Repository: wfreinhart/matse219

# MATSE 219: Materials Informatics

Auto-generated from the private authoring repo (matse219-instructor). Do not edit here directly -- changes are overwritten on the next publish run.

## Lectures

- [Lecture01](https://colab.research.google.com/github/wfreinhart/matse219/blob/staging/notebooks/Lecture01.ipynb)
- [Lecture02](https://colab.research.google.com/github/wfreinhart/matse219/blob/staging/notebooks/Lecture02.ipynb)
- [Lecture03](https://colab.research.google.com/github/wfreinhart/matse219/blob/staging/notebooks/Lecture03.ipynb)
- [Lecture04](https://colab.research.google.com/github/wfreinhart/matse219/blob/staging/notebooks/Lecture04.ipynb)
- [Lecture05](https://colab.research.google.com/github/wfreinhart/matse219/blob/staging/notebooks/Lecture05.ipynb)
- [Lecture06](https://colab.research.google.com/github/wfreinhart/matse219/blob/staging/notebooks/Lecture06.ipynb)
- [Lecture07](https://colab.research.google.com/github/wfreinhart/matse219/blob/staging/notebooks/Lecture07.ipynb)
- [Lecture08](https://colab.research.google.com/github/wfreinhart/matse219/blob/staging/notebooks/Lecture08.ipynb)
- [Lecture09](https://colab.research.google.com/github/wfreinhart/matse219/blob/staging/notebooks/Lecture09.ipynb)
- [Lecture10](https://colab.research.google.com/github/wfreinhart/matse219/blob/staging/notebooks/Lecture10.ipynb)
- [Lecture11](https://colab.research.google.com/github/wfreinhart/matse219/blob/staging/notebooks/Lecture11.ipynb)
- [Lecture12](https://colab.research.google.com/github/wfreinhart/matse219/blob/staging/notebooks/Lecture12.ipynb)
- [Lecture13](https://colab.research.google.com/github/wfreinhart/matse219/blob/staging/notebooks/Lecture13.ipynb)
- [Lecture14](https://colab.research.google.com/github/wfreinhart/matse219/blob/staging/notebooks/Lecture14.ipynb)
- [Lecture15](https://colab.research.google.com/github/wfreinhart/matse219/blob/staging/notebooks/Lecture15.ipynb)
- [Lecture16](https://colab.research.google.com/github/wfreinhart/matse219/blob/staging/notebooks/Lecture16.ipynb)
- [Lecture17](https://colab.research.google.com/github/wfreinhart/matse219/blob/staging/notebooks/Lecture17.ipynb)
- [Lecture18](https://colab.research.google.com/github/wfreinhart/matse219/blob/staging/notebooks/Lecture18.ipynb)
- [Lecture19](https://colab.research.google.com/github/wfreinhart/matse219/blob/staging/notebooks/Lecture19.ipynb)
- [Lecture20](https://colab.research.google.com/github/wfreinhart/matse219/blob/staging/notebooks/Lecture20.ipynb)
- [Lecture21](https://colab.research.google.com/github/wfreinhart/matse219/blob/staging/notebooks/Lecture21.ipynb)
- [Lecture22](https://colab.research.google.com/github/wfreinhart/matse219/blob/staging/notebooks/Lecture22.ipynb)
- [Lecture23](https://colab.research.google.com/github/wfreinhart/matse219/blob/staging/notebooks/Lecture23.ipynb)
- [Lecture24](https://colab.research.google.com/github/wfreinhart/matse219/blob/staging/notebooks/Lecture24.ipynb)
- [Lecture25](https://colab.research.google.com/github/wfreinhart/matse219/blob/staging/notebooks/Lecture25.ipynb)
- [Lecture26](https://colab.research.google.com/github/wfreinhart/matse219/blob/staging/notebooks/Lecture26.ipynb)
- [Lecture27](https://colab.research.google.com/github/wfreinhart/matse219/blob/staging/notebooks/Lecture27.ipynb)
- [Lecture28](https://colab.research.google.com/github/wfreinhart/matse219/blob/staging/notebooks/Lecture28.ipynb)
- [Lecture29](https://colab.research.google.com/github/wfreinhart/matse219/blob/staging/notebooks/Lecture29.ipynb)
- [Lecture30](https://colab.research.google.com/github/wfreinhart/matse219/blob/staging/notebooks/Lecture30.ipynb)
- [Lecture31](https://colab.research.google.com/github/wfreinhart/matse219/blob/staging/notebooks/Lecture31.ipynb)
- [Lecture32](https://colab.research.google.com/github/wfreinhart/matse219/blob/staging/notebooks/Lecture32.ipynb)
- [Lecture33](https://colab.research.google.com/github/wfreinhart/matse219/blob/staging/notebooks/Lecture33.ipynb)
- [Midterm1Readiness](https://colab.research.google.com/github/wfreinhart/matse219/blob/staging/notebooks/Midterm1Readiness.ipynb)
- [Midterm1Review](https://colab.research.google.com/github/wfreinhart/matse219/blob/staging/notebooks/Midterm1Review.ipynb)
- [Midterm2Review](https://colab.research.google.com/github/wfreinhart/matse219/blob/staging/notebooks/Midterm2Review.ipynb)

## Homework

- [Homework01](https://colab.research.google.com/github/wfreinhart/matse219/blob/staging/notebooks/Homework01.ipynb)
- [Homework02](https://colab.research.google.com/github/wfreinhart/matse219/blob/staging/notebooks/Homework02.ipynb)
- [Homework03](https://colab.research.google.com/github/wfreinhart/matse219/blob/staging/notebooks/Homework03.ipynb)
- [Homework04](https://colab.research.google.com/github/wfreinhart/matse219/blob/staging/notebooks/Homework04.ipynb)
- [Homework05](https://colab.research.google.com/github/wfreinhart/matse219/blob/staging/notebooks/Homework05.ipynb)

File: datasets/corrosion.csv (part 1 of 142)
Environment,Material Group,Material Family,Material,Rate (mm/yr) or Rating,Rate (mils/yr) or Rating,Localized Attack,UNS,Condition/Comment,Concentration (Vol %),Temperature (deg C),Temperature (deg F),Duration,Reference #,Reference,rate_mm_yr_numeric,rate_letter_grade
Acetaldehyde,Miscellaneous,Magnesium and alloys,Magnesium ,D (Poor),D (Poor),,,,All,,,,119.0,"Dow Chemical Co., Midland, MI",,D
Acetaldehyde,Miscellaneous,Noble metals,Platinum ,0.05 max ,2 max ,,P04995,,Pure,200-400,390-750,,6.0,"Metals Handbook, Ninth Edition, Vol 13, Corrosion, ASM International, Metals Park, OH, 1987, p 803",0.05,
Acetaldehyde,Miscellaneous,Noble metals,Silver ,0.05 max ,2 max ,,P07010,,Pure,200-400,390-750,,10.0,"Metals Handbook, Ninth Edition, Vol 13, Corrosion, ASM International, Metals Park, OH, 1987, p 797",0.05,
Acetaldehyde,Refractory metals and alloys,Titanium and alloys,Titanium ,0.001,0.04,,,,75,149,300,,90.0,"N.D. Tomashov and P.M. Altovskii, Corrosion and Protection of Titanium, Government Scientific-Technical Publication of Machine-Building Literature (Russian translation), 1963; L.C. Covington and R.W. Schultz, Corrosion of Resistance of Titanium, TIMET Cor",0.001,
Acetaldehyde,Refractory metals and alloys,Titanium and alloys,Titanium ,A (Resistant),A (Resistant),,,,100,149,300,,90.0,"N.D. Tomashov and P.M. Altovskii, Corrosion and Protection of Titanium, Government Scientific-Technical Publication of Machine-Building Literature (Russian translation), 1963; L.C. Covington and R.W. Schultz, Corrosion of Resistance of Titanium, TIMET Cor",,A
Acetaldehyde,Refractory metals and alloys,Zirconium and alloys,Zr7O2 ,0.05 max ,2 max ,,R60702,,100,Boiling,Boiling,,15.0,"Metals Handbook, Ninth Edition, Vol 13, Corrosion, ASM International, Metals Park, OH, 1987, p 711-715",0.05,
Acetaldehyde,Stainless steels,Austenitic,304,0.003,0.1,,S30400,Rayon processing; field or pilot plant test; no aeration; rapid agitation,100,61,142,414 d,89.0,"A Guide to Corrosion Resistance, Climax Molybdenum Company, Greenwich, CT, 1981",0.003,
Acetaldehyde,Stainless steels,Austenitic,316,0.1,4.6,Slight pitting ,S31600,"Chemical processing; field or pilot plant test; slight to moderate aeration; rapid agitation. Plus 14.3% acetic acid, 0.3% formic acid, water remainder",70,118,245,169 d,89.0,"A Guide to Corrosion Resistance, Climax Molybdenum Company, Greenwich, CT, 1981",0.1,
Acetaldehyde,Stainless steels,Austenitic,316,A (Resistant),A (Resistant),,S31600,"Chemical processing; field or pilot plant test; no aeration; slight to moderate agitation. Plus 8% acetic acid, 3% low boilers, water remainder",70,104,220,100 d,89.0,"A Guide to Corrosion Resistance, Climax Molybdenum Company, Greenwich, CT, 1981",,A
Acetaldehyde,Stainless steels,Austenitic,316,A (Resistant),A (Resistant),,S31600,"Chemical processing; field or pilot plant test; no aeration; slight to moderate agitation. Plus 12% acetic acid, 3% low boilers, water remainder",50,92,198,246 d,89.0,"A Guide to Corrosion Resistance, Climax Molybdenum Company, Greenwich, CT, 1981",,A
Acetaldehyde,Stainless steels,Austenitic,316,0.003 max ,0.1 max ,,S31600,"Chemical processing; field or pilot plant test; no aeration; slight to moderate agitation. Plus 10% acetic acid, 3% low boilers, water remainder",50,92,198,81 d,89.0,"A Guide to Corrosion Resistance, Climax Molybdenum Company, Greenwich, CT, 1981",0.003,
Acetaldehyde,Stainless steels,Austenitic,316,0.003,0.1,,S31600,"Chemical processing; field or pilot plant test; slight to moderate aeration; rapid agitation. Plus 14.5% acetic acid, 15% water, 0.5% formic acid",70,99-102,210-215,84.5 d,89.0,"A Guide to Corrosion Resistance, Climax Molybdenum Company, Greenwich, CT, 1981",0.003,
Acetaldehyde,Stainless steels,Austenitic,316,0.003,0.1,,S31600,Rayon processing; field or pilot plant test; no aeration; rapid agitation,100,61,142,414 d,89.0,"A Guide to Corrosion Resistance, Climax Molybdenum Company, Greenwich, CT, 1981",0.003,
Acetaldehyde,Stainless steels,Austenitic,316,A (Resistant),A (Resistant),,S31600,Rayon processing; field or pilot plant test; no aeration; slight to moderate agitation. Water remainder,97-98,66,150,294 d,89.0,"A Guide to Corrosion Resistance, Climax Molybdenum Company, Greenwich, CT, 1981",,A
Acetaldehyde,Stainless steels,Austenitic,317,A (Resistant),A (Resistant),,S31700,"Chemical processing; field or pilot plant test; no aeration; slight to moderate agitation. Plus 10% acetic acid, 3% low boilers, water remainder",50,92,198,81 d,89.0,"A Guide to Corrosion Resistance, Climax Molybdenum Company, Greenwich, CT, 1981",,A
Acetaldehyde,Stainless steels,Austenitic,317,A (Resistant),A (Resistant),,S31700,"Chemical processing; field or pilot plant test; no aeration; slight to moderate agitation. Plus 12% acetic acid, 3% low boilers, water remainder",50,92,198,246 d,89.0,"A Guide to Corrosion Resistance, Climax Molybdenum Company, Greenwich, CT, 1981",,A
Acetaldehyde,Stainless steels,Austenitic,317,0.003,0.1,,S31700,"Chemical processing; field or pilot plant test; no aeration; slight to moderate agitation. Plus 8% acetic acid, 3% low boilers, water remainder",70,104,220,100 d,89.0,"A Guide to Corrosion Resistance, Climax Molybdenum Company, Greenwich, CT, 1981",0.003,
Acetaldehyde,Stainless steels,Austenitic,317,0.018,0.7,,S31700,"Chemical processing; field or pilot plant test; slight to moderate aeration; rapid agitation. Plus 14.3% acetic acid, 0.3% formic acid, water remainder",70,118,245,169 d,89.0,"A Guide to Corrosion Resistance, Climax Molybdenum Company, Greenwich, CT, 1981",0.018,
Acetaldehyde,Stainless steels,Austenitic,317,0.003 max ,0.1 max ,,S31700,Rayon processing; field or pilot plant test; no aeration; slight to moderate agitation. Water remainder,97-98,66,150,294 d,89.0,"A Guide to Corrosion Resistance, Climax Molybdenum Company, Greenwich, CT, 1981",0.003,
Acetaldehyde,Stainless steels,Precipitation hardening,AM-363 ,A (Resistant),A (Resistant),,S36300,,Pure,Room,Room,,120.0,Allegheny Ludlum Steel Corp.,,A
Acetamide,Aluminum and alloys,Aluminum-magnesium,Al-1Mn-2Mg ,0.0032,0.12,,,10% H2O,,22,72,360 d,258.0,"Corrosion Handbook, Vol 3, Dieter Behrens, Ed., DECHEMA, Germany, 1988",0.0032,
Acetamide,Aluminum and alloys,Aluminum-magnesium,Al-1Mn-2Mg ,,,,,50% H2O,,22,72,360 d,258.0,"Corrosion Handbook, Vol 3, Dieter Behrens, Ed., DECHEMA, Germany, 1988",,
Acetamide,Aluminum and alloys,Aluminum-magnesium,Al-3Mg ,0.0033,0.13,,,10% H2O,,22,72,360 d,258.0,"Corrosion Handbook, Vol 3, Dieter Behrens, Ed., DECHEMA, Germany, 1988",0.0033,
Acetamide,Aluminum and alloys,Aluminum-magnesium,Al-3Mg ,0.004,0.16,,,50% H2O,,22,72,360 d,258.0,"Corrosion Handbook, Vol 3, Dieter Behrens, Ed., DECHEMA, Germany, 1988",0.004,
Acetic Acid,Aluminum and alloys,99.0% min Al,Aluminum (>99.5%) ,C (Questionable),C (Questionable),,A91350,0-100% solution,,0-118,32-244,,92.0,"F. King, Aluminum and Its Alloys, Ellis Horwood, Chichester, England, 1987, p 282-291",,C
Acetic Acid,Aluminum and alloys,Aluminum-manganese,Aluminum-manganese alloys ,C (Questionable),C (Questionable),,,0-100% solution,,0-118,32-244,,92.0,"F. King, Aluminum and Its Alloys, Ellis Horwood, Chichester, England, 1987, p 282-291",,C
Acetic Acid,Carbon and alloy steels,Alloy steel,"16Ni, 8Cr, 5Si, 1Cu ",0.03,1,,,Glacial,,80,,96 h,206.0,"S.J. Bullard, D.E. Larson, and J.S. Dunning, Oxidation and Corrosion Resistance of Two Fe-8Cr-16Ni-Si-Cu Alloys, Corrosion, Vol 48, (No. 11), NACE, USA, 1992, p 891-897",0.03,
Acetic Acid,Carbon and alloy steels,Alloy steel,"16Ni, 8Cr, 5Si, 1Cu, 1Mo ",0.03,1,,,Glacial,,,,96 h,206.0,"S.J. Bullard, D.E. Larson, and J.S. Dunning, Oxidation and Corrosion Resistance of Two Fe-8Cr-16Ni-Si-Cu Alloys, Corrosion, Vol 48, (No. 11), NACE, USA, 1992, p 891-897",0.03,
Acetic Acid,Copper and alloys,Aluminum bronze,Aluminum bronze ,B (Good),B (Good),,,,,,,,93.0,"H. Leidheiser, Jr., The Corrosion of Copper, Tin and Their Alloys, John Wiley & Sons, New York, 1971, p 90-96",,B
Acetic Acid,Copper and alloys,Aluminum bronze,"Ampco 8, aluminum bronze ",0.05 max ,2 max ,,C61300,"Generally suitable, crude",,,,,96.0,"Stock Metals, Ampco Metal Company, 1988",0.05,
Acetic Acid,Copper and alloys,Aluminum bronze,"Ampco 8, aluminum bronze ",0.5 max ,20 max ,,C61300,Generally suitable. Conditions such as aeration or temperature could restrict use. Vapors,,,,,96.0,"Stock Metals, Ampco Metal Company, 1988",0.5,
Acetic Acid,Copper and alloys,Brass,Brass ,C (Questionable),C (Questionable),,,,,,,,93.0,"H. Leidheiser, Jr., The Corrosion of Copper, Tin and Their Alloys, John Wiley & Sons, New York, 1971, p 90-96",,C
Acetic Acid,Copper and alloys,Brass,Cartridge brass ,D (Poor),D (Poor),,C26000,,,,,,93.0,"H. Leidheiser, Jr., The Corrosion of Copper, Tin and Their Alloys, John Wiley & Sons, New York, 1971, p 90-96",,D
Acetic Acid,Copper and alloys,Brass,Commercial bronze ,B (Good),B (Good),,C22000,,,,,,93.0,"H. Leidheiser, Jr., The Corrosion of Copper, Tin and Their Alloys, John Wiley & Sons, New York, 1971, p 90-96",,B
Acetic Acid,Copper and alloys,Brass,Muntz metal ,D (Poor),D (Poor),,C28000,,,,,,93.0,"H. Leidheiser, Jr., The Corrosion of Copper, Tin and Their Alloys, John Wiley & Sons, New York, 1971, p 90-96",,D
Acetic Acid,Copper and alloys,Brass,Red brass ,B (Good),B (Good),,C23000,,,,,,93.0,"H. Leidheiser, Jr., The Corrosion of Copper, Tin and Their Alloys, John Wiley & Sons, New York, 1971, p 90-96",,B
Acetic Acid,Copper and alloys,Copper,C11000 ,0.005,0.2,,C11000,,Pure,,,2448 h,70.0,"Metals Handbook, Ninth Edition, Vol 13, Corrosion, ASM International, Metals Park, OH, 1987, p 629",0.005,
Acetic Acid,Copper and alloys,Copper,C11000 ,0.483,19,,C11000,Plus an acetic anhydride acetone mixture,,110-140,230-285,1115 h,70.0,"Metals Handbook, Ninth Edition, Vol 13, Corrosion, ASM International, Metals Park, OH, 1987, p 629",0.483,
Acetic Acid,Copper and alloys,Copper,C11000 ,0.066-0.07 ,2.6-2.8 ,,C11000,Plus an acetic anhydride acetone mixture,,110-140,230-285,2952 h,70.0,"Metals Handbook, Ninth Edition, Vol 13, Corrosion, ASM International, Metals Park, OH, 1987, p 629",0.068,
Acetic Acid,Copper and alloys,Copper,C11000 ,0.06,2.4,,C11000,Annealed. Test specimens were exposed in cycle feed lines,90,30-50,86-122,672 h,69.0,"Metals Handbook, Ninth Edition, Vol 2, Properties and Selection: Nonferrous Alloys and Pure Metals, American Society for Metals, Metals Park, OH, 1979, p 476",0.06,
Acetic Acid,Copper and alloys,Copper,C11000 ,0.03,1.2,,C11000,Annealed. Test specimens were exposed in cycle feed lines,90,30-50,86-122,816 h,69.0,"Metals Handbook, Ninth Edition, Vol 2, Properties and Selection: Nonferrous Alloys and Pure Metals, American Society for Metals, Metals Park, OH, 1979, p 476",0.03,
Acetic Acid,Copper and alloys,Copper,C11000 ,0.09,3.6,,C11000,Cold worked. Test specimens were exposed in cycle feed lines,90,30-50,86-122,672 h,69.0,"Metals Handbook, Ninth Edition, Vol 2, Properties and Selection: Nonferrous Alloys and Pure Metals, American Society for Metals, Metals Park, OH, 1979, p 476",0.09,
Acetic Acid,Copper and alloys,Copper,C11000 ,0.09,3.6,,C11000,Cold worked. Test specimens were exposed in cycle feed lines,90,30-50,86-122,792 h,69.0,"Metals Handbook, Ninth Edition, Vol 2, Properties and Selection: Nonferrous Alloys and Pure Metals, American Society for Metals, Metals Park, OH, 1979, p 476",0.09,
Acetic Acid,Copper and alloys,Silicon bronze,C65500 ,0.213,8.4,,C65500,Plus an acetic anhydride acetone mixture,,110-140,230-285,1115 h,70.0,"Metals Handbook, Ninth Edition, Vol 13, Corrosion, ASM International, Metals Park, OH, 1987, p 629",0.213,
Acetic Acid,Copper and alloys,Copper,C11000 ,0.03 max ,1.2 max ,,C11000,"Test specimens were exposed in the acetic acid recovery column, where concentration of the acetic acid was 45% max",45,,,1038 h,69.0,"Metals Handbook, Ninth Edition, Vol 2, Properties and Selection: Nonferrous Alloys and Pure Metals, American Society for Metals, Metals Park, OH, 1979, p 476",0.03,
Acetic Acid,Copper and alloys,Copper,C11000 ,0.274,10.8,,C11000,Test specimens were exposed to crude by-product acetic acid (approx. 25% concentration) in pump suction line from storage tank,25,,,432 h,69.0,"Metals Handbook, Ninth Edition, Vol 2, Properties and Selection: Nonferrous Alloys and Pure Metals, American Society for Metals, Metals Park, OH, 1979, p 476",0.274,
Acetic Acid,Copper and alloys,Copper,C11000 ,0.152,6,,C11000,Test specimens were exposed to crude by-product acetic acid (approx. 25% concentration) in pump suction line from storage tank,25,,,792 h,69.0,"Metals Handbook, Ninth Edition, Vol 2, Properties and Selection: Nonferrous Alloys and Pure Metals, American Society for Metals, Metals Park, OH, 1979, p 476",0.152,
Acetic Acid,Copper and alloys,Copper,C11000 ,0.097-0.116 ,3.8-4.4 ,,C11000,"With 5% acetic anhydride, liquid phase",95,120,250,865 h,70.0,"Metals Handbook, Ninth Edition, Vol 13, Corrosion, ASM International, Metals Park, OH, 1987, p 629",0.10650000000000001,
Acetic Acid,Copper and alloys,Copper,C11000 ,0.102-0.104 ,4.0-4.1 ,,C11000,"With 5% acetic anhydride, vapor phase",95,120,250,865 h,70.0,"Metals Handbook, Ninth Edition, Vol 13, Corrosion, ASM International, Metals Park, OH, 1987, p 629",0.103,
Acetic Acid,Copper and alloys,Copper,C11000 ,0.084-0.090 ,3.3-3.6 ,,C11000,With 50% acetic anhydride,50,150,300,2448 h,70.0,"Metals Handbook, Ninth Edition, Vol 13, Corrosion, ASM International, Metals Park, OH, 1987, p 629",0.087,
Acetic Acid,Copper and alloys,Copper,C11000 ,0.12-0.533 ,4.7-21.0 ,,C11000,With an equal part acetic anhydride,,130-145,265-295,1115 h,70.0,"Metals Handbook, Ninth Edition, Vol 13, Corrosion, ASM International, Metals Park, OH, 1987, p 629",0.3265,
Acetic Acid,Copper and alloys,Copper,Electrolytic copper ,B (Good),B (Good),,C11000,,,,,,93.0,"H. Leidheiser, Jr., The Corrosion of Copper, Tin and Their Alloys, John Wiley & Sons, New York, 1971, p 90-96",,B
Acetic Acid,Copper and alloys,Copper,Phosphor copper ,B (Good),B (Good),,C12200,,,,,,93.0,"H. Leidheiser, Jr., The Corrosion of Copper, Tin and Their Alloys, John Wiley & Sons, New York, 1971, p 90-96",,B
Acetic Acid,Copper and alloys,Copper,Copper  ,0.183,7.2,,,Brazed with BCuP-5 filler metal. Test specimens were exposed in cycle feed lines,90,,,1512 h,69.0,"Metals Handbook, Ninth Edition, Vol 2, Properties and Selection: Nonferrous Alloys and Pure Metals, American Society for Metals, Metals Park, OH, 1979, p 476",0.183,
Acetic Acid,Copper and alloys,Copper,Copper  ,0.12,4.8,,,Brazed with BCuP-5 filler metal. Test specimens were exposed in cycle feed lines,90,,,4000 h,69.0,"Metals Handbook, Ninth Edition, Vol 2, Properties and Selection: Nonferrous Alloys and Pure Metals, American Society for Metals, Metals Park, OH, 1979, p 476",0.12,
Acetic Acid,Copper and alloys,Copper,Copper  ,0.183,7.2,,,Brazed BAg filler metal. Test specimens were exposed in cycle feed lines,90,,,1512 h,69.0,"Metals Handbook, Ninth Edition, Vol 2, Properties and Selection: Nonferrous Alloys and Pure Metals, American Society for Metals, Metals Park, OH, 1979, p 476",0.183,
Acetic Acid,Copper and alloys,Copper,Copper  ,0.12,4.8,,,Brazed BAg filler metal. Test specimens were exposed in cycle feed lines,90,,,4000 h,69.0,"Metals Handbook, Ninth Edition, Vol 2, Properties and Selection: Nonferrous Alloys and Pure Metals, American Society for Metals, Metals Park, OH, 1979, p 476",0.12,
Acetic Acid,Copper and alloys,Copper,Copper  ,0.03 max ,1.2 max ,,,"Brazed BAg filler metal. Test specimens were exposed in the acetic acid recovery column, where concentration of the acetic acid was 45% max",45,,,1038 h,69.0,"Metals Handbook, Ninth Edition, Vol 2, Properties and Selection: Nonferrous Alloys and Pure Metals, American Society for Metals, Metals Park, OH, 1979, p 476",0.03,
Acetic Acid,Copper and alloys,Copper-nickel,70-30 cupronickel ,B (Good),B (Good),,C71500,,,,,,93.0,"H. Leidheiser, Jr., The Corrosion of Copper, Tin and Their Alloys, John Wiley & Sons, New York, 1971, p 90-96",,B
Acetic Acid,Copper and alloys,Copper-nickel,90-10 cupronickel ,B (Good),B (Good),,C70600,,,,,,93.0,"H. Leidheiser, Jr., The Corrosion of Copper, Tin and Their Alloys, John Wiley & Sons, New York, 1971, p 90-96",,B
Acetic Acid,Copper and alloys,Leaded brass,Architectural bronze ,D (Poor),D (Poor),,C38500,,,,,,93.0,"H. Leidheiser, Jr., The Corrosion of Copper, Tin and Their Alloys, John Wiley & Sons, New York, 1971, p 90-96",,D
Acetic Acid,Copper and alloys,Leaded brass,Free-cutting brass ,D (Poor),D (Poor),,C36000,,,,,,93.0,"H. Leidheiser, Jr., The Corrosion of Copper, Tin and Their Alloys, John Wiley & Sons, New York, 1971, p 90-96",,D
Acetic Acid,Copper and alloys,Nickel-silver,Nickel-silver ,B (Good),B (Good),,,,18,,,,93.0,"H. Leidheiser, Jr., The Corrosion of Copper, Tin and Their Alloys, John Wiley & Sons, New York, 1971, p 90-96",,B
Acetic Acid,Copper and alloys,Phosphor bronze,"Phosphor bronze, 5% Sn. ",B (Good),B (Good),,C51000,,,,,,93.0,"H. Leidheiser, Jr., The Corrosion of Copper, Tin and Their Alloys, John Wiley & Sons, New York, 1971, p 90-96",,B
Acetic Acid,Copper and alloys,Phosphor bronze,"Phosphor bronze, 8% Sn. ",B (Good),B (Good),,C52100,,,,,,93.0,"H. Leidheiser, Jr., The Corrosion of Copper, Tin and Their Alloys, John Wiley & Sons, New York, 1971, p 90-96",,B
Chlorine,Miscellaneous,Noble metals,Gold,0.3,12,,P00016,Dry,,22,72,,250.0,"Metals Handbook, 9th ed., Vol 13, Corrosion, ASM International, 1987, p 805",0.3,
Acetic Acid,Copper and alloys,Silicon bronze,C65500 ,0.07-0.09  ,2.7-3.6 ,,C65500,Plus an acetic anhydride acetone mixture,,110-140,230-285,2952 h,70.0,"Metals Handbook, Ninth Edition, Vol 13, Corrosion, ASM International, Metals Park, OH, 1987, p 629",0.08,
Acetic Acid,Copper and alloys,Silicon bronze,C65500 ,0.03 max ,1.2 max ,,C65500,"Test specimens were exposed in the acetic acid recovery column, where concentration of the acetic acid was 45% max",45,,,1038 h,69.0,"Metals Handbook, Ninth Edition, Vol 2, Properties and Selection: Nonferrous Alloys and Pure Metals, American Society for Metals, Metals Park, OH, 1979, p 476",0.03,
Acetic Acid,Copper and alloys,Silicon bronze,C65500 ,0.116-0.236 ,4.6-9.3 ,,C65500,With an equal part acetic anhydride,,130-145,265-295,1115 h,70.0,"Metals Handbook, Ninth Edition, Vol 13, Corrosion, ASM International, Metals Park, OH, 1987, p 629",0.176,
Acetic Acid,Copper and alloys,Silicon bronze,"Silicon bronze, high ",B (Good),B (Good),,C65500,,,,,,93.0,"H. Leidheiser, Jr., The Corrosion of Copper, Tin and Their Alloys, John Wiley & Sons, New York, 1971, p 90-96",,B
Acetic Acid,Copper and alloys,Silicon bronze,"Silicon bronze, low ",B (Good),B (Good),,C65100,,,,,,93.0,"H. Leidheiser, Jr., The Corrosion of Copper, Tin and Their Alloys, John Wiley & Sons, New York, 1971, p 90-96",,B
Acetic Acid,Copper and alloys,Tin brass,Admiralty brass ,C (Questionable),C (Questionable),,C44300,,,,,,93.0,"H. Leidheiser, Jr., The Corrosion of Copper, Tin and Their Alloys, John Wiley & Sons, New York, 1971, p 90-96",,C
Acetic Acid,Copper and alloys,Tin brass,Naval brass ,D (Poor),D (Poor),,C46400,,,,,,93.0,"H. Leidheiser, Jr., The Corrosion of Copper, Tin and Their Alloys, John Wiley & Sons, New York, 1971, p 90-96",,D
Acetic Acid,Miscellaneous,Lead and alloys,Lead ,0.5 max ,20 max ,,L50045,Glacial,,24,75,,95.0,"Lead for Corrosion Resistant Applications: A Guide, Lead Industries Association, Inc. New York, p 72",0.5,
Acetic Acid,Miscellaneous,Lead and alloys,Lead ,0.25 max ,10 max ,,L50045,Glacial,,Room,Room,,17.0,"Metals Handbook, Ninth Edition, Vol 13, Corrosion, ASM International, Metals Park, OH, 1987, p 804",0.25,
Acetic Acid,Miscellaneous,Lead and alloys,High purity lead ,1.05,42,,L50001,,0.1,20,68,5 h,244.0,"S. Sankarapapavinasam, F. Pushpanaden, and M.F. Ahmed, Hydrazine and Substituted Hydrazines as Corrosion Inhibitors for Lead in Acetic Acid, British Corrosion Journal, Vol 24, (No. 1), 1989, p 39-42",1.05,
Acetic Acid,Miscellaneous,Lead and alloys,High purity lead ,1.23,49,,L50001,,1,20,68,5 h,244.0,"S. Sankarapapavinasam, F. Pushpanaden, and M.F. Ahmed, Hydrazine and Substituted Hydrazines as Corrosion Inhibitors for Lead in Acetic Acid, British Corrosion Journal, Vol 24, (No. 1), 1989, p 39-42",1.23,
Acetic Acid,Miscellaneous,Lead and alloys,High purity lead ,1.33,53,,L50001,,2,20,68,5 h,244.0,"S. Sankarapapavinasam, F. Pushpanaden, and M.F. Ahmed, Hydrazine and Substituted Hydrazines as Corrosion Inhibitors for Lead in Acetic Acid, British Corrosion Journal, Vol 24, (No. 1), 1989, p 39-42",1.33,
Acetic Acid,Miscellaneous,Lead and alloys,High purity lead ,1.58,63,,L50001,,3,20,68,5 h,244.0,"S. Sankarapapavinasam, F. Pushpanaden, and M.F. Ahmed, Hydrazine and Substituted Hydrazines as Corrosion Inhibitors for Lead in Acetic Acid, British Corrosion Journal, Vol 24, (No. 1), 1989, p 39-42",1.58,
Acetic Acid,Miscellaneous,Lead and alloys,High purity lead ,2.05,82,,L50001,,4,20,68,5 h,244.0,"S. Sankarapapavinasam, F. Pushpanaden, and M.F. Ahmed, Hydrazine and Substituted Hydrazines as Corrosion Inhibitors for Lead in Acetic Acid, British Corrosion Journal, Vol 24, (No. 1), 1989, p 39-42",2.05,
Acetic Acid,Miscellaneous,Lead and alloys,High purity lead ,2.45,98,,L50001,,5,20,68,5 h,244.0,"S. Sankarapapavinasam, F. Pushpanaden, and M.F. Ahmed, Hydrazine and Substituted Hydrazines as Corrosion Inhibitors for Lead in Acetic Acid, British Corrosion Journal, Vol 24, (No. 1), 1989, p 39-42",2.45,
Acetic Acid,Miscellaneous,Lead and alloys,High purity lead ,2.65,106,,L50001,,6,20,68,5 h,244.0,"S. Sankarapapavinasam, F. Pushpanaden, and M.F. Ahmed, Hydrazine and Substituted Hydrazines as Corrosion Inhibitors for Lead in Acetic Acid, British Corrosion Journal, Vol 24, (No. 1), 1989, p 39-42",2.65,
Acetic Acid,Miscellaneous,Lead and alloys,High purity lead ,2.78,111,,L50001,,7,20,68,5 h,244.0,"S. Sankarapapavinasam, F. Pushpanaden, and M.F. Ahmed, Hydrazine and Substituted Hydrazines as Corrosion Inhibitors for Lead in Acetic Acid, British Corrosion Journal, Vol 24, (No. 1), 1989, p 39-42",2.78,
Acetic Acid,Miscellaneous,Lead and alloys,High purity lead ,3.1,124,,L50001,,10,20,68,5 h,244.0,"S. Sankarapapavinasam, F. Pushpanaden, and M.F. Ahmed, Hydrazine and Substituted Hydrazines as Corrosion Inhibitors for Lead in Acetic Acid, British Corrosion Journal, Vol 24, (No. 1), 1989, p 39-42",3.1,
Acetic Acid,Miscellaneous,Magnesium and alloys,Magnesium ,D (Poor),D (Poor),,,,All,,,,119.0,"Dow Chemical Co., Midland, MI",,D
Acetic Acid,Miscellaneous,Noble metals,Gold ,0.05 max ,2 max ,,P00016,Glacial,,100,212,,8.0,"Metals Handbook, Ninth Edition, Vol 13, Corrosion, ASM International, Metals Park, OH, 1987, p 798",0.05,
Acetic Acid,Miscellaneous,Noble metals,Iridium ,A (Resistant),A (Resistant),,,Glacial,,100,212,,29.0,"Metals Handbook, Ninth Edition, Vol 13, Corrosion, ASM International, Metals Park, OH, 1987, p 805",,A
Acetic Acid,Miscellaneous,Noble metals,Rhodium ,A (Resistant),A (Resistant),,P05990,Glacial,,100,212,,29.0,"Metals Handbook, Ninth Edition, Vol 13, Corrosion, ASM International, Metals Park, OH, 1987, p 805",,A
Acetic Acid,Miscellaneous,Noble metals,Silver ,0.05 max ,2 max ,,P07010,,All,Boiling,Boiling,,4.0,"Metals Handbook, Ninth Edition, Vol 13, Corrosion, ASM International, Metals Park, OH, 1987, p 795",0.05,
Acetic Acid,Miscellaneous,Tin and alloys,Tin ,A (Resistant),A (Resistant),,,,10,20,68,,94.0,"H. Leidheiser, Jr., The Corrosion of Copper, Tin and Their Alloys, John Wiley & Sons, New York, 1971, p 287-290",,A
Acetic Acid,Miscellaneous,Tin and alloys,Tin ,D (Poor),D (Poor),,,,10,60,140,,94.0,"H. Leidheiser, Jr., The Corrosion of Copper, Tin and Their Alloys, John Wiley & Sons, New York, 1971, p 287-290",,D
Acetic Acid,Miscellaneous,Tin and alloys,Tin ,D (Poor),D (Poor),,,,10,100,212,,94.0,"H. Leidheiser, Jr., The Corrosion of Copper, Tin and Their Alloys, John Wiley & Sons, New York, 1971, p 287-290",,D
Acetic Acid,Miscellaneous,Tin and alloys,Tin ,D (Poor),D (Poor),,,Glacial,,20,68,,94.0,"H. Leidheiser, Jr., The Corrosion of Copper, Tin and Their Alloys, John Wiley & Sons, New York, 1971, p 287-290",,D
Acetic Acid,Miscellaneous,Tin and alloys,Tin ,D (Poor),D (Poor),,,Glacial,,60,140,,94.0,"H. Leidheiser, Jr., The Corrosion of Copper, Tin and Their Alloys, John Wiley & Sons, New York, 1971, p 287-290",,D
Acetic Acid,Miscellaneous,Tin and alloys,Tin ,D (Poor),D (Poor),,,Glacial,,100,212,,94.0,"H. Leidheiser, Jr., The Corrosion of Copper, Tin and Their Alloys, John Wiley & Sons, New York, 1971, p 287-290",,D
Acetic Acid,Miscellaneous,Tin and alloys,Tin ,0.07,3,,,Hydrogen,6,,,,59.0,"R.M. Burns and W.W. Bradley, Protective Coatings for Metals, Third Edition, Reinhold Publishing, New York, 1967, p 211",0.07,
Acetic Acid,Miscellaneous,Tin and alloys,Tin ,11,450,,,Oxygen,6,,,,59.0,"R.M. Burns and W.W. Bradley, Protective Coatings for Metals, Third Edition, Reinhold Publishing, New York, 1967, p 211",11.0,
Acetic Acid,Nickel and alloys,Nickel,Nickel 200 ,0.81,32,,N02200,3200 ppm Cu2+ added as acetate,100,Boiling,Boiling,,65.0,"Corrosion Engineering Bulletin, No. 6, International Nickel Company, Inc.",0.81,
Acetic Acid,Nickel and alloys,Nickel,Nickel 200 ,0.71,28,,N02200,3200 ppm Cu2+ added as acetate,50,Boiling,Boiling,,65.0,"Corrosion Engineering Bulletin, No. 6, International Nickel Company, Inc.",0.71,
Acetic Acid,Nickel and alloys,Nickel,Nickel 200 ,0.084,3.3,,N02200,Aerated,30,30,86,,21.0,"S.W. Ciaraldi, M.R. Berry, and J.M. Johnson, Paper 98, presented at Corrosion/82, National Association of Corrosion Engineers, Houston, 1982",0.084,
Acetic Acid,Nickel and alloys,Nickel,Nickel 200 ,0.11,4.3,,N02200,Aerated,50,30,86,,21.0,"S.W. Ciaraldi, M.R. Berry, and J.M. Johnson, Paper 98, presented at Corrosion/82, National Association of Corrosion Engineers, Houston, 1982",0.11,
Acetic Acid,Nickel and alloys,Nickel,Nickel 200 ,0.009,0.36,,N02200,Aerated,99.9,116,240,,21.0,"S.W. Ciaraldi, M.R. Berry, and J.M. Johnson, Paper 98, presented at Corrosion/82, National Association of Corrosion Engineers, Houston, 1982",0.009,
Acetic Acid,Nickel and alloys,Nickel,Nickel 200 ,0.25,10,,N02200,Air saturated,0.1,Room,Room,,44.0,"Inco Alloys International, 1979",0.25,
Acetic Acid,Nickel and alloys,Nickel,Nickel 200 ,1,40,,N02200,Air saturated,5,Room,Room,,44.0,"Inco Alloys International, 1979",1.0,
Acetic Acid,Nickel and alloys,Nickel,Nickel 200 ,10,400,,N02200,Air saturated,85,Room,Room,,44.0,"Inco Alloys International, 1979",10.0,
Acetic Acid,Nickel and alloys,Nickel,Nickel 200 ,0.025,1,,N02200,Air sparge,100,Boiling,Boiling,,50.0,"S.W. Ciaraldi, M.R. Berry, and J.M. Johnson, Paper 98, presented at Corrosion/82, National Association of Corrosion Engineers, Houston, 1982; Corrosion Engineering Bulletin 6, International Nickel Company; as cited in Metals Handbook, Ninth Edition, Vol 1",0.025,
Acetic Acid,Nickel and alloys,Nickel,Nickel 200 ,1.6,63,,N02200,Air sparge,50,Boiling,Boiling,,50.0,"S.W. Ciaraldi, M.R. Berry, and J.M. Johnson, Paper 98, presented at Corrosion/82, National Association of Corrosion Engineers, Houston, 1982; Corrosion Engineering Bulletin 6, International Nickel Company; as cited in Metals Handbook, Ninth Edition, Vol 1",1.6,
Acetic Acid,Nickel and alloys,Nickel,Nickel 200 ,0.11,4.5,,N02200,Mill annealed. Based on four 24-h tests,99,Boiling,Boiling,24 h,50.0,"S.W. Ciaraldi, M.R. Berry, and J.M. Johnson, Paper 98, presented at Corrosion/82, National Association of Corrosion Engineers, Houston, 1982; Corrosion Engineering Bulletin 6, International Nickel Company; as cited in Metals Handbook, Ninth Edition, Vol 1",0.11,
Acetic Acid,Nickel and alloys,Nickel,Nickel 200 ,0.036,1.4,,N02200,No air,100,Boiling,Boiling,,50.0,"S.W. Ciaraldi, M.R. Berry, and J.M. Johnson, Paper 98, presented at Corrosion/82, National Association of Corrosion Engineers, Houston, 1982; Corrosion Engineering Bulletin 6, International Nickel Company; as cited in Metals Handbook, Ninth Edition, Vol 1",0.036,
Acetic Acid,Nickel and alloys,Nickel,Nickel 200 ,0.076,3,,N02200,No air,50,Boiling,Boiling,,50.0,"S.W. Ciaraldi, M.R. Berry, and J.M. Johnson, Paper 98, presented at Corrosion/82, National Association of Corrosion Engineers, Houston, 1982; Corrosion Engineering Bulletin 6, International Nickel Company; as cited in Metals Handbook, Ninth Edition, Vol 1",0.076,
Acetic Acid,Nickel and alloys,Nickel,Nickel 200 ,0.007,0.28,,N02200,Unaerated,5,116,240,,21.0,"S.W. Ciaraldi, M.R. Berry, and J.M. Johnson, Paper 98, presented at Corrosion/82, National Association of Corrosion Engineers, Houston, 1982",0.007,
Acetic Acid,Nickel and alloys,Nickel,Nickel 200 ,0.0025,0.1,,N02200,Unaerated,10,30,86,,21.0,"S.W. Ciaraldi, M.R. Berry, and J.M. Johnson, Paper 98, presented at Corrosion/82, National Association of Corrosion Engineers, Houston, 1982",0.0025,
Acetic Acid,Nickel and alloys,Nickel,Nickel 200 ,0.006,0.25,,N02200,Unaerated,50,30,86,,21.0,"S.W. Ciaraldi, M.R. Berry, and J.M. Johnson, Paper 98, presented at Corrosion/82, National Association of Corrosion Engineers, Houston, 1982",0.006,
Acetic Acid,Nickel and alloys,Nickel,Nickel 200 ,0.003,0.13,,N02200,Unaerated,99.9,30,86,,21.0,"S.W. Ciaraldi, M.R. Berry, and J.M. Johnson, Paper 98, presented at Corrosion/82, National Association of Corrosion Engineers, Houston, 1982",0.003,
Acetic Acid,Nickel and alloys,Nickel-chromium-iron,Incoloy alloy 800 Inco Alloys International Inc.,0.003 max ,0.1 max ,No pitting,N08800,"Plus 0.5% H2SO4. Solutions were prepared with reagent-grade chemical. Test specimens were cold-rolled, annealed sheet, 2.84 mm (0.112 in.) thick",10,80,176,7 d,44.0,"Inco Alloys International, 1979",0.003,
Acetic Acid,Nickel and alloys,Nickel-chromium-iron,Incoloy alloy 800 Inco Alloys International Inc.,0.003 max ,0.1 max ,Incipient pits after 42 d,N08800,"Plus 0.5% NaCl. Solutions were prepared with reagent-grade chemical. Test specimens were cold-rolled, annealed sheet, 2.84 mm (0.112 in.) thick",10,80,176,42 d,44.0,"Inco Alloys International, 1979",0.003,
Acetic Acid,Nickel and alloys,Nickel-chromium-iron,Incoloy alloy 800 Inco Alloys International Inc.,0.003 max ,0.1 max ,No pitting,N08800,"Solutions were prepared with reagent-grade chemicals. Test specimens were cold-rolled, annealed sheet, 2.84 mm (0.112 in.) thick",10,80,176,7 d,44.0,"Inco Alloys International, 1979",0.003,
Acetic Acid,Nickel and alloys,Nickel-chromium-iron,Inconel alloy 601 Inco Alloys International Inc.,0.002 max ,0.1 max ,,N06601,,10,80,176,7 d,64.0,"Inco Alloys International, 1985",0.002,
Acetic Acid,Nickel and alloys,Nickel-chromium-iron,Inconel alloy 601 Inco Alloys International Inc.,1.161,45.7,,N06601,Plus 0.5% H2SO4. Average of two tests,10,80,176,7 d,64.0,"Inco Alloys International, 1985",1.161,
Acetic Acid,Nickel and alloys,Nickel-chromium-iron,Inconel alloy 601 Inco Alloys International Inc.,0.554,21.8,,N06601,Plus 0.5% NaCl. Average of two tests,10,80,176,30 d,64.0,"Inco Alloys International, 1985",0.554,
Acetic Acid,Nickel and alloys,Nickel-chromium-iron,Nickel 600 ,0.0013,0.05,,N06600,Unaerated,2,30,86,,21.0,"S.W. Ciaraldi, M.R. Berry, and J.M. Johnson, Paper 98, presented at Corrosion/82, National Association of Corrosion Engineers, Houston, 1982",0.0013,
Acetic Acid,Nickel and alloys,Nickel-chromium-iron,Nickel 600 ,0.002,0.08,,N06600,Unaerated,5,116,240,,21.0,"S.W. Ciaraldi, M.R. Berry, and J.M. Johnson, Paper 98, presented at Corrosion/82, National Association of Corrosion Engineers, Houston, 1982",0.002,
Acetic Acid,Nickel and alloys,Nickel-chromium-iron,Nickel 600 ,0.0005,0.02,,N06600,Unaerated,10,30,86,,21.0,"S.W. Ciaraldi, M.R. Berry, and J.M. Johnson, Paper 98, presented at Corrosion/82, National Association of Corrosion Engineers, Houston, 1982",0.0005,
Acetic Acid,Nickel and alloys,Nickel-chromium-iron,Sanicro 28 ,0.001,0.04,,N08028,,90,150,302,30 d,217.0,"S. Bernhardsson, Corrosion Performance of a High-Nickel Alloy, Materials & Design, Vol 10, (No. 4), July/August 1989, p 186-196",0.001,
Acetic Acid,Nickel and alloys,Nickel-chromium-iron,Sanicro 28 ,0.17,6.7,,N08028,,75,150,302,30 d,217.0,"S. Bernhardsson, Corrosion Performance of a High-Nickel Alloy, Materials & Design, Vol 10, (No. 4), July/August 1989, p 186-196",0.17,
Acetic Acid,Nickel and alloys,Nickel-chromium-iron,Sanicro 28 ,0.001,0.04,,N08028,Plus 5% formic acid,85,150,302,30 d,217.0,"S. Bernhardsson, Corrosion Performance of a High-Nickel Alloy, Materials & Design, Vol 10, (No. 4), July/August 1989, p 186-196",0.001,
Acetic Acid,Nickel and alloys,Nickel-chromium-iron-molybdenum,Alloy 825 ,0.004,0.16,,N08825,,90,150,302,30 d,217.0,"S. Bernhardsson, Corrosion Performance of a High-Nickel Alloy, Materials & Design, Vol 10, (No. 4), July/August 1989, p 186-196",0.004,
Acetic Acid,Nickel and alloys,Nickel-chromium-iron-molybdenum,Alloy 825 ,0.2,7.9,,N08825,,75,150,302,30 d,217.0,"S. Bernhardsson, Corrosion Performance of a High-Nickel Alloy, Materials & Design, Vol 10, (No. 4), July/August 1989, p 186-196",0.2,
Acetic Acid,Nickel and alloys,Nickel-chromium-iron-molybdenum,Alloy 825 ,0.002,0.08,,N08825,Plus 5% formic acid,85,150,302,30 d,217.0,"S. Bernhardsson, Corrosion Performance of a High-Nickel Alloy, Materials & Design, Vol 10, (No. 4), July/August 1989, p 186-196",0.002,
Acetic Acid,Nickel and alloys,Nickel-chromium-iron-molybdenum,Carpenter Pyromet Alloy 102 Carpenter Technologies Corp.,0.076,3.04,,,Annealed. Glacial,,,,48 h,30.0,"Carpenter Technology Corp., 1985",0.076,
Acetic Acid,Nickel and alloys,Nickel-chromium-iron-molybdenum,Carpenter Pyromet Alloy 102 Carpenter Technologies Corp.,0.025,1,,,"Stress relieved at 843 C (1550 F) for 1/2 h, furnace cooled. Glacial",,,,48 h,30.0,"Carpenter Technology Corp., 1985",0.025,
Acetic Acid,Nickel and alloys,Nickel-chromium-iron-molybdenum,Carpenter Pyromet Alloy 102 Carpenter Technologies Corp.,0.152,6.08,,,Annealed. Plus 2% formic acid,10,,,48 h,30.0,"Carpenter Technology Corp., 1985",0.152,
Acetic Acid,Nickel and alloys,Nickel-chromium-iron-molybdenum,Carpenter Pyromet Alloy 102 Carpenter Technologies Corp.,0.102,4.08,,,"Stress relieved at 843 C (1550 F) for 1/2 h, furnace cooled. Plus 2% formic acid",10,,,48 h,30.0,"Carpenter Technology Corp., 1985",0.102,
Acetic Acid,Nickel and alloys,Nickel-chromium-iron-molybdenum,Carpenter Pyromet Alloy 102 Carpenter Technologies Corp.,0.686,27.44,,,Annealed. Plus acetic anhydride (1:1),,,,48 h,30.0,"Carpenter Technology Corp., 1985",0.686,
Acetic Acid,Nickel and alloys,Nickel-chromium-iron-molybdenum,Carpenter Pyromet Alloy 102 Carpenter Technologies Corp.,0.711,28.44,,,"Stress relieved at 843 C (1550 F) for 1/2 h, furnace cooled. Plus acetic anhydride (1:1)",,,,48 h,30.0,"Carpenter Technology Corp., 1985",0.711,
Acetic Acid,Nickel and alloys,Nickel-chromium-iron-molybdenum,Incoloy alloy 825 Inco Alloys International Inc.,0.018,0.7,,N08825,"1% formic acid, 5% high boiling esters",94,127,260,465 d,43.0,"Inco Alloys International, 1987",0.018,
Acetic Acid,Nickel and alloys,Nickel-chromium-iron-molybdenum,Incoloy alloy 825 Inco Alloys International Inc.,0.038,1.5,,N08825,"1.5 to 3.0% formic acid, 0.5% potassium permanganate, balance water",95,110-143,230-290,55 d,43.0,"Inco Alloys International, 1987",0.038,
Acetic Acid,Nickel and alloys,Nickel-chromium-iron-molybdenum,Incoloy alloy 825 Inco Alloys International Inc.,0.152,6,,N08825,"1.5% formic acid, 1 to 1.5% water",96.5-98,124,255,262 d,43.0,"Inco Alloys International, 1987",0.152,
Acetic Acid,Nickel and alloys,Nickel-chromium-iron-molybdenum,Incoloy alloy 825 Inco Alloys International Inc.,0.079,3.1,,N08825,"2.5% formic acid, 6.0% water",91.5,110-127,230-260,55 d,43.0,"Inco Alloys International, 1987",0.079,
Acetic Acid,Nickel and alloys,Nickel-chromium-iron-molybdenum,Incoloy alloy 825 Inco Alloys International Inc.,0.051,2,,N08825,"6% propionic acid, 20% butane, 5% pentane,8% ethyl acetate, 5% methyl ethyl ketone, plus other esters and ketones",40,174,345,217 d,43.0,"Inco Alloys International, 1987",0.051,
Acetic Acid,Nickel and alloys,Nickel-chromium-iron-molybdenum,Incoloy alloy 825 Inco Alloys International Inc.,0.005,0.2,,N08825,Less than 0.1% water in still,99.9,107,225,40 d,43.0,"Inco Alloys International, 1987",0.005,
Acetic Acid,Nickel and alloys,Nickel-chromium-iron-molybdenum,Incoloy alloy 825 Inco Alloys International Inc.,0.008,0.3,,N08825,"Vapors of 85% acetic acid, 10% acetic anhydride, 5% water, plus some acetone, acetonitrile, in vapor line just before condenser",85,116-135,240-275,875 d,43.0,"Inco Alloys International, 1987",0.008,
Acetic Acid,Nickel and alloys,Nickel-chromium-iron-molybdenum,Nickel 825 ,0.0152-0.016 ,0.60-0.63 ,,N08825,Mill annealed. Based on four 24-h tests,10,Boiling,Boiling,24 h,50.0,"S.W. Ciaraldi, M.R. Berry, and J.M. Johnson, Paper 98, presented at Corrosion/82, National Association of Corrosion Engineers, Houston, 1982; Corrosion Engineering Bulletin 6, International Nickel Company; as cited in Metals Handbook, Ninth Edition, Vol 1",0.0156,
Acetic Acid,Nickel and alloys,Nickel-chromium-iron-molybdenum,Nickel G ,0.03,1.2,,N06007,Mill annealed. Based on four 24-h tests,99,Boiling,Boiling,24 h,50.0,"S.W. Ciaraldi, M.R. Berry, and J.M. Johnson, Paper 98, presented at Corrosion/82, National Association of Corrosion Engineers, Houston, 1982; Corrosion Engineering Bulletin 6, International Nickel Company; as cited in Metals Handbook, Ninth Edition, Vol 1",0.03,
Acetic Acid,Nickel and alloys,Nickel-chromium-iron-molybdenum,Nickel G ,0.011-0.014 ,0.43-0.54 ,,N06007,Mill annealed. Based on four 24-h tests,10,Boiling,Boiling,24 h,50.0,"S.W. Ciaraldi, M.R. Berry, and J.M. Johnson, Paper 98, presented at Corrosion/82, National Association of Corrosion Engineers, Houston, 1982; Corrosion Engineering Bulletin 6, International Nickel Company; as cited in Metals Handbook, Ninth Edition, Vol 1",0.0125,
Acetic Acid,Nickel and alloys,Nickel-chromium-iron-molybdenum,Nickel G-2 ,0.005,0.2,,N06975,Mill annealed. Based on four 24-h tests,99,Boiling,Boiling,24 h,50.0,"S.W. Ciaraldi, M.R. Berry, and J.M. Johnson, Paper 98, presented at Corrosion/82, National Association of Corrosion Engineers, Houston, 1982; Corrosion Engineering Bulletin 6, International Nickel Company; as cited in Metals Handbook, Ninth Edition, Vol 1",0.005,
Acetic Acid,Nickel and alloys,Nickel-chromium-iron-molybdenum,Nickel G-3 ,0.015,0.6,,N06985,Mill annealed. Based on four 24-h tests,99,Boiling,Boiling,24 h,50.0,"S.W. Ciaraldi, M.R. Berry, and J.M. Johnson, Paper 98, presented at Corrosion/82, National Association of Corrosion Engineers, Houston, 1982; Corrosion Engineering Bulletin 6, International Nickel Company; as cited in Metals Handbook, Ninth Edition, Vol 1",0.015,
Acetic Acid,Nickel and alloys,Nickel-chromium-molybdenum-(tungsten),Alloy 625 ,0.03,1,,N06625,,20,Boiling,Boiling,,223.0,"H.E. Deverell and I.A. Franson, Practical Guide to Using the Newer Ferritic Stainless Steels, Materials Performance, NACE, USA, September 1989, p 52-57",0.03,
Acetic Acid,Nickel and alloys,Nickel-chromium-molybdenum-(tungsten),Cabot alloy No. 625 Cabot Corp.,0.02 max ,0.6 max ,,N06625,Average of four 24-h periods,10,Boiling,Boiling,,67.0,"Haynes International, 1982",0.02,
Acetic Acid,Nickel and alloys,Nickel-chromium-molybdenum-(tungsten),Cabot alloy No. 625 Cabot Corp.,0.01,0.4,,N06625,Average of four 24-h periods,99,Boiling,Boiling,,67.0,"Haynes International, 1982",0.01,
Acetic Acid,Nickel and alloys,Nickel-chromium-molybdenum-(tungsten),Inconel alloy 690 Inco Alloys International Inc.,0.03 max ,1 max ,,N06690,,10,80,176,,57.0,"Inco Alloys International, 1980",0.03,
Acetic Acid,Nickel and alloys,Nickel-chromium-molybdenum-(tungsten),Inconel alloy 690 Inco Alloys International Inc.,0.03 max  ,1 max  ,,N06690,Plus 0.5% H2SO4,10,80,176,,57.0,"Inco Alloys International, 1980",0.03,
