Repository: wfreinhart/matse219

# MATSE 219: Materials Informatics

Auto-generated from the private authoring repo (matse219-instructor). Do not edit here directly -- changes are overwritten on the next publish run.

## Lectures

- [Lecture01](https://colab.research.google.com/github/wfreinhart/matse219/blob/staging/notebooks/Lecture01.ipynb)
- [Lecture02](https://colab.research.google.com/github/wfreinhart/matse219/blob/staging/notebooks/Lecture02.ipynb)
- [Lecture03](https://colab.research.google.com/github/wfreinhart/matse219/blob/staging/notebooks/Lecture03.ipynb)
- [Lecture04](https://colab.research.google.com/github/wfreinhart/matse219/blob/staging/notebooks/Lecture04.ipynb)

File: datasets/thermoelectrics.csv (part 1 of 4)
study_id,composition,dopant_family,Cu_stoichiometry,zT_350C,zT_max,zT_max_temp_C,zT_max_temp_K,seebeck_350C_uVK,seebeck_at_zTmax_uVK,conductivity_350C_1e4Sm,conductivity_at_zTmax_1e4Sm,thermal_conductivity_350C_WmK,thermal_conductivity_at_zTmax_WmK,carrier_concentration_cm3,synthesis,compaction,sintering_type,sintering_temp_K,sintering_temp_C,relative_density_pct,density_g_cm3,theoretical_density_g_cm3,density_reference,remarks,citation
Suekuni 2012,Undoped,Undoped,12.0,,0.13,67.0,340.0,,,,,,,,quartz tube.  973 K (3h). 823 K (30h),CP + quartz tube annealing  at 773 K (25h),CP,773.0,,75.0,,,,,Suekuni. K.. Tsuruta. K.. Ariga. T.. & Koyano. M. (2012). Thermoelectric properties of mineral tetrahedrites Cu 10Tr 2Sb 4S 13 with low thermal conductivity. Applied Physics Express. 5(5). https://doi.org/10.1143/APEX.5.051201
Suekuni 2013,Undoped,Undoped,12.0,0.44,0.5,392.0,665.0,114.0,120.51,8.4,7.91,1.54,1.54,,quartz tube.  973 K (3h). 823 K (30h),CP + quartz tube annealing  at 773 K (25h)  + HP 803K 1h 60MPa,HP,803.0,,96.0,,,,,"Suekuni, K., Tsuruta, K., Kunii, M., Nishiate, H., Nishibori, E., Maki, S., Ohta, M., Yamamoto, A., & Koyano, M. (2013). High-performance thermoelectric mineral Cu12-xNi xSb4S13 tetrahedrite. Journal of Applied Physics, 113(4). https://doi.org/10.1063/1.4789389"
Lu 2013,Undoped,Undoped,12.0,0.45,0.55,400.0,,122.73,134.09,2.27,2.08,,,,quartz tube.  923 K (12h). BM(5min),CP + quartz tube annealing  at 723 K (2 weeks)+ HP 80MPa 723 K (30min),HP,722.0,,98.0,,,,,"Lu, X., & Morelli, D. T. (2013). Natural mineral tetrahedrite as a direct source of thermoelectric materials. Physical Chemistry Chemical Physics, 15(16), 5762–5766. https://doi.org/10.1039/c3cp50920f"
Lu 2013 Zn,Undoped,Undoped,12.0,0.49,0.56,400.0,673.0,121.26,132.28,7.69,7.14,1.48,1.5,,quartz tube.  923 K (12h). BM(5min),CP + quartz tube annealing  at 723 K (2 weeks)+ HP 80MPa 723 K (30min),HP,723.0,,98.0,,,,,"Lu, X., Morelli, D. T., Xia, Y., Zhou, F., Ozolins, V., Chi, H., Zhou, X., & Uher, C. (2013). High performance thermoelectricity in earth-abundant compounds based on natural mineral tetrahedrites. Advanced Energy Materials, 3(3), 342–348. https://doi.org/10.1002/aenm.201200650"
Chetty 2015_Co,Undoped,Undoped,12.0,0.64,0.7,400.0,673.0,145.0,125.0,6.8,6.25,1.37,1.35,,quartz tube.  973 K (3h). 823 K (30h),CP + quartz tube annealing  at 773 K (25h),CP,773.0,,95.0,,,,,Chetty. R.. Bali. A.. Naik. M. H.. Rogl. G.. Rogl. P.. Jain. M.. Suwas. S.. & Mallik. R. C. (2015). Thermoelectric properties of Co substituted synthetic tetrahedrite. Acta Materialia. 100. 266–274. https://doi.org/10.1016/j.actamat.2015.08.040
Chetty 2015_Mn,Undoped,Undoped,12.0,0.76,0.76,350.0,623.0,137.0,140.0,9.09,9.09,1.37,1.37,,quartz tube.  973 K (3h). 823 K (30h),CP + quartz tube annealing  at 773 K (25h),CP,773.0,,95.0,,,,,Chetty. R.. Prem Kumar. D. S.. Rogl. G.. Rogl. P.. Bauer. E.. Michor. H.. Suwas. S.. Puchegger. S.. Giester. G.. & Mallik. R. C. (2015). Thermoelectric properties of a Mn substituted synthetic tetrahedrite. Physical Chemistry Chemical Physics. 17(3). 1716–1727. https://doi.org/10.1039/c4cp04039b
Thesis_2015 Bouyrie,Undoped,Undoped,12.0,0.61,0.65,400.0,673.0,122.0,135.0,6.8,6.7,0.99,1.1,,quartz tube.  923 K (12h). HR 0.3/min CR 0.3K/min,SPS 80MPa. 573 K (4min). 723(4min),SPS,723.0,,99.0,,,,,"Bouyrie, Y. (2015). Identification, synthèse et caractérisation de phases tétraédrites pour la conversion d’énergie par effets thermoélectriques. https://theses.hal.science/tel-01599972v1"
Thesis_2016_Pg 80,Undoped,Undoped,12.0,0.8,0.8,350.0,623.0,155.0,155.0,5.5,5.5,0.93,0.93,,MA 450rpm 20h,CP + quartz tube annealing  at 1173 K (12h)+723 K(48h),Other,723.0,,99.0,4.99,5.07,,,"Chen, K. (2016). Synthesis and Thermoelectric Properties of Cu-Sb-S Compounds Declaration."
Kim_2019,Undoped,Undoped,12.0,0.69,0.87,450.0,723.0,176.0,175.0,3.0,2.8,0.77,0.75,3.12e+20,MA 300-400rpm  12-48h,HP 723 K (2h) 70 MPa,HP,723.0,,99.0,4.95008,4.99,"J.W. Anthony, R.A. Bideaux, K.W. Bladh, and M.C. Ni-",Specimen: HP723K2H,Kim. S. Y.. Kwak. S. G.. Pi. J. H.. Lee. G. E.. & Kim. I. H. (2019). Preparation of Tetrahedrite Cu 12 Sb 4 S 13 by Mechanical Alloying and Hot Pressing. Journal of Electronic Materials. 48(4). 1857–1863. https://doi.org/10.1007/s11664-018-6549-2
Kim_2019,Undoped,Undoped,12.0,0.7,0.84,450.0,,167.0,175.0,3.6,3.5,0.9,0.85,,MA 300-400rpm  12-48h,HP 673 K (2h) 70 MPa,HP,673.0,,99.0,,,"chols, Handbook of Mineralogy, Vol. I (Chantilly: Miner-",Specimen: HP623K2H,Kim. S. Y.. Kwak. S. G.. Pi. J. H.. Lee. G. E.. & Kim. I. H. (2019). Preparation of Tetrahedrite Cu 12 Sb 4 S 13 by Mechanical Alloying and Hot Pressing. Journal of Electronic Materials. 48(4). 1857–1863. https://doi.org/10.1007/s11664-018-6549-2
Kim_2019,Undoped,Undoped,12.0,0.6,0.76,450.0,,186.0,190.0,2.3,2.3,0.8,0.77,,MA 300-400rpm  12-48h,HP 773 K (2h) 70 MPa,HP,773.0,,99.0,,,"alogical Society of America, 2003).",Specimen: HP773K2H,Kim. S. Y.. Kwak. S. G.. Pi. J. H.. Lee. G. E.. & Kim. I. H. (2019). Preparation of Tetrahedrite Cu 12 Sb 4 S 13 by Mechanical Alloying and Hot Pressing. Journal of Electronic Materials. 48(4). 1857–1863. https://doi.org/10.1007/s11664-018-6549-2
Pi 2019,Undoped,Undoped,12.0,0.69,0.86,450.0,723.0,175.0,185.0,3.0,2.9,0.82,0.78,,MA 350rpm 24h,HP 723 K (2h) 70 Mpa,HP,723.0,,,,,,pristine,Pi. J. H.. Lee. G. E.. & Kim. I. H. (2019). Effects of Aging on Thermoelectric Properties of Tetrahedrite Cu 12 Sb 4 S 13. Journal of the Korean Physical Society. 74(9). 865–870. https://doi.org/10.3938/jkps.74.865
Pi 2019,Undoped,Undoped,12.0,0.64,0.91,450.0,723.0,155.0,165.0,3.8,3.5,0.95,0.88,,MA 350rpm 24h,HP 723 K (2h) 70 Mpa (Annealed at 623 K 10h),HP,723.0,,,,,,Aged 10h,Pi. J. H.. Lee. G. E.. & Kim. I. H. (2019). Effects of Aging on Thermoelectric Properties of Tetrahedrite Cu 12 Sb 4 S 13. Journal of the Korean Physical Society. 74(9). 865–870. https://doi.org/10.3938/jkps.74.865
Pi 2019,Undoped,Undoped,12.0,0.62,0.92,450.0,723.0,150.0,160.0,3.9,3.8,0.92,0.85,,MA 350rpm 24h,HP 723 K (2h) 70 Mpa (Annealed at723 K 10h),HP,723.0,,,,,,Aged 10h,Pi. J. H.. Lee. G. E.. & Kim. I. H. (2019). Effects of Aging on Thermoelectric Properties of Tetrahedrite Cu 12 Sb 4 S 13. Journal of the Korean Physical Society. 74(9). 865–870. https://doi.org/10.3938/jkps.74.865
Pi 2019,Undoped,Undoped,12.0,0.6,0.76,450.0,723.0,170.0,187.0,2.9,3.0,0.9,0.85,,MA 350rpm 24h,HP 723 K (2h) 70 Mpa (Annealed at 723 K 100h),HP,723.0,,,,,,Aged 100h,Pi. J. H.. Lee. G. E.. & Kim. I. H. (2019). Effects of Aging on Thermoelectric Properties of Tetrahedrite Cu 12 Sb 4 S 13. Journal of the Korean Physical Society. 74(9). 865–870. https://doi.org/10.3938/jkps.74.865
Barbier_2015,Undoped,Undoped,12.0,0.54,0.57,427.0,700.0,135.0,142.0,5.26,5.0,1.2,1.28,,quartz tube.  973 K (3h). 793 K (30h),CP + quartz tube annealing  at 773 K (25h)+ SPS 60MPa 793 K (30min) in Ar,SPS,793.0,,98.0,,,,,Barbier. T.. Lemoine. P.. Gascoin. S.. Lebedev. O. I.. Kaltzoglou. A.. Vaqueiro. P.. Powell. A. v.. Smith. R. I.. & Guilmeau. E. (2015). Structural stability of the synthetic thermoelectric ternary and nickel-substituted tetrahedrite phases. Journal of Alloys and Compounds. 634. 253–262. https://doi.org/10.1016/j.jallcom.2015.02.045
Balaz_2020,Undoped,Undoped,12.0,0.55,0.67,427.0,700.0,154.42,155.0,4.42,4.21,1.11,1.1,,Vibratory Mill 1h (Industrial scale),SPS 64MPa 723 K(30min),SPS,723.0,,95.0,,,,Industrial scale.,Baláž. P.. Guilmeau. E.. Daneu. N.. Dobrozhan. O.. Baláž. M.. Hegedus. M.. Barbier. T.. Achimovičová. M.. Kaňuchová. M.. & Briančin. J. (2020). Tetrahedrites synthesized via scalable mechanochemical process and spark plasma sintering. Journal of the European Ceramic Society. 40(5). 1922–1930. https://doi.org/10.1016/j.jeurceramsoc.2020.01.023
Balaz_2020,Undoped,Undoped,12.0,0.48,0.62,427.0,,136.01,151.62,5.23,4.37,1.21,1.1,,Vibratory Mill 2h (Industrial scale),SPS 64MPa 723 K(30min),SPS,723.0,,95.0,,,,Industrial scale.,Baláž. P.. Guilmeau. E.. Daneu. N.. Dobrozhan. O.. Baláž. M.. Hegedus. M.. Barbier. T.. Achimovičová. M.. Kaňuchová. M.. & Briančin. J. (2020). Tetrahedrites synthesized via scalable mechanochemical process and spark plasma sintering. Journal of the European Ceramic Society. 40(5). 1922–1930. https://doi.org/10.1016/j.jeurceramsoc.2020.01.023
Balaz_2020,Undoped,Undoped,12.0,0.45,0.56,427.0,,134.48,147.57,4.99,4.17,1.24,1.12,,Vibratory Mill 3h (Industrial scale),SPS 64MPa 723 K(30min),SPS,723.0,,95.0,,,,Industrial scale.,Baláž. P.. Guilmeau. E.. Daneu. N.. Dobrozhan. O.. Baláž. M.. Hegedus. M.. Barbier. T.. Achimovičová. M.. Kaňuchová. M.. & Briančin. J. (2020). Tetrahedrites synthesized via scalable mechanochemical process and spark plasma sintering. Journal of the European Ceramic Society. 40(5). 1922–1930. https://doi.org/10.1016/j.jeurceramsoc.2020.01.023
Balaz_2020,Undoped,Undoped,12.0,0.4,0.52,427.0,,127.83,142.81,5.19,4.23,1.28,1.15,,Vibratory Mill 4h (Industrial scale),SPS 64MPa 723 K(30min),SPS,723.0,,95.0,,,,Industrial scale.,Baláž. P.. Guilmeau. E.. Daneu. N.. Dobrozhan. O.. Baláž. M.. Hegedus. M.. Barbier. T.. Achimovičová. M.. Kaňuchová. M.. & Briančin. J. (2020). Tetrahedrites synthesized via scalable mechanochemical process and spark plasma sintering. Journal of the European Ceramic Society. 40(5). 1922–1930. https://doi.org/10.1016/j.jeurceramsoc.2020.01.023
Balaz_2020,Undoped,Undoped,12.0,0.39,0.49,427.0,,128.28,140.56,5.08,4.21,1.32,1.18,,Vibratory Mill 6h (Industrial scale),SPS 64MPa 723 K(30min),SPS,723.0,,95.0,,,,Industrial scale.,Baláž. P.. Guilmeau. E.. Daneu. N.. Dobrozhan. O.. Baláž. M.. Hegedus. M.. Barbier. T.. Achimovičová. M.. Kaňuchová. M.. & Briančin. J. (2020). Tetrahedrites synthesized via scalable mechanochemical process and spark plasma sintering. Journal of the European Ceramic Society. 40(5). 1922–1930. https://doi.org/10.1016/j.jeurceramsoc.2020.01.023
Battiston 2017,Undoped,Undoped,12.0,0.15,0.18,400.0,673.0,160.0,176.0,0.5,,0.38,,,Precursors BM,743 K (5min),ODP,743.0,,94.0,4.6906,,,,Battiston. S.. Fanciulli. C.. Fiameni. S.. Famengo. A.. Fasolin. S.. & Fabrizio. M. (2017). One step synthesis and sintering of Ni and Zn substituted tetrahedrite as thermoelectric material. Journal of Alloys and Compounds. 702. 75–83. https://doi.org/10.1016/j.jallcom.2017.01.187
Kwak 2019,Undoped,Undoped,12.0,0.69,0.86,450.0,723.0,175.0,185.0,2.9,3.1,0.8,0.75,,Steel jar. 350rpm 24h,HP 723K 70Mp 2h,HP,723.0,,99.0,,,,,"Kwak, S.-G., Lee, G.-E., & Kim, I.-H. (2019). Electronic Transport and Thermoelectric Properties of Cu 12-x Zn x Sb 4 S 13 Tetrahedrites Prepared by Mechanical Alloying and Hot Pressing. Korean J. Met. Mater.), 57(5), 1–6. https://doi.org/10.3365/KJMM.2019.57.5.1"
Huang 2018,Undoped,Undoped,12.0,0.42,0.54,450.0,723.0,119.95,141.0,8.0,5.88,1.74,1.65,,"quartz ampoule. 923K, 12h",CP + Annealing 1 week 723K + HP 673K 250MPa 1h,HP,673.0,400.0,97.0,,,,,"Huang, L. L., Wang, Y. S., Zhu, C., Xu, R., Li, J. M., Zhang, J. H., Li, D., Wang, Z. M., Wang, L., Song, C. J., Xin, H. X., Zhang, J., & Qin, X. Y. (2018). Preparation and enhanced thermoelectric performance of Pb-doped tetrahedrite Cu12-xPbxSb4S13. Journal of Alloys and Compounds, 769, 478–483. https://doi.org/10.1016/j.jallcom.2018.07.335"
Sun 2017,Undoped,Undoped,12.0,0.3,0.61,450.0,723.0,119.0,160.0,3.2,3.3,0.96,0.95,,Steel jar. 450rpm 10h,SPS 723K 10min 50MPa + SPS 573K 10min 100MPa,SPS,723.0,,86.0,,,,,"Sun, F. H., Wu, C. F., Li, Z., Pan, Y., Asfandiyar, Dong, J., & Li, J. F. (2017). Powder metallurgically synthesized Cu12Sb4S13 tetrahedrites: phase transition and high thermoelectricity. RSC Advances, 7(31), 18909–18916. https://doi.org/10.1039/c7ra02564e"
Levinsky 2022,Undoped,Undoped,12.0,0.48,0.48,350.0,623.0,123.0,123.0,7.6,7.6,1.49,1.49,,Silica tubes. 923K 12h,CP + annealing 5 days 723K + SPS 80MPa 4min 723K,SPS,723.0,,95.0,,,,,"Levinský, P., Ventrapati, P. K., Dauscher, A., Hejtmánek, J., Candolfi, C., & Lenoir, P. B. (2022). Achieving High Thermoelectric Performance in Mixed Natural-Synthetic Tetrahedrites. ChemNanoMat, 8(11). https://doi.org/10.1002/cnma.202200364"
Heo 2014,Undoped,Undoped,12.0,,0.3,302.0,575.0,,105.0,,5.1,,1.08,,quartz tube.  723 K (3weeks). BM(5min),HP 723 K (2h) 10 Mpa (density is 85%),HP,723.0,,88.0,,,,,Heo. J.. Laurita. G.. Muir. S.. Subramanian. M. A.. & Keszler. D. A. (2014). Enhanced thermoelectric performance of synthetic tetrahedrites. Chemistry of Materials. 26(6). 2047–2051. https://doi.org/10.1021/cm404026k
Kumar 2016,Undoped,Undoped,12.0,0.76,0.76,350.0,,130.0,130.0,10.5,10.5,1.32,1.32,,quartz tube.  973 K (3h) + 773K (3h),Annealing: 773K 96h + HP 30MPa at 773K 1h,HP,773.0,,95.0,,,,,"Prem Kumar, D. S., Chetty, R., Rogl, P., Rogl, G., Bauer, E., Malar, P., & Mallik, R. C. (2016). Thermoelectric properties of Cd doped tetrahedrite: Cu12−xCdxSb4S13. Intermetallics, 78, 21–29. https://doi.org/10.1016/j.intermet.2016.08.003"
Kosaka 2017,Undoped,Undoped,12.0,0.42,0.44,382.0,,120.0,124.0,7.14,6.67,1.45,1.47,,quartz tube.  523 K (2h) + 1003K (10h),CP 200MPa + annealing 773K 100h + HP773K 15min 50MPa,HP,773.0,,95.0,,,,,"Kosaka, Y., Suekuni, K., Hashikuni, K., Bouyrie, Y., Ohta, M., & Takabatake, T. (2017). Effects of Ge and Sn substitution on the metal-semiconductor transition and thermoelectric properties of Cu12Sb4S13 tetrahedrite. Physical Chemistry Chemical Physics, 19(13), 8874–8879. https://doi.org/10.1039/c7cp00351j"
Zhu 2019,Undoped,Undoped,12.0,0.44,0.62,450.0,,110.0,145.0,8.8,6.8,1.6,1.0,,quartz ampoule. 923K 12h,CP + annealing : 723K (1 week) + HP 673K 1h 250MPa,HP,673.0,,96.0,,,,,"Zhu, C., Ming, H., Huang, L., Zhang, B., Lou, X., Li, D., Jabar, B., Xin, H., Zhang, J., & Qin, X. (2019). Achieving high power factor and thermoelectric performance through dual substitution of Zn and Se in tetrahedrites Cu12Sb4S13. Applied Physics Letters, 115(18). https://doi.org/10.1063/1.5119411"
Zhu 2021,Undoped,Undoped,12.0,0.43,0.69,450.0,723.0,110.0,145.0,8.4,5.4,1.52,1.33,,quartz ampoule. 923K 12h,CP + annealing : 723K (1 week) + HP 673K 1h 250MPa,HP,673.0,,96.0,,,,,"Zhu, C., Chen, Q., Ming, H., Qin, X., Yang, Y., Zhang, J., Peng, D., Chen, T., Li, D., & Kawazoe, Y. (2021). Improved Thermoelectric Performance of Cu12Sb4S13 through Gd-Substitution Induced Enhancement of Electronic Density of States and Phonon Scattering. ACS Applied Materials and Interfaces , 13(21), 25092–25101. https://doi.org/10.1021/acsami.1c03493"
Huang 2020,Undoped,Undoped,12.0,0.41,0.58,450.0,,125.0,145.0,8.0,5.5,1.73,1.62,,"quartz ampoule. 923K, 12h",CP + Annealing 1 week 723K + HP 673K 250MPa 1h,HP,673.0,400.0,96.0,,,,,"Huang, L., Kong, Y., Zhang, J., Zhu, C., Zhang, J., Li, Y., Li, D., Xin, H., Wang, Z., & Qin, X. (2020). Effects of Sb Deviation from Its Stoichiometric Ratio on the Micro- And Electronic Structures and Thermoelectric Properties of Cu12Sb4S13. ACS Applied Materials and Interfaces, 12(12), 14145–14153. https://doi.org/10.1021/acsami.0c00098"
Vaqueiro 2017,Undoped,Undoped,12.0,,0.42,302.0,573.0,,120.0,,7.8,,1.425,,quartz tube.  773 K (48h). 723 K (2-4 days),HP 80MPa 723 K(30min),HP,723.0,,96.0,4.92,5.125,,,"Vaqueiro, P., Guélou, G., Kaltzoglou, A., Smith, R. I., Barbier, T., Guilmeau, E., & Powell, A. v. (2017). The Influence of Mobile Copper Ions on the Glass-Like Thermal Conductivity of Copper-Rich Tetrahedrites. Chemistry of Materials, 29(9), 4080–4090. https://doi.org/10.1021/acs.chemmater.7b00891"
Yan 2018,Undoped,Undoped,12.0,0.49,0.63,450.0,723.0,122.93,,7.17,,1.46,,,quartz tube.  923 K (12h). 723 K (1 week),SPS 673 K (5min) 45 Mpa,SPS,673.0,,95.0,,,,Reduction in KL due to phase segregation. Cu ion mobility,"Yan, Y., Wu, H., Wang, G., Lu, X., & Zhou, X. (2018). High thermoelectric performance balanced by electrical and thermal transport in tetrahedrites Cu12+xSb4S12Se. Energy Storage Materials, 13, 127–133. https://doi.org/10.1016/j.ensm.2018.01.006"
Kwak 2022,Undoped,Undoped,12.0,0.69,0.86,450.0,723.0,173.0,175.0,3.0,2.9,0.8,0.76,,steel jar. BM 350rpm 24h,HP 723K 2h 70MPa,HP,723.0,,99.0,,4.99,"J.W. Anthony, R.A. Bideaux, K.W. Bladh, M.C. Nichols, Hand-",,"Kwak, S. G., & Kim, I. H. (2022). Thermoelectric properties of the off-stoichiometric tetrahedrites Cu12+mSb4S13. Journal of the Korean Physical Society, 80(11), 1054–1059. https://doi.org/10.1007/s40042-022-00476-0"
Tippireddy 2018,Undoped,Undoped,12.0,0.64,0.71,400.0,673.0,122.45,134.0,10.0,10.0,1.37,1.37,,quartz ampule. 973K 3h,Annealing: 773K 30h + HP 30MPa at 823K 2h,HP,823.0,,,,,"book of Mineralogy, I. (Mineralogical Society of America, Vir-",,Tippireddy. S.. Chetty. R.. Naik. M. H.. Jain. M.. Chattopadhyay. K.. & Mallik. R. C. (2018). Electronic and Thermoelectric Properties of Transition Metal Substituted Tetrahedrites. Journal of Physical Chemistry C. 122(16). 8735–8749. https://doi.org/10.1021/acs.jpcc.7b12214
Kumar 2017,Undoped,Undoped,12.0,0.77,0.82,400.0,,127.0,135.0,8.33,7.69,1.16,1.21,,quartz tube.  973 K (3h) + 773K (3h),Annealing: 773K 96h + HP 30MPa at 773K 1h,HP,773.0,,90.0,,,"ginia, 2003)",,"Prem Kumar, D. S., Chetty, R., Femi, O. E., Chattopadhyay, K., Malar, P., & Mallik, R. C. (2017). Thermoelectric Properties of Bi Doped Tetrahedrite. Journal of Electronic Materials, 46(5), 2616–2622. https://doi.org/10.1007/s11664-016-4826-5"
Lu 2014,Undoped,Undoped,12.0,0.46,0.56,400.0,723.0,116.0,135.0,7.1,6.5,1.45,1.54,,quartz tube.  923 K (12h). BM(5min),CP + quartz tube annealing  at 723 K (1 week)+ HP 80MPa 723 K (30min),HP,723.0,450.0,98.0,,,,,"Lu, X., & Morelli, D. (2014). The effect of Te substitution for sb on thermoelectric properties of tetrahedrite. Journal of Electronic Materials, 43(6), 1983–1987. https://doi.org/10.1007/s11664-013-2931-1"
Morelli 2020,Undoped,Undoped,12.0,0.43,0.57,400.0,,122.28,132.07,7.14,7.14,1.49,1.53,,quartz ampoule.  923K. 12h,CP 723K 2 weeks + BM(30min) +HP 80MPa 30min 723K,HP,723.0,,98.0,,,,,Morelli. (2009). United States Patent ( Continued ) ( 71 ) Applicant : BOARD OF TRUSTEES OF. https://doi.org/10.1002/aenm.201200650/abstract
Wang 2016,Undoped,Undoped,12.0,0.69,0.85,427.0,700.0,125.0,140.0,7.5,6.4,0.99,0.95,,silica ampoules. 923K. 12h,CP + silica ampoules HP 723K 70MPa 30min,HP,723.0,,,,,,,Wang. J. Y.. Li. X. Y.. & Bao. Y. F. (2016). Thermoelectric properties of Mn dopbed Cu12-xMnxSb4S13 tetrahedrites. Materials Science Forum. 847. 161–165. https://doi.org/10.4028/www.scientific.net/MSF.847.161
Levinsky 2019,Undoped,Undoped,12.0,0.5,0.57,400.0,,125.0,130.0,7.75,7.52,1.4,1.4,,silica tubes. 943K,CP + annealing : 723K (5 days) + SPS 80MPa 4min 723K,SPS,723.0,,95.0,,,,,"Levinsky, P., Candolfi, C., Dauscher, A., Lenoir, B., & Hejtmánek, J. (2019). Thermoelectric Properties of Magnesium-Doped Tetrahedrite Cu 12−x Mg x Sb 4 S 13. Journal of Electronic Materials, 48(4), 1926–1931. https://doi.org/10.1007/s11664-019-07032-w"
Pi 2020,Undoped,Undoped,12.0,0.5,0.66,450.0,723.0,194.0,195.0,1.89,1.9,0.8,0.78,,MA 350rpm 24h,HP 723K 2h 70MPa,HP,723.0,,99.0,,,,,"Pi, J. H., Lee, G. E., & Kim, I. H. (2020). Thermal Stability, Mechanical Properties and Thermoelectric Performance of Cu11TrSb4S13 (Tr = Mn, Fe, Co, Ni, Cu, and Zn). Journal of Electronic Materials, 49(5), 2710–2718. https://doi.org/10.1007/s11664-019-07570-3"
Lu 2016 Se,Undoped,Undoped,12.0,0.46,0.63,450.0,,122.0,139.0,7.14,6.21,1.46,1.39,,quartz tube.  923 K (12h). BM(5min),CP + quartz tube annealing  at 723 K (1 week)+ HP 80MPa 723 K (30min),HP,723.0,,,,,,,"Lu, X., Morelli, D. T., Wang, Y., Lai, W., Xia, Y., & Ozolins, V. (2016). Phase Stability, Crystal Structure, and Thermoelectric Properties of Cu12Sb4S13-xSex Solid Solutions. Chemistry of Materials, 28(6), 1781–1786. https://doi.org/10.1021/acs.chemmater.5b04794"
Zhu 2022,Undoped,Undoped,12.0,0.44,0.64,450.0,,113.0,136.0,8.3,6.45,1.5,1.35,,solid-state reaction: silica tubes. 923K 12h,,Other,,,96.0,,,,,"Zhu, C., Ming, H., Zhang, J., Li, D., Chen, T., & Qin, X. (2022). Ultralow Lattice Thermal Conductivity and High Thermoelectric Figure of Merit in Dually Substituted Cu12Sb4S13 Tetrahedrites. Advanced Electronic Materials, 8(10). https://doi.org/10.1002/aelm.202200112"
Yang 2024,Undoped,Undoped,12.0,0.39,0.5,500.0,,122.0,155.0,7.2,4.6,1.72,1.66,,973K 24h + 673K 3 days + ball milled,SPS 600K 50MPa,SPS,600.0,327.0,98.0,,,,,"Yang, C., Qu, L., Wang, P., Li, S., Wang, J., Zhu, B., Cheng, S., Jiang, S., Xing, B., & Cui, J. (2024). Improved Thermoelectric Performance in Ga- and Te-Co-introduced Tetrahedrite Cu12Sb4S13. Advanced Engineering Materials, 26(14). https://doi.org/10.1002/adem.202400442"
Weller 2017 ZnNi,Undoped,Undoped,12.0,0.61,0.66,400.0,673.0,245.0,260.0,1.0,1.1111111111111112,0.58,0.675,,steel jar. 1080rpm 1h,SPS 340C 30min 40MPa,SPS,613.0,,95.0,,,,,"Weller, D. P., & Morelli, D. T. (2017). Rapid synthesis of zinc and nickel co-doped tetrahedrite thermoelectrics by reactive spark plasma sintering and mechanical alloying. Journal of Alloys and Compounds, 710, 794–799. https://doi.org/10.1016/j.jallcom.2017.03.272"
Weller 2017 ZnNi,Undoped,Undoped,12.0,0.6,0.66,400.0,673.0,245.0,260.0,0.9090909090909092,1.1111111111111112,0.55,0.33,,steel jar. 300rpm 48h,SPS 340C 10min 40MPA,SPS,613.0,,95.0,,,,,"Weller, D. P., & Morelli, D. T. (2017). Rapid synthesis of zinc and nickel co-doped tetrahedrite thermoelectrics by reactive spark plasma sintering and mechanical alloying. Journal of Alloys and Compounds, 710, 794–799. https://doi.org/10.1016/j.jallcom.2017.03.273"
Ojha 2024,Undoped,Undoped,12.0,0.0,0.0,450.0,,140.0,140.0,0.0005,0.0005,1.15,1.27,,BM 200rpm 12h,HP 50MPa 2h 773K,HP,773.0,,95.0,,,,,Ojha. A.. R. A.. & Bathula. S. (2024). Augmentation in the thermoelectric performance by integrating the natural minerals with synthetic tetrahedrite compounds. Materials Science in Semiconductor Processing. 180. https://doi.org/10.1016/j.mssp.2024.108562
Lopez 2022,Undoped,Undoped,12.0,0.02,0.02,350.0,,138.0,,0.19,,0.65,,,MA YPSZ jar 350rpm 6h,HP 350C (1h) 5ton/cm^3,HP,623.0,,93.30628803245436,4.6,4.93,,,"López Cota, F. A., Díaz-Guillén, J. A., Juan Dura, O., López de la Torre, M. A., Rodríguez-Hernández, J., & Fernández Fuentes, A. (2021). Mechanosynthesis and thermoelectric properties of fe, zn, and cd-doped p-type tetrahedrite: Cu12-x mx sb4 s13. Materials, 14(13). https://doi.org/10.3390/ma14133449"
Rout 2024,Undoped,Undoped,11.95,0.7,,,,,,,,,,,Solid State,HP 773K 2h 80MPa,HP,773.0,,98.0,4.86,4.93,,,Rout. U.. & Mallik. R. C. (2024). Thermoelectric properties of Gd and Se double substituted tetrahedrite. Dalton Transactions. 53(8). 3511–3522. https://doi.org/10.1039/D3DT03795A
Kwak 2022,Cu deficient 11.9,Cu-excess/deficiency,11.9,0.7,0.91,450.0,723.0,155.0,157.0,4.1,3.9,0.82,0.82,,steel jar. BM 350rpm 24h,HP 723K 2h 70MPa,HP,723.0,,99.0,,4.99,"J.W. Anthony, R.A. Bideaux, K.W. Bladh, M.C. Nichols, Hand-",,"Kwak, S. G., & Kim, I. H. (2022). Thermoelectric properties of the off-stoichiometric tetrahedrites Cu12+mSb4S13. Journal of the Korean Physical Society, 80(11), 1054–1059. https://doi.org/10.1007/s40042-022-00476-0"
Kwak 2022,Cu deficient 11.8,Cu-excess/deficiency,11.8,0.65,0.83,450.0,723.0,155.0,157.0,3.5,3.5,0.82,0.82,,steel jar. BM 350rpm 24h,HP 723K 2h 70MPa,HP,723.0,,99.0,,4.99,"J.W. Anthony, R.A. Bideaux, K.W. Bladh, M.C. Nichols, Hand-",,"Kwak, S. G., & Kim, I. H. (2022). Thermoelectric properties of the off-stoichiometric tetrahedrites Cu12+mSb4S13. Journal of the Korean Physical Society, 80(11), 1054–1059. https://doi.org/10.1007/s40042-022-00476-1"
Kwak 2022,Cu deficient 11.7,Cu-excess/deficiency,11.7,0.6,0.8,450.0,723.0,150.0,152.0,4.5,4.3,1.0,0.97,,steel jar. BM 350rpm 24h,HP 723K 2h 70MPa,HP,723.0,,99.0,,4.99,"J.W. Anthony, R.A. Bideaux, K.W. Bladh, M.C. Nichols, Hand-",,"Kwak, S. G., & Kim, I. H. (2022). Thermoelectric properties of the off-stoichiometric tetrahedrites Cu12+mSb4S13. Journal of the Korean Physical Society, 80(11), 1054–1059. https://doi.org/10.1007/s40042-022-00476-1"
Kwak 2022,Cu excess 12.1,Cu-excess/deficiency,12.1,0.6,0.71,450.0,723.0,194.0,195.0,1.5,1.5,0.6,0.75,,steel jar. BM 350rpm 24h,HP 723K 2h 70MPa,HP,723.0,,99.0,,4.99,"J.W. Anthony, R.A. Bideaux, K.W. Bladh, M.C. Nichols, Hand-",,"Kwak, S. G., & Kim, I. H. (2022). Thermoelectric properties of the off-stoichiometric tetrahedrites Cu12+mSb4S13. Journal of the Korean Physical Society, 80(11), 1054–1059. https://doi.org/10.1007/s40042-022-00476-0"
Kwak 2022,Cu excess 12.2,Cu-excess/deficiency,12.2,0.68,0.79,450.0,723.0,204.0,205.0,1.5,1.5,0.6,0.65,,steel jar. BM 350rpm 24h,HP 723K 2h 70MPa,HP,723.0,,99.0,,4.99,"J.W. Anthony, R.A. Bideaux, K.W. Bladh, M.C. Nichols, Hand-",,"Kwak, S. G., & Kim, I. H. (2022). Thermoelectric properties of the off-stoichiometric tetrahedrites Cu12+mSb4S13. Journal of the Korean Physical Society, 80(11), 1054–1059. https://doi.org/10.1007/s40042-022-00476-0"
Kwak 2022,Cu excess 12.3,Cu-excess/deficiency,12.3,0.6,0.72,450.0,723.0,208.0,208.0,1.3,1.4,0.6,0.65,,steel jar. BM 350rpm 24h,HP 723K 2h 70MPa,HP,723.0,,99.0,,4.99,"J.W. Anthony, R.A. Bideaux, K.W. Bladh, M.C. Nichols, Hand-",,"Kwak, S. G., & Kim, I. H. (2022). Thermoelectric properties of the off-stoichiometric tetrahedrites Cu12+mSb4S13. Journal of the Korean Physical Society, 80(11), 1054–1059. https://doi.org/10.1007/s40042-022-00476-0"
Vaqueiro 2017,Cu excess 13.5,Cu-excess/deficiency,13.5,,0.62,300.0,573.0,,175.0,,2.0,,0.6,,quartz tube.  773 K (48h). 723 K (2-4 days),HP 80MPa 723 K(30min),HP,723.0,,96.0,4.92,5.125,,,"Vaqueiro, P., Guélou, G., Kaltzoglou, A., Smith, R. I., Barbier, T., Guilmeau, E., & Powell, A. v. (2017). The Influence of Mobile Copper Ions on the Glass-Like Thermal Conductivity of Copper-Rich Tetrahedrites. Chemistry of Materials, 29(9), 4080–4090. https://doi.org/10.1021/acs.chemmater.7b00891"
Yan 2018,Cu13.5 Sb4 S13,Cu-excess/deficiency,13.5,0.85,1.0,450.0,723.0,180.0,190.0,2.09,2.0,0.48,0.5,,quartz tube.  923 K (12h). 723 K (1 week),SPS 673 K (5min) 45 Mpa,SPS,673.0,,95.0,,,,Reduction in KL due to phase segregation. Cu ion mobility,"Yan, Y., Wu, H., Wang, G., Lu, X., & Zhou, X. (2018). High thermoelectric performance balanced by electrical and thermal transport in tetrahedrites Cu12+xSb4S12Se. Energy Storage Materials, 13, 127–133. https://doi.org/10.1016/j.ensm.2018.01.006"
Yan  2018,Cu13.5 Sb4 S12 Se,Se,13.5,0.8,1.1,450.0,723.0,159.73,177.0,3.77,3.9,0.76,0.81,,quartz tube.  923 K (12h). 723 K (1 week),SPS 673 K (5min) 45 Mpa,SPS,673.0,,95.0,,,,,"Yan, Y., Wu, H., Wang, G., Lu, X., & Zhou, X. (2018). High thermoelectric performance balanced by electrical and thermal transport in tetrahedrites Cu12+xSb4S12Se. Energy Storage Materials, 13, 127–133. https://doi.org/10.1016/j.ensm.2018.01.006"
Vaqueiro 2017,Cu excess 12.3,Cu-excess/deficiency,12.3,,0.3,300.0,573.0,,125.0,,2.5,,1.1,,silica tube. 773K (2 days),"723K 2-4 days + HP 723K, 30 min, 80MPa",HP,723.0,,96.0,4.92,5.125,,,"Vaqueiro, P., Guélou, G., Kaltzoglou, A., Smith, R. I., Barbier, T., Guilmeau, E., & Powell, A. v. (2017). The Influence of Mobile Copper Ions on the Glass-Like Thermal Conductivity of Copper-Rich Tetrahedrites. Chemistry of Materials, 29(9), 4080–4090. https://doi.org/10.1021/acs.chemmater.7b00891"
Yan 2018,Cu12.5 Sb4 S13,Cu-excess/deficiency,12.5,0.51,0.7,450.0,723.0,136.0,140.0,3.52,3.5,0.81,0.7,,quartz tube.  923 K (12h). 723 K (1 week),SPS 673 K (5min) 45 Mpa,SPS,673.0,,95.0,,,,,"Yan, Y., Wu, H., Wang, G., Lu, X., & Zhou, X. (2018). High thermoelectric performance balanced by electrical and thermal transport in tetrahedrites Cu12+xSb4S12Se. Energy Storage Materials, 13, 127–133. https://doi.org/10.1016/j.ensm.2018.01.006"
Yan 2018,Cu12.5 Sb4 S12 Se,Se,12.5,0.76,0.87,450.0,723.0,124.04,140.0,7.13,5.0,0.89,0.85,,quartz tube.  923 K (12h). 723 K (1 week),SPS 673 K (5min) 45 Mpa,SPS,673.0,,95.0,,,,,"Yan, Y., Wu, H., Wang, G., Lu, X., & Zhou, X. (2018). High thermoelectric performance balanced by electrical and thermal transport in tetrahedrites Cu12+xSb4S12Se. Energy Storage Materials, 13, 127–133. https://doi.org/10.1016/j.ensm.2018.01.006"
Vaqueiro 2017,Cu excess 13,Cu-excess/deficiency,13.0,,0.23,300.0,573.0,,125.0,,2.0,,0.85,,silica tube. 773K (2 days),"723K 2-4 days + HP 723K, 30 min, 80MPa",HP,723.0,,96.0,4.92,5.125,,,"Vaqueiro, P., Guélou, G., Kaltzoglou, A., Smith, R. I., Barbier, T., Guilmeau, E., & Powell, A. v. (2017). The Influence of Mobile Copper Ions on the Glass-Like Thermal Conductivity of Copper-Rich Tetrahedrites. Chemistry of Materials, 29(9), 4080–4090. https://doi.org/10.1021/acs.chemmater.7b00891"
Yan 2018,Cu13 Sb4 S13,Cu-excess/deficiency,13.0,0.67,0.85,450.0,723.0,163.0,170.0,2.46,2.4,0.59,0.6,,quartz tube.  923 K (12h). 723 K (1 week),SPS 673 K (5min) 45 Mpa,SPS,673.0,,95.0,,,,,"Yan, Y., Wu, H., Wang, G., Lu, X., & Zhou, X. (2018). High thermoelectric performance balanced by electrical and thermal transport in tetrahedrites Cu12+xSb4S12Se. Energy Storage Materials, 13, 127–133. https://doi.org/10.1016/j.ensm.2018.01.006"
Yan 2018,Cu13 Sb4 S12 Se,Se,13.0,0.78,0.99,450.0,723.0,142.41,150.0,5.59,5.0,0.91,0.9,,quartz tube.  923 K (12h). 723 K (1 week),SPS 673 K (5min) 45 Mpa,SPS,673.0,,95.0,,,,,"Yan, Y., Wu, H., Wang, G., Lu, X., & Zhou, X. (2018). High thermoelectric performance balanced by electrical and thermal transport in tetrahedrites Cu12+xSb4S12Se. Energy Storage Materials, 13, 127–133. https://doi.org/10.1016/j.ensm.2018.01.006"
Vaqueiro 2017,Cu excess 14,Cu-excess/deficiency,14.0,,0.62,300.0,573.0,,200.0,,1.6,,0.58,,silica tube. 773K (2 days),"723K 2-4 days + HP 723K, 30 min, 80MPa",HP,723.0,,96.0,4.92,5.125,,,"Vaqueiro, P., Guélou, G., Kaltzoglou, A., Smith, R. I., Barbier, T., Guilmeau, E., & Powell, A. v. (2017). The Influence of Mobile Copper Ions on the Glass-Like Thermal Conductivity of Copper-Rich Tetrahedrites. Chemistry of Materials, 29(9), 4080–4090. https://doi.org/10.1021/acs.chemmater.7b00891"
Levinsky 2022,Cu11Ni,Ni,11.0,0.55,0.55,350.0,623.0,135.0,135.0,4.85,4.85,1.0,1.0,,Silica tubes. 923K 12h,CP + annealing 5 days 723K + SPS 80MPa 4min 723K,SPS,723.0,,95.0,,,,,"Levinský, P., Ventrapati, P. K., Dauscher, A., Hejtmánek, J., Candolfi, C., & Lenoir, P. B. (2022). Achieving High Thermoelectric Performance in Mixed Natural-Synthetic Tetrahedrites. ChemNanoMat, 8(11). https://doi.org/10.1002/cnma.202200364"
Battiston 2017,Cu11Ni,Ni,11.0,0.56,0.65,400.0,673.0,215.0,215.0,1.2,1.0,0.65,0.65,,Precursors BM,Open Die Pressing 743 K (5min),ODP,743.0,,93.0,,,,,Battiston. S.. Fanciulli. C.. Fiameni. S.. Famengo. A.. Fasolin. S.. & Fabrizio. M. (2017). One step synthesis and sintering of Ni and Zn substituted tetrahedrite as thermoelectric material. Journal of Alloys and Compounds. 702. 75–83. https://doi.org/10.1016/j.jallcom.2017.01.187
Suekuni 2013,Cu10.5 Ni 1.5,Ni,10.5,0.65,0.7,392.0,665.0,177.0,185.0,2.5,2.5,0.81,0.75,,quartz tube.  973 K (3h). 823 K (30h),CP + quartz tube annealing  at 773 K (25h)  + HP 803K 1h 60MPa,HP,773.0,,96.0,,,,,Suekuni. K.. Tsuruta. K.. Kunii. M.. Nishiate. H.. Nishibori. E.. Maki. S.. Ohta. M.. Yamamoto. A.. & Koyano. M. (2013). High-performance thermoelectric mineral Cu12-xNi xSb4S13 tetrahedrite. Journal of Applied Physics. 113(4). https://doi.org/10.1063/1.4789389
Suekuni 2013,Cu10 Ni 2,Ni,10.0,0.58,0.62,392.0,,216.0,208.88,1.2,1.41,0.67,0.68,,quartz tube.  973 K (3h). 823 K (30h),CP + quartz tube annealing  at 773 K (25h)  + HP 803K 1h 60MPa,HP,773.0,,96.0,,,,,Suekuni. K.. Tsuruta. K.. Kunii. M.. Nishiate. H.. Nishibori. E.. Maki. S.. Ohta. M.. Yamamoto. A.. & Koyano. M. (2013). High-performance thermoelectric mineral Cu12-xNi xSb4S13 tetrahedrite. Journal of Applied Physics. 113(4). https://doi.org/10.1063/1.4789390
Suekuni 2013,Cu11.5 Ni 0.5,Ni,11.5,0.54,0.57,392.0,,125.0,129.93,7.04,7.04,1.37,1.41,,quartz tube.  973 K (3h). 823 K (30h),CP + quartz tube annealing  at 773 K (25h)  + HP 803K 1h 60MPa,HP,773.0,,96.0,,,,,Suekuni. K.. Tsuruta. K.. Kunii. M.. Nishiate. H.. Nishibori. E.. Maki. S.. Ohta. M.. Yamamoto. A.. & Koyano. M. (2013). High-performance thermoelectric mineral Cu12-xNi xSb4S13 tetrahedrite. Journal of Applied Physics. 113(4). https://doi.org/10.1063/1.4789391
Suekuni 2013,Cu11 Ni,Ni,11.0,0.61,0.67,392.0,,150.0,155.0,4.6,4.56,1.08,1.1,,quartz tube.  973 K (3h). 823 K (30h),CP + quartz tube annealing  at 773 K (25h)  + HP 803K 1h 60MPa,HP,773.0,,96.0,,,,,Suekuni. K.. Tsuruta. K.. Kunii. M.. Nishiate. H.. Nishibori. E.. Maki. S.. Ohta. M.. Yamamoto. A.. & Koyano. M. (2013). High-performance thermoelectric mineral Cu12-xNi xSb4S13 tetrahedrite. Journal of Applied Physics. 113(4). https://doi.org/10.1063/1.4789392
Barbier 2015,Cu10.4 Ni 1.6,Ni,10.4,0.65,0.8,427.0,700.0,182.0,193.0,2.78,2.7,0.86,0.9,,quartz tube.  973 K (3h). 793 K (30h),CP + quartz tube annealing  at 773 K (25h)+ SPS 60MPa 793 K (30min) in Ar,SPS,793.0,,98.0,,,,,Barbier. T.. Lemoine. P.. Gascoin. S.. Lebedev. O. I.. Kaltzoglou. A.. Vaqueiro. P.. Powell. A. v.. Smith. R. I.. & Guilmeau. E. (2015). Structural stability of the synthetic thermoelectric ternary and nickel-substituted tetrahedrite phases. Journal of Alloys and Compounds. 634. 253–262. https://doi.org/10.1016/j.jallcom.2015.02.045
Suekuni 2012,Cu10 Ni2,Ni,10.0,,0.15,67.0,340.0,,,,,,,,quartz tube.  973 K (3h). 823 K (30h),CP + quartz tube annealing  at 773 K (25h),CP,773.0,,,,,,,Suekuni. K.. Tsuruta. K.. Ariga. T.. & Koyano. M. (2012). Thermoelectric properties of mineral tetrahedrites Cu 10Tr 2Sb 4S 13 with low thermal conductivity. Applied Physics Express. 5(5). https://doi.org/10.1143/APEX.5.051201
Sun 2018,Cu11 Ni Sb4 S12.5,Ni,11.0,0.76,0.95,450.0,723.0,165.0,178.0,4.0,3.7,0.9,0.91,,MA 450rpm 10h,SPS  723 K (10min). 50 MPa,SPS,723.0,,98.0,,,,,"Sun, F. H., Dong, J., Dey, S., Asfandiyar, Wu, C. F., Pan, Y., Tang, H., & Li, J. F. (2018). Enhanced thermoelectric performance of Cu12Sb4S13−δ tetrahedrite via nickel doping. Science China Materials, 61(9), 1209–1217. https://doi.org/10.1007/s40843-018-9241-x"
Sun 2018,Cu10 Ni2 Sb4 S12.5,Ni,10.0,0.61,0.75,450.0,723.0,254.0,262.0,1.0,0.9,0.6,0.62,,MA 450rpm 10h,SPS  723 K (10min). 50 MPa,SPS,723.0,,98.0,,,,,"Sun, F. H., Dong, J., Dey, S., Asfandiyar, Wu, C. F., Pan, Y., Tang, H., & Li, J. F. (2018). Enhanced thermoelectric performance of Cu12Sb4S13−δ tetrahedrite via nickel doping. Science China Materials, 61(9), 1209–1217. https://doi.org/10.1007/s40843-018-9241-x"
Sun 2018,Cu11.5 Ni 0.5 Sb4 S12.5,Ni,11.5,0.55,0.78,450.0,723.0,140.0,158.0,6.0,5.43,1.38,1.38,,MA 450rpm 10h,SPS  723 K (10min). 50 MPa,SPS,723.0,,98.0,,,,,"Sun, F. H., Dong, J., Dey, S., Asfandiyar, Wu, C. F., Pan, Y., Tang, H., & Li, J. F. (2018). Enhanced thermoelectric performance of Cu12Sb4S13−δ tetrahedrite via nickel doping. Science China Materials, 61(9), 1209–1217. https://doi.org/10.1007/s40843-018-9241-x"
Sun 2018,Cu10.5 Ni 1.5 Sb4 S12.5,Ni,10.5,0.74,0.95,450.0,723.0,220.0,237.0,1.7,1.6,0.7,0.71,,MA 450rpm 10h,SPS  723 K (10min). 50 MPa,SPS,724.0,,98.0,,,,,"Sun, F. H., Dong, J., Dey, S., Asfandiyar, Wu, C. F., Pan, Y., Tang, H., & Li, J. F. (2018). Enhanced thermoelectric performance of Cu12Sb4S13−δ tetrahedrite via nickel doping. Science China Materials, 61(9), 1209–1217. https://doi.org/10.1007/s40843-018-9241-x"
Tippireddy 2018,Cu11Ni,Ni,11.0,0.68,0.76,400.0,673.0,167.8,,5.0,,1.06,,,quartz ampule. 973K 3h,Annealing: 773K 30h + HP 30MPa at 823K 2h,HP,823.0,,89.0,,,,,Tippireddy. S.. Chetty. R.. Naik. M. H.. Jain. M.. Chattopadhyay. K.. & Mallik. R. C. (2018). Electronic and Thermoelectric Properties of Transition Metal Substituted Tetrahedrites. Journal of Physical Chemistry C. 122(16). 8735–8749. https://doi.org/10.1021/acs.jpcc.7b12214
Heo 2014,Cu10 Ni2,Ni,10.0,,0.23,302.0,575.0,,,,0.47,,0.28,,quartz tube.  723 K (3weeks). BM(5min),HP 723 K (2h) 10 Mpa (density is 85%),HP,723.0,,85.0,,,,,Heo. J.. Laurita. G.. Muir. S.. Subramanian. M. A.. & Keszler. D. A. (2014). Enhanced thermoelectric performance of synthetic tetrahedrites. Chemistry of Materials. 26(6). 2047–2051. https://doi.org/10.1021/cm404026k
Lu 2015,Cu10.5 Ni1.5 Sb4 S13,Ni,10.5,0.67,0.87,450.0,723.0,180.0,194.0,2.56,2.39,0.76,0.79,,quartz tube.  923 K (12h). BM(5min),CP + quartz tube annealing  at 723 K (1 week)+ HP 80MPa 723 K (30min),HP,723.0,,98.0,,,,Secondary phases,Battiston. S.. Fanciulli. C.. Fiameni. S.. Famengo. A.. Fasolin. S.. & Fabrizio. M. (2017). One step synthesis and sintering of Ni and Zn substituted tetrahedrite as thermoelectric material. Journal of Alloys and Compounds. 702. 75–83. https://doi.org/10.1016/j.jallcom.2017.01.187
Pi 2020,Cu11NiSb4S13,Ni,11.0,0.36,0.46,450.0,723.0,265.0,263.0,0.4,0.5148,0.53,0.54,,MA 350rpm 24h,HP 723K 2h 70MPa,HP,723.0,,98.0,,,,,"Pi, J. H., Lee, G. E., & Kim, I. H. (2020). Thermal Stability, Mechanical Properties and Thermoelectric Performance of Cu11TrSb4S13 (Tr = Mn, Fe, Co, Ni, Cu, and Zn). Journal of Electronic Materials, 49(5), 2710–2718. https://doi.org/10.1007/s11664-019-07570-3"
Weller 2017 ZnNi,Cu10 Ni2 Sb4 S13,Ni,10.0,0.61,0.65,400.0,673.0,245.0,260.0,1.0,0.9,0.6,0.58,,steel jar. 1080rpm 1h,SPS 340C 30min 40MPa,SPS,613.0,,95.0,,,,,"Weller, D. P., & Morelli, D. T. (2017). Rapid synthesis of zinc and nickel co-doped tetrahedrite thermoelectrics by reactive spark plasma sintering and mechanical alloying. Journal of Alloys and Compounds, 710, 794–799. https://doi.org/10.1016/j.jallcom.2017.03.272"
Weller 2017 ZnNi,Cu10 Ni2 Sb4 S13,Ni,10.0,0.6,0.66,400.0,673.0,240.0,255.0,0.97,0.83,0.58,0.52,,steel jar. 300rpm 48h,SPS 340C 10min 40MPA,SPS,613.0,,95.0,,,,,"Weller, D. P., & Morelli, D. T. (2017). Rapid synthesis of zinc and nickel co-doped tetrahedrite thermoelectrics by reactive spark plasma sintering and mechanical alloying. Journal of Alloys and Compounds, 710, 794–799. https://doi.org/10.1016/j.jallcom.2017.03.273"
Lu 2015,Cu10.5 Ni Zn0.5 Sb4 S13,Ni+Zn,10.5,0.84,1.03,450.0,723.0,200.0,210.0,2.05,1.84,0.58,0.58,,quartz tube.  923 K (12h). BM(5min),CP + quartz tube annealing  at 723 K (1 week)+ HP 80MPa 723 K (30min),HP,723.0,,98.0,,,,Secondary phases,"Lu, X., Morelli, D. T., Xia, Y., & Ozolins, V. (2015). Increasing the thermoelectric figure of merit of tetrahedrites by Co-doping with nickel and zinc. Chemistry of Materials, 27(2), 408–413. https://doi.org/10.1021/cm502570b"
Lu 2015,Cu10.5 Ni1.3 Zn0.2 Sb4 S13,Ni+Zn,10.5,0.78,0.99,450.0,723.0,188.0,200.0,2.43,2.3,0.7,0.73,,quartz tube.  923 K (12h). BM(5min),CP + quartz tube annealing  at 723 K (1 week)+ HP 80MPa 723 K (30min),HP,723.0,,98.0,,,,Secondary phases,"Lu, X., Morelli, D. T., Xia, Y., & Ozolins, V. (2015). Increasing the thermoelectric figure of merit of tetrahedrites by Co-doping with nickel and zinc. Chemistry of Materials, 27(2), 408–413. https://doi.org/10.1021/cm502570b"
Lu 2015,Cu10.5 Ni0.5 Zn Sb4 S13,Ni+Zn,10.5,0.62,0.81,450.0,723.0,220.0,233.0,1.06,1.03,0.5,0.49,,quartz tube.  923 K (12h). BM(5min),CP + quartz tube annealing  at 723 K (1 week)+ HP 80MPa 723 K (30min),HP,723.0,,98.0,,,,Secondary phases,"Lu, X., Morelli, D. T., Xia, Y., & Ozolins, V. (2015). Increasing the thermoelectric figure of merit of tetrahedrites by Co-doping with nickel and zinc. Chemistry of Materials, 27(2), 408–413. https://doi.org/10.1021/cm502570b"
Battiston 2017,Cu10.5 Ni Zn0.5 Sb4 S13,Ni+Zn,10.5,0.44,0.48,400.0,673.0,321.0,321.0,0.25,0.25,0.4,0.395,,Precursors BM + 15wt% excess Ni3S2. 350 rpm (3h) in hexane,743 K (5min),ODP,743.0,,91.0,,,,,Battiston. S.. Fanciulli. C.. Fiameni. S.. Famengo. A.. Fasolin. S.. & Fabrizio. M. (2017). One step synthesis and sintering of Ni and Zn substituted tetrahedrite as thermoelectric material. Journal of Alloys and Compounds. 702. 75–83. https://doi.org/10.1016/j.jallcom.2017.01.187
Battiston 2017,Cu10.2 Ni Zn0.7 Sb4 S13,Ni+Zn,10.3,0.32,0.37,400.0,673.0,320.0,315.0,0.16,0.16,0.385,0.38,,Precursors BM + 15wt% excess Ni3S2. 350 rpm (3h) in hexane,743 K (5min),ODP,743.0,,90.0,,,,,Battiston. S.. Fanciulli. C.. Fiameni. S.. Famengo. A.. Fasolin. S.. & Fabrizio. M. (2017). One step synthesis and sintering of Ni and Zn substituted tetrahedrite as thermoelectric material. Journal of Alloys and Compounds. 702. 75–83. https://doi.org/10.1016/j.jallcom.2017.01.187
