Repository: wfreinhart/matse219

# MATSE 219: Materials Informatics

Auto-generated from the private authoring repo (matse219-instructor). Do not edit here directly -- changes are overwritten on the next publish run.

## Lectures

- [Lecture01](https://colab.research.google.com/github/wfreinhart/matse219/blob/staging/notebooks/Lecture01.ipynb)
- [Lecture02](https://colab.research.google.com/github/wfreinhart/matse219/blob/staging/notebooks/Lecture02.ipynb)
- [Lecture03](https://colab.research.google.com/github/wfreinhart/matse219/blob/staging/notebooks/Lecture03.ipynb)
- [Lecture04](https://colab.research.google.com/github/wfreinhart/matse219/blob/staging/notebooks/Lecture04.ipynb)

File: datasets/corrosion.csv (part 2 of 142)
Environment,Material Group,Material Family,Material,Rate (mm/yr) or Rating,Rate (mils/yr) or Rating,Localized Attack,UNS,Condition/Comment,Concentration (Vol %),Temperature (deg C),Temperature (deg F),Duration,Reference #,Reference,rate_mm_yr_numeric,rate_letter_grade
Acetic Acid,Nickel and alloys,Nickel-copper,Nickel 400 ,2.1,84,,N04400,Air sparge,50,Boiling,Boiling,,50.0,"S.W. Ciaraldi, M.R. Berry, and J.M. Johnson, Paper 98, presented at Corrosion/82, National Association of Corrosion Engineers, Houston, 1982; Corrosion Engineering Bulletin 6, International Nickel Company; as cited in Metals Handbook, Ninth Edition, Vol 1",2.1,
Acetic Acid,Nickel and alloys,Nickel-chromium-molybdenum-(tungsten),Nickel 625 ,0.01-0.019 ,,,N06625,Mill annealed. Based on four 24-h tests,10,Boiling,Boiling,24 h,50.0,"S.W. Ciaraldi, M.R. Berry, and J.M. Johnson, Paper 98, presented at Corrosion/82, National Association of Corrosion Engineers, Houston, 1982; Corrosion Engineering Bulletin 6, International Nickel Company; as cited in Metals Handbook, Ninth Edition, Vol 1",0.014499999999999999,
Acetic Acid,Nickel and alloys,Nickel-chromium-molybdenum-(tungsten),Nickel 625 ,0.39,0.77,,N06625,Mill annealed. Based on four 24-h tests,99,Boiling,Boiling,24 h,50.0,"S.W. Ciaraldi, M.R. Berry, and J.M. Johnson, Paper 98, presented at Corrosion/82, National Association of Corrosion Engineers, Houston, 1982; Corrosion Engineering Bulletin 6, International Nickel Company; as cited in Metals Handbook, Ninth Edition, Vol 1",0.39,
Acetic Acid,Nickel and alloys,Nickel-chromium-molybdenum-(tungsten),Nickel 625 ,0.01,0.4,,N06625,Mill annealed. Based on four 24-h tests,99,Boiling,Boiling,24 h,50.0,"S.W. Ciaraldi, M.R. Berry, and J.M. Johnson, Paper 98, presented at Corrosion/82, National Association of Corrosion Engineers, Houston, 1982; Corrosion Engineering Bulletin 6, International Nickel Company; as cited in Metals Handbook, Ninth Edition, Vol 1",0.01,
Acetic Acid,Nickel and alloys,Nickel-chromium-molybdenum-(tungsten),Nickel alloy C ,0.049,1.93,,N10002,,90,150,302,30 d,217.0,"S. Bernhardsson, Corrosion Performance of a High-Nickel Alloy, Materials & Design, Vol 10, (No. 4), July/August 1989, p 186-196",0.049,
Acetic Acid,Nickel and alloys,Nickel-chromium-molybdenum-(tungsten),Nickel alloy C ,0.076,3,,N10002,,75,150,302,30 d,217.0,"S. Bernhardsson, Corrosion Performance of a High-Nickel Alloy, Materials & Design, Vol 10, (No. 4), July/August 1989, p 186-196",0.076,
Acetic Acid,Nickel and alloys,Nickel-chromium-molybdenum-(tungsten),Nickel alloy C ,0.073,2.88,,N10002,Plus 5% formic acid,85,150,302,30 d,217.0,"S. Bernhardsson, Corrosion Performance of a High-Nickel Alloy, Materials & Design, Vol 10, (No. 4), July/August 1989, p 186-196",0.073,
Acetic Acid,Nickel and alloys,Nickel-chromium-molybdenum-(tungsten),Nickel C-276 ,0.0076,0.3,,N10276,Mill annealed. Based on four 24-h tests,99,Boiling,Boiling,24 h,50.0,"S.W. Ciaraldi, M.R. Berry, and J.M. Johnson, Paper 98, presented at Corrosion/82, National Association of Corrosion Engineers, Houston, 1982; Corrosion Engineering Bulletin 6, International Nickel Company; as cited in Metals Handbook, Ninth Edition, Vol 1",0.0076,
Acetic Acid,Nickel and alloys,Nickel-chromium-molybdenum-(tungsten),Nickel C-276 ,0.011-0.0114 ,0.41-0.45 ,,N10276,Mill annealed. Based on four 24-h tests,10,Boiling,Boiling,24 h,50.0,"S.W. Ciaraldi, M.R. Berry, and J.M. Johnson, Paper 98, presented at Corrosion/82, National Association of Corrosion Engineers, Houston, 1982; Corrosion Engineering Bulletin 6, International Nickel Company; as cited in Metals Handbook, Ninth Edition, Vol 1",0.0112,
Acetic Acid,Nickel and alloys,Nickel-chromium-molybdenum-(tungsten),Nickel C-4 ,0.0005,0.02,,N06455,Mill annealed. Based on four 24-h tests,99,Boiling,Boiling,24 h,50.0,"S.W. Ciaraldi, M.R. Berry, and J.M. Johnson, Paper 98, presented at Corrosion/82, National Association of Corrosion Engineers, Houston, 1982; Corrosion Engineering Bulletin 6, International Nickel Company; as cited in Metals Handbook, Ninth Edition, Vol 1",0.0005,
Acetic Acid,Nickel and alloys,Nickel-chromium-molybdenum-cobalt,MP35N ,0.015,0.6,,R30035,,99,Boiling,Boiling,,23.0,"Metals Handbook, Ninth Edition, Vol 13, Corrosion, ASM International, Metals Park, OH, 1987, p 661",0.015,
Acetic Acid,Nickel and alloys,Nickel-copper,Nickel 400 ,2.97,117,,N04400,3200 ppm Cu2+ added as acetate,100,Boiling,Boiling,,65.0,"Corrosion Engineering Bulletin, No. 6, International Nickel Company, Inc.",2.97,
Acetic Acid,Nickel and alloys,Nickel-copper,Nickel 400 ,0.9,36,,N04400,3200 ppm Cu2+ added as acetate,50,Boiling,Boiling,,65.0,"Corrosion Engineering Bulletin, No. 6, International Nickel Company, Inc.",0.9,
Acetic Acid,Nickel and alloys,Nickel-copper,Nickel 400 ,0.008,0.33,,N04400,Aerated,10,30,86,,21.0,"S.W. Ciaraldi, M.R. Berry, and J.M. Johnson, Paper 98, presented at Corrosion/82, National Association of Corrosion Engineers, Houston, 1982",0.008,
Acetic Acid,Nickel and alloys,Nickel-copper,Nickel 400 ,0.01,0.41,,N04400,Aerated,25,30,86,,21.0,"S.W. Ciaraldi, M.R. Berry, and J.M. Johnson, Paper 98, presented at Corrosion/82, National Association of Corrosion Engineers, Houston, 1982",0.01,
Acetic Acid,Nickel and alloys,Nickel-copper,Nickel 400 ,0.019,0.74,,N04400,Aerated,50,30,86,,21.0,"S.W. Ciaraldi, M.R. Berry, and J.M. Johnson, Paper 98, presented at Corrosion/82, National Association of Corrosion Engineers, Houston, 1982",0.019,
Acetic Acid,Nickel and alloys,Nickel-copper,Nickel 400 ,0.009,0.36,,N04400,Aerated,75,30,86,,21.0,"S.W. Ciaraldi, M.R. Berry, and J.M. Johnson, Paper 98, presented at Corrosion/82, National Association of Corrosion Engineers, Houston, 1982",0.009,
Acetic Acid,Nickel and alloys,Nickel-copper,Nickel 400 ,0.006,0.23,,N04400,Aerated,99.9,30,86,,21.0,"S.W. Ciaraldi, M.R. Berry, and J.M. Johnson, Paper 98, presented at Corrosion/82, National Association of Corrosion Engineers, Houston, 1982",0.006,
Acetic Acid,Nickel and alloys,Nickel-copper,Nickel 400 ,0.004,0.15,,N04400,Aerated,99.9,116,240,,21.0,"S.W. Ciaraldi, M.R. Berry, and J.M. Johnson, Paper 98, presented at Corrosion/82, National Association of Corrosion Engineers, Houston, 1982",0.004,
Acetic Acid,Nickel and alloys,Nickel-copper,Nickel 400 ,0.05,2,,N04400,Air sparge,100,Boiling,Boiling,,50.0,"S.W. Ciaraldi, M.R. Berry, and J.M. Johnson, Paper 98, presented at Corrosion/82, National Association of Corrosion Engineers, Houston, 1982; Corrosion Engineering Bulletin 6, International Nickel Company; as cited in Metals Handbook, Ninth Edition, Vol 1",0.05,
Acetic Acid,Nickel and alloys,Nickel-copper,Nickel 400 ,0.015,0.6,,N04400,Mill annealed. Based on four 24-h tests,99,Boiling,Boiling,24 h,50.0,"S.W. Ciaraldi, M.R. Berry, and J.M. Johnson, Paper 98, presented at Corrosion/82, National Association of Corrosion Engineers, Houston, 1982; Corrosion Engineering Bulletin 6, International Nickel Company; as cited in Metals Handbook, Ninth Edition, Vol 1",0.015,
Acetic Acid,Nickel and alloys,Nickel-copper,Nickel 400 ,0.0025,0.1,,N04400,No air,100,Boiling,Boiling,,50.0,"S.W. Ciaraldi, M.R. Berry, and J.M. Johnson, Paper 98, presented at Corrosion/82, National Association of Corrosion Engineers, Houston, 1982; Corrosion Engineering Bulletin 6, International Nickel Company; as cited in Metals Handbook, Ninth Edition, Vol 1",0.0025,
Acetic Acid,Nickel and alloys,Nickel-copper,Nickel 400 ,0.025,1,,N04400,No air,50,Boiling,Boiling,,50.0,"S.W. Ciaraldi, M.R. Berry, and J.M. Johnson, Paper 98, presented at Corrosion/82, National Association of Corrosion Engineers, Houston, 1982; Corrosion Engineering Bulletin 6, International Nickel Company; as cited in Metals Handbook, Ninth Edition, Vol 1",0.025,
Acetic Acid,Nickel and alloys,Nickel-copper,Nickel 400 ,0.0008,0.03,,N04400,Unaerated,2,30,86,,21.0,"S.W. Ciaraldi, M.R. Berry, and J.M. Johnson, Paper 98, presented at Corrosion/82, National Association of Corrosion Engineers, Houston, 1982",0.0008,
Acetic Acid,Nickel and alloys,Nickel-copper,Nickel 400 ,0.0025,0.1,,N04400,Unaerated,50,30,86,,21.0,"S.W. Ciaraldi, M.R. Berry, and J.M. Johnson, Paper 98, presented at Corrosion/82, National Association of Corrosion Engineers, Houston, 1982",0.0025,
Acetic Acid,Nickel and alloys,Nickel-copper,Nickel 400 ,0.0008,0.03,,N04400,Unaerated,5,116,240,,21.0,"S.W. Ciaraldi, M.R. Berry, and J.M. Johnson, Paper 98, presented at Corrosion/82, National Association of Corrosion Engineers, Houston, 1982",0.0008,
Acetic Acid,Nickel and alloys,Nickel-copper,Nickel 400 ,0.002,0.08,,N04400,Unaerated,10,30,86,,21.0,"S.W. Ciaraldi, M.R. Berry, and J.M. Johnson, Paper 98, presented at Corrosion/82, National Association of Corrosion Engineers, Houston, 1982",0.002,
Acetic Acid,Nickel and alloys,Nickel-copper,Nickel 400 ,0.002,0.08,,N04400,Unaerated,25,30,86,,21.0,"S.W. Ciaraldi, M.R. Berry, and J.M. Johnson, Paper 98, presented at Corrosion/82, National Association of Corrosion Engineers, Houston, 1982",0.002,
Acetic Acid,Nickel and alloys,Nickel-copper,Nickel 400 ,0.0013,0.05,,N04400,Unaerated,75,30,86,,21.0,"S.W. Ciaraldi, M.R. Berry, and J.M. Johnson, Paper 98, presented at Corrosion/82, National Association of Corrosion Engineers, Houston, 1982",0.0013,
Acetic Acid,Nickel and alloys,Nickel-copper,Nickel 400 ,0.002,0.08,,N04400,Unaerated,99.9,30,86,,21.0,"S.W. Ciaraldi, M.R. Berry, and J.M. Johnson, Paper 98, presented at Corrosion/82, National Association of Corrosion Engineers, Houston, 1982",0.002,
Acetic Acid,Nickel and alloys,Nickel-molybdenum,Hastelloy alloy B-2 Haynes International,0.02 max ,0.5 max ,,N10665,"Determined in lab tests. It is recommended that samples be tested under actual plant conditions. All test specimens were heat-treated at 1066 C (1950 F), water quenched",10,Boiling,Boiling,,63.0,"Haynes International, 1987",0.02,
Acetic Acid,Nickel and alloys,Nickel-molybdenum,Hastelloy alloy B-2 Haynes International,0.01,0.4,,N10665,"Determined in lab tests. It is recommended that samples be tested under actual plant conditions. All test specimens were heat-treated at 1066 C (1950 F), water quenched",30,Boiling,Boiling,,63.0,"Haynes International, 1987",0.01,
Acetic Acid,Nickel and alloys,Nickel-molybdenum,Hastelloy alloy B-2 Haynes International,0.01,0.4,,N10665,"Determined in lab tests. It is recommended that samples be tested under actual plant conditions. All test specimens were heat-treated at 1066 C (1950 F), water quenched",50,Boiling,Boiling,,63.0,"Haynes International, 1987",0.01,
Acetic Acid,Nickel and alloys,Nickel-molybdenum,Hastelloy alloy B-2 Haynes International,0.01 max ,0.3 max ,,N10665,"Determined in lab tests. It is recommended that samples be tested under actual plant conditions. All test specimens were heat-treated at 1066 C (1950 F), water quenched",70,Boiling,Boiling,,63.0,"Haynes International, 1987",0.01,
Acetic Acid,Nickel and alloys,Nickel-molybdenum,Hastelloy alloy B-2 Haynes International,0.01 max ,0.3 max ,,N10665,"Glacial. Determined in lab tests. It is recommended that samples be tested under actual plant conditions. All test specimens were heat-treated at 1066 C (1950 F), water quenched",99,Boiling,Boiling,,63.0,"Haynes International, 1987",0.01,
Acetic Acid,Nickel and alloys,Nickel-molybdenum,Nickel B-2 ,0.03,1.2,,N10665,Mill annealed. Based on four 24-h tests,99,Boiling,Boiling,24 h,50.0,"S.W. Ciaraldi, M.R. Berry, and J.M. Johnson, Paper 98, presented at Corrosion/82, National Association of Corrosion Engineers, Houston, 1982; Corrosion Engineering Bulletin 6, International Nickel Company; as cited in Metals Handbook, Ninth Edition, Vol 1",0.03,
Acetic Acid,Nickel and alloys,Nickel-molybdenum,Nickel B-2 ,0.0112-0.013 ,0.44-0.50 ,,N10665,Mill annealed. Based on four 24-h tests,10,Boiling,Boiling,24 h,50.0,"S.W. Ciaraldi, M.R. Berry, and J.M. Johnson, Paper 98, presented at Corrosion/82, National Association of Corrosion Engineers, Houston, 1982; Corrosion Engineering Bulletin 6, International Nickel Company; as cited in Metals Handbook, Ninth Edition, Vol 1",0.0121,
Acetic Acid,Refractory metals and alloys,Cobalt and alloys,44Co-31Cr-13W ,A (Resistant),A (Resistant),,,"Cast specimen 38 mm x 25 mm x 6 mm (1.5 in. x 1 in. x 0.25 in.), 120-grit abrasive finish. Average of five 24-h periods",99,Boiling,Boiling,,53.0,"J.S. Pettibone, Other Metals, in Corrosion Resistance of Metals and Alloys, 2nd Edition, F.L. LaQue and H.R. Copson, Ed., Reinhold Publishing, New York, 1963, p 629",,A
Acetic Acid,Refractory metals and alloys,Titanuim and alloys,"Ti-3Al-2.5V, grade 9 ",A (Resistant),A (Resistant),,,,100,Boiling,Boiling,,91.0,"Titanium, Teledyne Wah Chang Albany, 1988",,A
Acetic Acid,Refractory metals and alloys,Cobalt and alloys,44Co-31Cr-13W ,0.002,0.1,,,"Cast specimen 38 mm x 25 mm x 6 mm (1.5 in. x 1 in. x 0.25 in.), 120-grit abrasive finish. Average of five 24-h periods",10,Boiling,Boiling,,53.0,"J.S. Pettibone, Other Metals, in Corrosion Resistance of Metals and Alloys, 2nd Edition, F.L. LaQue and H.R. Copson, Ed., Reinhold Publishing, New York, 1963, p 629",0.002,
Acetic Acid,Refractory metals and alloys,Cobalt and alloys,44Co-31Cr-13W ,0.1,4,,," . Heat treated 4 h at 899 C (1650 F), furnace cooled; cast specimen 38 mm x 25 mm x 6 mm (1.5 in. x 1 in. x 0.25 in.), 120-grit abrasive finish. Average of five 24-h periods",10,Boiling,Boiling,,53.0,"J.S. Pettibone, Other Metals, in Corrosion Resistance of Metals and Alloys, 2nd Edition, F.L. LaQue and H.R. Copson, Ed., Reinhold Publishing, New York, 1963, p 629",0.1,
Acetic Acid,Refractory metals and alloys,Cobalt and alloys,44Co-31Cr-13W ,0.007,0.3,,,"Heat treated 4 h at 899 C (1650 F), furnace cooled; cast specimen 38 mm x 25 mm x 6 mm (1.5 in. x 1 in. x 0.25 in.), 120-grit abrasive finish",99,Boiling,Boiling,,53.0,"J.S. Pettibone, Other Metals, in Corrosion Resistance of Metals and Alloys, 2nd Edition, F.L. LaQue and H.R. Copson, Ed., Reinhold Publishing, New York, 1963, p 629",0.007,
Acetic Acid,Refractory metals and alloys,Cobalt and alloys,50Co-20Cr-15W-10Ni ,0.002,0.1,,,,10,Boiling,Boiling,,53.0,"J.S. Pettibone, Other Metals, in Corrosion Resistance of Metals and Alloys, 2nd Edition, F.L. LaQue and H.R. Copson, Ed., Reinhold Publishing, New York, 1963, p 629",0.002,
Acetic Acid,Refractory metals and alloys,Cobalt and alloys,50Co-20Cr-15W-10Ni ,A (Resistant),A (Resistant),,,,99,Boiling,Boiling,,53.0,"J.S. Pettibone, Other Metals, in Corrosion Resistance of Metals and Alloys, 2nd Edition, F.L. LaQue and H.R. Copson, Ed., Reinhold Publishing, New York, 1963, p 629",,A
Acetic Acid,Refractory metals and alloys,Cobalt and alloys,50Co-20Cr-15W-10Ni ,0.002,0.1,,,"Cast specimen 38 mm x 25 mm x 6 mm (1.5 in. x 1 in. x 0.25 in.), 120-grit abrasive finish. Average of five 24-h periods",10,Boiling,Boiling,,53.0,"J.S. Pettibone, Other Metals, in Corrosion Resistance of Metals and Alloys, 2nd Edition, F.L. LaQue and H.R. Copson, Ed., Reinhold Publishing, New York, 1963, p 629",0.002,
Acetic Acid,Refractory metals and alloys,Cobalt and alloys,50Co-20Cr-15W-10Ni ,A (Resistant),A (Resistant),,,"Cast specimen 38 mm x 25 mm x 6 mm (1.5 in. x 1 in. x 0.25 in.), 120-grit abrasive finish. Average of five 24-h periods",99,Boiling,Boiling,,53.0,"J.S. Pettibone, Other Metals, in Corrosion Resistance of Metals and Alloys, 2nd Edition, F.L. LaQue and H.R. Copson, Ed., Reinhold Publishing, New York, 1963, p 629",,A
Acetic Acid,Refractory metals and alloys,Cobalt and alloys,53Co-30Cr-4.5W ,0.007,0.3,,,"Cast specimen 38 mm x 25 mm x 6 mm (1.5 in. x 1 in. x 0.25 in.), 120-grit abrasive finish. Average of five 24-h periods",10,Boiling,Boiling,,53.0,"J.S. Pettibone, Other Metals, in Corrosion Resistance of Metals and Alloys, 2nd Edition, F.L. LaQue and H.R. Copson, Ed., Reinhold Publishing, New York, 1963, p 629",0.007,
Acetic Acid,Refractory metals and alloys,Cobalt and alloys,53Co-30Cr-4.5W ,0.007,0.3,,,"Cast specimen 38 mm x 25 mm x 6 mm (1.5 in. x 1 in. x 0.25 in.), 120-grit abrasive finish. Average of five 24-h periods",99,Boiling,Boiling,,53.0,"J.S. Pettibone, Other Metals, in Corrosion Resistance of Metals and Alloys, 2nd Edition, F.L. LaQue and H.R. Copson, Ed., Reinhold Publishing, New York, 1963, p 629",0.007,
Acetic Acid,Refractory metals and alloys,Cobalt and alloys,53Co-30Cr-4.5W ,0.007,0.3,,,"Heat treated 4 h at 899 C (1650 F), furnace cooled; cast specimen 38 mm x 25 mm x 6 mm (1.5 in. x 1 in. x 0.25 in.), 120-grit abrasive finish. Average of five 24-h periods",10,Boiling,Boiling,,53.0,"J.S. Pettibone, Other Metals, in Corrosion Resistance of Metals and Alloys, 2nd Edition, F.L. LaQue and H.R. Copson, Ed., Reinhold Publishing, New York, 1963, p 629",0.007,
Acetic Acid,Refractory metals and alloys,Cobalt and alloys,53Co-30Cr-4.5W ,0.01,0.4,,,"Heat treated 4 h at 899 C (1650 F), furnace cooled; cast specimen 38 mm x 25 mm x 6 mm (1.5 in. x 1 in. x 0.25 in.), 120-grit abrasive finish. Average of five 24-h periods",99,Boiling,Boiling,,53.0,"J.S. Pettibone, Other Metals, in Corrosion Resistance of Metals and Alloys, 2nd Edition, F.L. LaQue and H.R. Copson, Ed., Reinhold Publishing, New York, 1963, p 629",0.01,
Acetic Acid,Refractory metals and alloys,Cobalt and alloys,Cobalt ,0.05,2,,,Static,5,25,77,,54.0,"J.S. Pettibone, Other Metals, in Corrosion Resistance of Metals and Alloys, 2nd Edition, F.L. LaQue and H.R. Copson, Ed., Reinhold Publishing, New York, 1963, p 628",0.05,
Acetic Acid,Refractory metals and alloys,Cobalt and alloys,Havar ,0.078,3.1,,R30004,,99,Boiling,Boiling,,23.0,"Metals Handbook, Ninth Edition, Vol 13, Corrosion, ASM International, Metals Park, OH, 1987, p 661",0.078,
Acetic Acid,Refractory metals and alloys,Cobalt and alloys,Haynes alloy 188 Haynes International,0.005,0.2,,R30188,,99,Boiling,Boiling,,23.0,"Metals Handbook, Ninth Edition, Vol 13, Corrosion, ASM International, Metals Park, OH, 1987, p 661",0.005,
Acetic Acid,Refractory metals and alloys,Cobalt and alloys,Haynes alloy 21 Haynes International,0.017,0.67,,R30021,,99,Boiling,Boiling,,23.0,"Metals Handbook, Ninth Edition, Vol 13, Corrosion, ASM International, Metals Park, OH, 1987, p 661",0.017,
Acetic Acid,Refractory metals and alloys,Cobalt and alloys,Haynes alloy 25 Haynes International,0.0056,0.22,,R30605,,99,Boiling,Boiling,,23.0,"Metals Handbook, Ninth Edition, Vol 13, Corrosion, ASM International, Metals Park, OH, 1987, p 661",0.0056,
Acetic Acid,Refractory metals and alloys,Cobalt and alloys,Haynes alloy 556 Haynes International,0.005,0.2,,R30556,,99,Boiling,Boiling,,23.0,"Metals Handbook, Ninth Edition, Vol 13, Corrosion, ASM International, Metals Park, OH, 1987, p 661",0.005,
Acetic Acid,Refractory metals and alloys,Cobalt and alloys,Haynes alloy 6B Haynes International,0.0008,0.03,,,,99,Boiling,Boiling,,23.0,"Metals Handbook, Ninth Edition, Vol 13, Corrosion, ASM International, Metals Park, OH, 1987, p 661",0.0008,
Acetic Acid,Refractory metals and alloys,Cobalt and alloys,Haynes alloy No. 25 Haynes International,A (Resistant),A (Resistant),,R30605,"All data are steady-state as calculated from a minimum of five 24-h test periods. All data were obtained using corrosion specimens prepared from 12-gage, solution heat-treated sheet",10,Room,Room,24 h,68.0,"Haynes International, 1984",,A
Acetic Acid,Refractory metals and alloys,Cobalt and alloys,Haynes alloy No. 25 Haynes International,A (Resistant),A (Resistant),,R30605,"All data are steady-state as calculated from a minimum of five 24-h test periods. All data were obtained using corrosion specimens prepared from 12-gage, solution heat-treated sheet",50,Room,Room,24 h,68.0,"Haynes International, 1984",,A
Acetic Acid,Refractory metals and alloys,Cobalt and alloys,Haynes alloy No. 25 Haynes International,A (Resistant),A (Resistant),,R30605,"All data are steady-state as calculated from a minimum of five 24-h test periods. All data were obtained using corrosion specimens prepared from 12-gage, solution heat-treated sheet",99,Room,Room,24 h,68.0,"Haynes International, 1984",,A
Acetic Acid,Refractory metals and alloys,Cobalt and alloys,Haynes alloy No. 25 Haynes International,A (Resistant),A (Resistant),,R30605,"All data are steady-state as calculated from a minimum of five 24-h test periods. All data were obtained using corrosion specimens prepared from 12-gage, solution heat-treated sheet",10,66,150,24 h,68.0,"Haynes International, 1984",,A
Acetic Acid,Refractory metals and alloys,Cobalt and alloys,Haynes alloy No. 25 Haynes International,A (Resistant),A (Resistant),,R30605,"All data are steady-state as calculated from a minimum of five 24-h test periods. All data were obtained using corrosion specimens prepared from 12-gage, solution heat-treated sheet",50,66,150,24 h,68.0,"Haynes International, 1984",,A
Acetic Acid,Refractory metals and alloys,Cobalt and alloys,Haynes alloy No. 25 Haynes International,A (Resistant),A (Resistant),,R30605,"All data are steady-state as calculated from a minimum of five 24-h test periods. All data were obtained using corrosion specimens prepared from 12-gage, solution heat-treated sheet",99,66,150,24 h,68.0,"Haynes International, 1984",,A
Acetic Acid,Refractory metals and alloys,Cobalt and alloys,Haynes alloy No. 25 Haynes International,0.01 max ,0.1 max ,,R30605,"All data are steady-state as calculated from a minimum of five 24-h test periods. All data were obtained using corrosion specimens prepared from 12-gage, solution heat-treated sheet",10,Boiling,Boiling,24 h,68.0,"Haynes International, 1984",0.01,
Acetic Acid,Refractory metals and alloys,Cobalt and alloys,Haynes alloy No. 25 Haynes International,0.01 max ,0.1 max ,,R30605,"All data are steady-state as calculated from a minimum of five 24-h test periods. All data were obtained using corrosion specimens prepared from 12-gage, solution heat-treated sheet",50,Boiling,Boiling,24 h,68.0,"Haynes International, 1984",0.01,
Acetic Acid,Refractory metals and alloys,Cobalt and alloys,Haynes alloy No. 25 Haynes International,A (Resistant),A (Resistant),,R30605,"All data are steady-state as calculated from a minimum of five 24-h test periods. All data were obtained using corrosion specimens prepared from 12-gage, solution heat-treated sheet",99,Boiling,Boiling,24 h,68.0,"Haynes International, 1984",,A
Acetic Acid,Refractory metals and alloys,Cobalt and alloys,Multimet ,A (Resistant),A (Resistant),,R30155,"All data are steady-state as calculated from a minimum of five 24-h test periods. All data were obtained using corrosion specimens prepared from 12-gage, solution heat-treated sheet",10,Room,Room,24 h,68.0,"Haynes International, 1984",,A
Acetic Acid,Refractory metals and alloys,Cobalt and alloys,Multimet ,A (Resistant) ,A (Resistant) ,,R30155,"All data are steady-state as calculated from a minimum of five 24-h test periods. All data were obtained using corrosion specimens prepared from 12-gage, solution heat-treated sheet",50,Room,Room,24 h,68.0,"Haynes International, 1984",,A
Acetic Acid,Refractory metals and alloys,Cobalt and alloys,Multimet ,A (Resistant),A (Resistant),,R30155,"All data are steady-state as calculated from a minimum of five 24-h test periods. All data were obtained using corrosion specimens prepared from 12-gage, solution heat-treated sheet",99,Room,Room,24 h,68.0,"Haynes International, 1984",,A
Acetic Acid,Refractory metals and alloys,Cobalt and alloys,Multimet ,A (Resistant),A (Resistant),,R30155,"All data are steady-state as calculated from a minimum of five 24-h test periods. All data were obtained using corrosion specimens prepared from 12-gage, solution heat-treated sheet",10,66,150,24 h,68.0,"Haynes International, 1984",,A
Acetic Acid,Refractory metals and alloys,Cobalt and alloys,Multimet ,A (Resistant),A (Resistant),,R30155,"All data are steady-state as calculated from a minimum of five 24-h test periods. All data were obtained using corrosion specimens prepared from 12-gage, solution heat-treated sheet",50,66,150,24 h,68.0,"Haynes International, 1984",,A
Acetic Acid,Refractory metals and alloys,Cobalt and alloys,Multimet ,A (Resistant),A (Resistant),,R30155,"All data are steady-state as calculated from a minimum of five 24-h test periods. All data were obtained using corrosion specimens prepared from 12-gage, solution heat-treated sheet",99,66,150,24 h,68.0,"Haynes International, 1984",,A
Acetic Acid,Refractory metals and alloys,Cobalt and alloys,Multimet ,0.01 max ,0.1 max ,,R30155,"All data are steady-state as calculated from a minimum of five 24-h test periods. All data were obtained using corrosion specimens prepared from 12-gage, solution heat-treated sheet",10,Boiling,Boiling,24 h,68.0,"Haynes International, 1984",0.01,
Acetic Acid,Refractory metals and alloys,Cobalt and alloys,Multimet ,0.01 max ,0.1 max ,,R30155,"All data are steady-state as calculated from a minimum of five 24-h test periods. All data were obtained using corrosion specimens prepared from 12-gage, solution heat-treated sheet",50,Boiling,Boiling,24 h,68.0,"Haynes International, 1984",0.01,
Acetic Acid,Refractory metals and alloys,Cobalt and alloys,Multimet ,0.01 max ,0.1 max ,,R30155,"All data are steady-state as calculated from a minimum of five 24-h test periods. All data were obtained using corrosion specimens prepared from 12-gage, solution heat-treated sheet",99,Boiling,Boiling,24 h,68.0,"Haynes International, 1984",0.01,
Acetic Acid,Refractory metals and alloys,Niobium and alloys,Niobium ,A (Resistant),A (Resistant),,R04210,,5-99.7,Boiling,Boiling,,2.0,"Metals Handbook, Ninth Edition, Vol 13, Corrosion, ASM International, Metals Park, OH, 1987, p 723-724",,A
Acetic Acid,Refractory metals and alloys,Tantalum and alloys,Tantalum ,A (Resistant),A (Resistant),,R05210,,,100,212,,42.0,"P.A. Schweitzer, Tantalum, in Corrosion and Corrosion Protection Handbook, P.A. Schweitzer, Ed., Marcel Dekker, New York, 1983, p 182-183",,A
Acetic Acid,Refractory metals and alloys,Titanium and alloys,Titanium ,A (Resistant),A (Resistant),,,,5-99.7,124,255,,90.0,"N.D. Tomashov and P.M. Altovskii, Corrosion and Protection of Titanium, Government Scientific-Technical Publication of Machine-Building Literature (Russian translation), 1963; L.C. Covington and R.W. Schultz, Corrosion of Resistance of Titanium, TIMET Cor",,A
Acetic Acid,Refractory metals and alloys,Titanium and alloys,Titanium ,A (Resistant),A (Resistant),,,,33-vapor,Boiling,Boiling,,90.0,"N.D. Tomashov and P.M. Altovskii, Corrosion and Protection of Titanium, Government Scientific-Technical Publication of Machine-Building Literature (Russian translation), 1963; L.C. Covington and R.W. Schultz, Corrosion of Resistance of Titanium, TIMET Cor",,A
Acetic Acid,Refractory metals and alloys,Titanium and alloys,Titanium ,0.003,0.12,,,,99,Boiling,Boiling,,90.0,"N.D. Tomashov and P.M. Altovskii, Corrosion and Protection of Titanium, Government Scientific-Technical Publication of Machine-Building Literature (Russian translation), 1963; L.C. Covington and R.W. Schultz, Corrosion of Resistance of Titanium, TIMET Cor",0.003,
Acetic Acid,Refractory metals and alloys,Titanium and alloys,Titanium ,0.003,0.12,,,,65,121,250,,90.0,"N.D. Tomashov and P.M. Altovskii, Corrosion and Protection of Titanium, Government Scientific-Technical Publication of Machine-Building Literature (Russian translation), 1963; L.C. Covington and R.W. Schultz, Corrosion of Resistance of Titanium, TIMET Cor",0.003,
Acetic Acid,Refractory metals and alloys,Titanium and alloys,Titanium ,0.381,15.24,,,,58,130,266,,90.0,"N.D. Tomashov and P.M. Altovskii, Corrosion and Protection of Titanium, Government Scientific-Technical Publication of Machine-Building Literature (Russian translation), 1963; L.C. Covington and R.W. Schultz, Corrosion of Resistance of Titanium, TIMET Cor",0.381,
Acetic Acid,Refractory metals and alloys,Titanium and alloys,Titanium ,0.003,0.12,,,,99.7,124,255,,90.0,"N.D. Tomashov and P.M. Altovskii, Corrosion and Protection of Titanium, Government Scientific-Technical Publication of Machine-Building Literature (Russian translation), 1963; L.C. Covington and R.W. Schultz, Corrosion of Resistance of Titanium, TIMET Cor",0.003,
Acetic Acid,Refractory metals and alloys,Titanium and alloys,Titanium ,A (Resistant),A (Resistant),,,,100,Boiling,Boiling,,91.0,"Titanium, Teledyne Wah Chang Albany, 1988",,A
Acetic Acid,Refractory metals and alloys,Titanium and alloys,Titanium ,0.005,0.2,,,Plus 1.5% (CH3CO)2O,Glacial,204,399,,90.0,"N.D. Tomashov and P.M. Altovskii, Corrosion and Protection of Titanium, Government Scientific-Technical Publication of Machine-Building Literature (Russian translation), 1963; L.C. Covington and R.W. Schultz, Corrosion of Resistance of Titanium, TIMET Cor",0.005,
Acetic Acid,Refractory metals and alloys,Titanium and alloys,Titanium ,0.272,10.88,,,Plus 106 ppm Cl,62,Boiling,Boiling,,90.0,"N.D. Tomashov and P.M. Altovskii, Corrosion and Protection of Titanium, Government Scientific-Technical Publication of Machine-Building Literature (Russian translation), 1963; L.C. Covington and R.W. Schultz, Corrosion of Resistance of Titanium, TIMET Cor",0.272,
Acetic Acid,Refractory metals and alloys,Titanium and alloys,Titanium ,0.259,10.36,,,Plus 109 ppm Cl,31.2,Boiling,Boiling,,90.0,"N.D. Tomashov and P.M. Altovskii, Corrosion and Protection of Titanium, Government Scientific-Technical Publication of Machine-Building Literature (Russian translation), 1963; L.C. Covington and R.W. Schultz, Corrosion of Resistance of Titanium, TIMET Cor",0.259,
Acetic Acid,Refractory metals and alloys,Titanium and alloys,Titanium ,1.02,40.8,,,Plus 3% (CH3CO)2O,Glacial,204,399,,90.0,"N.D. Tomashov and P.M. Altovskii, Corrosion and Protection of Titanium, Government Scientific-Technical Publication of Machine-Building Literature (Russian translation), 1963; L.C. Covington and R.W. Schultz, Corrosion of Resistance of Titanium, TIMET Cor",1.02,
Acetic Acid,Refractory metals and alloys,Titanium and alloys,Titanium ,0.457,18.28,,,Plus 5% HCOOH,58,Boiling,Boiling,,90.0,"N.D. Tomashov and P.M. Altovskii, Corrosion and Protection of Titanium, Government Scientific-Technical Publication of Machine-Building Literature (Russian translation), 1963; L.C. Covington and R.W. Schultz, Corrosion of Resistance of Titanium, TIMET Cor",0.457,
Acetic Acid,Refractory metals and alloys,Titanium and alloys,"Titanium, Grade 12 ",A (Resistant),A (Resistant),,R53400,Plus 5% formic acid,58,Boiling,Boiling,,33.0,"R.W. Schultz and J.S. Grauman, Fundamental Corrosion Characterization of High-Strength Titanium Alloys, in Industrial Applications of Titanium and Zirconium: Fourth Volume, STP 917, ASTM, Philadelphia, 1986, p 130-143; L.C. Covington and R.W. Schultz, Cor",,A
Acetic Acid,Refractory metals and alloys,Titanium and alloys,"Titanium, grade 9 ",A (Resistant),A (Resistant),,,,99.7,Boiling,Boiling,,33.0,"R.W. Schultz and J.S. Grauman, Fundamental Corrosion Characterization of High-Strength Titanium Alloys, in Industrial Applications of Titanium and Zirconium: Fourth Volume, STP 917, ASTM, Philadelphia, 1986, p 130-143; L.C. Covington and R.W. Schultz, Cor",,A
Acetic Acid,Refractory metals and alloys,Zirconium and alloys,Zr702 ,0.025 max ,1 max ,,R60702,,5-99.5,3595-Boiling,95-Boiling,,15.0,"Metals Handbook, Ninth Edition, Vol 13, Corrosion, ASM International, Metals Park, OH, 1987, p 711-715",0.025,
Acetic Acid,Refractory metals and alloys,Zirconium and alloys,Zr702 ,0.025 max ,1 max ,,R60702,,100,160,320,,15.0,"Metals Handbook, Ninth Edition, Vol 13, Corrosion, ASM International, Metals Park, OH, 1987, p 711-715",0.025,
Acetic Acid,Refractory metals and alloys,Zirconium and alloys,Zr702 ,0.13 max ,5 max ,,R60702,Glacial,99.7,Boiling,Boiling,,15.0,"Metals Handbook, Ninth Edition, Vol 13, Corrosion, ASM International, Metals Park, OH, 1987, p 711-715",0.13,
Acetic Acid,Refractory metals and alloys,Zirconium and alloys,Zr702 ,0.025 max ,1 max ,,R60702,Plus 1% I- + 100 ppm Fe3+,99,200,390,,15.0,"Metals Handbook, Ninth Edition, Vol 13, Corrosion, ASM International, Metals Park, OH, 1987, p 711-715",0.025,
Acetic Acid,Refractory metals and alloys,Zirconium and alloys,Zr702 ,0.025 max ,1 max ,,R60702,Plus 10% CH3OH,90,200,390,,15.0,"Metals Handbook, Ninth Edition, Vol 13, Corrosion, ASM International, Metals Park, OH, 1987, p 711-715",0.025,
Acetic Acid,Refractory metals and alloys,Zirconium and alloys,Zr702 ,0.025 max ,1 max ,,R60702,Plus 2% HI,80,100,212,,15.0,"Metals Handbook, Ninth Edition, Vol 13, Corrosion, ASM International, Metals Park, OH, 1987, p 711-715",0.025,
Acetic Acid,Refractory metals and alloys,Zirconium and alloys,Zr702 ,0.025 max ,1 max ,,R60702,Plus 2% HI,98,150,300,,15.0,"Metals Handbook, Ninth Edition, Vol 13, Corrosion, ASM International, Metals Park, OH, 1987, p 711-715",0.025,
Acetic Acid,Refractory metals and alloys,Zirconium and alloys,Zr702 ,0.025 max ,1 max ,,R60702,Plus 2% HI + 1% CH3OH + 500 ppm (HCOOH),80,150,300,,15.0,"Metals Handbook, Ninth Edition, Vol 13, Corrosion, ASM International, Metals Park, OH, 1987, p 711-715",0.025,
Acetic Acid,Refractory metals and alloys,Zirconium and alloys,Zr702 ,0.025 max ,1 max ,,R60702,Plus 2% HI + 1000 ppm Fe added as powder,80,100,212,,15.0,"Metals Handbook, Ninth Edition, Vol 13, Corrosion, ASM International, Metals Park, OH, 1987, p 711-715",0.025,
Acetic Acid,Refractory metals and alloys,Zirconium and alloys,Zr702 ,0.025 max ,1 max ,,R60702,Plus 2% HI + 200 ppm Cl-,80,100,212,,15.0,"Metals Handbook, Ninth Edition, Vol 13, Corrosion, ASM International, Metals Park, OH, 1987, p 711-715",0.025,
Acetic Acid,Refractory metals and alloys,Zirconium and alloys,Zr702 ,0.025 max ,1 max ,,R60702,Plus 2% HI + 200 ppm Fe3+,80,100,212,,15.0,"Metals Handbook, Ninth Edition, Vol 13, Corrosion, ASM International, Metals Park, OH, 1987, p 711-715",0.025,
Acetic Acid,Refractory metals and alloys,Zirconium and alloys,Zr702 ,0.025 max ,1 max ,,R60702,"Plus 2% HI, 1% CH3OH, 500 ppm (HCOOH),100 ppm Cu",80,150,300,,15.0,"Metals Handbook, Ninth Edition, Vol 13, Corrosion, ASM International, Metals Park, OH, 1987, p 711-715",0.025,
Acetic Acid,Refractory metals and alloys,Zirconium and alloys,Zr702 ,0.025 max ,1 max ,,R60702,"Plus 2% HI, 1% CH3OH, 500 ppm (HCOOH),100 ppm Fe",80,150,300,,15.0,"Metals Handbook, Ninth Edition, Vol 13, Corrosion, ASM International, Metals Park, OH, 1987, p 711-715",0.025,
Acetic Acid,Refractory metals and alloys,Zirconium and alloys,Zr702 ,1 mA (Resistant)x,0.025 1 mA (Resistant)x,,R60702,Plus 2% I-,98,300,150,,,#NAME?,1.0,
Acetic Acid,Refractory metals and alloys,Zirconium and alloys,Zr702 ,0.025 max ,1 max ,,R60702,Plus 50 ppm I-,100,160,320,,15.0,"Metals Handbook, Ninth Edition, Vol 13, Corrosion, ASM International, Metals Park, OH, 1987, p 711-715",0.025,
Acetic Acid,Refractory metals and alloys,Zirconium and alloys,Zr702 ,0.025 max ,1 max ,,R60702,Plus 50 ppm I-,100,200,390,,15.0,"Metals Handbook, Ninth Edition, Vol 13, Corrosion, ASM International, Metals Park, OH, 1987, p 711-715",0.025,
Acetic Acid,Refractory metals and alloys,Zirconium and alloys,Zr702 ,0.025 max ,1 max ,,R60702,Plus 50% (CH3.CO)2O,50,Boiling,Boiling,,15.0,"Metals Handbook, Ninth Edition, Vol 13, Corrosion, ASM International, Metals Park, OH, 1987, p 711-715",0.025,
Acetic Acid,Refractory metals and alloys,Zirconium and alloys,Zr702 ,5 min ,200 min ,,R60702,Plus saturated gaseous HCl and Cl2,100,Boiling,Boiling,,15.0,"Metals Handbook, Ninth Edition, Vol 13, Corrosion, ASM International, Metals Park, OH, 1987, p 711-715",5.0,
Acetic Acid,Refractory metals and alloys,Zirconium and alloys,Zr702 ,0.025 max ,1 max ,,R60702,Plus saturated gaseous HCl and Cl2,100,40,100,,15.0,"Metals Handbook, Ninth Edition, Vol 13, Corrosion, ASM International, Metals Park, OH, 1987, p 711-715",0.025,
Acetic Acid,Refractory metals and alloys,Zirconium and alloys,Zr705 ,0.025 max ,1 max ,,R60705,,5-99.5,3595-Boiling,95-Boiling,,15.0,"Metals Handbook, Ninth Edition, Vol 13, Corrosion, ASM International, Metals Park, OH, 1987, p 711-715",0.025,
Acetic Acid,Refractory metals and alloys,Zirconium and alloys,Zr705 ,0.025 max ,1 max ,,R60705,Plus 1% I- + 100 ppm Fe3+,99,200,390,,15.0,"Metals Handbook, Ninth Edition, Vol 13, Corrosion, ASM International, Metals Park, OH, 1987, p 711-715",0.025,
Acetic Acid,Refractory metals and alloys,Zirconium and alloys,Zr705 ,0.025 max ,1 max ,,R60705,Plus 2% HI,80,100,212,,15.0,"Metals Handbook, Ninth Edition, Vol 13, Corrosion, ASM International, Metals Park, OH, 1987, p 711-715",0.025,
Acetic Acid,Refractory metals and alloys,Zirconium and alloys,Zr705 ,0.025 max ,1 max ,,R60705,Plus 2% HI,98,150,300,,15.0,"Metals Handbook, Ninth Edition, Vol 13, Corrosion, ASM International, Metals Park, OH, 1987, p 711-715",0.025,
Acetic Acid,Refractory metals and alloys,Zirconium and alloys,Zr705 ,0.025 max ,1 max ,,R60705,Plus 2% HI + 1% CH3OH + 500 ppm (HCOOH),80,150,300,,15.0,"Metals Handbook, Ninth Edition, Vol 13, Corrosion, ASM International, Metals Park, OH, 1987, p 711-715",0.025,
Acetic Acid,Refractory metals and alloys,Zirconium and alloys,Zr705 ,0.025 max ,1 max ,,R60705,Plus 2% HI + 200 ppm Cl-,80,100,212,,15.0,"Metals Handbook, Ninth Edition, Vol 13, Corrosion, ASM International, Metals Park, OH, 1987, p 711-715",0.025,
Acetic Acid,Refractory metals and alloys,Zirconium and alloys,Zr705 ,0.025 max ,1 max ,,R60705,Plus 2% HI + 200 ppm Cl-,80,100,212,,15.0,"Metals Handbook, Ninth Edition, Vol 13, Corrosion, ASM International, Metals Park, OH, 1987, p 711-715",0.025,
Acetic Acid,Refractory metals and alloys,Zirconium and alloys,Zr705 ,0.025 max ,1 max ,,R60705,Plus 2% HI + 200 ppm Fe3+,80,100,212,,15.0,"Metals Handbook, Ninth Edition, Vol 13, Corrosion, ASM International, Metals Park, OH, 1987, p 711-715",0.025,
Acetic Acid,Refractory metals and alloys,Zirconium and alloys,Zr705 ,0.025 max ,1 max ,,R60705,"Plus 2% HI, 1% CH3 OH, 500 ppm (HCOOH), 100 ppm Cu",80,150,300,,15.0,"Metals Handbook, Ninth Edition, Vol 13, Corrosion, ASM International, Metals Park, OH, 1987, p 711-715",0.025,
Acetic Acid,Refractory metals and alloys,Zirconium and alloys,Zr705 ,0.025 max ,1 max ,,R60705,"Plus 2% HI, 1% CH3 OH, 500 ppm (HCOOH), 100 ppm Fe",80,150,300,,15.0,"Metals Handbook, Ninth Edition, Vol 13, Corrosion, ASM International, Metals Park, OH, 1987, p 711-715",0.025,
Acetic Acid,Refractory metals and alloys,Zirconium and alloys,Zr705 ,0.025 max ,1 max ,,R60705,Plus 2% I-,98,150,300,,15.0,"Metals Handbook, Ninth Edition, Vol 13, Corrosion, ASM International, Metals Park, OH, 1987, p 711-715",0.025,
Acetic Acid,Refractory metals and alloys,Zirconium and alloys,Zr705 ,0.025 max ,1 max ,,R60705,Plus 50% (CH3.CO)2O,50,Boiling,Boiling,,15.0,"Metals Handbook, Ninth Edition, Vol 13, Corrosion, ASM International, Metals Park, OH, 1987, p 711-715",0.025,
Acetic Acid,Refractory metals and alloys,Zirconium and alloys,Zr705 ,5 min ,200 min ,,R60705,Plus saturated gaseous HCl and Cl2,100,Boiling,Boiling,,15.0,"Metals Handbook, Ninth Edition, Vol 13, Corrosion, ASM International, Metals Park, OH, 1987, p 711-715",5.0,
Acetic Acid,Refractory metals and alloys ,Titanium and alloys,"Titanium, unalloyed ",0.005 max ,0.2 max ,,,,0-99.5,100,212,,218.0,"R.W. Schutz, A Case for Titanium's Resistance to Microbiologically Influenced Corrosion, Materials Performance, NACE, USA, January 1991, p 58-61",0.005,
Acetic Acid,Stainless steels,Austenitic,20,0.102,4,,J95150,"Data were obtained during processing of acetic acid containing ionized halogens; concentration of halide ions varied during period of observation; estimated range of concentration, 5 to 10 ppm",10,106,223,51 d,66.0,"Metals Handbook, Ninth Edition, Vol 3, Properties and Selection: Stainless Steels, Tool Materials and Special-Purpose Metals, American Society for Metals, Metals Park, OH, 1980, p 80",0.102,
Acetic Acid,Stainless steels,Austenitic,20,0.102,4,,J95150,"Data were obtained during processing of acetic acid containing ionized halogens; concentration of halide ions varied during period of observation; estimated range of concentration, 5 to 10 ppm",24,110,230,51 d,66.0,"Metals Handbook, Ninth Edition, Vol 3, Properties and Selection: Stainless Steels, Tool Materials and Special-Purpose Metals, American Society for Metals, Metals Park, OH, 1980, p 80",0.102,
