Repository: wfreinhart/matse219

# MATSE 219: Materials Informatics

Auto-generated from the private authoring repo (matse219-instructor). Do not edit here directly -- changes are overwritten on the next publish run.

## Lectures

- [Lecture01](https://colab.research.google.com/github/wfreinhart/matse219/blob/staging/notebooks/Lecture01.ipynb)
- [Lecture02](https://colab.research.google.com/github/wfreinhart/matse219/blob/staging/notebooks/Lecture02.ipynb)
- [Lecture03](https://colab.research.google.com/github/wfreinhart/matse219/blob/staging/notebooks/Lecture03.ipynb)
- [Lecture04](https://colab.research.google.com/github/wfreinhart/matse219/blob/staging/notebooks/Lecture04.ipynb)

File: datasets/thermoelectrics.csv (part 2 of 4)
study_id,composition,dopant_family,Cu_stoichiometry,zT_350C,zT_max,zT_max_temp_C,zT_max_temp_K,seebeck_350C_uVK,seebeck_at_zTmax_uVK,conductivity_350C_1e4Sm,conductivity_at_zTmax_1e4Sm,thermal_conductivity_350C_WmK,thermal_conductivity_at_zTmax_WmK,carrier_concentration_cm3,synthesis,compaction,sintering_type,sintering_temp_K,sintering_temp_C,relative_density_pct,density_g_cm3,theoretical_density_g_cm3,density_reference,remarks,citation
Weller 2017 ZnNi,Cu10 Ni0.5 Zn1.5 Sb4 S13,Ni+Zn,10.0,0.39,0.45,400.0,673.0,275.0,280.0,0.35,0.35,0.485,0.47,,steel jar. 1080rpm 1h,SPS 340C 30min 40MPa,SPS,613.0,,95.0,,,,,"Weller, D. P., & Morelli, D. T. (2017). Rapid synthesis of zinc and nickel co-doped tetrahedrite thermoelectrics by reactive spark plasma sintering and mechanical alloying. Journal of Alloys and Compounds, 710, 794–799. https://doi.org/10.1016/j.jallcom.2017.03.272"
Weller 2017 ZnNi,Cu10 Ni1 Zn1 Sb4 S13,Ni+Zn,10.0,0.45,0.56,400.0,673.0,200.0,216.0,1.1,1.1,0.63,0.61,,steel jar. 1080rpm 1h,SPS 340C 30min 40MPa,SPS,613.0,,95.0,,,,,"Weller, D. P., & Morelli, D. T. (2017). Rapid synthesis of zinc and nickel co-doped tetrahedrite thermoelectrics by reactive spark plasma sintering and mechanical alloying. Journal of Alloys and Compounds, 710, 794–799. https://doi.org/10.1016/j.jallcom.2017.03.272"
Weller 2017 ZnNi,Cu10 Ni1.5 Zn0.5 Sb4 S13,Ni+Zn,10.0,0.51,0.57,400.0,673.0,215.0,220.0,1.25,1.18,0.675,0.675,,steel jar. 1080rpm 1h,SPS 340C 30min 40MPa,SPS,613.0,,95.0,,,,,"Weller, D. P., & Morelli, D. T. (2017). Rapid synthesis of zinc and nickel co-doped tetrahedrite thermoelectrics by reactive spark plasma sintering and mechanical alloying. Journal of Alloys and Compounds, 710, 794–799. https://doi.org/10.1016/j.jallcom.2017.03.272"
Weller 2017 ZnNi,Cu10 Ni0.5 Zn1.5 Sb4 S13,Ni+Zn,10.0,0.34,0.43,400.0,673.0,320.0,322.0,0.22,0.217,0.41,0.33,,steel jar. 300rpm 48h,SPS 340C 10min 40MPA,SPS,613.0,,95.0,,,,,"Weller, D. P., & Morelli, D. T. (2017). Rapid synthesis of zinc and nickel co-doped tetrahedrite thermoelectrics by reactive spark plasma sintering and mechanical alloying. Journal of Alloys and Compounds, 710, 794–799. https://doi.org/10.1016/j.jallcom.2017.03.273"
Weller 2017 ZnNi,Cu10 Ni1 Zn1 Sb4 S13,Ni+Zn,10.0,0.52,0.63,400.0,673.0,250.0,260.0,0.66,0.59,0.5,0.46,,steel jar. 300rpm 48h,SPS 340C 10min 40MPA,SPS,613.0,,95.0,,,,,"Weller, D. P., & Morelli, D. T. (2017). Rapid synthesis of zinc and nickel co-doped tetrahedrite thermoelectrics by reactive spark plasma sintering and mechanical alloying. Journal of Alloys and Compounds, 710, 794–799. https://doi.org/10.1016/j.jallcom.2017.03.274"
Weller 2017 ZnNi,Cu10 Ni1.5 Zn0.5 Sb4 S13,Ni+Zn,10.0,0.55,0.61,400.0,673.0,220.0,225.0,1.1,1.1,0.58,0.53,,steel jar. 300rpm 48h,SPS 340C 10min 40MPA,SPS,613.0,,95.0,,,,,"Weller, D. P., & Morelli, D. T. (2017). Rapid synthesis of zinc and nickel co-doped tetrahedrite thermoelectrics by reactive spark plasma sintering and mechanical alloying. Journal of Alloys and Compounds, 710, 794–799. https://doi.org/10.1016/j.jallcom.2017.03.275"
Tippireddy 2018,Cu11Zn,Zn,11.0,0.63,0.71,400.0,673.0,202.07,215.0,2.0,,0.77,,,quartz ampule. 973K 3h,Annealing: 773K 30h + HP 30MPa at 823K 2h,HP,823.0,,90.0,,,,,Tippireddy. S.. Chetty. R.. Naik. M. H.. Jain. M.. Chattopadhyay. K.. & Mallik. R. C. (2018). Electronic and Thermoelectric Properties of Transition Metal Substituted Tetrahedrites. Journal of Physical Chemistry C. 122(16). 8735–8749. https://doi.org/10.1021/acs.jpcc.7b12214
Suekuni 2012,Cu10 Zn2,Zn,10.0,,0.03,67.0,340.0,,,,,,,,quartz tube.  973 K (3h). 823 K (30h),CP + quartz tube annealing  at 773 K (25h),CP,773.0,,,,,,,Suekuni. K.. Tsuruta. K.. Ariga. T.. & Koyano. M. (2012). Thermoelectric properties of mineral tetrahedrites Cu 10Tr 2Sb 4S 13 with low thermal conductivity. Applied Physics Express. 5(5). https://doi.org/10.1143/APEX.5.051201
Lu 2013,Cu11.5 Zn0.5,Zn,11.5,0.6,1.0,450.0,720.0,137.01,160.0,6.0,5.56,1.2,1.06,,quartz tube.  923 K (12h). BM(5min),CP + quartz tube annealing  at 723 K (1 week)+ HP 80MPa 723 K (30min),HP,723.0,,98.0,,,,,Lu. X.. Morelli. D. T.. Xia. Y.. Zhou. F.. Ozolins. V.. Chi. H.. Zhou. X.. & Uher. C. (2013). High performance thermoelectricity in earth-abundant compounds based on natural mineral tetrahedrites. Advanced Energy Materials. 3(3). 342–348. https://doi.org/10.1002/aenm.201200650
Lu 2013,Cu11 Zn,Zn,11.0,0.7,0.78,400.0,720.0,182.0,188.0,3.13,2.86,0.88,0.85,,quartz tube.  923 K (12h). BM(5min),CP + quartz tube annealing  at 723 K (1 week)+ HP 80MPa 723 K (30min),HP,723.0,,98.0,,,,,Lu. X.. Morelli. D. T.. Xia. Y.. Zhou. F.. Ozolins. V.. Chi. H.. Zhou. X.. & Uher. C. (2013). High performance thermoelectricity in earth-abundant compounds based on natural mineral tetrahedrites. Advanced Energy Materials. 3(3). 342–348. https://doi.org/10.1002/aenm.201200650
Lu 2013,Cu10.5 Zn1.5,Zn,10.5,0.53,0.6,400.0,673.0,246.0,245.0,0.81,0.83,0.57,0.57,,quartz tube.  923 K (12h). BM(5min),CP + quartz tube annealing  at 723 K (1 week)+ HP 80MPa 723 K (30min),HP,723.0,,98.0,,,,,Lu. X.. Morelli. D. T.. Xia. Y.. Zhou. F.. Ozolins. V.. Chi. H.. Zhou. X.. & Uher. C. (2013). High performance thermoelectricity in earth-abundant compounds based on natural mineral tetrahedrites. Advanced Energy Materials. 3(3). 342–348. https://doi.org/10.1002/aenm.201200650
Kwak 2019,Cu11.6 Zn0.4,Zn,11.6,0.6,0.76,450.0,723.0,207.0,215.0,1.65,1.75,0.67,0.67,,Steel jar. 350rpm 24h,HP 723K 70Mp 2h,HP,723.0,,97.0,,,,,"Kwak, S.-G., Lee, G.-E., & Kim, I.-H. (2019). Electronic Transport and Thermoelectric Properties of Cu 12-x Zn x Sb 4 S 13 Tetrahedrites Prepared by Mechanical Alloying and Hot Pressing. Korean J. Met. Mater.), 57(5), 1–6. https://doi.org/10.3365/KJMM.2019.57.5.1"
Kwak 2019,Cu11.2 Zn0.8,Zn,11.2,0.48,0.61,450.0,723.0,223.0,227.0,0.98,1.1,0.69,0.67,,Steel jar. 350rpm 24h,HP 723K 70Mp 2h,HP,723.0,,99.0,,,,,"Kwak, S.-G., Lee, G.-E., & Kim, I.-H. (2019). Electronic Transport and Thermoelectric Properties of Cu 12-x Zn x Sb 4 S 13 Tetrahedrites Prepared by Mechanical Alloying and Hot Pressing. Korean J. Met. Mater.), 57(5), 1–6. https://doi.org/10.3365/KJMM.2019.57.5.1"
Kwak 2019,Cu10.8 Zn1.2,Zn,10.8,0.31,0.42,450.0,723.0,303.0,298.0,0.35,0.45,0.525,0.535,,Steel jar. 350rpm 24h,HP 723K 70Mp 2h,HP,723.0,,99.0,,,,,"Kwak, S.-G., Lee, G.-E., & Kim, I.-H. (2019). Electronic Transport and Thermoelectric Properties of Cu 12-x Zn x Sb 4 S 13 Tetrahedrites Prepared by Mechanical Alloying and Hot Pressing. Korean J. Met. Mater.), 57(5), 1–6. https://doi.org/10.3365/KJMM.2019.57.5.1"
Heo 2014,Cu10 Zn2,Zn,10.0,,0.01,302.0,575.0,,,,0.0062,,0.24,,quartz tube.  723 K (3weeks). BM(5min),HP 723 K (2h) 10 Mpa (density is 85%),HP,723.0,,88.0,,,,,Heo. J.. Laurita. G.. Muir. S.. Subramanian. M. A.. & Keszler. D. A. (2014). Enhanced thermoelectric performance of synthetic tetrahedrites. Chemistry of Materials. 26(6). 2047–2051. https://doi.org/10.1021/cm404026k
Morelli 2020,Cu10.5Zn1.5,Zn,10.5,0.62,0.7,400.0,,246.2,247.42,0.7936507936507936,0.819672131147541,0.48,0.48,,quartz ampoule.  923K. 12h,CP 723K 2 weeks + BM(30min) +HP 80MPa 30min 723K,HP,723.0,,98.0,,,,,Morelli. (2009). United States Patent ( Continued ) ( 71 ) Applicant : BOARD OF TRUSTEES OF. https://doi.org/10.1002/aenm.201200650/abstract
Morelli 2020,Cu11Zn,Zn,11.0,0.81,0.91,400.0,,184.65,188.72,2.941176470588235,2.7777777777777772,0.75,0.74,,quartz ampoule.  923K. 12h,CP 723K 2 weeks + BM(30min) +HP 80MPa 30min 723K,HP,723.0,,98.0,,,,,Morelli. (2009). United States Patent ( Continued ) ( 71 ) Applicant : BOARD OF TRUSTEES OF. https://doi.org/10.1002/aenm.201200650/abstract
Morelli 2020,Cu11.5Zn0.5,Zn,11.5,0.8,0.9,400.0,,154.08,163.86,5.0,4.761904761904763,0.95,0.96,,quartz ampoule.  923K. 12h,CP 723K 2 weeks + BM(30min) +HP 80MPa 30min 723K,HP,723.0,,98.0,,,,,Morelli. (2009). United States Patent ( Continued ) ( 71 ) Applicant : BOARD OF TRUSTEES OF. https://doi.org/10.1002/aenm.201200650/abstract
Zhu 2019,Cu11.075Zn0.025Sb4S12.8Se0.2,Se+Zn,11.975,0.54,0.9,450.0,,122.0,152.0,9.0,6.5,1.41,1.3,,quartz ampoule. 923K 12h,CP + annealing : 723K (1 week) + HP 673K 1h 250MPa,HP,673.0,,97.0,,,,,"Zhu, C., Ming, H., Huang, L., Zhang, B., Lou, X., Li, D., Jabar, B., Xin, H., Zhang, J., & Qin, X. (2019). Achieving high power factor and thermoelectric performance through dual substitution of Zn and Se in tetrahedrites Cu12Sb4S13. Applied Physics Letters, 115(18). https://doi.org/10.1063/1.5119402"
Zhu 2019,Cu11.95Zn0.05Sb4S12.8Se0.2,Se+Zn,11.95,0.65,0.87,450.0,,135.0,162.0,8.0,5.5,1.34,1.3,,quartz ampoule. 923K 12h,CP + annealing : 723K (1 week) + HP 673K 1h 250MPa,HP,674.0,,96.0,,,,,"Zhu, C., Ming, H., Huang, L., Zhang, B., Lou, X., Li, D., Jabar, B., Xin, H., Zhang, J., & Qin, X. (2019). Achieving high power factor and thermoelectric performance through dual substitution of Zn and Se in tetrahedrites Cu12Sb4S13. Applied Physics Letters, 115(18). https://doi.org/10.1063/1.5119405"
Zhu 2019,Cu11.025Zn0.075Sb4S12.8Se0.2,Se+Zn,11.925,0.63,0.69,450.0,,130.0,150.0,7.5,5.5,1.37,1.3,,quartz ampoule. 923K 12h,CP + annealing : 723K (1 week) + HP 673K 1h 250MPa,HP,675.0,,96.0,,,,,"Zhu, C., Ming, H., Huang, L., Zhang, B., Lou, X., Li, D., Jabar, B., Xin, H., Zhang, J., & Qin, X. (2019). Achieving high power factor and thermoelectric performance through dual substitution of Zn and Se in tetrahedrites Cu12Sb4S13. Applied Physics Letters, 115(18). https://doi.org/10.1063/1.5119408"
Zhu 2019,Cu11.9Zn0.1Sb4S12.8Se0.2,Se+Zn,11.9,0.49,0.66,450.0,,120.0,125.0,7.6,5.6,1.38,1.3,,quartz ampoule. 923K 12h,CP + annealing : 723K (1 week) + HP 673K 1h 250MPa,HP,676.0,,97.0,,,,,"Zhu, C., Ming, H., Huang, L., Zhang, B., Lou, X., Li, D., Jabar, B., Xin, H., Zhang, J., & Qin, X. (2019). Achieving high power factor and thermoelectric performance through dual substitution of Zn and Se in tetrahedrites Cu12Sb4S13. Applied Physics Letters, 115(18). https://doi.org/10.1063/1.5119411"
Pi 2020,Cu11ZnSb4S13,Zn,11.0,0.24,0.36,450.0,723.0,305.0,296.0,0.2,0.2993,0.48,0.51,,MA 350rpm 24h,HP 723K 2h 70MPa,HP,723.0,,98.0,,,,,"Pi, J. H., Lee, G. E., & Kim, I. H. (2020). Thermal Stability, Mechanical Properties and Thermoelectric Performance of Cu11TrSb4S13 (Tr = Mn, Fe, Co, Ni, Cu, and Zn). Journal of Electronic Materials, 49(5), 2710–2718. https://doi.org/10.1007/s11664-019-07570-3"
Lee 2020,Cu11.9Zn0.1Sb3.9Bi0.1S13,Bi+Zn,11.9,0.55,0.78,450.0,,177.0,185.0,2.5,2.4,0.87,0.78,1.1200000000000002e+19,MA steel jar 350rpm 24h,HP 723K 70MPa 2h,HP,723.0,,99.0,,,,,"@article{Lee2020, abstract = {Synthetic tetrahedrite (Cu12Sb4S13) is considered a promising p-type thermoelectric material owing to its intrinsically low thermal conductivity, relative nontoxicity, and presence of light elements Cu and S. Since Cu12Sb4S13 has a high carrier (hole) concentration, its power factor can be optimized by decreasing the carrier concentration via doping. In this study, Zn doping is performed to optimize the power factor by reducing the carrier concentration, and Bi doping is performed to reduce the lattice thermal conductivity through additional phonon scattering by atomic mass fluctuation and lattice distortion. Cu12−xZnxSb4−ySbyS13 tetrahedrites (0.1 ≤ x ≤ 0.4 and 0.1 ≤ y ≤ 0.4) were prepared using mechanical alloying and hot pressing, and the effects of double doping of Zn and Bi on the charge transport and thermoelectric properties were examined. X-ray diffraction analysis revealed the successful formation of the tetrahedrite phase, but a small amount of skinnerite phase (Cu3SbS3) was produced with an increase in the Bi content. The lattice constant increased with an increase in Zn and Bi doping contents, as the ionic radii of Zn and Bi were larger than those of Cu and Sb, respectively. With an increase in the Zn content and a decrease in the Bi content, the carrier concentration decreased. Consequently, the electrical conductivity decreased, whereas the Seebeck coefficient increased. The decline in the electrical conductivity with Zn doping dominated the increase in the Seebeck coefficient, which in turn reduced the power factor. However, the power factor did not change significantly with a change in the Bi content. The lattice thermal conductivity was close to the theoretical minimum value in tetrahedrite upon substituting with Zn and Bi, and thus, the thermal conductivities of all the specimens were less than 0.94 Wm−1 K−1 at temperatures ranging from 323 to 723 K. Consequently, the dimensionless figure of merit, ZT = 0.77, was obtained for Cu11.9Zn0.1Sb3.9Bi0.1S13 at 723 K, which was attributed to a relatively high power factor (0.83 mWm−1 K−2) and low thermal conductivity (0.76 Wm−1 K−1).}, author = {Go Eun Lee and Il Ho Kim}, doi = {10.1007/s11664-019-07717-2}, issn = {1543186X}, issue = {5}, journal = {Journal of Electronic Materials}, keywords = {Thermoelectric,double doping,hot pressing,mechanical alloying,tetrahedrite}, month = {5}, pages = {2768-2774}, publisher = {Springer}, title = {Effects of Zn/Bi Double Doping on the Charge Transport and Thermoelectric Properties of Tetrahedrites Cu12−xZnxSb4−yBiyS13}, volume = {49}, year = {2020} }"
Lee 2020,Cu11.9Zn0.1Sb3.8Bi0.2S13,Bi+Zn,11.9,0.51,0.73,450.0,,160.0,175.0,2.9,2.8,0.97,0.82,1.3e+19,MA steel jar 350rpm 24h,HP 723K 70MPa 2h,HP,723.0,,99.0,,,,,"@article{Lee2020, abstract = {Synthetic tetrahedrite (Cu12Sb4S13) is considered a promising p-type thermoelectric material owing to its intrinsically low thermal conductivity, relative nontoxicity, and presence of light elements Cu and S. Since Cu12Sb4S13 has a high carrier (hole) concentration, its power factor can be optimized by decreasing the carrier concentration via doping. In this study, Zn doping is performed to optimize the power factor by reducing the carrier concentration, and Bi doping is performed to reduce the lattice thermal conductivity through additional phonon scattering by atomic mass fluctuation and lattice distortion. Cu12−xZnxSb4−ySbyS13 tetrahedrites (0.1 ≤ x ≤ 0.4 and 0.1 ≤ y ≤ 0.4) were prepared using mechanical alloying and hot pressing, and the effects of double doping of Zn and Bi on the charge transport and thermoelectric properties were examined. X-ray diffraction analysis revealed the successful formation of the tetrahedrite phase, but a small amount of skinnerite phase (Cu3SbS3) was produced with an increase in the Bi content. The lattice constant increased with an increase in Zn and Bi doping contents, as the ionic radii of Zn and Bi were larger than those of Cu and Sb, respectively. With an increase in the Zn content and a decrease in the Bi content, the carrier concentration decreased. Consequently, the electrical conductivity decreased, whereas the Seebeck coefficient increased. The decline in the electrical conductivity with Zn doping dominated the increase in the Seebeck coefficient, which in turn reduced the power factor. However, the power factor did not change significantly with a change in the Bi content. The lattice thermal conductivity was close to the theoretical minimum value in tetrahedrite upon substituting with Zn and Bi, and thus, the thermal conductivities of all the specimens were less than 0.94 Wm−1 K−1 at temperatures ranging from 323 to 723 K. Consequently, the dimensionless figure of merit, ZT = 0.77, was obtained for Cu11.9Zn0.1Sb3.9Bi0.1S13 at 723 K, which was attributed to a relatively high power factor (0.83 mWm−1 K−2) and low thermal conductivity (0.76 Wm−1 K−1).}, author = {Go Eun Lee and Il Ho Kim}, doi = {10.1007/s11664-019-07717-2}, issn = {1543186X}, issue = {5}, journal = {Journal of Electronic Materials}, keywords = {Thermoelectric,double doping,hot pressing,mechanical alloying,tetrahedrite}, month = {5}, pages = {2768-2774}, publisher = {Springer}, title = {Effects of Zn/Bi Double Doping on the Charge Transport and Thermoelectric Properties of Tetrahedrites Cu12−xZnxSb4−yBiyS13}, volume = {49}, year = {2020} }"
Lee 2020,Cu11.8Zn0.2Sb3.8Bi0.2S13,Bi+Zn,11.8,0.5,0.63,450.0,,225.0,256.0,0.9,1.1,0.58,0.6,3.06e+18,MA steel jar 350rpm 24h,HP 723K 70MPa 2h,HP,723.0,,99.0,,,,,"@article{Lee2020, abstract = {Synthetic tetrahedrite (Cu12Sb4S13) is considered a promising p-type thermoelectric material owing to its intrinsically low thermal conductivity, relative nontoxicity, and presence of light elements Cu and S. Since Cu12Sb4S13 has a high carrier (hole) concentration, its power factor can be optimized by decreasing the carrier concentration via doping. In this study, Zn doping is performed to optimize the power factor by reducing the carrier concentration, and Bi doping is performed to reduce the lattice thermal conductivity through additional phonon scattering by atomic mass fluctuation and lattice distortion. Cu12−xZnxSb4−ySbyS13 tetrahedrites (0.1 ≤ x ≤ 0.4 and 0.1 ≤ y ≤ 0.4) were prepared using mechanical alloying and hot pressing, and the effects of double doping of Zn and Bi on the charge transport and thermoelectric properties were examined. X-ray diffraction analysis revealed the successful formation of the tetrahedrite phase, but a small amount of skinnerite phase (Cu3SbS3) was produced with an increase in the Bi content. The lattice constant increased with an increase in Zn and Bi doping contents, as the ionic radii of Zn and Bi were larger than those of Cu and Sb, respectively. With an increase in the Zn content and a decrease in the Bi content, the carrier concentration decreased. Consequently, the electrical conductivity decreased, whereas the Seebeck coefficient increased. The decline in the electrical conductivity with Zn doping dominated the increase in the Seebeck coefficient, which in turn reduced the power factor. However, the power factor did not change significantly with a change in the Bi content. The lattice thermal conductivity was close to the theoretical minimum value in tetrahedrite upon substituting with Zn and Bi, and thus, the thermal conductivities of all the specimens were less than 0.94 Wm−1 K−1 at temperatures ranging from 323 to 723 K. Consequently, the dimensionless figure of merit, ZT = 0.77, was obtained for Cu11.9Zn0.1Sb3.9Bi0.1S13 at 723 K, which was attributed to a relatively high power factor (0.83 mWm−1 K−2) and low thermal conductivity (0.76 Wm−1 K−1).}, author = {Go Eun Lee and Il Ho Kim}, doi = {10.1007/s11664-019-07717-2}, issn = {1543186X}, issue = {5}, journal = {Journal of Electronic Materials}, keywords = {Thermoelectric,double doping,hot pressing,mechanical alloying,tetrahedrite}, month = {5}, pages = {2768-2774}, publisher = {Springer}, title = {Effects of Zn/Bi Double Doping on the Charge Transport and Thermoelectric Properties of Tetrahedrites Cu12−xZnxSb4−yBiyS13}, volume = {49}, year = {2020} }"
Lee 2020,Cu11.8Zn0.2Sb3.6Bi0.4S13,Bi+Zn,11.8,0.42,0.58,450.0,,190.0,210.0,1.2,1.3,0.67,0.61,6.23e+18,MA steel jar 350rpm 24h,HP 723K 70MPa 2h,HP,723.0,,99.0,,,,,"@article{Lee2020, abstract = {Synthetic tetrahedrite (Cu12Sb4S13) is considered a promising p-type thermoelectric material owing to its intrinsically low thermal conductivity, relative nontoxicity, and presence of light elements Cu and S. Since Cu12Sb4S13 has a high carrier (hole) concentration, its power factor can be optimized by decreasing the carrier concentration via doping. In this study, Zn doping is performed to optimize the power factor by reducing the carrier concentration, and Bi doping is performed to reduce the lattice thermal conductivity through additional phonon scattering by atomic mass fluctuation and lattice distortion. Cu12−xZnxSb4−ySbyS13 tetrahedrites (0.1 ≤ x ≤ 0.4 and 0.1 ≤ y ≤ 0.4) were prepared using mechanical alloying and hot pressing, and the effects of double doping of Zn and Bi on the charge transport and thermoelectric properties were examined. X-ray diffraction analysis revealed the successful formation of the tetrahedrite phase, but a small amount of skinnerite phase (Cu3SbS3) was produced with an increase in the Bi content. The lattice constant increased with an increase in Zn and Bi doping contents, as the ionic radii of Zn and Bi were larger than those of Cu and Sb, respectively. With an increase in the Zn content and a decrease in the Bi content, the carrier concentration decreased. Consequently, the electrical conductivity decreased, whereas the Seebeck coefficient increased. The decline in the electrical conductivity with Zn doping dominated the increase in the Seebeck coefficient, which in turn reduced the power factor. However, the power factor did not change significantly with a change in the Bi content. The lattice thermal conductivity was close to the theoretical minimum value in tetrahedrite upon substituting with Zn and Bi, and thus, the thermal conductivities of all the specimens were less than 0.94 Wm−1 K−1 at temperatures ranging from 323 to 723 K. Consequently, the dimensionless figure of merit, ZT = 0.77, was obtained for Cu11.9Zn0.1Sb3.9Bi0.1S13 at 723 K, which was attributed to a relatively high power factor (0.83 mWm−1 K−2) and low thermal conductivity (0.76 Wm−1 K−1).}, author = {Go Eun Lee and Il Ho Kim}, doi = {10.1007/s11664-019-07717-2}, issn = {1543186X}, issue = {5}, journal = {Journal of Electronic Materials}, keywords = {Thermoelectric,double doping,hot pressing,mechanical alloying,tetrahedrite}, month = {5}, pages = {2768-2774}, publisher = {Springer}, title = {Effects of Zn/Bi Double Doping on the Charge Transport and Thermoelectric Properties of Tetrahedrites Cu12−xZnxSb4−yBiyS13}, volume = {49}, year = {2020} }"
Lee 2020,Cu11.6Zn0.4Sb3.8Bi0.2S13,Bi+Zn,11.6,0.33,0.45,450.0,,255.0,253.0,0.54,0.56,0.57,0.58,1.42e+18,MA steel jar 350rpm 24h,HP 723K 70MPa 2h,HP,723.0,,99.0,,,,,"@article{Lee2020, abstract = {Synthetic tetrahedrite (Cu12Sb4S13) is considered a promising p-type thermoelectric material owing to its intrinsically low thermal conductivity, relative nontoxicity, and presence of light elements Cu and S. Since Cu12Sb4S13 has a high carrier (hole) concentration, its power factor can be optimized by decreasing the carrier concentration via doping. In this study, Zn doping is performed to optimize the power factor by reducing the carrier concentration, and Bi doping is performed to reduce the lattice thermal conductivity through additional phonon scattering by atomic mass fluctuation and lattice distortion. Cu12−xZnxSb4−ySbyS13 tetrahedrites (0.1 ≤ x ≤ 0.4 and 0.1 ≤ y ≤ 0.4) were prepared using mechanical alloying and hot pressing, and the effects of double doping of Zn and Bi on the charge transport and thermoelectric properties were examined. X-ray diffraction analysis revealed the successful formation of the tetrahedrite phase, but a small amount of skinnerite phase (Cu3SbS3) was produced with an increase in the Bi content. The lattice constant increased with an increase in Zn and Bi doping contents, as the ionic radii of Zn and Bi were larger than those of Cu and Sb, respectively. With an increase in the Zn content and a decrease in the Bi content, the carrier concentration decreased. Consequently, the electrical conductivity decreased, whereas the Seebeck coefficient increased. The decline in the electrical conductivity with Zn doping dominated the increase in the Seebeck coefficient, which in turn reduced the power factor. However, the power factor did not change significantly with a change in the Bi content. The lattice thermal conductivity was close to the theoretical minimum value in tetrahedrite upon substituting with Zn and Bi, and thus, the thermal conductivities of all the specimens were less than 0.94 Wm−1 K−1 at temperatures ranging from 323 to 723 K. Consequently, the dimensionless figure of merit, ZT = 0.77, was obtained for Cu11.9Zn0.1Sb3.9Bi0.1S13 at 723 K, which was attributed to a relatively high power factor (0.83 mWm−1 K−2) and low thermal conductivity (0.76 Wm−1 K−1).}, author = {Go Eun Lee and Il Ho Kim}, doi = {10.1007/s11664-019-07717-2}, issn = {1543186X}, issue = {5}, journal = {Journal of Electronic Materials}, keywords = {Thermoelectric,double doping,hot pressing,mechanical alloying,tetrahedrite}, month = {5}, pages = {2768-2774}, publisher = {Springer}, title = {Effects of Zn/Bi Double Doping on the Charge Transport and Thermoelectric Properties of Tetrahedrites Cu12−xZnxSb4−yBiyS13}, volume = {49}, year = {2020} }"
Harish 2016,Cu10.5Zn1.5Sb4S13,Zn,10.5,,0.038,300.0,573.0,,158.39,,0.04,,0.54,,MA steel jar 150rpm 30h. 573K 6h,SPS 50MPa 723K graphite die,SPS,723.0,,98.0,4.8,4.91,,,"Harish, S., Sivaprahasam, D., Battabyal, M., & Gopalan, R. (2016). Phase stability and thermoelectric properties of Cu10.5Zn1.5Sb4S13 tetrahedrite. Journal of Alloys and Compounds, 667, 323–328. https://doi.org/10.1016/j.jallcom.2016.01.094"
Lopez 2021,Cu10.5Zn1.5,Zn,10.5,0.06,0.05,350.0,,146.0,146.0,0.15,0.15,0.4,0.4,,MA YPSZ jar 350rpm 6h,HP 350C (1h) 5ton/cm^2,HP,623.0,,83.16430020283975,4.1,4.93,,,"López Cota, F. A., Díaz-Guillén, J. A., Juan Dura, O., López de la Torre, M. A., Rodríguez-Hernández, J., & Fernández Fuentes, A. (2021). Mechanosynthesis and thermoelectric properties of fe, zn, and cd-doped p-type tetrahedrite: Cu12-x mx sb4 s13. Materials, 14(13). https://doi.org/10.3390/ma14133448"
Lopez 2021,Cu10Zn2,Zn,10.0,0.02,0.02,350.0,,152.0,152.0,0.07,0.07,0.43,0.43,,MA YPSZ jar 350rpm 6h,HP 350C (1h) 5ton/cm^3,HP,623.0,,87.2210953346856,4.3,4.93,,,"López Cota, F. A., Díaz-Guillén, J. A., Juan Dura, O., López de la Torre, M. A., Rodríguez-Hernández, J., & Fernández Fuentes, A. (2021). Mechanosynthesis and thermoelectric properties of fe, zn, and cd-doped p-type tetrahedrite: Cu12-x mx sb4 s13. Materials, 14(13). https://doi.org/10.3390/ma14133449"
Morelli 2020,Cu11.5Fe0.5,Fe,11.5,,0.83,400.0,,,,,,,,,quartz ampoule.  923K. 12h,CP 723K 2 weeks + BM(30min) +HP 80MPa 30min 723K,HP,723.0,,98.0,,,,,Morelli. (2009). United States Patent ( Continued ) ( 71 ) Applicant : BOARD OF TRUSTEES OF. https://doi.org/10.1002/aenm.201200650/abstract
Morelli 2020,Cu11.8Fe0.2,Fe,11.8,,0.77,400.0,,,,,,,,,quartz ampoule.  923K. 12h,CP 723K 2 weeks + BM(30min) +HP 80MPa 30min 723K,HP,723.0,,98.0,,,,,Morelli. (2009). United States Patent ( Continued ) ( 71 ) Applicant : BOARD OF TRUSTEES OF. https://doi.org/10.1002/aenm.201200650/abstract
Ojha 2024,Cu10FeZn,Fe+Zn,10.0,0.03,0.05,427.0,700.0,212.0,220.0,0.105,0.132,1.1,0.98,,BM 200rpm 12h,HP 50MPa 2h 773K,HP,773.0,,95.0,,,,,Ojha. A.. R. A.. & Bathula. S. (2024). Augmentation in the thermoelectric performance by integrating the natural minerals with synthetic tetrahedrite compounds. Materials Science in Semiconductor Processing. 180. https://doi.org/10.1016/j.mssp.2024.108562
Tippireddy 2018,Cu11.5Fe0.5,Fe,11.5,0.54,0.6,400.0,673.0,168.32,,3.33,,1.09,1.1,,quartz ampule. 973K 3ho,Annealing: 773K 30h + HP 30MPa at 823K 2h,HP,823.0,,95.0,,,,,Tippireddy. S.. Chetty. R.. Naik. M. H.. Jain. M.. Chattopadhyay. K.. & Mallik. R. C. (2018). Electronic and Thermoelectric Properties of Transition Metal Substituted Tetrahedrites. Journal of Physical Chemistry C. 122(16). 8735–8749. https://doi.org/10.1021/acs.jpcc.7b12214
Kim_2020,Cu11.9Fe0.1,Fe,11.9,0.53,0.76,450.0,723.0,172.81,179.0,2.5939020000000004,2.6,0.87,0.79,5e+18,Steel jar. 350rpm 24h,HP 723K 70Mp 2h,HP,723.0,,99.0,,,,,Kim. S. Y.. Pi. J. H.. Lee. G. E.. & Kim. I. H. (2020). Synthesis of fe-doped tetrahedrites Cu12-xFexSb4S13 and characterization of their thermoelectric properties. Journal of Korean Institute of Metals and Materials. 58(5). 340–347. https://doi.org/10.3365/KJMM.2020.58.5.340
Kim_2020,Cu11.8Fe0.2,Fe,11.8,0.61,0.8,450.0,723.0,186.98,179.0,2.06409,2.6,0.72,0.68,7e+18,Steel jar. 350rpm 24h,HP 723K 70Mp 2h,HP,723.0,,100.0,,,,,Kim. S. Y.. Pi. J. H.. Lee. G. E.. & Kim. I. H. (2020). Synthesis of fe-doped tetrahedrites Cu12-xFexSb4S13 and characterization of their thermoelectric properties. Journal of Korean Institute of Metals and Materials. 58(5). 340–347. https://doi.org/10.3365/KJMM.2020.58.5.340
Kim_2020,Cu11.7Fe0.3,Fe,11.7,0.55,0.74,450.0,723.0,211.39,179.0,1.30701,2.6,0.65,0.64,5.7e+18,Steel jar. 350rpm 24h,HP 723K 70Mp 2h,HP,723.0,,100.0,,,,,Kim. S. Y.. Pi. J. H.. Lee. G. E.. & Kim. I. H. (2020). Synthesis of fe-doped tetrahedrites Cu12-xFexSb4S13 and characterization of their thermoelectric properties. Journal of Korean Institute of Metals and Materials. 58(5). 340–347. https://doi.org/10.3365/KJMM.2020.58.5.340
Kim_2020,Cu11.6Fe0.4,Fe,11.6,0.39,0.55,450.0,723.0,234.62,224.0,0.697286,0.99,0.61,0.64,3.7e+18,Steel jar. 350rpm 24h,HP 723K 70Mp 2h,HP,723.0,,98.0,,,,,Kim. S. Y.. Pi. J. H.. Lee. G. E.. & Kim. I. H. (2020). Synthesis of fe-doped tetrahedrites Cu12-xFexSb4S13 and characterization of their thermoelectric properties. Journal of Korean Institute of Metals and Materials. 58(5). 340–347. https://doi.org/10.3365/KJMM.2020.58.5.340
Heo 2014,Cu10 Fe2,Fe,10.0,,0.01,302.0,575.0,,,0.005,0.005,0.2,0.2,,quartz tube.  723 K (3weeks). BM(5min),HP 723 K (2h) 10 Mpa (density is 85%),HP,723.0,,85.0,,,,,Heo. J.. Laurita. G.. Muir. S.. Subramanian. M. A.. & Keszler. D. A. (2014). Enhanced thermoelectric performance of synthetic tetrahedrites. Chemistry of Materials. 26(6). 2047–2051. https://doi.org/10.1021/cm404026k
Weller 2018,Cu11Fe1,Fe,11.0,0.36,0.46,400.0,673.0,235.0,230.0,0.5,0.53,0.48,0.47,,steel jar. 300rpm 48h,SPS 573 K (10min) 40MPa,SPS,573.0,,93.0,,,,negative Seebeck from 80K to 310K,"Weller, D. P., Kunkel, G. E., Ochs, A. M., Morelli, D. T., & Anderson, M. E. (2018). Observation of n-type behavior in Fe-doped tetrahedrite at low temperature. Materials Today Physics, 7, 1–6. https://doi.org/10.1016/j.mtphys.2018.10.004"
Weller 2018,Cu10.7Fe1.3,Fe,10.7,0.25,0.29,400.0,673.0,235.0,230.0,0.29,0.29,0.39,0.36,,steel jar. 300rpm 48h,SPS 573 K (10min) 40MPa,SPS,573.0,,93.0,,,,negative Seebeck from 80K to 310K,"Weller, D. P., Kunkel, G. E., Ochs, A. M., Morelli, D. T., & Anderson, M. E. (2018). Observation of n-type behavior in Fe-doped tetrahedrite at low temperature. Materials Today Physics, 7, 1–6. https://doi.org/10.1016/j.mtphys.2018.10.005"
Pi 2020,Cu11FeSb4S13,Fe,11.0,0.1,0.2,450.0,723.0,190.0,208.0,0.24,0.3767,0.55,0.59,,MA 350rpm 24h,HP 723K 2h 70MPa,HP,723.0,,98.0,,,,,"Pi, J. H., Lee, G. E., & Kim, I. H. (2020). Thermal Stability, Mechanical Properties and Thermoelectric Performance of Cu11TrSb4S13 (Tr = Mn, Fe, Co, Ni, Cu, and Zn). Journal of Electronic Materials, 49(5), 2710–2718. https://doi.org/10.1007/s11664-019-07570-3"
Lopez 2021,Cu10.5Fe1.5,Fe,10.5,0.06,0.06,350.0,,271.0,271.0,0.04,0.04,0.37,0.37,,MA YPSZ jar 350rpm 6h,HP 350C (1h) 5ton/cm^2,HP,623.0,,87.2210953346856,4.3,4.93,,,"López Cota, F. A., Díaz-Guillén, J. A., Juan Dura, O., López de la Torre, M. A., Rodríguez-Hernández, J., & Fernández Fuentes, A. (2021). Mechanosynthesis and thermoelectric properties of fe, zn, and cd-doped p-type tetrahedrite: Cu12-x mx sb4 s13. Materials, 14(13). https://doi.org/10.3390/ma14133448"
Lopez 2022,Cu10Fe2,Fe,10.0,0.02,0.02,350.0,,196.0,196.0,0.04,0.04,0.43,0.43,,MA YPSZ jar 350rpm 6h,HP 350C (1h) 5ton/cm^3,HP,623.0,,85.19269776876268,4.2,4.93,,,"López Cota, F. A., Díaz-Guillén, J. A., Juan Dura, O., López de la Torre, M. A., Rodríguez-Hernández, J., & Fernández Fuentes, A. (2021). Mechanosynthesis and thermoelectric properties of fe, zn, and cd-doped p-type tetrahedrite: Cu12-x mx sb4 s13. Materials, 14(13). https://doi.org/10.3390/ma14133449"
Suekuni 2012,Cu10 Fe2,Fe,10.0,,0.01,67.0,340.0,,,,,,,,quartz tube.  973 K (3h). 823 K (30h),CP + quartz tube annealing  at 773 K (25h),CP?,773.0,500.0,,,,,,Suekuni. K.. Tsuruta. K.. Ariga. T.. & Koyano. M. (2012). Thermoelectric properties of mineral tetrahedrites Cu 10Tr 2Sb 4S 13 with low thermal conductivity. Applied Physics Express. 5(5). https://doi.org/10.1143/APEX.5.051201
Chetty 2015,Cu11 Co1,Co,11.0,0.71,0.79,400.0,673.0,187.0,195.0,3.27,3.22,1.03,1.08,,quartz tube.  973 K (3h). 823 K (30h),CP + quartz tube annealing  at 773 K (30h) + HP 823K 30MPa 2h,HP,823.0,,95.0,,,,,Chetty. R.. Bali. A.. Naik. M. H.. Rogl. G.. Rogl. P.. Jain. M.. Suwas. S.. & Mallik. R. C. (2015). Thermoelectric properties of Co substituted synthetic tetrahedrite. Acta Materialia. 100. 266–274. https://doi.org/10.1016/j.actamat.2015.08.040
Chetty 2015,Cu10 Co2,Co,10.0,0.25,0.24,400.0,673.0,288.0,305.0,0.27,0.27,0.62,0.68,,quartz tube.  973 K (3h). 823 K (30h),CP + quartz tube annealing  at 773 K (30h) + HP 823K 30MPa 2h,HP,823.0,,95.0,,,,,Chetty. R.. Bali. A.. Naik. M. H.. Rogl. G.. Rogl. P.. Jain. M.. Suwas. S.. & Mallik. R. C. (2015). Thermoelectric properties of Co substituted synthetic tetrahedrite. Acta Materialia. 100. 266–274. https://doi.org/10.1016/j.actamat.2015.08.040
Chetty 2015,Cu10.5 Co1.5,Co,10.5,0.72,0.88,400.0,673.0,230.0,245.0,1.71,1.53,0.72,0.55,,quartz tube.  973 K (3h). 823 K (30h),CP + quartz tube annealing  at 773 K (30h) + HP 823K 30MPa 2h,HP,823.0,,95.0,,,,,Chetty. R.. Bali. A.. Naik. M. H.. Rogl. G.. Rogl. P.. Jain. M.. Suwas. S.. & Mallik. R. C. (2015). Thermoelectric properties of Co substituted synthetic tetrahedrite. Acta Materialia. 100. 266–274. https://doi.org/10.1016/j.actamat.2015.08.040
Chetty 2015,Cu11.5 Co0.5,Co,11.5,0.8,0.98,400.0,673.0,158.0,166.0,6.25,5.88,1.25,1.21,,quartz tube.  973 K (3h). 823 K (30h),CP + quartz tube annealing  at 773 K (30h) + HP 823K 30MPa 2h,HP,823.0,,95.0,,,,,Chetty. R.. Bali. A.. Naik. M. H.. Rogl. G.. Rogl. P.. Jain. M.. Suwas. S.. & Mallik. R. C. (2015). Thermoelectric properties of Co substituted synthetic tetrahedrite. Acta Materialia. 100. 266–274. https://doi.org/10.1016/j.actamat.2015.08.040
Tippireddy 2018,Cu11.5Co0.5,Co,11.5,0.79,0.98,400.0,673.0,157.24,168.0,6.0,6.25,1.24,1.21,,quartz ampule. 973K 3h,Annealing: 773K 30h + HP 30MPa at 823K 2h,HP,823.0,,98.0,,,,,Tippireddy. S.. Chetty. R.. Naik. M. H.. Jain. M.. Chattopadhyay. K.. & Mallik. R. C. (2018). Electronic and Thermoelectric Properties of Transition Metal Substituted Tetrahedrites. Journal of Physical Chemistry C. 122(16). 8735–8749. https://doi.org/10.1021/acs.jpcc.7b12214
Suekuni 2012,Cu10 Co2,Co,10.0,,0.03,67.0,340.0,,,,,,,,quartz tube.  973 K (3h). 823 K (30h),CP + quartz tube annealing  at 773 K (25h),CP,773.0,,,,,,,Suekuni. K.. Tsuruta. K.. Ariga. T.. & Koyano. M. (2012). Thermoelectric properties of mineral tetrahedrites Cu 10Tr 2Sb 4S 13 with low thermal conductivity. Applied Physics Express. 5(5). https://doi.org/10.1143/APEX.5.051201
Bouyrie 2016,Cu10.3Co1.7,Co,10.3,0.56,0.6,420.0,673.0,219.0,230.0,0.94,0.91,0.53,0.52,,quartz tube. 1173K (several hours). 923K (12h),CP + quartz tube annealing  at 673K (1 week) + SPS at 723K. 80MPa. 12min,SPS,723.0,,92.0,,,,,Bouyrie. Y.. Sassi. S.. Candolfi. C.. Vaney. J. B.. Dauscher. A.. & Lenoir. B. (2016). Thermoelectric properties of double-substituted tetrahedrites Cu12-xCoxSb4- yTeyS13. Dalton Transactions. 45(17). 7294–7302. https://doi.org/10.1039/c6dt00564k
Bouyrie 2016,Cu10.49Co1.51,Co,10.49,0.59,0.64,420.0,673.0,199.29,205.0,1.51,1.46,0.6,0.59,,quartz tube. 1173K (several hours). 923K (12h),CP + quartz tube annealing  at 673K (1 week) + SPS at 723K. 80MPa. 12min,SPS,723.0,,92.0,,,,,Bouyrie. Y.. Sassi. S.. Candolfi. C.. Vaney. J. B.. Dauscher. A.. & Lenoir. B. (2016). Thermoelectric properties of double-substituted tetrahedrites Cu12-xCoxSb4- yTeyS13. Dalton Transactions. 45(17). 7294–7302. https://doi.org/10.1039/c6dt00564k
Bouyrie 2016,Cu10.7Co1.3,Co,10.7,0.64,0.72,420.0,673.0,171.71,183.0,2.12,2.0,0.68,0.68,,quartz tube. 1173K (several hours). 923K (12h),CP + quartz tube annealing  at 673K (1 week) + SPS at 723K. 80MPa. 12min,SPS,723.0,,92.0,,,,,Bouyrie. Y.. Sassi. S.. Candolfi. C.. Vaney. J. B.. Dauscher. A.. & Lenoir. B. (2016). Thermoelectric properties of double-substituted tetrahedrites Cu12-xCoxSb4- yTeyS13. Dalton Transactions. 45(17). 7294–7302. https://doi.org/10.1039/c6dt00564k
Bouyrie 2016,Cu11.1Co0.9,Co,11.1,0.65,0.75,400.0,673.0,157.0,163.0,3.0,3.1,0.76,0.76,,quartz tube. 1173K (several hours). 923K (12h),CP + quartz tube annealing  at 673K (1 week) + SPS at 723K. 80MPa. 12min,SPS,723.0,,92.0,,,,,Bouyrie. Y.. Sassi. S.. Candolfi. C.. Vaney. J. B.. Dauscher. A.. & Lenoir. B. (2016). Thermoelectric properties of double-substituted tetrahedrites Cu12-xCoxSb4- yTeyS13. Dalton Transactions. 45(17). 7294–7302. https://doi.org/10.1039/c6dt00564k
Heo 2014,Cu10 Co2,Co,10.0,,0.48,302.0,575.0,,,,,,0.2,,quartz tube.  723 K (3weeks). BM(5min),HP 723 K (2h) 10 Mpa (density is 85%),HP,723.0,,85.0,,,,,Heo. J.. Laurita. G.. Muir. S.. Subramanian. M. A.. & Keszler. D. A. (2014). Enhanced thermoelectric performance of synthetic tetrahedrites. Chemistry of Materials. 26(6). 2047–2051. https://doi.org/10.1021/cm404026k
Kim 2019 Co,Cu11.8Co0.2Sb4S13,Co,11.8,0.73,0.94,450.0,,171.52,179.41,3.1,3.0,0.76,0.72,,steel jar. 350rpm 24h.,HP 723 K (2h) 70 Mpa,HP,723.0,,99.0,,,,,"Kim, S. Y., Lee, G. E., & Kim, I. H. (2019). Thermoelectric Properties of Mechanically-Alloyed and Hot-Pressed Cu 12−x Co x Sb 4 S 13 Tetrahedrites. Journal of the Korean Physical Society, 74(10), 967–971. https://doi.org/10.3938/jkps.74.967"
Kim 2019 Co,Cu11CoSb4S13,Co,11.0,0.51,0.63,450.0,,251.76,255.01,0.8,0.9,0.58,0.6,,steel jar. 350rpm 24h.,HP 723 K (2h) 70 Mpa,HP,724.0,,98.0,,,,,"Kim, S. Y., Lee, G. E., & Kim, I. H. (2019). Thermoelectric Properties of Mechanically-Alloyed and Hot-Pressed Cu 12−x Co x Sb 4 S 13 Tetrahedrites. Journal of the Korean Physical Society, 74(10), 967–971. https://doi.org/10.3938/jkps.74.967"
Kim 2019 Co,Cu11.4Co0.6Sb4S13,Co,11.4,0.61,0.79,450.0,,198.89,204.45,1.9,2.0,0.74,0.74,,steel jar. 350rpm 24h.,HP 723 K (2h) 70 Mpa,HP,725.0,,98.0,,,,,"Kim, S. Y., Lee, G. E., & Kim, I. H. (2019). Thermoelectric Properties of Mechanically-Alloyed and Hot-Pressed Cu 12−x Co x Sb 4 S 13 Tetrahedrites. Journal of the Korean Physical Society, 74(10), 967–971. https://doi.org/10.3938/jkps.74.967"
Kim 2019 Co,Cu11.6Co0.4Sb4S13,Co,11.6,0.59,0.79,450.0,,191.0,197.5,2.1,2.2,0.8,0.78,,steel jar. 350rpm 24h.,HP 723 K (2h) 70 Mpa,HP,726.0,,98.0,,,,,"Kim, S. Y., Lee, G. E., & Kim, I. H. (2019). Thermoelectric Properties of Mechanically-Alloyed and Hot-Pressed Cu 12−x Co x Sb 4 S 13 Tetrahedrites. Journal of the Korean Physical Society, 74(10), 967–971. https://doi.org/10.3938/jkps.74.967"
Kim 2019 Co,Cu11.2Co0.8Sb4S13,Co,11.2,0.5,0.63,450.0,,234.14,236.92,0.9,1.0,0.62,0.63,,steel jar. 350rpm 24h.,HP 723 K (2h) 70 Mpa,HP,727.0,,97.0,,,,,"Kim, S. Y., Lee, G. E., & Kim, I. H. (2019). Thermoelectric Properties of Mechanically-Alloyed and Hot-Pressed Cu 12−x Co x Sb 4 S 13 Tetrahedrites. Journal of the Korean Physical Society, 74(10), 967–971. https://doi.org/10.3938/jkps.74.967"
Pi 2020,Cu11CoSb4S13,Co,11.0,0.34,0.48,450.0,723.0,290.0,280.0,0.35,0.5084,0.55,0.59,,MA 350rpm 24h,HP 723K 2h 70MPa,HP,723.0,,98.0,,,,,"Pi, J. H., Lee, G. E., & Kim, I. H. (2020). Thermal Stability, Mechanical Properties and Thermoelectric Performance of Cu11TrSb4S13 (Tr = Mn, Fe, Co, Ni, Cu, and Zn). Journal of Electronic Materials, 49(5), 2710–2718. https://doi.org/10.1007/s11664-019-07570-3"
Bouyrie 2016,Cu12.18Co0.25Sb3.68Te0.62S13,Co+Te,12.18,0.55,0.61,400.0,673.0,145.0,160.0,5.2,5.5,0.93,0.93,,quartz tube. 1173K (several hours). 923K (12h),CP + quartz tube annealing  at 673K (1 week) + SPS at 723K. 80MPa. 12min,SPS,723.0,,92.0,,,,,Bouyrie. Y.. Sassi. S.. Candolfi. C.. Vaney. J. B.. Dauscher. A.. & Lenoir. B. (2016). Thermoelectric properties of double-substituted tetrahedrites Cu12-xCoxSb4- yTeyS13. Dalton Transactions. 45(17). 7294–7302. https://doi.org/10.1039/c6dt00564k
Bouyrie 2016,Cu11.67Co0.47Sb3.36Te0.77S13,Co+Te,11.67,0.57,0.65,420.0,693.0,170.0,180.0,3.1,3.57,0.77,0.77,,quartz tube. 1173K (several hours). 923K (12h),CP + quartz tube annealing  at 673K (1 week) + SPS at 723K. 80MPa. 12min,SPS,723.0,,92.0,,,,,Bouyrie. Y.. Sassi. S.. Candolfi. C.. Vaney. J. B.. Dauscher. A.. & Lenoir. B. (2016). Thermoelectric properties of double-substituted tetrahedrites Cu12-xCoxSb4- yTeyS13. Dalton Transactions. 45(17). 7294–7302. https://doi.org/10.1039/c6dt00564k
