Repository: wfreinhart/matse219

# MATSE 219: Materials Informatics

Auto-generated from the private authoring repo (matse219-instructor). Do not edit here directly -- changes are overwritten on the next publish run.

## Lectures

- [Lecture01](https://colab.research.google.com/github/wfreinhart/matse219/blob/staging/notebooks/Lecture01.ipynb)
- [Lecture02](https://colab.research.google.com/github/wfreinhart/matse219/blob/staging/notebooks/Lecture02.ipynb)
- [Lecture03](https://colab.research.google.com/github/wfreinhart/matse219/blob/staging/notebooks/Lecture03.ipynb)
- [Lecture04](https://colab.research.google.com/github/wfreinhart/matse219/blob/staging/notebooks/Lecture04.ipynb)

File: datasets/corrosion.csv (part 3 of 142)
Environment,Material Group,Material Family,Material,Rate (mm/yr) or Rating,Rate (mils/yr) or Rating,Localized Attack,UNS,Condition/Comment,Concentration (Vol %),Temperature (deg C),Temperature (deg F),Duration,Reference #,Reference,rate_mm_yr_numeric,rate_letter_grade
Acetic Acid,Stainless steels,Austenitic,20,0.127,5,,J95150,"Data were obtained during processing of acetic acid containing ionized halogens; concentration of halide ions varied during period of observation; estimated range of concentration, 5 to 10 ppm",83,116,241,51 d,66.0,"Metals Handbook, Ninth Edition, Vol 3, Properties and Selection: Stainless Steels, Tool Materials and Special-Purpose Metals, American Society for Metals, Metals Park, OH, 1980, p 80",0.127,
Acetic Acid,Stainless steels,Austenitic,20,0.203,8,,J95150,"Data were obtained during processing of acetic acid containing ionized halogens; concentration of halide ions varied during period of observation; estimated range of concentration, 5 to 10 ppm",87,122,252,51 d,66.0,"Metals Handbook, Ninth Edition, Vol 3, Properties and Selection: Stainless Steels, Tool Materials and Special-Purpose Metals, American Society for Metals, Metals Park, OH, 1980, p 80",0.203,
Acetic Acid,Stainless steels,Austenitic,20,0.05,2,,J95150,"Data were obtained during processing of acetic acid containing ionized halogens; concentration of halide ions varied during period of observation; estimated range of concentration, 5 to 10 ppm",98,128,262,51 d,66.0,"Metals Handbook, Ninth Edition, Vol 3, Properties and Selection: Stainless Steels, Tool Materials and Special-Purpose Metals, American Society for Metals, Metals Park, OH, 1980, p 80",0.05,
Acetic Acid,Stainless steels,Austenitic,20,0.013,0.5,,J95150,"Data were obtained during processing of acetic acid containing ionized halogens; concentration of halide ions varied during period of observation; estimated range of concentration, 5 to 10 ppm",99.5,130,266,51 d,66.0,"Metals Handbook, Ninth Edition, Vol 3, Properties and Selection: Stainless Steels, Tool Materials and Special-Purpose Metals, American Society for Metals, Metals Park, OH, 1980, p 80",0.013,
Acetic Acid,Stainless steels,Austenitic,301,A (Resistant),A (Resistant),,S30100,,10,20,68,,253.0,"Chemical Resistance of REMANIT Stainless Steels, Thyssen Edelstahlwerke AG, March 1989",,A
Acetic Acid,Stainless steels,Austenitic,301,A (Resistant),A (Resistant),,S30100,,10,Boiling,Boiling,,253.0,"Chemical Resistance of REMANIT Stainless Steels, Thyssen Edelstahlwerke AG, March 1989",,A
Acetic Acid,Stainless steels,Austenitic,301,A (Resistant),A (Resistant),,S30100,,50,20,68,,253.0,"Chemical Resistance of REMANIT Stainless Steels, Thyssen Edelstahlwerke AG, March 1989",,A
Acetic Acid,Stainless steels,Austenitic,301,B (Good),B (Good),,S30100,,50,Boiling,Boiling,,253.0,"Chemical Resistance of REMANIT Stainless Steels, Thyssen Edelstahlwerke AG, March 1989",,B
Acetic Acid,Stainless steels,Austenitic,301,A (Resistant),A (Resistant),,S30100,,100,20,68,,253.0,"Chemical Resistance of REMANIT Stainless Steels, Thyssen Edelstahlwerke AG, March 1989",,A
Acetic Acid,Stainless steels,Austenitic,301,B (Good),B (Good),,S30100,,100,Boiling,Boiling,,253.0,"Chemical Resistance of REMANIT Stainless Steels, Thyssen Edelstahlwerke AG, March 1989",,B
Acetic Acid,Stainless steels,Austenitic,301,A (Resistant),A (Resistant),,S30100,,,20,68,,253.0,"Chemical Resistance of REMANIT Stainless Steels, Thyssen Edelstahlwerke AG, March 1989",,A
Acetic Acid,Stainless steels,Austenitic,301,A (Resistant),A (Resistant),,S30100,,,Boiling,Boiling,,253.0,"Chemical Resistance of REMANIT Stainless Steels, Thyssen Edelstahlwerke AG, March 1989",,A
Acetic Acid,Stainless steels,Austenitic,301,A (Resistant),A (Resistant),,S30100,Plus 50% hydrogen peroxide,10,20,68,,253.0,"Chemical Resistance of REMANIT Stainless Steels, Thyssen Edelstahlwerke AG, March 1989",,A
Acetic Acid,Stainless steels,Austenitic,301,A (Resistant),A (Resistant),,S30100,Plus 50% hydrogen peroxide,10,50,122,,253.0,"Chemical Resistance of REMANIT Stainless Steels, Thyssen Edelstahlwerke AG, March 1989",,A
Acetic Acid,Stainless steels,Austenitic,301,A (Resistant),A (Resistant),,S30100,Plus 50% hydrogen peroxide,10,90,194,,253.0,"Chemical Resistance of REMANIT Stainless Steels, Thyssen Edelstahlwerke AG, March 1989",,A
Acetic Acid,Stainless steels,Austenitic,302,A (Resistant),A (Resistant),,S30200,,10,20,68,,253.0,"Chemical Resistance of REMANIT Stainless Steels, Thyssen Edelstahlwerke AG, March 1989",,A
Acetic Acid,Stainless steels,Austenitic,302,A (Resistant),A (Resistant),,S30200,,10,Boiling,Boiling,,253.0,"Chemical Resistance of REMANIT Stainless Steels, Thyssen Edelstahlwerke AG, March 1989",,A
Acetic Acid,Stainless steels,Austenitic,302,A (Resistant),A (Resistant),,S30200,,50,20,68,,253.0,"Chemical Resistance of REMANIT Stainless Steels, Thyssen Edelstahlwerke AG, March 1989",,A
Acetic Acid,Stainless steels,Austenitic,302,B (Good),B (Good),,S30200,,50,Boiling,Boiling,,253.0,"Chemical Resistance of REMANIT Stainless Steels, Thyssen Edelstahlwerke AG, March 1989",,B
Acetic Acid,Stainless steels,Austenitic,302,A (Resistant),A (Resistant),,S30200,,100,20,68,,253.0,"Chemical Resistance of REMANIT Stainless Steels, Thyssen Edelstahlwerke AG, March 1989",,A
Acetic Acid,Stainless steels,Austenitic,302,B (Good),B (Good),,S30200,,100,Boiling,Boiling,,253.0,"Chemical Resistance of REMANIT Stainless Steels, Thyssen Edelstahlwerke AG, March 1989",,B
Acetic Acid,Stainless steels,Austenitic,302,A (Resistant),A (Resistant),,S30200,,,20,68,,253.0,"Chemical Resistance of REMANIT Stainless Steels, Thyssen Edelstahlwerke AG, March 1989",,A
Acetic Acid,Stainless steels,Austenitic,302,A (Resistant),A (Resistant),,S30200,,,Boiling,Boiling,,253.0,"Chemical Resistance of REMANIT Stainless Steels, Thyssen Edelstahlwerke AG, March 1989",,A
Acetic Acid,Stainless steels,Austenitic,302,A (Resistant),A (Resistant),,S30200,Plus 50% hydrogen peroxide,10,20,68,,253.0,"Chemical Resistance of REMANIT Stainless Steels, Thyssen Edelstahlwerke AG, March 1989",,A
Acetic Acid,Stainless steels,Austenitic,302,A (Resistant),A (Resistant),,S30200,Plus 50% hydrogen peroxide,10,50,122,,253.0,"Chemical Resistance of REMANIT Stainless Steels, Thyssen Edelstahlwerke AG, March 1989",,A
Acetic Acid,Stainless steels,Austenitic,302,A (Resistant),A (Resistant),,S30200,Plus 50% hydrogen peroxide,10,90,194,,253.0,"Chemical Resistance of REMANIT Stainless Steels, Thyssen Edelstahlwerke AG, March 1989",,A
Acetic Acid,Stainless steels,Austenitic,303,A (Resistant),A (Resistant),,S30300,,10,20,68,,253.0,"Chemical Resistance of REMANIT Stainless Steels, Thyssen Edelstahlwerke AG, March 1989",,A
Acetic Acid,Stainless steels,Austenitic,303,A (Resistant),A (Resistant),,S30300,,10,20,68,,253.0,"Chemical Resistance of REMANIT Stainless Steels, Thyssen Edelstahlwerke AG, March 1989",,A
Acetic Acid,Stainless steels,Austenitic,303,C (Questionable),C (Questionable),,S30300,,10,Boiling,Boiling,,253.0,"Chemical Resistance of REMANIT Stainless Steels, Thyssen Edelstahlwerke AG, March 1989",,C
Acetic Acid,Stainless steels,Austenitic,303,A (Resistant),A (Resistant),,S30300,,10,Boiling,Boiling,,253.0,"Chemical Resistance of REMANIT Stainless Steels, Thyssen Edelstahlwerke AG, March 1989",,A
Acetic Acid,Stainless steels,Austenitic,303,B (Good),B (Good),,S30300,,50,20,68,,253.0,"Chemical Resistance of REMANIT Stainless Steels, Thyssen Edelstahlwerke AG, March 1989",,B
Acetic Acid,Stainless steels,Austenitic,303,A (Resistant),A (Resistant),,S30300,,50,20,68,,253.0,"Chemical Resistance of REMANIT Stainless Steels, Thyssen Edelstahlwerke AG, March 1989",,A
Acetic Acid,Stainless steels,Austenitic,303,C (Questionable),C (Questionable),,S30300,,50,Boiling,Boiling,,253.0,"Chemical Resistance of REMANIT Stainless Steels, Thyssen Edelstahlwerke AG, March 1989",,C
Acetic Acid,Stainless steels,Austenitic,303,B (Good),B (Good),,S30300,,50,Boiling,Boiling,,253.0,"Chemical Resistance of REMANIT Stainless Steels, Thyssen Edelstahlwerke AG, March 1989",,B
Acetic Acid,Stainless steels,Austenitic,303,A (Resistant),A (Resistant),,S30300,,100,20,68,,253.0,"Chemical Resistance of REMANIT Stainless Steels, Thyssen Edelstahlwerke AG, March 1989",,A
Acetic Acid,Stainless steels,Austenitic,303,A (Resistant),A (Resistant),,S30300,,100,20,68,,253.0,"Chemical Resistance of REMANIT Stainless Steels, Thyssen Edelstahlwerke AG, March 1989",,A
Acetic Acid,Stainless steels,Austenitic,303,C (Questionable),C (Questionable),,S30300,,100,Boiling,Boiling,,253.0,"Chemical Resistance of REMANIT Stainless Steels, Thyssen Edelstahlwerke AG, March 1989",,C
Acetic Acid,Stainless steels,Austenitic,303,B (Good),B (Good),,S30300,,100,Boiling,Boiling,,253.0,"Chemical Resistance of REMANIT Stainless Steels, Thyssen Edelstahlwerke AG, March 1989",,B
Acetic Acid,Stainless steels,Austenitic,303,A (Resistant),A (Resistant),,S30300,,,20,68,,253.0,"Chemical Resistance of REMANIT Stainless Steels, Thyssen Edelstahlwerke AG, March 1989",,A
Acetic Acid,Stainless steels,Austenitic,303,A (Resistant),A (Resistant),,S30300,,,20,68,,253.0,"Chemical Resistance of REMANIT Stainless Steels, Thyssen Edelstahlwerke AG, March 1989",,A
Acetic Acid,Stainless steels,Austenitic,303,B (Good),B (Good),,S30300,,,Boiling,Boiling,,253.0,"Chemical Resistance of REMANIT Stainless Steels, Thyssen Edelstahlwerke AG, March 1989",,B
Acetic Acid,Stainless steels,Austenitic,303,A (Resistant),A (Resistant),,S30300,,,Boiling,Boiling,,253.0,"Chemical Resistance of REMANIT Stainless Steels, Thyssen Edelstahlwerke AG, March 1989",,A
Acetic Acid,Stainless steels,Austenitic,303,A (Resistant),A (Resistant),,S30300,Plus 50% hydrogen peroxide,10,20,68,,253.0,"Chemical Resistance of REMANIT Stainless Steels, Thyssen Edelstahlwerke AG, March 1989",,A
Acetic Acid,Stainless steels,Austenitic,303,A (Resistant),A (Resistant),,S30300,Plus 50% hydrogen peroxide,10,20,68,,253.0,"Chemical Resistance of REMANIT Stainless Steels, Thyssen Edelstahlwerke AG, March 1989",,A
Acetic Acid,Stainless steels,Austenitic,303,A (Resistant),A (Resistant),,S30300,Plus 50% hydrogen peroxide,10,50,122,,253.0,"Chemical Resistance of REMANIT Stainless Steels, Thyssen Edelstahlwerke AG, March 1989",,A
Acetic Acid,Stainless steels,Austenitic,303,A (Resistant),A (Resistant),,S30300,Plus 50% hydrogen peroxide,10,50,122,,253.0,"Chemical Resistance of REMANIT Stainless Steels, Thyssen Edelstahlwerke AG, March 1989",,A
Acetic Acid,Stainless steels,Austenitic,303,B (Good),B (Good),,S30300,Plus 50% hydrogen peroxide,10,90,194,,253.0,"Chemical Resistance of REMANIT Stainless Steels, Thyssen Edelstahlwerke AG, March 1989",,B
Acetic Acid,Stainless steels,Austenitic,303,A (Resistant),A (Resistant),,S30300,Plus 50% hydrogen peroxide,10,90,194,,253.0,"Chemical Resistance of REMANIT Stainless Steels, Thyssen Edelstahlwerke AG, March 1989",,A
Acetic Acid,Stainless steels,Austenitic,304,0.76,30,,S30400,,20,Boiling,Boiling,,55.0,"Metals Handbook, Ninth Edition, Vol 3, Properties and Selection: Stainless Steels, Tool Materials and Special-Purpose Metals, American Society for Metals, Metals Park, OH, 1980, p 81",0.76,
Acetic Acid,Stainless steels,Austenitic,304,0.081,3.2,,S30400,,Concentrated,Boiling,Boiling,,55.0,"Metals Handbook, Ninth Edition, Vol 3, Properties and Selection: Stainless Steels, Tool Materials and Special-Purpose Metals, American Society for Metals, Metals Park, OH, 1980, p 81",0.081,
Acetic Acid,Stainless steels,Austenitic,304,A (Resistant),A (Resistant),,S30400,,10,Boiling,Boiling,,121.0,"Cyclops Corp., Universal-Cyclops Specialty Steel Division",,A
Acetic Acid,Stainless steels,Austenitic,304,A (Resistant),A (Resistant),,S30400,,60,15,60,,121.0,"Cyclops Corp., Universal-Cyclops Specialty Steel Division",,A
Acetic Acid,Stainless steels,Austenitic,304,B (Good),B (Good),,S30400,,60,Boiling,Boiling,,121.0,"Cyclops Corp., Universal-Cyclops Specialty Steel Division",,B
Acetic Acid,Stainless steels,Austenitic,304,A (Resistant),A (Resistant),,S30400,,100,21,70,,121.0,"Cyclops Corp., Universal-Cyclops Specialty Steel Division",,A
Acetic Acid,Stainless steels,Austenitic,304,B (Good),B (Good),,S30400,,100,Boiling,Boiling,,121.0,"Cyclops Corp., Universal-Cyclops Specialty Steel Division",,B
Acetic Acid,Stainless steels,Austenitic,304,7.5,300,,S30400,,20,,,,219.0,"R.M. Davison and James D. Redmond, Practical Guide to Using Duplex Stainless Steels, Materials Performance, NACE, USA, January 1990, p 57-62",7.5,
Acetic Acid,Stainless steels,Austenitic,304,A (Resistant),A (Resistant),,S30400,,10,20,68,,253.0,"Chemical Resistance of REMANIT Stainless Steels, Thyssen Edelstahlwerke AG, March 1989",,A
Acetic Acid,Stainless steels,Austenitic,304,A (Resistant),A (Resistant),,S30400,,10,Boiling,Boiling,,253.0,"Chemical Resistance of REMANIT Stainless Steels, Thyssen Edelstahlwerke AG, March 1989",,A
Acetic Acid,Stainless steels,Austenitic,304,A (Resistant),A (Resistant),,S30400,,50,20,68,,253.0,"Chemical Resistance of REMANIT Stainless Steels, Thyssen Edelstahlwerke AG, March 1989",,A
Acetic Acid,Stainless steels,Austenitic,304,B (Good),B (Good),,S30400,,50,Boiling,Boiling,,253.0,"Chemical Resistance of REMANIT Stainless Steels, Thyssen Edelstahlwerke AG, March 1989",,B
Acetic Acid,Stainless steels,Austenitic,304,A (Resistant),A (Resistant),,S30400,,100,20,68,,253.0,"Chemical Resistance of REMANIT Stainless Steels, Thyssen Edelstahlwerke AG, March 1989",,A
Acetic Acid,Stainless steels,Austenitic,304,B (Good),B (Good),,S30400,,100,Boiling,Boiling,,253.0,"Chemical Resistance of REMANIT Stainless Steels, Thyssen Edelstahlwerke AG, March 1989",,B
Acetic Acid,Stainless steels,Austenitic,304,A (Resistant),A (Resistant),,S30400,,,20,68,,253.0,"Chemical Resistance of REMANIT Stainless Steels, Thyssen Edelstahlwerke AG, March 1989",,A
Acetic Acid,Stainless steels,Austenitic,304,A (Resistant),A (Resistant),,S30400,,,Boiling,Boiling,,253.0,"Chemical Resistance of REMANIT Stainless Steels, Thyssen Edelstahlwerke AG, March 1989",,A
Acetic Acid,Stainless steels,Austenitic,304,A (Resistant),A (Resistant),,S30400,Aerated,5,21,70,,121.0,"Cyclops Corp., Universal-Cyclops Specialty Steel Division",,A
Acetic Acid,Stainless steels,Austenitic,304,A (Resistant),A (Resistant),,S30400,Aerated,10,21,70,,121.0,"Cyclops Corp., Universal-Cyclops Specialty Steel Division",,A
Acetic Acid,Stainless steels,Austenitic,304,1.68,66,,S30400,"Data were obtained during processing of acetic acid containing ionized halogens; concentration of halide ions varied during period of observation; estimated range of concentration, 5 to 10 ppm",83,116,241,51 d,66.0,"Metals Handbook, Ninth Edition, Vol 3, Properties and Selection: Stainless Steels, Tool Materials and Special-Purpose Metals, American Society for Metals, Metals Park, OH, 1980, p 80",1.68,
Acetic Acid,Stainless steels,Austenitic,304,1.07,42,,S30400,"Data were obtained during processing of acetic acid containing ionized halogens; concentration of halide ions varied during period of observation; estimated range of concentration, 5 to 10 ppm",87,122,252,51 d,66.0,"Metals Handbook, Ninth Edition, Vol 3, Properties and Selection: Stainless Steels, Tool Materials and Special-Purpose Metals, American Society for Metals, Metals Park, OH, 1980, p 80",1.07,
Acetic Acid,Stainless steels,Austenitic,304,0.18,7,,S30400,"Data were obtained during processing of acetic acid containing ionized halogens; concentration of halide ions varied during period of observation; estimated range of concentration, 5 to 10 ppm",98,128,262,51 d,66.0,"Metals Handbook, Ninth Edition, Vol 3, Properties and Selection: Stainless Steels, Tool Materials and Special-Purpose Metals, American Society for Metals, Metals Park, OH, 1980, p 80",0.18,
Acetic Acid,Stainless steels,Austenitic,304,0.75,30,,S30400,No activation,20,Boiling,Boiling,24 h,52.0,"R.M. Davidson and J.D. Redmond, The Application of Ferritic and Duplex Stainless Steels, Second Symposium on Shell and Tube Heat Exchangers, W.R. Apblett, Jr., Ed., American Society for Metals, Metals Park, OH, 1982, p 82",0.75,
Acetic Acid,Stainless steels,Austenitic,304,,,,S30400,No activation,80,Boiling,Boiling,24 h,52.0,"R.M. Davidson and J.D. Redmond, The Application of Ferritic and Duplex Stainless Steels, Second Symposium on Shell and Tube Heat Exchangers, W.R. Apblett, Jr., Ed., American Society for Metals, Metals Park, OH, 1982, p 82",,
Acetic Acid,Stainless steels,Austenitic,304,D (Poor),D (Poor),,S30400,Plus 2-10% HCOOH,30-50,106,223,,55.0,"Metals Handbook, Ninth Edition, Vol 3, Properties and Selection: Stainless Steels, Tool Materials and Special-Purpose Metals, American Society for Metals, Metals Park, OH, 1980, p 81",,D
Acetic Acid,Stainless steels,Austenitic,304,6.86,270,,S30400,Plus 220 ppm Cl-,Concentrated,Boiling,Boiling,,55.0,"Metals Handbook, Ninth Edition, Vol 3, Properties and Selection: Stainless Steels, Tool Materials and Special-Purpose Metals, American Society for Metals, Metals Park, OH, 1980, p 81",6.86,
Acetic Acid,Stainless steels,Austenitic,304,A (Resistant),A (Resistant),,S30400,Plus 50% hydrogen peroxide,10,20,68,,253.0,"Chemical Resistance of REMANIT Stainless Steels, Thyssen Edelstahlwerke AG, March 1989",,A
Acetic Acid,Stainless steels,Austenitic,304,A (Resistant),A (Resistant),,S30400,Plus 50% hydrogen peroxide,10,50,122,,253.0,"Chemical Resistance of REMANIT Stainless Steels, Thyssen Edelstahlwerke AG, March 1989",,A
Acetic Acid,Stainless steels,Austenitic,304,A (Resistant),A (Resistant),,S30400,Plus 50% hydrogen peroxide,10,90,194,,253.0,"Chemical Resistance of REMANIT Stainless Steels, Thyssen Edelstahlwerke AG, March 1989",,A
Acetic Acid,Stainless steels,Austenitic,304,0.275,11,,S30400,Test conducted in three 48 h periods,50  wt%,Boiling,Boiling,48 h,47.0,"Carpenter Technology Corp., Specialty Steels Technical Data, 1986",0.275,
Acetic Acid,Stainless steels,Austenitic,316,0.0025,0.1,,S31600,,10,Boiling,Boiling,,51.0,"R.M. Davidson and J.D. Redmond, The Application of Ferritic and Duplex Stainless Steels, Second Symposium on Shell and Tube Heat Exchangers, W.R. Apblett, Jr., Ed., American Society for Metals, Metals Park, OH, 1982, p 86",0.0025,
Acetic Acid,Stainless steels,Austenitic,316,0.0076,0.3,,S31600,,20,Boiling,Boiling,,55.0,"Metals Handbook, Ninth Edition, Vol 3, Properties and Selection: Stainless Steels, Tool Materials and Special-Purpose Metals, American Society for Metals, Metals Park, OH, 1980, p 81",0.0076,
Acetic Acid,Stainless steels,Austenitic,316,0.013,0.5,,S31600,,Concentrated,Boiling,Boiling,,55.0,"Metals Handbook, Ninth Edition, Vol 3, Properties and Selection: Stainless Steels, Tool Materials and Special-Purpose Metals, American Society for Metals, Metals Park, OH, 1980, p 81",0.013,
Acetic Acid,Stainless steels,Austenitic,316,A (Resistant),A (Resistant),,S31600,,10,Boiling,Boiling,,121.0,"Cyclops Corp., Universal-Cyclops Specialty Steel Division",,A
Acetic Acid,Stainless steels,Austenitic,316,A (Resistant),A (Resistant),,S31600,,60,15,60,,121.0,"Cyclops Corp., Universal-Cyclops Specialty Steel Division",,A
Acetic Acid,Stainless steels,Austenitic,316,B (Good),B (Good),,S31600,,60,Boiling,Boiling,,121.0,"Cyclops Corp., Universal-Cyclops Specialty Steel Division",,B
Acetic Acid,Stainless steels,Austenitic,316,A (Resistant),A (Resistant),,S31600,,100,21,70,,121.0,"Cyclops Corp., Universal-Cyclops Specialty Steel Division",,A
Acetic Acid,Stainless steels,Austenitic,316,B (Good),B (Good),,S31600,,100,Boiling,Boiling,,121.0,"Cyclops Corp., Universal-Cyclops Specialty Steel Division",,B
Acetic Acid,Stainless steels,Austenitic,316,0.05,2,,S31600,,,,,,219.0,"R.M. Davison and James D. Redmond, Practical Guide to Using Duplex Stainless Steels, Materials Performance, NACE, USA, January 1990, p 57-62",0.05,
Acetic Acid,Stainless steels,Austenitic,316,A (Resistant),A (Resistant),,S31600,,10,20,68,,253.0,"Chemical Resistance of REMANIT Stainless Steels, Thyssen Edelstahlwerke AG, March 1989",,A
Acetic Acid,Stainless steels,Austenitic,316,A (Resistant),A (Resistant),,S31600,,10,Boiling,Boiling,,253.0,"Chemical Resistance of REMANIT Stainless Steels, Thyssen Edelstahlwerke AG, March 1989",,A
Acetic Acid,Stainless steels,Austenitic,316,A (Resistant),A (Resistant),,S31600,,50,20,68,,253.0,"Chemical Resistance of REMANIT Stainless Steels, Thyssen Edelstahlwerke AG, March 1989",,A
Acetic Acid,Stainless steels,Austenitic,316,A (Resistant),A (Resistant),,S31600,,50,Boiling,Boiling,,253.0,"Chemical Resistance of REMANIT Stainless Steels, Thyssen Edelstahlwerke AG, March 1989",,A
Acetic Acid,Stainless steels,Austenitic,316,A (Resistant),A (Resistant),,S31600,,100,20,68,,253.0,"Chemical Resistance of REMANIT Stainless Steels, Thyssen Edelstahlwerke AG, March 1989",,A
Acetic Acid,Stainless steels,Austenitic,316,B (Good),B (Good),,S31600,,100,Boiling,Boiling,,253.0,"Chemical Resistance of REMANIT Stainless Steels, Thyssen Edelstahlwerke AG, March 1989",,B
Acetic Acid,Stainless steels,Austenitic,316,A (Resistant),A (Resistant),,S31600,,,20,68,,253.0,"Chemical Resistance of REMANIT Stainless Steels, Thyssen Edelstahlwerke AG, March 1989",,A
Acetic Acid,Stainless steels,Austenitic,316,A (Resistant),A (Resistant),,S31600,,,Boiling,Boiling,,253.0,"Chemical Resistance of REMANIT Stainless Steels, Thyssen Edelstahlwerke AG, March 1989",,A
Acetic Acid,Stainless steels,Austenitic,316,A (Resistant),A (Resistant),,S31600,Aerated,5,21,70,,121.0,"Cyclops Corp., Universal-Cyclops Specialty Steel Division",,A
Acetic Acid,Stainless steels,Austenitic,316,A (Resistant),A (Resistant),,S31600,Aerated,10,21,70,,121.0,"Cyclops Corp., Universal-Cyclops Specialty Steel Division",,A
Acetic Acid,Stainless steels,Austenitic,316,0.05,2,,S31600,"Data were obtained during processing of acetic acid containing ionized halogens; concentration of halide ions varied during period of observation; estimated range of concentration, 5 to 10 ppm",10,106,223,51 d,66.0,"Metals Handbook, Ninth Edition, Vol 3, Properties and Selection: Stainless Steels, Tool Materials and Special-Purpose Metals, American Society for Metals, Metals Park, OH, 1980, p 80",0.05,
Acetic Acid,Stainless steels,Austenitic,316,0.069,2.7,,S31600,"Data were obtained during processing of acetic acid containing ionized halogens; concentration of halide ions varied during period of observation; estimated range of concentration, 5 to 10 ppm",24,110,230,51 d,66.0,"Metals Handbook, Ninth Edition, Vol 3, Properties and Selection: Stainless Steels, Tool Materials and Special-Purpose Metals, American Society for Metals, Metals Park, OH, 1980, p 80",0.069,
Acetic Acid,Stainless steels,Austenitic,316,0.023,9,,S31600,"Data were obtained during processing of acetic acid containing ionized halogens; concentration of halide ions varied during period of observation; estimated range of concentration, 5 to 10 ppm",83,116,241,51 d,66.0,"Metals Handbook, Ninth Edition, Vol 3, Properties and Selection: Stainless Steels, Tool Materials and Special-Purpose Metals, American Society for Metals, Metals Park, OH, 1980, p 80",0.023,
Acetic Acid,Stainless steels,Austenitic,316,0.406,16,,S31600,"Data were obtained during processing of acetic acid containing ionized halogens; concentration of halide ions varied during period of observation; estimated range of concentration, 5 to 10 ppm",87,122,252,51 d,66.0,"Metals Handbook, Ninth Edition, Vol 3, Properties and Selection: Stainless Steels, Tool Materials and Special-Purpose Metals, American Society for Metals, Metals Park, OH, 1980, p 80",0.406,
Acetic Acid,Stainless steels,Austenitic,316,0.05,2,,S31600,"Data were obtained during processing of acetic acid containing ionized halogens; concentration of halide ions varied during period of observation; estimated range of concentration, 5 to 10 ppm",98,128,262,51 d,66.0,"Metals Handbook, Ninth Edition, Vol 3, Properties and Selection: Stainless Steels, Tool Materials and Special-Purpose Metals, American Society for Metals, Metals Park, OH, 1980, p 80",0.05,
Acetic Acid,Stainless steels,Austenitic,316,0.0076,0.3,,S31600,"Data were obtained during processing of acetic acid containing ionized halogens; concentration of halide ions varied during period of observation; estimated range of concentration, 5 to 10 ppm",99.5,130,266,51 d,66.0,"Metals Handbook, Ninth Edition, Vol 3, Properties and Selection: Stainless Steels, Tool Materials and Special-Purpose Metals, American Society for Metals, Metals Park, OH, 1980, p 80",0.0076,
Acetic Acid,Stainless steels,Austenitic,316,0.102,4,Intergranular,S31600,"Sensitized at 650 C (1200 F). Data were obtained during processing of acetic acid containing ionized halogens; concentration of halide ions varied during period of observation; estimated range of concentration, 5 to 10 ppm",10,106,223,51 d,66.0,"Metals Handbook, Ninth Edition, Vol 3, Properties and Selection: Stainless Steels, Tool Materials and Special-Purpose Metals, American Society for Metals, Metals Park, OH, 1980, p 80",0.102,
Acetic Acid,Stainless steels,Austenitic,316,0.56,22,Intergranular,S31600,"Sensitized at 650 C (1200 F). Data were obtained during processing of acetic acid containing ionized halogens; concentration of halide ions varied during period of observation; estimated range of concentration, 5 to 10 ppm",83,116,241,51 d,66.0,"Metals Handbook, Ninth Edition, Vol 3, Properties and Selection: Stainless Steels, Tool Materials and Special-Purpose Metals, American Society for Metals, Metals Park, OH, 1980, p 80",0.56,
Acetic Acid,Stainless steels,Austenitic,316,0.102,4,Intergranular,S31600,"Sensitized at 650 C (1200 F). Data were obtained during processing of acetic acid containing ionized halogens; concentration of halide ions varied during period of observation; estimated range of concentration, 5 to 10 ppm",98,128,262,51 d,66.0,"Metals Handbook, Ninth Edition, Vol 3, Properties and Selection: Stainless Steels, Tool Materials and Special-Purpose Metals, American Society for Metals, Metals Park, OH, 1980, p 80",0.102,
Acetic Acid,Stainless steels,Austenitic,316,0.04 max ,1.5 max ,,S31600,Glacial,,93-110,200-230,,55.0,"Metals Handbook, Ninth Edition, Vol 3, Properties and Selection: Stainless Steels, Tool Materials and Special-Purpose Metals, American Society for Metals, Metals Park, OH, 1980, p 81",0.04,
Acetic Acid,Stainless steels,Austenitic,316,0.08,3.3,,S31600,Glacial. Plus 4% HCOOH,,93-110,200-230,,55.0,"Metals Handbook, Ninth Edition, Vol 3, Properties and Selection: Stainless Steels, Tool Materials and Special-Purpose Metals, American Society for Metals, Metals Park, OH, 1980, p 81",0.08,
Acetic Acid,Stainless steels,Austenitic,316,0.0075,0.3,,S31600,No activation,20,Boiling,Boiling,24 h,52.0,"R.M. Davidson and J.D. Redmond, The Application of Ferritic and Duplex Stainless Steels, Second Symposium on Shell and Tube Heat Exchangers, W.R. Apblett, Jr., Ed., American Society for Metals, Metals Park, OH, 1982, p 82",0.0075,
Acetic Acid,Stainless steels,Austenitic,316,,,,S31600,No activation,80, Boiling,Boiling,24 h,52.0,"R.M. Davidson and J.D. Redmond, The Application of Ferritic and Duplex Stainless Steels, Second Symposium on Shell and Tube Heat Exchangers, W.R. Apblett, Jr., Ed., American Society for Metals, Metals Park, OH, 1982, p 82",,
Acetic Acid,Stainless steels,Austenitic,316,0.04,1.5,,S31600,Plus 1.25% HCOOH,25,104,220,,55.0,"Metals Handbook, Ninth Edition, Vol 3, Properties and Selection: Stainless Steels, Tool Materials and Special-Purpose Metals, American Society for Metals, Metals Park, OH, 1980, p 81",0.04,
Acetic Acid,Stainless steels,Austenitic,316,.08-0.5 ,20-Mar,,S31600,Plus 2-10% HCOOH,30-50,106,223,,55.0,"Metals Handbook, Ninth Edition, Vol 3, Properties and Selection: Stainless Steels, Tool Materials and Special-Purpose Metals, American Society for Metals, Metals Park, OH, 1980, p 81",0.29,
Acetic Acid,Stainless steels,Austenitic,316,4.57,180,,S31600,Plus 220 ppm Cl-,Concentrated,Boiling,Boiling,,55.0,"Metals Handbook, Ninth Edition, Vol 3, Properties and Selection: Stainless Steels, Tool Materials and Special-Purpose Metals, American Society for Metals, Metals Park, OH, 1980, p 81",4.57,
Acetic Acid,Stainless steels,Austenitic,316,0.08,3,,S31600,Plus 4% HCOOH,25,104,220,,55.0,"Metals Handbook, Ninth Edition, Vol 3, Properties and Selection: Stainless Steels, Tool Materials and Special-Purpose Metals, American Society for Metals, Metals Park, OH, 1980, p 81",0.08,
Acetic Acid,Stainless steels,Austenitic,316,A (Resistant),A (Resistant),,S31600,Plus 50% hydrogen peroxide,10,20,68,,253.0,"Chemical Resistance of REMANIT Stainless Steels, Thyssen Edelstahlwerke AG, March 1989",,A
Acetic Acid,Stainless steels,Austenitic,316,A (Resistant),A (Resistant),,S31600,Plus 50% hydrogen peroxide,10,50,122,,253.0,"Chemical Resistance of REMANIT Stainless Steels, Thyssen Edelstahlwerke AG, March 1989",,A
Acetic Acid,Stainless steels,Austenitic,316,A (Resistant),A (Resistant),,S31600,Plus 50% hydrogen peroxide,10,90,194,,253.0,"Chemical Resistance of REMANIT Stainless Steels, Thyssen Edelstahlwerke AG, March 1989",,A
Acetic Acid,Stainless steels,Austenitic,317,0.0076,0.3,,S31700,"Data were obtained during processing of acetic acid containing ionized halogens; concentration of halide ions varied during period of observation; estimated range of concentration, 5 to 10 ppm",10,106,223,51 d,66.0,"Metals Handbook, Ninth Edition, Vol 3, Properties and Selection: Stainless Steels, Tool Materials and Special-Purpose Metals, American Society for Metals, Metals Park, OH, 1980, p 80",0.0076,
Acetic Acid,Stainless steels,Austenitic,317,0.069,2.7,,S31700,"Data were obtained during processing of acetic acid containing ionized halogens; concentration of halide ions varied during period of observation; estimated range of concentration, 5 to 10 ppm",24,110,230,51 d,66.0,"Metals Handbook, Ninth Edition, Vol 3, Properties and Selection: Stainless Steels, Tool Materials and Special-Purpose Metals, American Society for Metals, Metals Park, OH, 1980, p 80",0.069,
Acetic Acid,Stainless steels,Austenitic,317,0.102,4,,S31700,"Data were obtained during processing of acetic acid containing ionized halogens; concentration of halide ions varied during period of observation; estimated range of concentration, 5 to 10 ppm",83,116,241,51 d,66.0,"Metals Handbook, Ninth Edition, Vol 3, Properties and Selection: Stainless Steels, Tool Materials and Special-Purpose Metals, American Society for Metals, Metals Park, OH, 1980, p 80",0.102,
Formic Acid,Nickel and alloys,Nickel,Nickel 200,0.1,4,,N02200,Liquid in storage tank,90,Room,Room,,44.0,"Inco Alloys International, 1979",0.1,
Acetic Acid,Stainless steels,Austenitic,317,0.025,1,,S31700,"Data were obtained during processing of acetic acid containing ionized halogens; concentration of halide ions varied during period of observation; estimated range of concentration, 5 to 10 ppm",87,122,252,51 d,66.0,"Metals Handbook, Ninth Edition, Vol 3, Properties and Selection: Stainless Steels, Tool Materials and Special-Purpose Metals, American Society for Metals, Metals Park, OH, 1980, p 80",0.025,
Acetic Acid,Stainless steels,Austenitic,317,0.025,1,,S31700,"Data were obtained during processing of acetic acid containing ionized halogens; concentration of halide ions varied during period of observation; estimated range of concentration, 5 to 10 ppm",98,128,262,51 d,66.0,"Metals Handbook, Ninth Edition, Vol 3, Properties and Selection: Stainless Steels, Tool Materials and Special-Purpose Metals, American Society for Metals, Metals Park, OH, 1980, p 80",0.025,
Acetic Acid,Stainless steels,Austenitic,317,0.01,0.4,,S31700,"Data were obtained during processing of acetic acid containing ionized halogens; concentration of halide ions varied during period of observation; estimated range of concentration, 5 to 10 ppm",99.5,130,266,51 d,66.0,"Metals Handbook, Ninth Edition, Vol 3, Properties and Selection: Stainless Steels, Tool Materials and Special-Purpose Metals, American Society for Metals, Metals Park, OH, 1980, p 80",0.01,
Acetic Acid,Stainless steels,Austenitic,317,0.03 max ,1 max ,,S31700,Plus 1.25% HCOOH,25,104,220,,55.0,"Metals Handbook, Ninth Edition, Vol 3, Properties and Selection: Stainless Steels, Tool Materials and Special-Purpose Metals, American Society for Metals, Metals Park, OH, 1980, p 81",0.03,
Acetic Acid,Stainless steels,Austenitic,317,.05-0.3 ,11-Feb,,S31700,Plus 2-10% HCOOH ,30-50,106,223,,55.0,"Metals Handbook, Ninth Edition, Vol 3, Properties and Selection: Stainless Steels, Tool Materials and Special-Purpose Metals, American Society for Metals, Metals Park, OH, 1980, p 81",0.175,
Acetic Acid,Stainless steels,Austenitic,317,0.05,2,,S31700,Plus 4% HCOOH,25,104,220,,55.0,"Metals Handbook, Ninth Edition, Vol 3, Properties and Selection: Stainless Steels, Tool Materials and Special-Purpose Metals, American Society for Metals, Metals Park, OH, 1980, p 81",0.05,
Acetic Acid,Stainless steels,Austenitic,321,A (Resistant),A (Resistant),,S32100,,10,20,68,,253.0,"Chemical Resistance of REMANIT Stainless Steels, Thyssen Edelstahlwerke AG, March 1989",,A
Acetic Acid,Stainless steels,Austenitic,321,A (Resistant),A (Resistant),,S32100,,10,Boiling,Boiling,,253.0,"Chemical Resistance of REMANIT Stainless Steels, Thyssen Edelstahlwerke AG, March 1989",,A
Acetic Acid,Stainless steels,Austenitic,321,A (Resistant),A (Resistant),,S32100,,50,20,68,,253.0,"Chemical Resistance of REMANIT Stainless Steels, Thyssen Edelstahlwerke AG, March 1989",,A
Acetic Acid,Stainless steels,Austenitic,321,B (Good),B (Good),,S32100,,50,Boiling,Boiling,,253.0,"Chemical Resistance of REMANIT Stainless Steels, Thyssen Edelstahlwerke AG, March 1989",,B
Acetic Acid,Stainless steels,Austenitic,321,A (Resistant),A (Resistant),,S32100,,100,20,68,,253.0,"Chemical Resistance of REMANIT Stainless Steels, Thyssen Edelstahlwerke AG, March 1989",,A
Acetic Acid,Stainless steels,Austenitic,321,B (Good),B (Good),,S32100,,100,Boiling,Boiling,,253.0,"Chemical Resistance of REMANIT Stainless Steels, Thyssen Edelstahlwerke AG, March 1989",,B
Acetic Acid,Stainless steels,Austenitic,321,A (Resistant),A (Resistant),,S32100,,,20,68,,253.0,"Chemical Resistance of REMANIT Stainless Steels, Thyssen Edelstahlwerke AG, March 1989",,A
Acetic Acid,Stainless steels,Austenitic,321,A (Resistant),A (Resistant),,S32100,,,Boiling,Boiling,,253.0,"Chemical Resistance of REMANIT Stainless Steels, Thyssen Edelstahlwerke AG, March 1989",,A
Acetic Acid,Stainless steels,Austenitic,321,D (Poor),D (Poor),,S32100,Plus 4% HCOOH,25,104,220,,55.0,"Metals Handbook, Ninth Edition, Vol 3, Properties and Selection: Stainless Steels, Tool Materials and Special-Purpose Metals, American Society for Metals, Metals Park, OH, 1980, p 81",,D
Acetic Acid,Stainless steels,Austenitic,321,A (Resistant),A (Resistant),,S32100,Plus 50% hydrogen peroxide,10,20,68,,253.0,"Chemical Resistance of REMANIT Stainless Steels, Thyssen Edelstahlwerke AG, March 1989",,A
Acetic Acid,Stainless steels,Austenitic,321,A (Resistant),A (Resistant),,S32100,Plus 50% hydrogen peroxide,10,50,122,,253.0,"Chemical Resistance of REMANIT Stainless Steels, Thyssen Edelstahlwerke AG, March 1989",,A
Acetic Acid,Stainless steels,Austenitic,321,A (Resistant),A (Resistant),,S32100,Plus 50% hydrogen peroxide,10,90,194,,253.0,"Chemical Resistance of REMANIT Stainless Steels, Thyssen Edelstahlwerke AG, March 1989",,A
Acetic Acid,Stainless steels,Austenitic,347,A (Resistant),A (Resistant),,S34700,,10,20,68,,253.0,"Chemical Resistance of REMANIT Stainless Steels, Thyssen Edelstahlwerke AG, March 1989",,A
Acetic Acid,Stainless steels,Austenitic,347,A (Resistant),A (Resistant),,S34700,,10,Boiling,Boiling,,253.0,"Chemical Resistance of REMANIT Stainless Steels, Thyssen Edelstahlwerke AG, March 1989",,A
Acetic Acid,Stainless steels,Austenitic,347,A (Resistant),A (Resistant),,S34700,,50,20,68,,253.0,"Chemical Resistance of REMANIT Stainless Steels, Thyssen Edelstahlwerke AG, March 1989",,A
Acetic Acid,Stainless steels,Austenitic,347,B (Good),B (Good),,S34700,,50,Boiling,Boiling,,253.0,"Chemical Resistance of REMANIT Stainless Steels, Thyssen Edelstahlwerke AG, March 1989",,B
Acetic Acid,Stainless steels,Austenitic,347,A (Resistant),A (Resistant),,S34700,,100,20,68,,253.0,"Chemical Resistance of REMANIT Stainless Steels, Thyssen Edelstahlwerke AG, March 1989",,A
Acetic Acid,Stainless steels,Austenitic,347,B (Good),B (Good),,S34700,,100,Boiling,Boiling,,253.0,"Chemical Resistance of REMANIT Stainless Steels, Thyssen Edelstahlwerke AG, March 1989",,B
Acetic Acid,Stainless steels,Austenitic,347,A (Resistant),A (Resistant),,S34700,,,20,68,,253.0,"Chemical Resistance of REMANIT Stainless Steels, Thyssen Edelstahlwerke AG, March 1989",,A
Acetic Acid,Stainless steels,Austenitic,347,A (Resistant),A (Resistant),,S34700,,,Boiling,Boiling,,253.0,"Chemical Resistance of REMANIT Stainless Steels, Thyssen Edelstahlwerke AG, March 1989",,A
Acetic Acid,Stainless steels,Austenitic,347,D (Poor),D (Poor),,S34700,Plus 2-10% HCOOH,30-50,106,223,,55.0,"Metals Handbook, Ninth Edition, Vol 3, Properties and Selection: Stainless Steels, Tool Materials and Special-Purpose Metals, American Society for Metals, Metals Park, OH, 1980, p 81",,D
Acetic Acid,Stainless steels,Austenitic,347,D (Poor),D (Poor),,S34700,Plus 4% HCOOH,25,104,220,,55.0,"Metals Handbook, Ninth Edition, Vol 3, Properties and Selection: Stainless Steels, Tool Materials and Special-Purpose Metals, American Society for Metals, Metals Park, OH, 1980, p 81",,D
Acetic Acid,Stainless steels,Austenitic,347,A (Resistant),A (Resistant),,S34700,Plus 50% hydrogen peroxide,10,20,68,,253.0,"Chemical Resistance of REMANIT Stainless Steels, Thyssen Edelstahlwerke AG, March 1989",,A
Acetic Acid,Stainless steels,Austenitic,347,A (Resistant),A (Resistant),,S34700,Plus 50% hydrogen peroxide,10,50,122,,253.0,"Chemical Resistance of REMANIT Stainless Steels, Thyssen Edelstahlwerke AG, March 1989",,A
Acetic Acid,Stainless steels,Austenitic,347,A (Resistant),A (Resistant),,S34700,Plus 50% hydrogen peroxide,10,90,194,,253.0,"Chemical Resistance of REMANIT Stainless Steels, Thyssen Edelstahlwerke AG, March 1989",,A
Acetic Acid,Stainless steels,Austenitic,18Cr-2Ni-12Mn ,0.005,0.2,,S24100,Test conducted in three 48 h periods,50,Boiling,Boiling,48 h,47.0,"Carpenter Technology Corp., Specialty Steels Technical Data, 1986",0.005,
Acetic Acid,Stainless steels,Austenitic,20Cb-3 ,0.19,7.5,,N08020,,90,150,302,30 d,217.0,"S. Bernhardsson, Corrosion Performance of a High-Nickel Alloy, Materials & Design, Vol 10, (No. 4), July/August 1989, p 186-196",0.19,
Acetic Acid,Stainless steels,Austenitic,20Cb-3 ,0.75,30,,N08020,Plus 15% formic acid,75,150,302,30 d,217.0,"S. Bernhardsson, Corrosion Performance of a High-Nickel Alloy, Materials & Design, Vol 10, (No. 4), July/August 1989, p 186-196",0.75,
Acetic Acid,Stainless steels,Austenitic,20Cb-3 ,0.04,1.58,,N08020,Plus 5% formic acid,85,150,302,30 d,217.0,"S. Bernhardsson, Corrosion Performance of a High-Nickel Alloy, Materials & Design, Vol 10, (No. 4), July/August 1989, p 186-196",0.04,
Acetic Acid,Stainless steels,Austenitic,304L ,4.9,193,,S30403,,90,150,302,30 d,217.0,"S. Bernhardsson, Corrosion Performance of a High-Nickel Alloy, Materials & Design, Vol 10, (No. 4), July/August 1989, p 186-196",4.9,
Acetic Acid,Stainless steels,Austenitic,304L ,A (Resistant),A (Resistant),,S30403,,10,20,68,,253.0,"Chemical Resistance of REMANIT Stainless Steels, Thyssen Edelstahlwerke AG, March 1989",,A
Acetic Acid,Stainless steels,Austenitic,304L ,A (Resistant),A (Resistant),,S30403,,10,Boiling,Boiling,,253.0,"Chemical Resistance of REMANIT Stainless Steels, Thyssen Edelstahlwerke AG, March 1989",,A
Acetic Acid,Stainless steels,Austenitic,304L ,A (Resistant),A (Resistant),,S30403,,50,20,68,,253.0,"Chemical Resistance of REMANIT Stainless Steels, Thyssen Edelstahlwerke AG, March 1989",,A
Acetic Acid,Stainless steels,Austenitic,304L ,B (Good),B (Good),,S30403,,50,Boiling,Boiling,,253.0,"Chemical Resistance of REMANIT Stainless Steels, Thyssen Edelstahlwerke AG, March 1989",,B
Acetic Acid,Stainless steels,Austenitic,304L ,A (Resistant),A (Resistant),,S30403,,100,20,68,,253.0,"Chemical Resistance of REMANIT Stainless Steels, Thyssen Edelstahlwerke AG, March 1989",,A
