Repository: wfreinhart/matse219

# MATSE 219: Materials Informatics

Auto-generated from the private authoring repo (matse219-instructor). Do not edit here directly -- changes are overwritten on the next publish run.

## Lectures

- [Lecture01](https://colab.research.google.com/github/wfreinhart/matse219/blob/staging/notebooks/Lecture01.ipynb)
- [Lecture02](https://colab.research.google.com/github/wfreinhart/matse219/blob/staging/notebooks/Lecture02.ipynb)
- [Lecture03](https://colab.research.google.com/github/wfreinhart/matse219/blob/staging/notebooks/Lecture03.ipynb)
- [Lecture04](https://colab.research.google.com/github/wfreinhart/matse219/blob/staging/notebooks/Lecture04.ipynb)

File: datasets/corrosion.csv (part 4 of 142)
Environment,Material Group,Material Family,Material,Rate (mm/yr) or Rating,Rate (mils/yr) or Rating,Localized Attack,UNS,Condition/Comment,Concentration (Vol %),Temperature (deg C),Temperature (deg F),Duration,Reference #,Reference,rate_mm_yr_numeric,rate_letter_grade
Acetic Acid,Stainless steels,Austenitic,304L ,B (Good),B (Good),,S30403,,100,Boiling,Boiling,,253.0,"Chemical Resistance of REMANIT Stainless Steels, Thyssen Edelstahlwerke AG, March 1989",,B
Acetic Acid,Stainless steels,Austenitic,304L ,A (Resistant),A (Resistant),,S30403,,,20,68,,253.0,"Chemical Resistance of REMANIT Stainless Steels, Thyssen Edelstahlwerke AG, March 1989",,A
Acetic Acid,Stainless steels,Austenitic,304L ,A (Resistant),A (Resistant),,S30403,,,Boiling,Boiling,,253.0,"Chemical Resistance of REMANIT Stainless Steels, Thyssen Edelstahlwerke AG, March 1989",,A
Acetic Acid,Stainless steels,Austenitic,304L ,24.2,953,,S30403,Plus 15% formic acid,75,150,302,30 d,217.0,"S. Bernhardsson, Corrosion Performance of a High-Nickel Alloy, Materials & Design, Vol 10, (No. 4), July/August 1989, p 186-196",24.2,
Acetic Acid,Stainless steels,Austenitic,304L ,8.2,323,,S30403,Plus 5% formic acid,85,150,302,30 d,217.0,"S. Bernhardsson, Corrosion Performance of a High-Nickel Alloy, Materials & Design, Vol 10, (No. 4), July/August 1989, p 186-196",8.2,
Acetic Acid,Stainless steels,Austenitic,304L ,A (Resistant),A (Resistant),,S30403,Plus 50% hydrogen peroxide,10,20,68,,253.0,"Chemical Resistance of REMANIT Stainless Steels, Thyssen Edelstahlwerke AG, March 1989",,A
Acetic Acid,Stainless steels,Austenitic,304L ,A (Resistant),A (Resistant),,S30403,Plus 50% hydrogen peroxide,10,50,122,,253.0,"Chemical Resistance of REMANIT Stainless Steels, Thyssen Edelstahlwerke AG, March 1989",,A
Acetic Acid,Stainless steels,Austenitic,304L ,A (Resistant),A (Resistant),,S30403,Plus 50% hydrogen peroxide,10,90,194,,253.0,"Chemical Resistance of REMANIT Stainless Steels, Thyssen Edelstahlwerke AG, March 1989",,A
Acetic Acid,Stainless steels,Austenitic,304LN ,A (Resistant),A (Resistant),,S30453,,10,20,68,,253.0,"Chemical Resistance of REMANIT Stainless Steels, Thyssen Edelstahlwerke AG, March 1989",,A
Acetic Acid,Stainless steels,Austenitic,304LN ,A (Resistant),A (Resistant),,S30453,,10,Boiling,Boiling,,253.0,"Chemical Resistance of REMANIT Stainless Steels, Thyssen Edelstahlwerke AG, March 1989",,A
Acetic Acid,Stainless steels,Austenitic,304LN ,A (Resistant),A (Resistant),,S30453,,50,20,68,,253.0,"Chemical Resistance of REMANIT Stainless Steels, Thyssen Edelstahlwerke AG, March 1989",,A
Acetic Acid,Stainless steels,Austenitic,304LN ,B (Good),B (Good),,S30453,,50,Boiling,Boiling,,253.0,"Chemical Resistance of REMANIT Stainless Steels, Thyssen Edelstahlwerke AG, March 1989",,B
Acetic Acid,Stainless steels,Austenitic,304LN ,A (Resistant),A (Resistant),,S30453,,100,20,68,,253.0,"Chemical Resistance of REMANIT Stainless Steels, Thyssen Edelstahlwerke AG, March 1989",,A
Acetic Acid,Stainless steels,Austenitic,304LN ,B (Good),B (Good),,S30453,,100,Boiling,Boiling,,253.0,"Chemical Resistance of REMANIT Stainless Steels, Thyssen Edelstahlwerke AG, March 1989",,B
Acetic Acid,Stainless steels,Austenitic,304LN ,A (Resistant),A (Resistant),,S30453,,,20,68,,253.0,"Chemical Resistance of REMANIT Stainless Steels, Thyssen Edelstahlwerke AG, March 1989",,A
Acetic Acid,Stainless steels,Austenitic,304LN ,A (Resistant),A (Resistant),,S30453,,,Boiling,Boiling,,253.0,"Chemical Resistance of REMANIT Stainless Steels, Thyssen Edelstahlwerke AG, March 1989",,A
Acetic Acid,Stainless steels,Austenitic,304LN ,A (Resistant),A (Resistant),,S30453,Plus 50% hydrogen peroxide,10,20,68,,253.0,"Chemical Resistance of REMANIT Stainless Steels, Thyssen Edelstahlwerke AG, March 1989",,A
Acetic Acid,Stainless steels,Austenitic,304LN ,A (Resistant),A (Resistant),,S30453,Plus 50% hydrogen peroxide,10,50,122,,253.0,"Chemical Resistance of REMANIT Stainless Steels, Thyssen Edelstahlwerke AG, March 1989",,A
Acetic Acid,Stainless steels,Austenitic,304LN ,A (Resistant),A (Resistant),,S30453,Plus 50% hydrogen peroxide,10,90,194,,253.0,"Chemical Resistance of REMANIT Stainless Steels, Thyssen Edelstahlwerke AG, March 1989",,A
Acetic Acid,Stainless steels,Austenitic,316F ,A (Resistant),A (Resistant),,S31620,,10,20,68,,253.0,"Chemical Resistance of REMANIT Stainless Steels, Thyssen Edelstahlwerke AG, March 1989",,A
Acetic Acid,Stainless steels,Austenitic,316F ,A (Resistant),A (Resistant),,S31620,,10,Boiling,Boiling,,253.0,"Chemical Resistance of REMANIT Stainless Steels, Thyssen Edelstahlwerke AG, March 1989",,A
Acetic Acid,Stainless steels,Austenitic,316F ,A (Resistant),A (Resistant),,S31620,,50,20,68,,253.0,"Chemical Resistance of REMANIT Stainless Steels, Thyssen Edelstahlwerke AG, March 1989",,A
Acetic Acid,Stainless steels,Austenitic,316F ,B (Good),B (Good),,S31620,,50,Boiling,Boiling,,253.0,"Chemical Resistance of REMANIT Stainless Steels, Thyssen Edelstahlwerke AG, March 1989",,B
Acetic Acid,Stainless steels,Austenitic,316F ,A (Resistant),A (Resistant),,S31620,,100,20,68,,253.0,"Chemical Resistance of REMANIT Stainless Steels, Thyssen Edelstahlwerke AG, March 1989",,A
Acetic Acid,Stainless steels,Austenitic,316F ,B (Good),B (Good),,S31620,,100,Boiling,Boiling,,253.0,"Chemical Resistance of REMANIT Stainless Steels, Thyssen Edelstahlwerke AG, March 1989",,B
Acetic Acid,Stainless steels,Austenitic,316F ,A (Resistant),A (Resistant),,S31620,,,20,68,,253.0,"Chemical Resistance of REMANIT Stainless Steels, Thyssen Edelstahlwerke AG, March 1989",,A
Acetic Acid,Stainless steels,Austenitic,316F ,A (Resistant),A (Resistant),,S31620,,,Boiling,Boiling,,253.0,"Chemical Resistance of REMANIT Stainless Steels, Thyssen Edelstahlwerke AG, March 1989",,A
Acetic Acid,Stainless steels,Austenitic,316F ,A (Resistant),A (Resistant),,S31620,Plus 50% hydrogen peroxide,10,20,68,,253.0,"Chemical Resistance of REMANIT Stainless Steels, Thyssen Edelstahlwerke AG, March 1989",,A
Acetic Acid,Stainless steels,Austenitic,316F ,A (Resistant),A (Resistant),,S31620,Plus 50% hydrogen peroxide,10,50,122,,253.0,"Chemical Resistance of REMANIT Stainless Steels, Thyssen Edelstahlwerke AG, March 1989",,A
Acetic Acid,Stainless steels,Austenitic,316F ,A (Resistant),A (Resistant),,S31620,Plus 50% hydrogen peroxide,10,90,194,,253.0,"Chemical Resistance of REMANIT Stainless Steels, Thyssen Edelstahlwerke AG, March 1989",,A
Acetic Acid,Stainless steels,Austenitic,316L ,0.004,0.16,,S31603,,90,150,302,30 d,217.0,"S. Bernhardsson, Corrosion Performance of a High-Nickel Alloy, Materials & Design, Vol 10, (No. 4), July/August 1989, p 186-196",0.004,
Acetic Acid,Stainless steels,Austenitic,316L ,0.01 max ,0.1 max ,,S31603,,20,Boiling,Boiling,,223.0,"H.E. Deverell and I.A. Franson, Practical Guide to Using the Newer Ferritic Stainless Steels, Materials Performance, NACE, USA, September 1989, p 52-57",0.01,
Acetic Acid,Stainless steels,Austenitic,316L ,A (Resistant),A (Resistant),,S31603,,10,20,68,,253.0,"Chemical Resistance of REMANIT Stainless Steels, Thyssen Edelstahlwerke AG, March 1989",,A
Acetic Acid,Stainless steels,Austenitic,316L ,A (Resistant),A (Resistant),,S31603,,10,Boiling,Boiling,,253.0,"Chemical Resistance of REMANIT Stainless Steels, Thyssen Edelstahlwerke AG, March 1989",,A
Acetic Acid,Stainless steels,Austenitic,316L ,A (Resistant),A (Resistant),,S31603,,50,20,68,,253.0,"Chemical Resistance of REMANIT Stainless Steels, Thyssen Edelstahlwerke AG, March 1989",,A
Acetic Acid,Stainless steels,Austenitic,316L ,A (Resistant),A (Resistant),,S31603,,50,Boiling,Boiling,,253.0,"Chemical Resistance of REMANIT Stainless Steels, Thyssen Edelstahlwerke AG, March 1989",,A
Acetic Acid,Stainless steels,Austenitic,316L ,A (Resistant),A (Resistant),,S31603,,100,20,68,,253.0,"Chemical Resistance of REMANIT Stainless Steels, Thyssen Edelstahlwerke AG, March 1989",,A
Acetic Acid,Stainless steels,Austenitic,316L ,B (Good),B (Good),,S31603,,100,Boiling,Boiling,,253.0,"Chemical Resistance of REMANIT Stainless Steels, Thyssen Edelstahlwerke AG, March 1989",,B
Acetic Acid,Stainless steels,Austenitic,316L ,A (Resistant),A (Resistant),,S31603,,,20,68,,253.0,"Chemical Resistance of REMANIT Stainless Steels, Thyssen Edelstahlwerke AG, March 1989",,A
Acetic Acid,Stainless steels,Austenitic,316L ,A (Resistant),A (Resistant),,S31603,,,Boiling,Boiling,,253.0,"Chemical Resistance of REMANIT Stainless Steels, Thyssen Edelstahlwerke AG, March 1989",,A
Acetic Acid,Stainless steels,Austenitic,316L ,0.015-0.018 ,0.58-0.72 ,,S31603,Mill annealed. Based on four 24-h tests,10,Boiling,Boiling,24 h,50.0,"S.W. Ciaraldi, M.R. Berry, and J.M. Johnson, Paper 98, presented at Corrosion/82, National Association of Corrosion Engineers, Houston, 1982; Corrosion Engineering Bulletin 6, International Nickel Company; as cited in Metals Handbook, Ninth Edition, Vol 1",0.0165,
Acetic Acid,Stainless steels,Austenitic,316L ,0.37,14.6,,S31603,Plus 15% formic acid,75,150,302,30 d,217.0,"S. Bernhardsson, Corrosion Performance of a High-Nickel Alloy, Materials & Design, Vol 10, (No. 4), July/August 1989, p 186-196",0.37,
Acetic Acid,Stainless steels,Austenitic,316L ,0.005,0.2,,S31603,Plus 5% formic acid,85,150,302,30 d,217.0,"S. Bernhardsson, Corrosion Performance of a High-Nickel Alloy, Materials & Design, Vol 10, (No. 4), July/August 1989, p 186-196",0.005,
Acetic Acid,Stainless steels,Austenitic,316L ,A (Resistant),A (Resistant),,S31603,Plus 50% hydrogen peroxide,10,20,68,,253.0,"Chemical Resistance of REMANIT Stainless Steels, Thyssen Edelstahlwerke AG, March 1989",,A
Acetic Acid,Stainless steels,Austenitic,316L ,A (Resistant),A (Resistant),,S31603,Plus 50% hydrogen peroxide,10,50,122,,253.0,"Chemical Resistance of REMANIT Stainless Steels, Thyssen Edelstahlwerke AG, March 1989",,A
Acetic Acid,Stainless steels,Austenitic,316L ,A (Resistant),A (Resistant),,S31603,Plus 50% hydrogen peroxide,10,90,194,,253.0,"Chemical Resistance of REMANIT Stainless Steels, Thyssen Edelstahlwerke AG, March 1989",,A
Acetic Acid,Stainless steels,Austenitic,316LN ,A (Resistant),A (Resistant),,S31653,,10,20,68,,253.0,"Chemical Resistance of REMANIT Stainless Steels, Thyssen Edelstahlwerke AG, March 1989",,A
Acetic Acid,Stainless steels,Austenitic,316LN ,A (Resistant),A (Resistant),,S31653,,10,Boiling,Boiling,,253.0,"Chemical Resistance of REMANIT Stainless Steels, Thyssen Edelstahlwerke AG, March 1989",,A
Acetic Acid,Stainless steels,Austenitic,316LN ,A (Resistant),A (Resistant),,S31653,,50,20,68,,253.0,"Chemical Resistance of REMANIT Stainless Steels, Thyssen Edelstahlwerke AG, March 1989",,A
Acetic Acid,Stainless steels,Austenitic,316LN ,A (Resistant),A (Resistant),,S31653,,50,Boiling,Boiling,,253.0,"Chemical Resistance of REMANIT Stainless Steels, Thyssen Edelstahlwerke AG, March 1989",,A
Acetic Acid,Stainless steels,Austenitic,316LN ,A (Resistant),A (Resistant),,S31653,,100,20,68,,253.0,"Chemical Resistance of REMANIT Stainless Steels, Thyssen Edelstahlwerke AG, March 1989",,A
Acetic Acid,Stainless steels,Austenitic,316LN ,B (Good),B (Good),,S31653,,100,Boiling,Boiling,,253.0,"Chemical Resistance of REMANIT Stainless Steels, Thyssen Edelstahlwerke AG, March 1989",,B
Acetic Acid,Stainless steels,Austenitic,316LN ,A (Resistant),A (Resistant),,S31653,,,20,68,,253.0,"Chemical Resistance of REMANIT Stainless Steels, Thyssen Edelstahlwerke AG, March 1989",,A
Acetic Acid,Stainless steels,Austenitic,316LN ,A (Resistant),A (Resistant),,S31653,,,Boiling,Boiling,,253.0,"Chemical Resistance of REMANIT Stainless Steels, Thyssen Edelstahlwerke AG, March 1989",,A
Acetic Acid,Stainless steels,Austenitic,316LN ,A (Resistant),A (Resistant),,S31653,Plus 50% hydrogen peroxide,10,20,68,,253.0,"Chemical Resistance of REMANIT Stainless Steels, Thyssen Edelstahlwerke AG, March 1989",,A
Acetic Acid,Stainless steels,Austenitic,316LN ,A (Resistant),A (Resistant),,S31653,Plus 50% hydrogen peroxide,10,50,122,,253.0,"Chemical Resistance of REMANIT Stainless Steels, Thyssen Edelstahlwerke AG, March 1989",,A
Acetic Acid,Stainless steels,Austenitic,316LN ,A (Resistant),A (Resistant),,S31653,Plus 50% hydrogen peroxide,10,90,194,,253.0,"Chemical Resistance of REMANIT Stainless Steels, Thyssen Edelstahlwerke AG, March 1989",,A
Acetic Acid,Stainless steels,Austenitic,316Ti ,A (Resistant),A (Resistant),,S31635,,10,20,68,,253.0,"Chemical Resistance of REMANIT Stainless Steels, Thyssen Edelstahlwerke AG, March 1989",,A
Acetic Acid,Stainless steels,Austenitic,316Ti ,A (Resistant),A (Resistant),,S31635,,10,Boiling,Boiling,,253.0,"Chemical Resistance of REMANIT Stainless Steels, Thyssen Edelstahlwerke AG, March 1989",,A
Acetic Acid,Stainless steels,Austenitic,316Ti ,A (Resistant),A (Resistant),,S31635,,50,20,68,,253.0,"Chemical Resistance of REMANIT Stainless Steels, Thyssen Edelstahlwerke AG, March 1989",,A
Acetic Acid,Stainless steels,Austenitic,316Ti ,A (Resistant),A (Resistant),,S31635,,50,Boiling,Boiling,,253.0,"Chemical Resistance of REMANIT Stainless Steels, Thyssen Edelstahlwerke AG, March 1989",,A
Acetic Acid,Stainless steels,Austenitic,316Ti ,A (Resistant),A (Resistant),,S31635,,100,20,68,,253.0,"Chemical Resistance of REMANIT Stainless Steels, Thyssen Edelstahlwerke AG, March 1989",,A
Acetic Acid,Stainless steels,Austenitic,316Ti ,B (Good),B (Good),,S31635,,100,Boiling,Boiling,,253.0,"Chemical Resistance of REMANIT Stainless Steels, Thyssen Edelstahlwerke AG, March 1989",,B
Acetic Acid,Stainless steels,Austenitic,316Ti ,A (Resistant),A (Resistant),,S31635,,,20,68,,253.0,"Chemical Resistance of REMANIT Stainless Steels, Thyssen Edelstahlwerke AG, March 1989",,A
Acetic Acid,Stainless steels,Austenitic,316Ti ,A (Resistant),A (Resistant),,S31635,,,Boiling,Boiling,,253.0,"Chemical Resistance of REMANIT Stainless Steels, Thyssen Edelstahlwerke AG, March 1989",,A
Acetic Acid,Stainless steels,Austenitic,316Ti ,A (Resistant),A (Resistant),,S31635,Plus 50% hydrogen peroxide,10,20,68,,253.0,"Chemical Resistance of REMANIT Stainless Steels, Thyssen Edelstahlwerke AG, March 1989",,A
Acetic Acid,Stainless steels,Austenitic,316Ti ,A (Resistant),A (Resistant),,S31635,Plus 50% hydrogen peroxide,10,50,122,,253.0,"Chemical Resistance of REMANIT Stainless Steels, Thyssen Edelstahlwerke AG, March 1989",,A
Acetic Acid,Stainless steels,Austenitic,316Ti ,A (Resistant),A (Resistant),,S31635,Plus 50% hydrogen peroxide,10,90,194,,253.0,"Chemical Resistance of REMANIT Stainless Steels, Thyssen Edelstahlwerke AG, March 1989",,A
Acetic Acid,Stainless steels,Austenitic,317L ,0.051 max ,max ,,S31703,,60,Boiling,Boiling,48 h,97.0,"Jessop JS700 (UNS NO8700), Jessop Steel Company, Washington, PA, 1987",0.051,
Acetic Acid,Stainless steels,Austenitic,317L ,0.001,0.04,,S31703,,90,150,302,30 d,217.0,"S. Bernhardsson, Corrosion Performance of a High-Nickel Alloy, Materials & Design, Vol 10, (No. 4), July/August 1989, p 186-196",0.001,
Acetic Acid,Stainless steels,Austenitic,317L ,0.005,0.2,,S31703,,10,Boiling,Boiling,,219.0,"R.M. Davison and James D. Redmond, Practical Guide to Using Duplex Stainless Steels, Materials Performance, NACE, USA, January 1990, p 57-62",0.005,
Acetic Acid,Stainless steels,Austenitic,317L ,A (Resistant),A (Resistant),,S31703,,10,20,68,,253.0,"Chemical Resistance of REMANIT Stainless Steels, Thyssen Edelstahlwerke AG, March 1989",,A
Acetic Acid,Stainless steels,Austenitic,317L ,A (Resistant),A (Resistant),,S31703,,10,Boiling,Boiling,,253.0,"Chemical Resistance of REMANIT Stainless Steels, Thyssen Edelstahlwerke AG, March 1989",,A
Acetic Acid,Stainless steels,Austenitic,317L ,A (Resistant),A (Resistant),,S31703,,50,20,68,,253.0,"Chemical Resistance of REMANIT Stainless Steels, Thyssen Edelstahlwerke AG, March 1989",,A
Acetic Acid,Stainless steels,Austenitic,317L ,A (Resistant),A (Resistant),,S31703,,50,Boiling,Boiling,,253.0,"Chemical Resistance of REMANIT Stainless Steels, Thyssen Edelstahlwerke AG, March 1989",,A
Acetic Acid,Stainless steels,Austenitic,317L ,A (Resistant),A (Resistant),,S31703,,100,20,68,,253.0,"Chemical Resistance of REMANIT Stainless Steels, Thyssen Edelstahlwerke AG, March 1989",,A
Acetic Acid,Stainless steels,Austenitic,317L ,B (Good),B (Good),,S31703,,100,Boiling,Boiling,,253.0,"Chemical Resistance of REMANIT Stainless Steels, Thyssen Edelstahlwerke AG, March 1989",,B
Acetic Acid,Stainless steels,Austenitic,317L ,A (Resistant),A (Resistant),,S31703,,,20,68,,253.0,"Chemical Resistance of REMANIT Stainless Steels, Thyssen Edelstahlwerke AG, March 1989",,A
Acetic Acid,Stainless steels,Austenitic,317L ,A (Resistant),A (Resistant),,S31703,,,Boiling,Boiling,,253.0,"Chemical Resistance of REMANIT Stainless Steels, Thyssen Edelstahlwerke AG, March 1989",,A
Acetic Acid,Stainless steels,Austenitic,317L ,0.28,11,,S31703,Plus 15% formic acid,75,150,302,30 d,217.0,"S. Bernhardsson, Corrosion Performance of a High-Nickel Alloy, Materials & Design, Vol 10, (No. 4), July/August 1989, p 186-196",0.28,
Acetic Acid,Stainless steels,Austenitic,317L ,0.002,0.08,,S31703,Plus 5% formic acid,85,150,302,30 d,217.0,"S. Bernhardsson, Corrosion Performance of a High-Nickel Alloy, Materials & Design, Vol 10, (No. 4), July/August 1989, p 186-196",0.002,
Acetic Acid,Stainless steels,Austenitic,317L ,A (Resistant),A (Resistant),,S31703,Plus 50% hydrogen peroxide,10,20,68,,253.0,"Chemical Resistance of REMANIT Stainless Steels, Thyssen Edelstahlwerke AG, March 1989",,A
Acetic Acid,Stainless steels,Austenitic,317L ,A (Resistant),A (Resistant),,S31703,Plus 50% hydrogen peroxide,10,50,122,,253.0,"Chemical Resistance of REMANIT Stainless Steels, Thyssen Edelstahlwerke AG, March 1989",,A
Acetic Acid,Stainless steels,Austenitic,317L ,A (Resistant),A (Resistant),,S31703,Plus 50% hydrogen peroxide,10,90,194,,253.0,"Chemical Resistance of REMANIT Stainless Steels, Thyssen Edelstahlwerke AG, March 1989",,A
Acetic Acid,Stainless steels,Austenitic,317LN ,A (Resistant),A (Resistant),,S31725,,10,20,68,,253.0,"Chemical Resistance of REMANIT Stainless Steels, Thyssen Edelstahlwerke AG, March 1989",,A
Acetic Acid,Stainless steels,Austenitic,317LN ,A (Resistant),A (Resistant),,S31725,,10,Boiling,Boiling,,253.0,"Chemical Resistance of REMANIT Stainless Steels, Thyssen Edelstahlwerke AG, March 1989",,A
Acetic Acid,Stainless steels,Austenitic,317LN ,A (Resistant),A (Resistant),,S31725,,50,20,68,,253.0,"Chemical Resistance of REMANIT Stainless Steels, Thyssen Edelstahlwerke AG, March 1989",,A
Acetic Acid,Stainless steels,Austenitic,317LN ,A (Resistant),A (Resistant),,S31725,,50,Boiling,Boiling,,253.0,"Chemical Resistance of REMANIT Stainless Steels, Thyssen Edelstahlwerke AG, March 1989",,A
Acetic Acid,Stainless steels,Austenitic,317LN ,A (Resistant),A (Resistant),,S31725,,100,20,68,,253.0,"Chemical Resistance of REMANIT Stainless Steels, Thyssen Edelstahlwerke AG, March 1989",,A
Acetic Acid,Stainless steels,Austenitic,317LN ,B (Good),B (Good),,S31725,,100,Boiling,Boiling,,253.0,"Chemical Resistance of REMANIT Stainless Steels, Thyssen Edelstahlwerke AG, March 1989",,B
Acetic Acid,Stainless steels,Austenitic,317LN ,A (Resistant),A (Resistant),,S31725,,,20,68,,253.0,"Chemical Resistance of REMANIT Stainless Steels, Thyssen Edelstahlwerke AG, March 1989",,A
Acetic Acid,Stainless steels,Austenitic,317LN ,A (Resistant),A (Resistant),,S31725,,,Boiling,Boiling,,253.0,"Chemical Resistance of REMANIT Stainless Steels, Thyssen Edelstahlwerke AG, March 1989",,A
Acetic Acid,Stainless steels,Austenitic,317LN ,A (Resistant),A (Resistant),,S31725,Plus 50% hydrogen peroxide,10,20,68,,253.0,"Chemical Resistance of REMANIT Stainless Steels, Thyssen Edelstahlwerke AG, March 1989",,A
Acetic Acid,Stainless steels,Austenitic,317LN ,A (Resistant),A (Resistant),,S31725,Plus 50% hydrogen peroxide,10,50,122,,253.0,"Chemical Resistance of REMANIT Stainless Steels, Thyssen Edelstahlwerke AG, March 1989",,A
Acetic Acid,Stainless steels,Austenitic,317LN ,A (Resistant),A (Resistant),,S31725,Plus 50% hydrogen peroxide,10,90,194,,253.0,"Chemical Resistance of REMANIT Stainless Steels, Thyssen Edelstahlwerke AG, March 1989",,A
Acetic Acid,Stainless steels,Austenitic,Alloy 904L ,0.001,0.04,,N08904,,90,150,302,30 d,217.0,"S. Bernhardsson, Corrosion Performance of a High-Nickel Alloy, Materials & Design, Vol 10, (No. 4), July/August 1989, p 186-196",0.001,
Acetic Acid,Stainless steels,Austenitic,Alloy 904L ,0.16,6.3,,N08904,,75,150,302,30 d,217.0,"S. Bernhardsson, Corrosion Performance of a High-Nickel Alloy, Materials & Design, Vol 10, (No. 4), July/August 1989, p 186-196",0.16,
Acetic Acid,Stainless steels,Austenitic,Alloy 904L ,0.002,0.08,,N08904,Plus 5% formic acid,85,150,302,30 d,217.0,"S. Bernhardsson, Corrosion Performance of a High-Nickel Alloy, Materials & Design, Vol 10, (No. 4), July/August 1989, p 186-196",0.002,
Acetic Acid,Stainless steels,Austenitic,Jessop JS700 Jessop Steel Co.,0.051 max ,2 max ,,N08700,,60,Boiling,Boiling,48 h,97.0,"Jessop JS700 (UNS NO8700), Jessop Steel Company, Washington, PA, 1987",0.051,
Acetic Acid,Stainless steels,Austenitic,Jessop JS700 Jessop Steel Co.,0.025,1,,N08700,Anhydride (1:1),,Boiling,Boiling,48 h,97.0,"Jessop JS700 (UNS NO8700), Jessop Steel Company, Washington, PA, 1987",0.025,
Acetic Acid,Stainless steels,Austenitic ,20Cb-3 ,0.05,2,,N08020,,,,,,219.0,"R.M. Davison and James D. Redmond, Practical Guide to Using Duplex Stainless Steels, Materials Performance, NACE, USA, January 1990, p 57-62",0.05,
Acetic Acid,Stainless steels,Duplex,329,A (Resistant),A (Resistant),,S32900,,10,20,68,,253.0,"Chemical Resistance of REMANIT Stainless Steels, Thyssen Edelstahlwerke AG, March 1989",,A
Acetic Acid,Stainless steels,Duplex,329,A (Resistant),A (Resistant),,S32900,,10,Boiling,Boiling,,253.0,"Chemical Resistance of REMANIT Stainless Steels, Thyssen Edelstahlwerke AG, March 1989",,A
Acetic Acid,Stainless steels,Duplex,329,A (Resistant),A (Resistant),,S32900,,50,20,68,,253.0,"Chemical Resistance of REMANIT Stainless Steels, Thyssen Edelstahlwerke AG, March 1989",,A
Acetic Acid,Stainless steels,Duplex,329,A (Resistant),A (Resistant),,S32900,,50,Boiling,Boiling,,253.0,"Chemical Resistance of REMANIT Stainless Steels, Thyssen Edelstahlwerke AG, March 1989",,A
Acetic Acid,Stainless steels,Duplex,329,A (Resistant),A (Resistant),,S32900,,100,20,68,,253.0,"Chemical Resistance of REMANIT Stainless Steels, Thyssen Edelstahlwerke AG, March 1989",,A
Acetic Acid,Stainless steels,Duplex,329,B (Good),B (Good),,S32900,,100,Boiling,Boiling,,253.0,"Chemical Resistance of REMANIT Stainless Steels, Thyssen Edelstahlwerke AG, March 1989",,B
Acetic Acid,Stainless steels,Duplex,329,A (Resistant),A (Resistant),,S32900,,,20,68,,253.0,"Chemical Resistance of REMANIT Stainless Steels, Thyssen Edelstahlwerke AG, March 1989",,A
Acetic Acid,Stainless steels,Duplex,329,A (Resistant),A (Resistant),,S32900,,,Boiling,Boiling,,253.0,"Chemical Resistance of REMANIT Stainless Steels, Thyssen Edelstahlwerke AG, March 1989",,A
Acetic Acid,Stainless steels,Duplex,329,A (Resistant),A (Resistant),,S32900,Plus 50% hydrogen peroxide,10,20,68,,253.0,"Chemical Resistance of REMANIT Stainless Steels, Thyssen Edelstahlwerke AG, March 1989",,A
Acetic Acid,Stainless steels,Duplex,329,A (Resistant),A (Resistant),,S32900,Plus 50% hydrogen peroxide,10,50,122,,253.0,"Chemical Resistance of REMANIT Stainless Steels, Thyssen Edelstahlwerke AG, March 1989",,A
Acetic Acid,Stainless steels,Duplex,329,A (Resistant),A (Resistant),,S32900,Plus 50% hydrogen peroxide,10,90,194,,253.0,"Chemical Resistance of REMANIT Stainless Steels, Thyssen Edelstahlwerke AG, March 1989",,A
Acetic Acid,Stainless steels,Duplex,AL 2205 ,0.003,0.1,,S31803,,,Boiling,Boiling,,219.0,"R.M. Davison and James D. Redmond, Practical Guide to Using Duplex Stainless Steels, Materials Performance, NACE, USA, January 1990, p 57-62",0.003,
Acetic Acid,Stainless steels,Duplex,AL 2205 ,0.003,0.1,,S31803,,,,,,219.0,"R.M. Davison and James D. Redmond, Practical Guide to Using Duplex Stainless Steels, Materials Performance, NACE, USA, January 1990, p 57-62",0.003,
Acetic Acid,Stainless steels,Duplex,F51 ,A (Resistant),A (Resistant),,S31803,,10,20,68,,253.0,"Chemical Resistance of REMANIT Stainless Steels, Thyssen Edelstahlwerke AG, March 1989",,A
Acetic Acid,Stainless steels,Duplex,F51 ,A (Resistant),A (Resistant),,S31803,,10,Boiling,Boiling,,253.0,"Chemical Resistance of REMANIT Stainless Steels, Thyssen Edelstahlwerke AG, March 1989",,A
Acetic Acid,Stainless steels,Duplex,F51 ,A (Resistant),A (Resistant),,S31803,,50,20,68,,253.0,"Chemical Resistance of REMANIT Stainless Steels, Thyssen Edelstahlwerke AG, March 1989",,A
Acetic Acid,Stainless steels,Duplex,F51 ,A (Resistant),A (Resistant),,S31803,,50,Boiling,Boiling,,253.0,"Chemical Resistance of REMANIT Stainless Steels, Thyssen Edelstahlwerke AG, March 1989",,A
Acetic Acid,Stainless steels,Duplex,F51 ,A (Resistant),A (Resistant),,S31803,,100,20,68,,253.0,"Chemical Resistance of REMANIT Stainless Steels, Thyssen Edelstahlwerke AG, March 1989",,A
Acetic Acid,Stainless steels,Duplex,F51 ,B (Good),B (Good),,S31803,,100,Boiling,Boiling,,253.0,"Chemical Resistance of REMANIT Stainless Steels, Thyssen Edelstahlwerke AG, March 1989",,B
Acetic Acid,Stainless steels,Duplex,F51 ,A (Resistant),A (Resistant),,S31803,,,20,68,,253.0,"Chemical Resistance of REMANIT Stainless Steels, Thyssen Edelstahlwerke AG, March 1989",,A
Acetic Acid,Stainless steels,Duplex,F51 ,A (Resistant),A (Resistant),,S31803,,,Boiling,Boiling,,253.0,"Chemical Resistance of REMANIT Stainless Steels, Thyssen Edelstahlwerke AG, March 1989",,A
Acetic Acid,Stainless steels,Duplex,F51 ,A (Resistant),A (Resistant),,S31803,Plus 50% hydrogen peroxide,10,20,68,,253.0,"Chemical Resistance of REMANIT Stainless Steels, Thyssen Edelstahlwerke AG, March 1989",,A
Acetic Acid,Stainless steels,Duplex,F51 ,A (Resistant),A (Resistant),,S31803,Plus 50% hydrogen peroxide,10,50,122,,253.0,"Chemical Resistance of REMANIT Stainless Steels, Thyssen Edelstahlwerke AG, March 1989",,A
Acetic Acid,Stainless steels,Duplex,F51 ,A (Resistant),A (Resistant),,S31803,Plus 50% hydrogen peroxide,10,90,194,,253.0,"Chemical Resistance of REMANIT Stainless Steels, Thyssen Edelstahlwerke AG, March 1989",,A
Acetic Acid,Stainless steels,Duplex,Ferralium ,0.01,0.4,,S32550,,10,Boiling,Boiling,,51.0,"R.M. Davidson and J.D. Redmond, The Application of Ferritic and Duplex Stainless Steels, Second Symposium on Shell and Tube Heat Exchangers, W.R. Apblett, Jr., Ed., American Society for Metals, Metals Park, OH, 1982, p 86",0.01,
Acetic Acid,Stainless steels,Duplex,Ferralium 255 ,0.005,0.2,,S32550,,,,,,219.0,"R.M. Davison and James D. Redmond, Practical Guide to Using Duplex Stainless Steels, Materials Performance, NACE, USA, January 1990, p 57-62",0.005,
Acetic Acid,Stainless steels,Ferritic,405,D (Poor),D (Poor),,S40500,,50,Boiling,Boiling,,253.0,"Chemical Resistance of REMANIT Stainless Steels, Thyssen Edelstahlwerke AG, March 1989",,D
Acetic Acid,Stainless steels,Ferritic,405,C (Questionable),C (Questionable),,S40500,,10,Boiling,Boiling,,253.0,"Chemical Resistance of REMANIT Stainless Steels, Thyssen Edelstahlwerke AG, March 1989",,C
Acetic Acid,Stainless steels,Ferritic,405,C (Questionable),C (Questionable),,S40500,,50,20,68,,253.0,"Chemical Resistance of REMANIT Stainless Steels, Thyssen Edelstahlwerke AG, March 1989",,C
Acetic Acid,Stainless steels,Ferritic,405,C (Questionable),C (Questionable),,S40500,,10,Boiling,Boiling,,253.0,"Chemical Resistance of REMANIT Stainless Steels, Thyssen Edelstahlwerke AG, March 1989",,C
Acetic Acid,Stainless steels,Ferritic,405,C (Questionable),C (Questionable),,S40500,,50,20,68,,253.0,"Chemical Resistance of REMANIT Stainless Steels, Thyssen Edelstahlwerke AG, March 1989",,C
Acetic Acid,Stainless steels,Ferritic,405,D (Poor),D (Poor),,S40500,,50,Boiling,Boiling,,253.0,"Chemical Resistance of REMANIT Stainless Steels, Thyssen Edelstahlwerke AG, March 1989",,D
Acetic Acid,Stainless steels,Ferritic,405,B (Good),B (Good),,S40500,,100,20,68,,253.0,"Chemical Resistance of REMANIT Stainless Steels, Thyssen Edelstahlwerke AG, March 1989",,B
Acetic Acid,Stainless steels,Ferritic,405,D (Poor),D (Poor),,S40500,,100,Boiling,Boiling,,253.0,"Chemical Resistance of REMANIT Stainless Steels, Thyssen Edelstahlwerke AG, March 1989",,D
Acetic Acid,Stainless steels,Ferritic,405,A (Resistant),A (Resistant),,S40500,,,20,68,,253.0,"Chemical Resistance of REMANIT Stainless Steels, Thyssen Edelstahlwerke AG, March 1989",,A
Acetic Acid,Stainless steels,Ferritic,405,C (Questionable),C (Questionable),,S40500,,,Boiling,Boiling,,253.0,"Chemical Resistance of REMANIT Stainless Steels, Thyssen Edelstahlwerke AG, March 1989",,C
Acetic Acid,Stainless steels,Ferritic,405,B (Good),B (Good),,S40500,Plus 50% hydrogen peroxide,10,20,68,,253.0,"Chemical Resistance of REMANIT Stainless Steels, Thyssen Edelstahlwerke AG, March 1989",,B
Acetic Acid,Stainless steels,Ferritic,405,C (Questionable),C (Questionable),,S40500,Plus 50% hydrogen peroxide,10,50,122,,253.0,"Chemical Resistance of REMANIT Stainless Steels, Thyssen Edelstahlwerke AG, March 1989",,C
Acetic Acid,Stainless steels,Ferritic,405,D (Poor),D (Poor),,S40500,Plus 50% hydrogen peroxide,10,90,194,,253.0,"Chemical Resistance of REMANIT Stainless Steels, Thyssen Edelstahlwerke AG, March 1989",,D
Acetic Acid,Stainless steels,Ferritic,409,C (Questionable),C (Questionable),,S40900,,10,Boiling,Boiling,,253.0,"Chemical Resistance of REMANIT Stainless Steels, Thyssen Edelstahlwerke AG, March 1989",,C
Acetic Acid,Stainless steels,Ferritic,409,C (Questionable),C (Questionable),,S40900,,50,20,68,,253.0,"Chemical Resistance of REMANIT Stainless Steels, Thyssen Edelstahlwerke AG, March 1989",,C
Acetic Acid,Stainless steels,Ferritic,409,D (Poor),D (Poor),,S40900,,50,Boiling,Boiling,,253.0,"Chemical Resistance of REMANIT Stainless Steels, Thyssen Edelstahlwerke AG, March 1989",,D
Acetic Acid,Stainless steels,Ferritic,409,B (Good),B (Good),,S40900,,100,20,68,,253.0,"Chemical Resistance of REMANIT Stainless Steels, Thyssen Edelstahlwerke AG, March 1989",,B
Acetic Acid,Stainless steels,Ferritic,409,D (Poor),D (Poor),,S40900,,100,Boiling,Boiling,,253.0,"Chemical Resistance of REMANIT Stainless Steels, Thyssen Edelstahlwerke AG, March 1989",,D
Acetic Acid,Stainless steels,Ferritic,409,A (Resistant),A (Resistant),,S40900,,,20,68,,253.0,"Chemical Resistance of REMANIT Stainless Steels, Thyssen Edelstahlwerke AG, March 1989",,A
Acetic Acid,Stainless steels,Ferritic,409,C (Questionable),C (Questionable),,S40900,,,Boiling,Boiling,,253.0,"Chemical Resistance of REMANIT Stainless Steels, Thyssen Edelstahlwerke AG, March 1989",,C
Acetic Acid,Stainless steels,Ferritic,409,B (Good),B (Good),,S40900,Plus 50% hydrogen peroxide,10,20,68,,253.0,"Chemical Resistance of REMANIT Stainless Steels, Thyssen Edelstahlwerke AG, March 1989",,B
Acetic Acid,Stainless steels,Ferritic,409,C (Questionable),C (Questionable),,S40900,Plus 50% hydrogen peroxide,10,50,122,,253.0,"Chemical Resistance of REMANIT Stainless Steels, Thyssen Edelstahlwerke AG, March 1989",,C
Acetic Acid,Stainless steels,Ferritic,409,D (Poor),D (Poor),,S40900,Plus 50% hydrogen peroxide,10,90,194,,253.0,"Chemical Resistance of REMANIT Stainless Steels, Thyssen Edelstahlwerke AG, March 1989",,D
Acetic Acid,Stainless steels,Ferritic,430,B (Good),B (Good),,S43000,,10,Boiling,Boiling,,121.0,"Cyclops Corp., Universal-Cyclops Specialty Steel Division",,B
Acetic Acid,Stainless steels,Ferritic,430,C (Questionable),C (Questionable),,S43000,,60,15,60,,121.0,"Cyclops Corp., Universal-Cyclops Specialty Steel Division",,C
Acetic Acid,Stainless steels,Ferritic,430,C (Questionable),C (Questionable),,S43000,,60,Boiling,Boiling,,121.0,"Cyclops Corp., Universal-Cyclops Specialty Steel Division",,C
Acetic Acid,Stainless steels,Ferritic,430,C (Questionable),C (Questionable),,S43000,,100,21,70,,121.0,"Cyclops Corp., Universal-Cyclops Specialty Steel Division",,C
Acetic Acid,Stainless steels,Ferritic,430,C (Questionable),C (Questionable),,S43000,,100,Boiling,Boiling,,121.0,"Cyclops Corp., Universal-Cyclops Specialty Steel Division",,C
Acetic Acid,Stainless steels,Ferritic,430,A (Resistant),A (Resistant),,S43000,,10,20,68,,253.0,"Chemical Resistance of REMANIT Stainless Steels, Thyssen Edelstahlwerke AG, March 1989",,A
Acetic Acid,Stainless steels,Ferritic,430,C (Questionable),C (Questionable),,S43000,,10,Boiling,Boiling,,253.0,"Chemical Resistance of REMANIT Stainless Steels, Thyssen Edelstahlwerke AG, March 1989",,C
Acetic Acid,Stainless steels,Ferritic,430,B (Good),B (Good),,S43000,,50,20,68,,253.0,"Chemical Resistance of REMANIT Stainless Steels, Thyssen Edelstahlwerke AG, March 1989",,B
Acetic Acid,Stainless steels,Ferritic,430,C (Questionable),C (Questionable),,S43000,,50,Boiling,Boiling,,253.0,"Chemical Resistance of REMANIT Stainless Steels, Thyssen Edelstahlwerke AG, March 1989",,C
Acetic Acid,Stainless steels,Ferritic,430,A (Resistant),A (Resistant),,S43000,,10,20,68,,253.0,"Chemical Resistance of REMANIT Stainless Steels, Thyssen Edelstahlwerke AG, March 1989",,A
Acetic Acid,Stainless steels,Ferritic,430,C (Questionable),C (Questionable),,S43000,,10,Boiling,Boiling,,253.0,"Chemical Resistance of REMANIT Stainless Steels, Thyssen Edelstahlwerke AG, March 1989",,C
Acetic Acid,Stainless steels,Ferritic,430,B (Good),B (Good),,S43000,,50,20,68,,253.0,"Chemical Resistance of REMANIT Stainless Steels, Thyssen Edelstahlwerke AG, March 1989",,B
Acetic Acid,Stainless steels,Ferritic,430,C (Questionable),C (Questionable),,S43000,,50,Boiling,Boiling,,253.0,"Chemical Resistance of REMANIT Stainless Steels, Thyssen Edelstahlwerke AG, March 1989",,C
Acetic Acid,Stainless steels,Ferritic,430,A (Resistant),A (Resistant),,S43000,,100,20,68,,253.0,"Chemical Resistance of REMANIT Stainless Steels, Thyssen Edelstahlwerke AG, March 1989",,A
Acetic Acid,Stainless steels,Ferritic,430,C (Questionable),C (Questionable),,S43000,,100,Boiling,Boiling,,253.0,"Chemical Resistance of REMANIT Stainless Steels, Thyssen Edelstahlwerke AG, March 1989",,C
Acetic Acid,Stainless steels,Ferritic,430,A (Resistant),A (Resistant),,S43000,,,20,68,,253.0,"Chemical Resistance of REMANIT Stainless Steels, Thyssen Edelstahlwerke AG, March 1989",,A
Acetic Acid,Stainless steels,Ferritic,430,B (Good),B (Good),,S43000,,,Boiling,Boiling,,253.0,"Chemical Resistance of REMANIT Stainless Steels, Thyssen Edelstahlwerke AG, March 1989",,B
Acetic Acid,Stainless steels,Ferritic,430,A (Resistant),A (Resistant),,S43000,Aerated,5,21,70,,121.0,"Cyclops Corp., Universal-Cyclops Specialty Steel Division",,A
Acetic Acid,Stainless steels,Ferritic,430,B (Good),B (Good),,S43000,Aerated,10,21,70,,121.0,"Cyclops Corp., Universal-Cyclops Specialty Steel Division",,B
Acetic Acid,Stainless steels,Ferritic,430,A (Resistant),A (Resistant),,S43000,Plus 50% hydrogen peroxide,10,20,68,,253.0,"Chemical Resistance of REMANIT Stainless Steels, Thyssen Edelstahlwerke AG, March 1989",,A
Acetic Acid,Stainless steels,Ferritic,430,A (Resistant),A (Resistant),,S43000,Plus 50% hydrogen peroxide,10,50,122,,253.0,"Chemical Resistance of REMANIT Stainless Steels, Thyssen Edelstahlwerke AG, March 1989",,A
Acetic Acid,Stainless steels,Ferritic,430,B (Good),B (Good),,S43000,Plus 50% hydrogen peroxide,10,90,194,,253.0,"Chemical Resistance of REMANIT Stainless Steels, Thyssen Edelstahlwerke AG, March 1989",,B
Acetic Acid,Stainless steels,Ferritic,434,A (Resistant),A (Resistant),,S43400,,10,20,68,,253.0,"Chemical Resistance of REMANIT Stainless Steels, Thyssen Edelstahlwerke AG, March 1989",,A
Acetic Acid,Stainless steels,Ferritic,434,A (Resistant),A (Resistant),,S43400,,10,Boiling,Boiling,,253.0,"Chemical Resistance of REMANIT Stainless Steels, Thyssen Edelstahlwerke AG, March 1989",,A
Acetic Acid,Stainless steels,Ferritic,434,A (Resistant),A (Resistant),,S43400,,50,20,68,,253.0,"Chemical Resistance of REMANIT Stainless Steels, Thyssen Edelstahlwerke AG, March 1989",,A
Acetic Acid,Stainless steels,Ferritic,434,B (Good),B (Good),,S43400,,50,Boiling,Boiling,,253.0,"Chemical Resistance of REMANIT Stainless Steels, Thyssen Edelstahlwerke AG, March 1989",,B
Acetic Acid,Stainless steels,Ferritic,434,A (Resistant),A (Resistant),,S43400,,100,20,68,,253.0,"Chemical Resistance of REMANIT Stainless Steels, Thyssen Edelstahlwerke AG, March 1989",,A
Acetic Acid,Stainless steels,Ferritic,434,C (Questionable),C (Questionable),,S43400,,100,Boiling,Boiling,,253.0,"Chemical Resistance of REMANIT Stainless Steels, Thyssen Edelstahlwerke AG, March 1989",,C
Acetic Acid,Stainless steels,Ferritic,434,A (Resistant),A (Resistant),,S43400,,,20,68,,253.0,"Chemical Resistance of REMANIT Stainless Steels, Thyssen Edelstahlwerke AG, March 1989",,A
Acetic Acid,Stainless steels,Ferritic,434,A (Resistant),A (Resistant),,S43400,,,Boiling,Boiling,,253.0,"Chemical Resistance of REMANIT Stainless Steels, Thyssen Edelstahlwerke AG, March 1989",,A
Acetic Acid,Stainless steels,Ferritic,434,A (Resistant),A (Resistant),,S43400,Plus 50% hydrogen peroxide,10,20,68,,253.0,"Chemical Resistance of REMANIT Stainless Steels, Thyssen Edelstahlwerke AG, March 1989",,A
Acetic Acid,Stainless steels,Ferritic,434,A (Resistant),A (Resistant),,S43400,Plus 50% hydrogen peroxide,10,50,122,,253.0,"Chemical Resistance of REMANIT Stainless Steels, Thyssen Edelstahlwerke AG, March 1989",,A
Acetic Acid,Stainless steels,Ferritic,434,A (Resistant),A (Resistant),,S43400,Plus 50% hydrogen peroxide,10,90,194,,253.0,"Chemical Resistance of REMANIT Stainless Steels, Thyssen Edelstahlwerke AG, March 1989",,A
Acetic Acid,Stainless steels,Ferritic,439,0.09,3.6,,S43035,,20,Boiling,Boiling,,223.0,"H.E. Deverell and I.A. Franson, Practical Guide to Using the Newer Ferritic Stainless Steels, Materials Performance, NACE, USA, September 1989, p 52-57",0.09,
Acetic Acid,Stainless steels,Ferritic,444,0.01,0.2,,S44400,,20,Boiling,Boiling,,223.0,"H.E. Deverell and I.A. Franson, Practical Guide to Using the Newer Ferritic Stainless Steels, Materials Performance, NACE, USA, September 1989, p 52-57",0.01,
Acetic Acid,Stainless steels,Ferritic,444,0.005,0.2,,S44400,No activation,20,Boiling,Boiling,24 h,52.0,"R.M. Davidson and J.D. Redmond, The Application of Ferritic and Duplex Stainless Steels, Second Symposium on Shell and Tube Heat Exchangers, W.R. Apblett, Jr., Ed., American Society for Metals, Metals Park, OH, 1982, p 82",0.005,
Acetic Acid,Stainless steels,Ferritic,444,0.005,0.2,,S44400,No activation,80,Boiling,Boiling,24 h,52.0,"R.M. Davidson and J.D. Redmond, The Application of Ferritic and Duplex Stainless Steels, Second Symposium on Shell and Tube Heat Exchangers, W.R. Apblett, Jr., Ed., American Society for Metals, Metals Park, OH, 1982, p 82",0.005,
Acetic Acid,Stainless steels,Ferritic,18Cr-2Mo ,0.005,0.2,,S18200,,20,Boiling,Boiling,,55.0,"Metals Handbook, Ninth Edition, Vol 3, Properties and Selection: Stainless Steels, Tool Materials and Special-Purpose Metals, American Society for Metals, Metals Park, OH, 1980, p 81",0.005,
Acetic Acid,Stainless steels,Ferritic,18Cr-2Mo ,0.005,0.2,,S18200,,80,Boiling,Boiling,,55.0,"Metals Handbook, Ninth Edition, Vol 3, Properties and Selection: Stainless Steels, Tool Materials and Special-Purpose Metals, American Society for Metals, Metals Park, OH, 1980, p 81",0.005,
Acetic Acid,Stainless steels,Ferritic,26Cr-1Mo ,0,0,,S44627,,20,Boiling,Boiling,,55.0,"Metals Handbook, Ninth Edition, Vol 3, Properties and Selection: Stainless Steels, Tool Materials and Special-Purpose Metals, American Society for Metals, Metals Park, OH, 1980, p 81",0.0,
Acetic Acid,Stainless steels,Ferritic,26Cr-1Mo ,0.013,0.5,,S44627,,Concentrated,Boiling,Boiling,,55.0,"Metals Handbook, Ninth Edition, Vol 3, Properties and Selection: Stainless Steels, Tool Materials and Special-Purpose Metals, American Society for Metals, Metals Park, OH, 1980, p 81",0.013,
Acetic Acid,Stainless steels,Ferritic,26Cr-1Mo ,0.5,20,,S44627,Plus 220 ppm Cl-,Concentrated,Boiling,Boiling,,55.0,"Metals Handbook, Ninth Edition, Vol 3, Properties and Selection: Stainless Steels, Tool Materials and Special-Purpose Metals, American Society for Metals, Metals Park, OH, 1980, p 81",0.5,
