Repository: wfreinhart/matse219

# MATSE 219: Materials Informatics

Auto-generated from the private authoring repo (matse219-instructor). Do not edit here directly -- changes are overwritten on the next publish run.

## Lectures

- [Lecture01](https://colab.research.google.com/github/wfreinhart/matse219/blob/staging/notebooks/Lecture01.ipynb)
- [Lecture02](https://colab.research.google.com/github/wfreinhart/matse219/blob/staging/notebooks/Lecture02.ipynb)
- [Lecture03](https://colab.research.google.com/github/wfreinhart/matse219/blob/staging/notebooks/Lecture03.ipynb)
- [Lecture04](https://colab.research.google.com/github/wfreinhart/matse219/blob/staging/notebooks/Lecture04.ipynb)

File: datasets/thermoelectrics.csv (part 4 of 4)
study_id,composition,dopant_family,Cu_stoichiometry,zT_350C,zT_max,zT_max_temp_C,zT_max_temp_K,seebeck_350C_uVK,seebeck_at_zTmax_uVK,conductivity_350C_1e4Sm,conductivity_at_zTmax_1e4Sm,thermal_conductivity_350C_WmK,thermal_conductivity_at_zTmax_WmK,carrier_concentration_cm3,synthesis,compaction,sintering_type,sintering_temp_K,sintering_temp_C,relative_density_pct,density_g_cm3,theoretical_density_g_cm3,density_reference,remarks,citation
Tippireddy 2019,Cu12 Sb3.5 Sn0.5 S13,Sn,12.0,0.66,0.76,400.0,673.0,160.0,170.0,3.8,3.64,0.985,0.985,,quartz tube.  923 K (3h). 823 K (30h) +CP + annealing : 723K (48h) + BM 300rpm 3h,SPS 753K 10min 70MPa,SPS,753.0,,98.0,,,,,"Tippireddy, S., Prem Kumar, D. S., Karati, A., Ramakrishnan, A., Sarkar, S., Peter, S. C., Malar, P., Chen, K. H., Murty, B. S., & Mallik, R. C. (2019). Effect of Sn Substitution on the Thermoelectric Properties of Synthetic Tetrahedrite. ACS Applied Materials and Interfaces, 11(24), 21686–21696. https://doi.org/10.1021/acsami.9b02956"
Tippireddy 2019,Cu12 Sb3 Sn S13,Sn,12.0,0.3,0.39,400.0,673.0,135.0,150.0,3.23,3.08,1.25,1.185,,quartz tube.  923 K (3h). 823 K (30h) +CP + annealing : 723K (48h) + BM 300rpm 3h,SPS 753K 10min 70MPa,SPS,753.0,,98.0,,,,,"Tippireddy, S., Prem Kumar, D. S., Karati, A., Ramakrishnan, A., Sarkar, S., Peter, S. C., Malar, P., Chen, K. H., Murty, B. S., & Mallik, R. C. (2019). Effect of Sn Substitution on the Thermoelectric Properties of Synthetic Tetrahedrite. ACS Applied Materials and Interfaces, 11(24), 21686–21696. https://doi.org/10.1021/acsami.9b02956"
Ahn 2021,Cu12Sb3.9Sn0.1S13,Sn,12.0,0.5,0.66,450.0,723.0,170.0,175.0,2.4,2.3,0.87,0.77,1.28e+19,MA in Stainless Steel jar & balls. 350rpm (24h) in Ar,HP 723 K 2h 70MPa,HP,723.0,450.0,99.0,,,,,"Hee-Jae Ahn, I1-Ho Kim. Charge Transport and Thermoelectric Properties of Sn-Doped Tetrahedrites Cu12Sb4-ySnyS13.Korean Journal of Metals and Materials 2021; 59(10): 724-731. http://dx.doi.org/10.3365/KJMM.2021.59.10.724"
Ahn 2021,Cu12Sb3.8Sn0.2S13,Sn,12.0,0.44,0.56,450.0,723.0,175.0,180.0,1.8,1.8,0.85,0.75,6.1e+18,MA in Stainless Steel jar & balls. 350rpm (24h) in Ar,HP 723 K 2h 70MPa,HP,723.0,450.0,100.0,,,,,"Hee-Jae Ahn, I1-Ho Kim. Charge Transport and Thermoelectric Properties of Sn-Doped Tetrahedrites Cu12Sb4-ySnyS13.Korean Journal of Metals and Materials 2021; 59(10): 724-731. http://dx.doi.org/10.3365/KJMM.2021.59.10.724"
Ahn 2021,Cu12Sb3.7Sn0.3S13,Sn,12.0,0.4,0.53,450.0,723.0,200.0,205.0,1.05,1.1,0.71,0.62,2.9e+18,MA in Stainless Steel jar & balls. 350rpm (24h) in Ar,HP 723 K 2h 70MPa,HP,723.0,450.0,99.0,,,,,"Hee-Jae Ahn, I1-Ho Kim. Charge Transport and Thermoelectric Properties of Sn-Doped Tetrahedrites Cu12Sb4-ySnyS13.Korean Journal of Metals and Materials 2021; 59(10): 724-731. http://dx.doi.org/10.3365/KJMM.2021.59.10.724"
Ahn 2021,Cu12Sb3.6Sn0.4S13,Sn,12.0,0.2,0.3,450.0,723.0,238.0,238.0,0.3,0.4,0.61,0.56,1.57e+18,MA in Stainless Steel jar & balls. 350rpm (24h) in Ar,HP 723 K 2h 70MPa,HP,723.0,450.0,99.0,,,,,"Hee-Jae Ahn, I1-Ho Kim. Charge Transport and Thermoelectric Properties of Sn-Doped Tetrahedrites Cu12Sb4-ySnyS13.Korean Journal of Metals and Materials 2021; 59(10): 724-731. http://dx.doi.org/10.3365/KJMM.2021.59.10.724"
Huang 2020,Cu12 Sb4.2 S13,Cu-excess/deficiency,12.0,0.65,0.86,450.0,,135.0,152.0,7.4,5.8,1.24,1.1,,"quartz ampoule. 923K, 12h",CP + Annealing 1 week 723K + HP 673K 250MPa 1h,HP,673.0,400.0,95.0,,,,,"Huang, L., Kong, Y., Zhang, J., Zhu, C., Zhang, J., Li, Y., Li, D., Xin, H., Wang, Z., & Qin, X. (2020). Effects of Sb Deviation from Its Stoichiometric Ratio on the Micro- And Electronic Structures and Thermoelectric Properties of Cu12Sb4S13. ACS Applied Materials and Interfaces, 12(12), 14145–14153. https://doi.org/10.1021/acsami.0c00094"
Huang 2020,Cu12 Sb4.1 S13,Cu-excess/deficiency,12.0,0.59,0.82,450.0,,125.0,142.0,9.0,6.8,1.42,1.21,,"quartz ampoule. 923K, 12h",CP + Annealing 1 week 723K + HP 673K 250MPa 1h,HP,673.0,400.0,97.0,,,,,"Huang, L., Kong, Y., Zhang, J., Zhu, C., Zhang, J., Li, Y., Li, D., Xin, H., Wang, Z., & Qin, X. (2020). Effects of Sb Deviation from Its Stoichiometric Ratio on the Micro- And Electronic Structures and Thermoelectric Properties of Cu12Sb4S13. ACS Applied Materials and Interfaces, 12(12), 14145–14153. https://doi.org/10.1021/acsami.0c00095"
Huang 2020,Cu12 Sb4.3 S13,Cu-excess/deficiency,12.0,0.48,0.63,450.0,,134.0,163.0,6.5,4.5,1.46,1.33,,"quartz ampoule. 923K, 12h",CP + Annealing 1 week 723K + HP 673K 250MPa 1h,HP,673.0,400.0,97.0,,,,,"Huang, L., Kong, Y., Zhang, J., Zhu, C., Zhang, J., Li, Y., Li, D., Xin, H., Wang, Z., & Qin, X. (2020). Effects of Sb Deviation from Its Stoichiometric Ratio on the Micro- And Electronic Structures and Thermoelectric Properties of Cu12Sb4S13. ACS Applied Materials and Interfaces, 12(12), 14145–14153. https://doi.org/10.1021/acsami.0c00096"
Huang 2020,Cu12 Sb3.8 S13,Cu-excess/deficiency,12.0,0.5,0.61,450.0,,135.0,152.0,6.1,4.8,1.25,1.15,,"quartz ampoule. 923K, 12h",CP + Annealing 1 week 723K + HP 673K 250MPa 1h,HP,673.0,400.0,95.0,,,,,"Huang, L., Kong, Y., Zhang, J., Zhu, C., Zhang, J., Li, Y., Li, D., Xin, H., Wang, Z., & Qin, X. (2020). Effects of Sb Deviation from Its Stoichiometric Ratio on the Micro- And Electronic Structures and Thermoelectric Properties of Cu12Sb4S13. ACS Applied Materials and Interfaces, 12(12), 14145–14153. https://doi.org/10.1021/acsami.0c00097"
Huang 2020,Cu12 Sb3.9 S13,Cu-excess/deficiency,12.0,0.47,0.58,450.0,,125.0,145.0,6.9,5.0,1.55,1.48,,"quartz ampoule. 923K, 12h",CP + Annealing 1 week 723K + HP 673K 250MPa 1h,HP,673.0,400.0,95.0,,,,,"Huang, L., Kong, Y., Zhang, J., Zhu, C., Zhang, J., Li, Y., Li, D., Xin, H., Wang, Z., & Qin, X. (2020). Effects of Sb Deviation from Its Stoichiometric Ratio on the Micro- And Electronic Structures and Thermoelectric Properties of Cu12Sb4S13. ACS Applied Materials and Interfaces, 12(12), 14145–14153. https://doi.org/10.1021/acsami.0c00098"
Kumar 2017,Cu12 Sb3.8 Bi0.2 S13,Bi,12.0,0.78,0.84,400.0,,138.0,150.0,6.65,6.25,1.12,1.16,,quartz tube.  973 K (3h) + 773K (3h),Annealing: 773K 96h + HP 30MPa at 773K 1h,HP,773.0,,90.0,,,,,"Prem Kumar, D. S., Chetty, R., Femi, O. E., Chattopadhyay, K., Malar, P., & Mallik, R. C. (2017). Thermoelectric Properties of Bi Doped Tetrahedrite. Journal of Electronic Materials, 46(5), 2616–2622. https://doi.org/10.1007/s11664-016-4826-5"
Kumar 2017,Cu12 Sb3.6 Bi0.4 S13,Bi,12.0,0.71,0.77,400.0,,166.0,175.0,3.9,3.85,0.96,1.01,,quartz tube.  973 K (3h) + 773K (3h),Annealing: 773K 96h + HP 30MPa at 773K 1h,HP,773.0,,90.0,,,,,"Prem Kumar, D. S., Chetty, R., Femi, O. E., Chattopadhyay, K., Malar, P., & Mallik, R. C. (2017). Thermoelectric Properties of Bi Doped Tetrahedrite. Journal of Electronic Materials, 46(5), 2616–2622. https://doi.org/10.1007/s11664-016-4826-6"
Kumar 2017,Cu12 Sb3.4 Bi0.6 S13,Bi,12.0,0.51,0.56,400.0,,180.0,195.0,2.21,2.17,0.92,0.94,,quartz tube.  973 K (3h) + 773K (3h),Annealing: 773K 96h + HP 30MPa at 773K 1h,HP,773.0,,90.0,,,,,"Prem Kumar, D. S., Chetty, R., Femi, O. E., Chattopadhyay, K., Malar, P., & Mallik, R. C. (2017). Thermoelectric Properties of Bi Doped Tetrahedrite. Journal of Electronic Materials, 46(5), 2616–2622. https://doi.org/10.1007/s11664-016-4826-7"
Kumar 2017,Cu12 Sb3.2 Bi0.8 S13,Bi,12.0,0.47,0.52,400.0,,178.0,195.0,1.86,1.81,0.84,0.86,,quartz tube.  973 K (3h) + 773K (3h),Annealing: 773K 96h + HP 30MPa at 773K 1h,HP,773.0,,90.0,,,,,"Prem Kumar, D. S., Chetty, R., Femi, O. E., Chattopadhyay, K., Malar, P., & Mallik, R. C. (2017). Thermoelectric Properties of Bi Doped Tetrahedrite. Journal of Electronic Materials, 46(5), 2616–2622. https://doi.org/10.1007/s11664-016-4826-8"
Kwak 2020,Cu12Sb3.9Bi0.1S13,Bi,12.0,0.7,0.88,450.0,723.0,182.0,185.0,2.8,2.7,0.82,0.81,,steel jar. BM 350rpm 24h,HP 723K 2h 70MPa,HP,723.0,,97.0,,,,,"Kwak, S. G., Pi, J. H., Lee, G. E., & Kim, I. H. (2020). Solid-State Synthesis and Thermoelectric Properties of Tetrahedrites Cu12Sb4-yBiyS13. Journal of Korean Institute of Metals and Materials, 58(4), 272–277. https://doi.org/10.3365/KJMM.2020.58.4.272"
Kwak 2020,Cu12Sb3.8Bi0.2S13,Bi,12.0,0.56,0.82,450.0,723.0,160.0,170.0,3.3,3.2,0.95,0.82,,steel jar. BM 350rpm 24h,HP 723K 2h 70MPa,HP,723.0,,98.0,,,,,"Kwak, S. G., Pi, J. H., Lee, G. E., & Kim, I. H. (2020). Solid-State Synthesis and Thermoelectric Properties of Tetrahedrites Cu12Sb4-yBiyS13. Journal of Korean Institute of Metals and Materials, 58(4), 272–277. https://doi.org/10.3365/KJMM.2020.58.4.273"
Kwak 2020,Cu12Sb3.7Bi0.3S13,Bi,12.0,0.5,0.8,450.0,723.0,150.0,157.0,3.5,3.2,0.95,0.75,,steel jar. BM 350rpm 24h,HP 723K 2h 70MPa,HP,723.0,,98.0,,,,,"Kwak, S. G., Pi, J. H., Lee, G. E., & Kim, I. H. (2020). Solid-State Synthesis and Thermoelectric Properties of Tetrahedrites Cu12Sb4-yBiyS13. Journal of Korean Institute of Metals and Materials, 58(4), 272–277. https://doi.org/10.3365/KJMM.2020.58.4.273"
Kwak 2020,Cu12Sb3.6Bi0.4S13,Bi,12.0,0.45,0.72,450.0,723.0,160.0,170.0,2.0,1.9,0.76,0.63,,steel jar. BM 350rpm 24h,HP 723K 2h 70MPa,HP,723.0,,99.0,,,,,"Kwak, S. G., Pi, J. H., Lee, G. E., & Kim, I. H. (2020). Solid-State Synthesis and Thermoelectric Properties of Tetrahedrites Cu12Sb4-yBiyS13. Journal of Korean Institute of Metals and Materials, 58(4), 272–277. https://doi.org/10.3365/KJMM.2020.58.4.274"
Jeong 2022,Cu12Sb3.9Ge0.1S13,Ge,12.0,0.5,0.72,450.0,723.0,155.0,168.0,3.25,3.2,1.0,0.88,4e+18,,,,,,99.0,,,,,"Jeong, S. I., & Kim, I. H. (2022). Solid-State Synthesis and Thermoelectric Properties of Ge-Doped Tetrahedrites Cu12Sb4-yGeyS13. Journal of Korean Institute of Metals and Materials, 60(5), 376–383. https://doi.org/10.3365/KJMM.2022.60.5.376"
Jeong 2022,Cu12Sb3.8Ge0.2S13,Ge,12.0,0.52,0.74,450.0,723.0,180.0,190.0,2.2,2.2,0.81,0.72,3e+18,,,,,,100.0,,,,,"Jeong, S. I., & Kim, I. H. (2022). Solid-State Synthesis and Thermoelectric Properties of Ge-Doped Tetrahedrites Cu12Sb4-yGeyS13. Journal of Korean Institute of Metals and Materials, 60(5), 376–383. https://doi.org/10.3365/KJMM.2022.60.5.377"
Jeong 2022,Cu12Sb3.7Ge0.3S13,Ge,12.0,0.29,0.41,450.0,723.0,200.0,205.0,1.2,1.2,0.72,0.65,2.2e+18,,,,,,99.0,,,,,"Jeong, S. I., & Kim, I. H. (2022). Solid-State Synthesis and Thermoelectric Properties of Ge-Doped Tetrahedrites Cu12Sb4-yGeyS13. Journal of Korean Institute of Metals and Materials, 60(5), 376–383. https://doi.org/10.3365/KJMM.2022.60.5.378"
Jeong 2022,Cu12Sb3.6Ge0.4S13,Ge,12.0,0.4,0.55,450.0,723.0,224.0,224.0,0.55,0.7,0.6,0.59,2.2e+18,,,,,,98.0,,,,,"Jeong, S. I., & Kim, I. H. (2022). Solid-State Synthesis and Thermoelectric Properties of Ge-Doped Tetrahedrites Cu12Sb4-yGeyS13. Journal of Korean Institute of Metals and Materials, 60(5), 376–383. https://doi.org/10.3365/KJMM.2022.60.5.379"
Zhu 2019,Cu12Sb4S12.8Se0.2,Se,12.0,0.59,0.8,450.0,,114.0,150.0,10.8,8.5,1.51,1.25,,quartz ampoule. 923K 12h,CP + annealing : 723K (1 week) + HP 673K 1h 250MPa,HP,673.0,,98.0,,,,,"Zhu, C., Ming, H., Huang, L., Zhang, B., Lou, X., Li, D., Jabar, B., Xin, H., Zhang, J., & Qin, X. (2019). Achieving high power factor and thermoelectric performance through dual substitution of Zn and Se in tetrahedrites Cu12Sb4S13. Applied Physics Letters, 115(18). https://doi.org/10.1063/1.5119402"
Zhu 2019,Cu12Sb4S12.6Se0.4,Se,12.0,0.48,0.69,450.0,,123.0,165.0,8.6,6.2,1.61,1.35,,quartz ampoule. 923K 12h,CP + annealing : 723K (1 week) + HP 673K 1h 250MPa,HP,674.0,,97.0,,,,,"Zhu, C., Ming, H., Huang, L., Zhang, B., Lou, X., Li, D., Jabar, B., Xin, H., Zhang, J., & Qin, X. (2019). Achieving high power factor and thermoelectric performance through dual substitution of Zn and Se in tetrahedrites Cu12Sb4S13. Applied Physics Letters, 115(18). https://doi.org/10.1063/1.5119403"
Zhu 2019,Cu12Sb4S12.9Se0.1,Se,12.0,0.5,0.66,450.0,,110.0,142.0,9.4,7.2,1.48,1.27,,quartz ampoule. 923K 12h,CP + annealing : 723K (1 week) + HP 673K 1h 250MPa,HP,675.0,,97.0,,,,,"Zhu, C., Ming, H., Huang, L., Zhang, B., Lou, X., Li, D., Jabar, B., Xin, H., Zhang, J., & Qin, X. (2019). Achieving high power factor and thermoelectric performance through dual substitution of Zn and Se in tetrahedrites Cu12Sb4S13. Applied Physics Letters, 115(18). https://doi.org/10.1063/1.5119404"
Zhu 2019,Cu12Sb4S12.7Se0.3,Se,12.0,0.52,0.75,450.0,,115.0,150.0,9.4,7.2,1.48,1.32,,quartz ampoule. 923K 12h,CP + annealing : 723K (1 week) + HP 673K 1h 250MPa,HP,673.0,,98.0,,,,,"Zhu, C., Ming, H., Huang, L., Zhang, B., Lou, X., Li, D., Jabar, B., Xin, H., Zhang, J., & Qin, X. (2019). Achieving high power factor and thermoelectric performance through dual substitution of Zn and Se in tetrahedrites Cu12Sb4S13. Applied Physics Letters, 115(18). https://doi.org/10.1063/1.5119403"
Kwak 2021 Se,Cu12 Sb4 S12.9Se0.1,Se,12.0,0.58,0.84,450.0,723.0,156.0,165.0,3.7,3.63,0.95,0.86,9e+18,MA 350rpm 24h in Argon,HP  723 K 2h 70 MPa in Vacuum,HP,723.0,450.0,97.0,,,,,"Sung-Gyu Kwak, Go-Eun Lee, II-Ho Kim. Effects of Se Doping on Thermoelectric Properties of Tetrahedrite Cu12Sb4S13-zSez.Electronic Materials Letters (2021) 17 164-171. https://doi.org/10.1007/s13391-021-00270-3"
Kwak 2021 Se,Cu12 Sb4 S12.8Se0.2,Se,12.0,0.58,0.87,450.0,723.0,170.0,173.0,3.05,3.05,0.85,0.77,5e+18,MA 350rpm 24h in Argon,HP  723 K 2h 70 MPa in Vacuum,HP,723.0,450.0,99.0,,,,,"Sung-Gyu Kwak, Go-Eun Lee, II-Ho Kim. Effects of Se Doping on Thermoelectric Properties of Tetrahedrite Cu12Sb4S13-zSez.Electronic Materials Letters (2021) 17 164-171. https://doi.org/10.1007/s13391-021-00270-4"
Kwak 2021 Se,Cu12 Sb4 S12.7Se0.3,Se,12.0,0.5,0.65,450.0,723.0,173.0,175.0,1.7,1.8,0.6,0.6,1.7e+18,MA 350rpm 24h in Argon,HP  723 K 2h 70 MPa in Vacuum,HP,723.0,450.0,97.0,,,,,"Sung-Gyu Kwak, Go-Eun Lee, II-Ho Kim. Effects of Se Doping on Thermoelectric Properties of Tetrahedrite Cu12Sb4S13-zSez.Electronic Materials Letters (2021) 17 164-171. https://doi.org/10.1007/s13391-021-00270-5"
Kwak 2021 Se,Cu12 Sb4 S12.6Se0.4,Se,12.0,0.43,0.6,450.0,723.0,212.0,212.0,1.0,1.2,0.65,0.65,2.2e+18,MA 350rpm 24h in Argon,HP  723 K 2h 70 MPa in Vacuum,HP,723.0,450.0,96.0,,,,,"Sung-Gyu Kwak, Go-Eun Lee, II-Ho Kim. Effects of Se Doping on Thermoelectric Properties of Tetrahedrite Cu12Sb4S13-zSez.Electronic Materials Letters (2021) 17 164-171. https://doi.org/10.1007/s13391-021-00270-6"
Lu 2016 Se,Cu12 Sb4 S11.5Se0.5,Se,12.0,0.49,0.72,450.0,,121.0,143.0,1.62,1.39,1.44,1.35,,quartz tube.  923 K (12h). BM(5min),CP + quartz tube annealing  at 723 K (1 week)+ HP 80MPa 723 K (30min),HP,723.0,,,,,,,"Lu, X., Morelli, D. T., Wang, Y., Lai, W., Xia, Y., & Ozolins, V. (2016). Phase Stability, Crystal Structure, and Thermoelectric Properties of Cu12Sb4S13-xSex Solid Solutions. Chemistry of Materials, 28(6), 1781–1786. https://doi.org/10.1021/acs.chemmater.5b04794"
Lu 2016 Se,Cu12 Sb4 S11Se,Se,12.0,0.56,0.86,450.0,,116.0,138.0,1.62,1.39,1.43,1.32,,quartz tube.  923 K (12h). BM(5min),CP + quartz tube annealing  at 723 K (1 week)+ HP 80MPa 723 K (30min),HP,723.0,,,,,,,"Lu, X., Morelli, D. T., Wang, Y., Lai, W., Xia, Y., & Ozolins, V. (2016). Phase Stability, Crystal Structure, and Thermoelectric Properties of Cu12Sb4S13-xSex Solid Solutions. Chemistry of Materials, 28(6), 1781–1786. https://doi.org/10.1021/acs.chemmater.5b04795"
Lu 2016 Se,Cu12 Sb4 S11Se2,Se,12.0,0.47,0.71,450.0,723.0,120.0,140.0,1.62,1.39,1.43,1.3,,quartz tube.  923 K (12h). BM(5min),CP + quartz tube annealing  at 723 K (1 week)+ HP 80MPa 723 K (30min),HP,723.0,,,,,,,"Lu, X., Morelli, D. T., Wang, Y., Lai, W., Xia, Y., & Ozolins, V. (2016). Phase Stability, Crystal Structure, and Thermoelectric Properties of Cu12Sb4S13-xSex Solid Solutions. Chemistry of Materials, 28(6), 1781–1786. https://doi.org/10.1021/acs.chemmater.5b04796"
Thesis_2015 Bouyrie,Cu12Sb3TeS12.8Se0.25,Se+Te,12.0,0.74,0.81,400.0,,182.0,675.0,2.63,2.77,0.72,0.74,,quartz tube.  923 K (12h). HR 0.3/min CR 0.3K/min,SPS 80MPa. 573 K (4min). 723(4min),SPS,723.0,,92.0,,,,,"Bouyrie, Y. (2015). Identification, synthèse et caractérisation de phases tétraédrites pour la conversion d’énergie par effets thermoélectriques. https://theses.hal.science/tel-01599972v1"
Thesis_2015 Bouyrie,Cu12Sb3TeS12.5Se0.5,Se+Te,12.0,0.53,0.63,400.0,,165.0,175.0,2.74,2.46,0.8,0.81,,quartz tube.  923 K (12h). HR 0.3/min CR 0.3K/min,SPS 80MPa. 573 K (4min). 723(4min),SPS,724.0,,91.0,,,,,"Bouyrie, Y. (2015). Identification, synthèse et caractérisation de phases tétraédrites pour la conversion d’énergie par effets thermoélectriques. https://theses.hal.science/tel-01599972v2"
Thesis_2015 Bouyrie,Cu12Sb3TeS12Se,Se+Te,12.0,0.51,0.64,400.0,,162.0,170.0,2.75,2.4,0.83,0.84,,quartz tube.  923 K (12h). HR 0.3/min CR 0.3K/min,SPS 80MPa. 573 K (4min). 723(4min),SPS,725.0,,92.0,,,,,"Bouyrie, Y. (2015). Identification, synthèse et caractérisation de phases tétraédrites pour la conversion d’énergie par effets thermoélectriques. https://theses.hal.science/tel-01599972v3"
Thesis_2015 Bouyrie,Cu12Sb3TeS11.5Se1.5,Se+Te,12.0,0.52,0.68,400.0,,163.0,170.0,3.09,2.8,0.85,0.86,,quartz tube.  923 K (12h). HR 0.3/min CR 0.3K/min,SPS 80MPa. 573 K (4min). 723(4min),SPS,726.0,,95.0,,,,,"Bouyrie, Y. (2015). Identification, synthèse et caractérisation de phases tétraédrites pour la conversion d’énergie par effets thermoélectriques. https://theses.hal.science/tel-01599972v4"
Sun 2017,Cu12 Sb4 S12.6,Cu-excess/deficiency,12.0,0.45,0.65,450.0,723.0,122.0,164.0,5.35,3.32,1.14,1.01,,MA 450rpm 10h,SPS  723 K (10min). 50 MPa,SPS,723.0,450.0,86.0,,,,,"Sun, F. H., Wu, C. F., Li, Z., Pan, Y., Asfandiyar, Dong, J., & Li, J. F. (2017). Powder metallurgically synthesized Cu12Sb4S13 tetrahedrites: phase transition and high thermoelectricity. RSC Advances, 7(31), 18909–18916. https://doi.org/10.1039/c7ra02564e"
Sun 2017,Cu12 Sb4 S12.7,Cu-excess/deficiency,12.0,0.45,0.65,450.0,723.0,118.0,164.21,5.35,3.24,1.06,0.93,,MA 450rpm 10h,SPS  723 K (10min). 50 MPa,SPS,723.0,450.0,86.0,,,,,"Sun, F. H., Wu, C. F., Li, Z., Pan, Y., Asfandiyar, Dong, J., & Li, J. F. (2017). Powder metallurgically synthesized Cu12Sb4S13 tetrahedrites: phase transition and high thermoelectricity. RSC Advances, 7(31), 18909–18916. https://doi.org/10.1039/c7ra02564e"
