Repository: wfreinhart/matse219

# MATSE 219: Materials Informatics

Auto-generated from the private authoring repo (matse219-instructor). Do not edit here directly -- changes are overwritten on the next publish run.

## Lectures

- [Lecture01](https://colab.research.google.com/github/wfreinhart/matse219/blob/staging/notebooks/Lecture01.ipynb)
- [Lecture02](https://colab.research.google.com/github/wfreinhart/matse219/blob/staging/notebooks/Lecture02.ipynb)
- [Lecture03](https://colab.research.google.com/github/wfreinhart/matse219/blob/staging/notebooks/Lecture03.ipynb)
- [Lecture04](https://colab.research.google.com/github/wfreinhart/matse219/blob/staging/notebooks/Lecture04.ipynb)

File: datasets/corrosion.csv (part 5 of 142)
Environment,Material Group,Material Family,Material,Rate (mm/yr) or Rating,Rate (mils/yr) or Rating,Localized Attack,UNS,Condition/Comment,Concentration (Vol %),Temperature (deg C),Temperature (deg F),Duration,Reference #,Reference,rate_mm_yr_numeric,rate_letter_grade
Acetic Acid,Stainless steels,Ferritic,29Cr-4Mo ,0,0,,S44700,,20,Boiling,Boiling,,55.0,"Metals Handbook, Ninth Edition, Vol 3, Properties and Selection: Stainless Steels, Tool Materials and Special-Purpose Metals, American Society for Metals, Metals Park, OH, 1980, p 81",0.0,
Acetic Acid,Stainless steels,Ferritic,AL 29-4-2 ,0.01 max ,0.1 max ,,S44800,,20,Boiling,Boiling,,223.0,"H.E. Deverell and I.A. Franson, Practical Guide to Using the Newer Ferritic Stainless Steels, Materials Performance, NACE, USA, September 1989, p 52-57",0.01,
Acetic Acid,Stainless steels,Ferritic,AL 29-4C ,0.01 max ,0.1 max ,,S44735,,20,Boiling,Boiling,,223.0,"H.E. Deverell and I.A. Franson, Practical Guide to Using the Newer Ferritic Stainless Steels, Materials Performance, NACE, USA, September 1989, p 52-57",0.01,
Acetic Acid,Stainless steels,Ferritic,E-Brite ,0.01 max ,0.1 max ,,S44627,,20,Boiling,Boiling,,223.0,"H.E. Deverell and I.A. Franson, Practical Guide to Using the Newer Ferritic Stainless Steels, Materials Performance, NACE, USA, September 1989, p 52-57",0.01,
Acetic Acid,Stainless steels,Martensitic,403,C (Questionable),C (Questionable),,S40300,,10,Boiling,Boiling,,253.0,"Chemical Resistance of REMANIT Stainless Steels, Thyssen Edelstahlwerke AG, March 1989",,C
Acetic Acid,Stainless steels,Martensitic,403,C (Questionable),C (Questionable),,S40300,,50,20,68,,253.0,"Chemical Resistance of REMANIT Stainless Steels, Thyssen Edelstahlwerke AG, March 1989",,C
Acetic Acid,Stainless steels,Martensitic,403,D (Poor),D (Poor),,S40300,,50,Boiling,Boiling,,253.0,"Chemical Resistance of REMANIT Stainless Steels, Thyssen Edelstahlwerke AG, March 1989",,D
Acetic Acid,Stainless steels,Martensitic,403,C (Questionable),C (Questionable),,S40300,,10,Boiling,Boiling,,253.0,"Chemical Resistance of REMANIT Stainless Steels, Thyssen Edelstahlwerke AG, March 1989",,C
Acetic Acid,Stainless steels,Martensitic,403,C (Questionable),C (Questionable),,S40300,,50,20,68,,253.0,"Chemical Resistance of REMANIT Stainless Steels, Thyssen Edelstahlwerke AG, March 1989",,C
Acetic Acid,Stainless steels,Martensitic,403,D (Poor),D (Poor),,S40300,,50,Boiling,Boiling,,253.0,"Chemical Resistance of REMANIT Stainless Steels, Thyssen Edelstahlwerke AG, March 1989",,D
Acetic Acid,Stainless steels,Martensitic,403,B (Good),B (Good),,S40300,,100,20,68,,253.0,"Chemical Resistance of REMANIT Stainless Steels, Thyssen Edelstahlwerke AG, March 1989",,B
Acetic Acid,Stainless steels,Martensitic,403,D (Poor),D (Poor),,S40300,,100,Boiling,Boiling,,253.0,"Chemical Resistance of REMANIT Stainless Steels, Thyssen Edelstahlwerke AG, March 1989",,D
Acetic Acid,Stainless steels,Martensitic,403,A (Resistant),A (Resistant),,S40300,,,20,68,,253.0,"Chemical Resistance of REMANIT Stainless Steels, Thyssen Edelstahlwerke AG, March 1989",,A
Acetic Acid,Stainless steels,Martensitic,403,C (Questionable),C (Questionable),,S40300,,,Boiling,Boiling,,253.0,"Chemical Resistance of REMANIT Stainless Steels, Thyssen Edelstahlwerke AG, March 1989",,C
Acetic Acid,Stainless steels,Martensitic,403,B (Good),B (Good),,S40300,Plus 50% hydrogen peroxide,10,20,68,,253.0,"Chemical Resistance of REMANIT Stainless Steels, Thyssen Edelstahlwerke AG, March 1989",,B
Acetic Acid,Stainless steels,Martensitic,403,C (Questionable),C (Questionable),,S40300,Plus 50% hydrogen peroxide,10,50,122,,253.0,"Chemical Resistance of REMANIT Stainless Steels, Thyssen Edelstahlwerke AG, March 1989",,C
Acetic Acid,Stainless steels,Martensitic,403,D (Poor),D (Poor),,S40300,Plus 50% hydrogen peroxide,10,90,194,,253.0,"Chemical Resistance of REMANIT Stainless Steels, Thyssen Edelstahlwerke AG, March 1989",,D
Acetic Acid,Stainless steels,Martensitic,410,D (Poor),D (Poor),,S41000,,33,Room,Room,,121.0,"Cyclops Corp., Universal-Cyclops Specialty Steel Division",,D
Acetic Acid,Stainless steels,Martensitic,410,A (Resistant),A (Resistant),,S41000,,10,Room,Room,,121.0,"Cyclops Corp., Universal-Cyclops Specialty Steel Division",,A
Acetic Acid,Stainless steels,Martensitic,410,D (Poor),D (Poor),,S41000,,10,Boiling,Boiling,,121.0,"Cyclops Corp., Universal-Cyclops Specialty Steel Division",,D
Acetic Acid,Stainless steels,Martensitic,410,D (Poor),D (Poor),,S41000,,60,15,60,,121.0,"Cyclops Corp., Universal-Cyclops Specialty Steel Division",,D
Acetic Acid,Stainless steels,Martensitic,410,D (Poor),D (Poor),,S41000,,60,Boiling,Boiling,,121.0,"Cyclops Corp., Universal-Cyclops Specialty Steel Division",,D
Acetic Acid,Stainless steels,Martensitic,410,D (Poor),D (Poor),,S41000,,100,21,70,,121.0,"Cyclops Corp., Universal-Cyclops Specialty Steel Division",,D
Acetic Acid,Stainless steels,Martensitic,410,D (Poor),D (Poor),,S41000,,100,Boiling,Boiling,,121.0,"Cyclops Corp., Universal-Cyclops Specialty Steel Division",,D
Acetic Acid,Stainless steels,Martensitic,410,A (Resistant),A (Resistant),,S41000,,100,Room,Room,,121.0,"Cyclops Corp., Universal-Cyclops Specialty Steel Division",,A
Acetic Acid,Stainless steels,Martensitic,410,C (Questionable),C (Questionable),,S41000,,10,Boiling,Boiling,,253.0,"Chemical Resistance of REMANIT Stainless Steels, Thyssen Edelstahlwerke AG, March 1989",,C
Acetic Acid,Stainless steels,Martensitic,410,C (Questionable),C (Questionable),,S41000,,50,20,68,,253.0,"Chemical Resistance of REMANIT Stainless Steels, Thyssen Edelstahlwerke AG, March 1989",,C
Acetic Acid,Stainless steels,Martensitic,410,D (Poor),D (Poor),,S41000,,50,Boiling,Boiling,,253.0,"Chemical Resistance of REMANIT Stainless Steels, Thyssen Edelstahlwerke AG, March 1989",,D
Acetic Acid,Stainless steels,Martensitic,410,B (Good),B (Good),,S41000,,100,20,68,,253.0,"Chemical Resistance of REMANIT Stainless Steels, Thyssen Edelstahlwerke AG, March 1989",,B
Acetic Acid,Stainless steels,Martensitic,410,D (Poor),D (Poor),,S41000,,100,Boiling,Boiling,,253.0,"Chemical Resistance of REMANIT Stainless Steels, Thyssen Edelstahlwerke AG, March 1989",,D
Acetic Acid,Stainless steels,Martensitic,410,A (Resistant),A (Resistant),,S41000,,,20,68,,253.0,"Chemical Resistance of REMANIT Stainless Steels, Thyssen Edelstahlwerke AG, March 1989",,A
Acetic Acid,Stainless steels,Martensitic,410,C (Questionable),C (Questionable),,S41000,,,Boiling,Boiling,,253.0,"Chemical Resistance of REMANIT Stainless Steels, Thyssen Edelstahlwerke AG, March 1989",,C
Acetic Acid,Stainless steels,Martensitic,410,B (Good),B (Good),,S41000,Aerated,5,21,70,,121.0,"Cyclops Corp., Universal-Cyclops Specialty Steel Division",,B
Acetic Acid,Stainless steels,Martensitic,410,D (Poor),D (Poor),,S41000,Aerated,10,21,70,,121.0,"Cyclops Corp., Universal-Cyclops Specialty Steel Division",,D
Acetic Acid,Stainless steels,Martensitic,410,B (Good),B (Good),,S41000,Plus 50% hydrogen peroxide,10,20,68,,253.0,"Chemical Resistance of REMANIT Stainless Steels, Thyssen Edelstahlwerke AG, March 1989",,B
Acetic Acid,Stainless steels,Martensitic,410,C (Questionable),C (Questionable),,S41000,Plus 50% hydrogen peroxide,10,50,122,,253.0,"Chemical Resistance of REMANIT Stainless Steels, Thyssen Edelstahlwerke AG, March 1989",,C
Acetic Acid,Stainless steels,Martensitic,410,D (Poor),D (Poor),,S41000,Plus 50% hydrogen peroxide,10,90,194,,253.0,"Chemical Resistance of REMANIT Stainless Steels, Thyssen Edelstahlwerke AG, March 1989",,D
Acetic Acid,Stainless steels,Martensitic,410,D (Poor),D (Poor),,S41000,Vapor,100,Room,Room,,121.0,"Cyclops Corp., Universal-Cyclops Specialty Steel Division",,D
Acetic Acid,Stainless steels,Martensitic,410,D (Poor),D (Poor),,S41000,Vapor,33,Room,Room,,121.0,"Cyclops Corp., Universal-Cyclops Specialty Steel Division",,D
Acetic Acid,Stainless steels,Martensitic,416,C (Questionable),C (Questionable),,S41600,,10,Boiling,Boiling,,253.0,"Chemical Resistance of REMANIT Stainless Steels, Thyssen Edelstahlwerke AG, March 1989",,C
Acetic Acid,Stainless steels,Martensitic,416,C (Questionable),C (Questionable),,S41600,,50,20,68,,253.0,"Chemical Resistance of REMANIT Stainless Steels, Thyssen Edelstahlwerke AG, March 1989",,C
Acetic Acid,Stainless steels,Martensitic,416,D (Poor),D (Poor),,S41600,,50,Boiling,Boiling,,253.0,"Chemical Resistance of REMANIT Stainless Steels, Thyssen Edelstahlwerke AG, March 1989",,D
Acetic Acid,Stainless steels,Martensitic,416,B (Good),B (Good),,S41600,,100,20,68,,253.0,"Chemical Resistance of REMANIT Stainless Steels, Thyssen Edelstahlwerke AG, March 1989",,B
Acetic Acid,Stainless steels,Martensitic,416,D (Poor),D (Poor),,S41600,,100,Boiling,Boiling,,253.0,"Chemical Resistance of REMANIT Stainless Steels, Thyssen Edelstahlwerke AG, March 1989",,D
Acetic Acid,Stainless steels,Martensitic,416,A (Resistant),A (Resistant),,S41600,,,20,68,,253.0,"Chemical Resistance of REMANIT Stainless Steels, Thyssen Edelstahlwerke AG, March 1989",,A
Acetic Acid,Stainless steels,Martensitic,416,C (Questionable),C (Questionable),,S41600,,,Boiling,Boiling,,253.0,"Chemical Resistance of REMANIT Stainless Steels, Thyssen Edelstahlwerke AG, March 1989",,C
Acetic Anhydride,Stainless steels,Austenitic,316,B (Good),B (Good),,S31600,,90,Boiling,Boiling,,121.0,"Cyclops Corp., Universal-Cyclops Specialty Steel Division",,B
Acetic Acid,Stainless steels,Martensitic,416,B (Good),B (Good),,S41600,Plus 50% hydrogen peroxide,10,20,68,,253.0,"Chemical Resistance of REMANIT Stainless Steels, Thyssen Edelstahlwerke AG, March 1989",,B
Acetic Acid,Stainless steels,Martensitic,416,C (Questionable),C (Questionable),,S41600,Plus 50% hydrogen peroxide,10,50,122,,253.0,"Chemical Resistance of REMANIT Stainless Steels, Thyssen Edelstahlwerke AG, March 1989",,C
Acetic Acid,Stainless steels,Martensitic,416,D (Poor),D (Poor),,S41600,Plus 50% hydrogen peroxide,10,90,194,,253.0,"Chemical Resistance of REMANIT Stainless Steels, Thyssen Edelstahlwerke AG, March 1989",,D
Acetic Acid,Stainless steels,Martensitic,420,C (Questionable),C (Questionable),,S42000,,10,Boiling,Boiling,,253.0,"Chemical Resistance of REMANIT Stainless Steels, Thyssen Edelstahlwerke AG, March 1989",,C
Acetic Acid,Stainless steels,Martensitic,420,C (Questionable),C (Questionable),,S42000,,50,20,68,,253.0,"Chemical Resistance of REMANIT Stainless Steels, Thyssen Edelstahlwerke AG, March 1989",,C
Acetic Acid,Stainless steels,Martensitic,420,D (Poor),D (Poor),,S42000,,50,Boiling,Boiling,,253.0,"Chemical Resistance of REMANIT Stainless Steels, Thyssen Edelstahlwerke AG, March 1989",,D
Acetic Acid,Stainless steels,Martensitic,420,B (Good),B (Good),,S42000,,100,20,68,,253.0,"Chemical Resistance of REMANIT Stainless Steels, Thyssen Edelstahlwerke AG, March 1989",,B
Acetic Acid,Stainless steels,Martensitic,420,D (Poor),D (Poor),,S42000,,100,Boiling,Boiling,,253.0,"Chemical Resistance of REMANIT Stainless Steels, Thyssen Edelstahlwerke AG, March 1989",,D
Acetic Acid,Stainless steels,Martensitic,420,A (Resistant),A (Resistant),,S42000,,,20,68,,253.0,"Chemical Resistance of REMANIT Stainless Steels, Thyssen Edelstahlwerke AG, March 1989",,A
Acetic Acid,Stainless steels,Martensitic,420,C (Questionable),C (Questionable),,S42000,,,Boiling,Boiling,,253.0,"Chemical Resistance of REMANIT Stainless Steels, Thyssen Edelstahlwerke AG, March 1989",,C
Acetic Acid,Stainless steels,Martensitic,420,B (Good),B (Good),,S42000,Plus 50% hydrogen peroxide,10,20,68,,253.0,"Chemical Resistance of REMANIT Stainless Steels, Thyssen Edelstahlwerke AG, March 1989",,B
Acetic Acid,Stainless steels,Martensitic,420,C (Questionable),C (Questionable),,S42000,Plus 50% hydrogen peroxide,10,50,122,,253.0,"Chemical Resistance of REMANIT Stainless Steels, Thyssen Edelstahlwerke AG, March 1989",,C
Acetic Acid,Stainless steels,Martensitic,420,D (Poor),D (Poor),,S42000,Plus 50% hydrogen peroxide,10,90,194,,253.0,"Chemical Resistance of REMANIT Stainless Steels, Thyssen Edelstahlwerke AG, March 1989",,D
Acetic Acid,Stainless steels,Precipitation hardening,AM-363 ,D (Poor),D (Poor),,S36300,,,Room,Room,,120.0,Allegheny Ludlum Steel Corp.,,D
Acetic Anhydride,Aluminum and alloys,99.0% min Al,Aluminum(99.0-99.5%) ,A (Resistant),A (Resistant),,A91199,,Pure,,,,92.0,"F. King, Aluminum and Its Alloys, Ellis Horwood, Chichester, England, 1987, p 282-291",,A
Acetic Anhydride,Aluminum and alloys,Aluminum-manganese,Aluminum-manganese alloys ,A (Resistant),A (Resistant),,,,Pure,,,,92.0,"F. King, Aluminum and Its Alloys, Ellis Horwood, Chichester, England, 1987, p 282-291",,A
Acetic Anhydride,Aluminum and alloys,Aluminum-silicon,Aluminum-silicon alloys ,A (Resistant),A (Resistant),,,,Pure,,,,92.0,"F. King, Aluminum and Its Alloys, Ellis Horwood, Chichester, England, 1987, p 282-291",,A
Acetic Anhydride,Copper and alloys,Aluminum bronze,Aluminum bronze ,B (Good),B (Good),,,,,,,,93.0,"H. Leidheiser, Jr., The Corrosion of Copper, Tin and Their Alloys, John Wiley & Sons, New York, 1971, p 90-96",,B
Acetic Anhydride,Copper and alloys,Aluminum bronze,"Ampco 8, aluminum bronze ",0.5 max ,20 max ,,C61300,Conditions such as aeration or temperature could restrict use,,,,,96.0,"Stock Metals, Ampco Metal Company, 1988",0.5,
Acetic Anhydride,Copper and alloys,Brass,Brass ,C (Questionable),C (Questionable),,,,,,,,93.0,"H. Leidheiser, Jr., The Corrosion of Copper, Tin and Their Alloys, John Wiley & Sons, New York, 1971, p 90-96",,C
Acetic Anhydride,Copper and alloys,Brass,Cartridge brass ,D (Poor),D (Poor),,C26000,,,,,,93.0,"H. Leidheiser, Jr., The Corrosion of Copper, Tin and Their Alloys, John Wiley & Sons, New York, 1971, p 90-96",,D
Acetic Anhydride,Copper and alloys,Brass,Commercial bronze ,B (Good),B (Good),,C22000,,,,,,93.0,"H. Leidheiser, Jr., The Corrosion of Copper, Tin and Their Alloys, John Wiley & Sons, New York, 1971, p 90-96",,B
Acetic Anhydride,Copper and alloys,Brass,Muntz metal ,D (Poor),D (Poor),,C28000,,,,,,93.0,"H. Leidheiser, Jr., The Corrosion of Copper, Tin and Their Alloys, John Wiley & Sons, New York, 1971, p 90-96",,D
Acetic Anhydride,Copper and alloys,Brass,Red brass  ,B (Good),B (Good),,C23000,,,,,,93.0,"H. Leidheiser, Jr., The Corrosion of Copper, Tin and Their Alloys, John Wiley & Sons, New York, 1971, p 90-96",,B
Acetic Anhydride,Copper and alloys,Copper,Electrolytic copper ,B (Good),B (Good),,C11000,,,,,,93.0,"H. Leidheiser, Jr., The Corrosion of Copper, Tin and Their Alloys, John Wiley & Sons, New York, 1971, p 90-96",,B
Acetic Anhydride,Stainless steels,Austenitic,316,A (Resistant),A (Resistant),,S31600,,,20,68,,253.0,"Chemical Resistance of REMANIT Stainless Steels, Thyssen Edelstahlwerke AG, March 1989",,A
Acetic Anhydride,Copper and alloys,Copper,Electrolytic copper ,0.06,2.4,,C11000,Test specimens were exposed in stills separating acetic acid from acetic anhydride,,,,2448 h,69.0,"Metals Handbook, Ninth Edition, Vol 2, Properties and Selection: Nonferrous Alloys and Pure Metals, American Society for Metals, Metals Park, OH, 1979, p 476",0.06,
Acetic Anhydride,Copper and alloys,Copper,Electrolytic copper ,0.9-1.08 ,36.0-43.2 ,,C11000,Test specimens were exposed in stills separating acetic acid from acetic anhydride. Kettle,,,,2448 h,69.0,"Metals Handbook, Ninth Edition, Vol 2, Properties and Selection: Nonferrous Alloys and Pure Metals, American Society for Metals, Metals Park, OH, 1979, p 476",0.99,
Acetic Anhydride,Copper and alloys,Copper,Phosphor copper ,B (Good),B (Good),,C12200,,,,,,93.0,"H. Leidheiser, Jr., The Corrosion of Copper, Tin and Their Alloys, John Wiley & Sons, New York, 1971, p 90-96",,B
Acetic Anhydride,Copper and alloys,Copper-nickel,70-30 cupronickel ,B (Good),B (Good),,C71500,,,,,,93.0,"H. Leidheiser, Jr., The Corrosion of Copper, Tin and Their Alloys, John Wiley & Sons, New York, 1971, p 90-96",,B
Acetic Anhydride,Copper and alloys,Copper-nickel,90-10 cupronickel ,B (Good),B (Good),,C70600,,,,,,93.0,"H. Leidheiser, Jr., The Corrosion of Copper, Tin and Their Alloys, John Wiley & Sons, New York, 1971, p 90-96",,B
Acetic Anhydride,Copper and alloys,Leaded brass,Architectural bronze ,D (Poor),D (Poor),,C38500,,,,,,93.0,"H. Leidheiser, Jr., The Corrosion of Copper, Tin and Their Alloys, John Wiley & Sons, New York, 1971, p 90-96",,D
Acetic Anhydride,Copper and alloys,Leaded brass,Free-cutting brass ,D (Poor),D (Poor),,C36000,,,,,,93.0,"H. Leidheiser, Jr., The Corrosion of Copper, Tin and Their Alloys, John Wiley & Sons, New York, 1971, p 90-96",,D
Acetic Anhydride,Copper and alloys,Nickel-silver,Nickel- silver ,B (Good),B (Good),,,,18,,,,93.0,"H. Leidheiser, Jr., The Corrosion of Copper, Tin and Their Alloys, John Wiley & Sons, New York, 1971, p 90-96",,B
Acetic Anhydride,Copper and alloys,Phosphor bronze,"Phosphor bronze, 5% Sn. ",B (Good),B (Good),,C51000,,,,,,93.0,"H. Leidheiser, Jr., The Corrosion of Copper, Tin and Their Alloys, John Wiley & Sons, New York, 1971, p 90-96",,B
Acetic Anhydride,Copper and alloys,Phosphor bronze,"Phosphor bronze, 8% Sn. ",B (Good),B (Good),,C52100,,,,,,93.0,"H. Leidheiser, Jr., The Corrosion of Copper, Tin and Their Alloys, John Wiley & Sons, New York, 1971, p 90-96",,B
Acetic Anhydride,Copper and alloys,Silicon bronze,"Silicon bronze, high ",0.06,2.4,,C65500,Test specimens were exposed in stills separating acetic acid from acetic anhydride,,,,2448 h,69.0,"Metals Handbook, Ninth Edition, Vol 2, Properties and Selection: Nonferrous Alloys and Pure Metals, American Society for Metals, Metals Park, OH, 1979, p 476",0.06,
Acetic Anhydride,Copper and alloys,Silicon bronze,"Silicon bronze, high ",0.487-0.731 ,19.2-28.8 ,,C65500,Test specimens were exposed in stills separating acetic acid from acetic anhydride. Kettle,,,,2448 h,69.0,"Metals Handbook, Ninth Edition, Vol 2, Properties and Selection: Nonferrous Alloys and Pure Metals, American Society for Metals, Metals Park, OH, 1979, p 476",0.609,
Acetic Anhydride,Copper and alloys,Silicon bronze,"Silicon bronze, high  ",B (Good),B (Good),,C65500,,,,,,93.0,"H. Leidheiser, Jr., The Corrosion of Copper, Tin and Their Alloys, John Wiley & Sons, New York, 1971, p 90-96",,B
Acetic Anhydride,Copper and alloys,Silicon bronze,"Silicon bronze, low ",B (Good),B (Good),,C65100,,,,,,93.0,"H. Leidheiser, Jr., The Corrosion of Copper, Tin and Their Alloys, John Wiley & Sons, New York, 1971, p 90-96",,B
Acetic Anhydride,Copper and alloys,Tin brass,Admiralty brass ,C (Questionable),C (Questionable),,C44300,,,,,,93.0,"H. Leidheiser, Jr., The Corrosion of Copper, Tin and Their Alloys, John Wiley & Sons, New York, 1971, p 90-96",,C
Acetic Anhydride,Copper and alloys,Tin brass,Naval brass ,D (Poor),D (Poor),,C46400,,,,,,93.0,"H. Leidheiser, Jr., The Corrosion of Copper, Tin and Their Alloys, John Wiley & Sons, New York, 1971, p 90-96",,D
Acetic Anhydride,Miscellaneous,Lead and alloys,Lead ,0.05 max ,2 max ,,L50045,,,24,75,,95.0,"Lead for Corrosion Resistant Applications: A Guide, Lead Industries Association, Inc. New York, p 72",0.05,
Acetic Anhydride,Miscellaneous,Noble metals,Platinum ,0.05 max ,2 max ,,P04995,,All,Boiling,Boiling,,6.0,"Metals Handbook, Ninth Edition, Vol 13, Corrosion, ASM International, Metals Park, OH, 1987, p 803",0.05,
Acetic Anhydride,Miscellaneous,Noble metals,Silver ,0.05 max ,2 max ,,P07010,,All,Boiling,Boiling,,10.0,"Metals Handbook, Ninth Edition, Vol 13, Corrosion, ASM International, Metals Park, OH, 1987, p 797",0.05,
Acetic Anhydride,Nickel and alloys,Nickel,Nickel 200 ,0.005,0.2,,N02200,Plus 1% acetic acid in a still,99,154,310,,44.0,"Inco Alloys International, 1979",0.005,
Acetic Anhydride,Nickel and alloys,Nickel-chromium-iron-molybdenum,Alloy 825 ,0.003,0.1,,N08825,Rayon processing; field or pilot test; no aeration; rapid agitation,100,134,273,287 d,89.0,"A Guide to Corrosion Resistance, Climax Molybdenum Company, Greenwich, CT, 1981",0.003,
Acetic Anhydride,Nickel and alloys ,Nickel,Nickel 200 ,0.015,0.6,,N02200,Plus 40% acetic acid in a still,60,140,284,,44.0,"Inco Alloys International, 1979",0.015,
Acetic Anhydride,Refractory metals and alloys,Titanium and alloys,Titanium ,0.13 max ,5 max ,,,,99-99.5,20 to boiling (70 to boiling),20 to boiling (70 to boiling),,20.0,"N.D. Tomashov and P.M. Altovskii, Corrosion and Protection of Titanium, Government Scientific-Technical Publication of Machine-Building Literature (Russian translation), 1963; L.C. Covington and R.W. Schultz, Corrosion Resistance of Titanium, TIMET Corpor",0.13,
Acetic Anhydride,Refractory metals and alloys,Titanium and alloys,Titanium ,0.025,1,,,,100,21,70,,90.0,"N.D. Tomashov and P.M. Altovskii, Corrosion and Protection of Titanium, Government Scientific-Technical Publication of Machine-Building Literature (Russian translation), 1963; L.C. Covington and R.W. Schultz, Corrosion of Resistance of Titanium, TIMET Cor",0.025,
Acetic Anhydride,Refractory metals and alloys,Titanium and alloys,Titanium ,0.005,0.02,,,,100,150,302,,90.0,"N.D. Tomashov and P.M. Altovskii, Corrosion and Protection of Titanium, Government Scientific-Technical Publication of Machine-Building Literature (Russian translation), 1963; L.C. Covington and R.W. Schultz, Corrosion of Resistance of Titanium, TIMET Cor",0.005,
Acetic Anhydride,Refractory metals and alloys,Titanium and alloys,Titanium ,0.013,0.52,,,,99.5,Boiling,Boiling,,90.0,"N.D. Tomashov and P.M. Altovskii, Corrosion and Protection of Titanium, Government Scientific-Technical Publication of Machine-Building Literature (Russian translation), 1963; L.C. Covington and R.W. Schultz, Corrosion of Resistance of Titanium, TIMET Cor",0.013,
Acetic Anhydride,Refractory metals and alloys,Zirconium and alloys,Zr702 ,0.025 max ,1 max ,,R60702,,99,Room to Boiling,Room to Boiling,,15.0,"Metals Handbook, Ninth Edition, Vol 13, Corrosion, ASM International, Metals Park, OH, 1987, p 711-715",0.025,
Acetic Anhydride,Refractory metals and alloys,Zirconium and alloys,Zr705 ,0.025 max ,1 max ,,R60705,,99,Room to boiling,Room to boiling,,15.0,"Metals Handbook, Ninth Edition, Vol 13, Corrosion, ASM International, Metals Park, OH, 1987, p 711-715",0.025,
Acetic Anhydride,Stainless steels,Austenitic,301,A (Resistant),A (Resistant),,S30100,,,20,68,,253.0,"Chemical Resistance of REMANIT Stainless Steels, Thyssen Edelstahlwerke AG, March 1989",,A
Acetic Anhydride,Stainless steels,Austenitic,301,A (Resistant),A (Resistant),,S30100,,,Boiling,Boiling,,253.0,"Chemical Resistance of REMANIT Stainless Steels, Thyssen Edelstahlwerke AG, March 1989",,A
Acetic Anhydride,Stainless steels,Austenitic,302,A (Resistant),A (Resistant),,S30200,,,20,68,,253.0,"Chemical Resistance of REMANIT Stainless Steels, Thyssen Edelstahlwerke AG, March 1989",,A
Acetic Anhydride,Stainless steels,Austenitic,302,A (Resistant),A (Resistant),,S30200,,,Boiling,Boiling,,253.0,"Chemical Resistance of REMANIT Stainless Steels, Thyssen Edelstahlwerke AG, March 1989",,A
Acetic Anhydride,Stainless steels,Austenitic,303,A (Resistant),A (Resistant),,S30300,,,20,68,,253.0,"Chemical Resistance of REMANIT Stainless Steels, Thyssen Edelstahlwerke AG, March 1989",,A
Acetic Anhydride,Stainless steels,Austenitic,303,A (Resistant),A (Resistant),,S30300,,,20,68,,253.0,"Chemical Resistance of REMANIT Stainless Steels, Thyssen Edelstahlwerke AG, March 1989",,A
Acetic Anhydride,Stainless steels,Austenitic,303,B (Good),B (Good),,S30300,,,Boiling,Boiling,,253.0,"Chemical Resistance of REMANIT Stainless Steels, Thyssen Edelstahlwerke AG, March 1989",,B
Acetic Anhydride,Stainless steels,Austenitic,303,A (Resistant),A (Resistant),,S30300,,,Boiling,Boiling,,253.0,"Chemical Resistance of REMANIT Stainless Steels, Thyssen Edelstahlwerke AG, March 1989",,A
Acetic Anhydride,Stainless steels,Austenitic,304,D (Poor),D (Poor),,S30400,,90,Boiling,Boiling,,121.0,"Cyclops Corp., Universal-Cyclops Specialty Steel Division",,D
Acetic Anhydride,Stainless steels,Austenitic,304,A (Resistant),A (Resistant),,S30400,,,20,68,,253.0,"Chemical Resistance of REMANIT Stainless Steels, Thyssen Edelstahlwerke AG, March 1989",,A
Acetic Anhydride,Stainless steels,Austenitic,304,A (Resistant),A (Resistant),,S30400,,,Boiling,Boiling,,253.0,"Chemical Resistance of REMANIT Stainless Steels, Thyssen Edelstahlwerke AG, March 1989",,A
Acetic Anhydride,Stainless steels,Austenitic,304,B (Good),B (Good),,S30400,Anhydride,90,21,70,,121.0,"Cyclops Corp., Universal-Cyclops Specialty Steel Division",,B
Acetic Anhydride,Stainless steels,Austenitic,304,0.1,4,,S30400,Chemical processing; field or pilot plant test; no aeration; rapid agitation. Plus 30% acetic acid,70,134-138,273-280,718 d,89.0,"A Guide to Corrosion Resistance, Climax Molybdenum Company, Greenwich, CT, 1981",0.1,
Acetic Anhydride,Stainless steels,Austenitic,304,0.13,5,Moderate pitting,S30400,Chemical processing; field or pilot plant test; no aeration; rapid agitation. Plus 40% acetic acid,60,130-136,266-277,718 d,89.0,"A Guide to Corrosion Resistance, Climax Molybdenum Company, Greenwich, CT, 1981",0.13,
Acetic Anhydride,Stainless steels,Austenitic,304,0.18,7,,S30400,Chemical processing; field or pilot plant test; no aeration; rapid agitation. Plus 50% acetic acid,50,128-139,262-282,718 d,89.0,"A Guide to Corrosion Resistance, Climax Molybdenum Company, Greenwich, CT, 1981",0.18,
Acetic Anhydride,Stainless steels,Austenitic,304,0.3,12,,S30400,Chemical processing; field or pilot plant test; no aeration; slight to moderate agitation,100,137,277,571 d,89.0,"A Guide to Corrosion Resistance, Climax Molybdenum Company, Greenwich, CT, 1981",0.3,
Acetic Anhydride,Stainless steels,Austenitic,304,0.23,9,,S30400,Chemical processing; field or pilot plant test; no aeration; slight to moderate agitation. Plus 20% acetic acid,80,131,268,571 d,89.0,"A Guide to Corrosion Resistance, Climax Molybdenum Company, Greenwich, CT, 1981",0.23,
Acetic Anhydride,Stainless steels,Austenitic,304,0.01,0.3,,S30400,"Chemical processing; field or pilot plant test; slight to moderate agitation. Plus 40% ethylidene diacetate, 5% acetic acid, 5% solids",50,150,302,150 d,89.0,"A Guide to Corrosion Resistance, Climax Molybdenum Company, Greenwich, CT, 1981",0.01,
Acetic Anhydride,Stainless steels,Austenitic,316,A (Resistant),A (Resistant),,S31600,,,Boiling,Boiling,,253.0,"Chemical Resistance of REMANIT Stainless Steels, Thyssen Edelstahlwerke AG, March 1989",,A
Acetic Anhydride,Stainless steels,Austenitic,316,B (Good),B (Good),,S31600,Anhydride,90,21,70,,121.0,"Cyclops Corp., Universal-Cyclops Specialty Steel Division",,B
Acetic Anhydride,Stainless steels,Austenitic,316,0.025,1,,S31600,Chemical processing; field or pilot plant test; no aeration; rapid agitation. Plus 50% acetic acid,50,128-139,262-282,718 d,89.0,"A Guide to Corrosion Resistance, Climax Molybdenum Company, Greenwich, CT, 1981",0.025,
Acetic Anhydride,Stainless steels,Austenitic,316,0.02,0.8,,S31600,Chemical processing; field or pilot plant test; no aeration; rapid agitation. Plus 40% acetic acid,60,130-136,266-277,718 d,89.0,"A Guide to Corrosion Resistance, Climax Molybdenum Company, Greenwich, CT, 1981",0.02,
Acetic Anhydride,Stainless steels,Austenitic,316,0.02,0.8,,S31600,Chemical processing; field or pilot plant test; no aeration; rapid agitation. Plus 30% acetic acid,70,134-138,273-280,718 d,89.0,"A Guide to Corrosion Resistance, Climax Molybdenum Company, Greenwich, CT, 1981",0.02,
Acetic Anhydride,Stainless steels,Austenitic,316,0.015,0.6,,S31600,Chemical processing; field or pilot plant test; no aeration; slight to moderate agitation. Plus 20% acetic acid,80,131,268,571 d,89.0,"A Guide to Corrosion Resistance, Climax Molybdenum Company, Greenwich, CT, 1981",0.015,
Acetic Anhydride,Stainless steels,Austenitic,316,0.13,5,,S31600,Chemical processing; field or pilot plant test; no aeration; slight to moderate agitation,100,137,277,571 d,89.0,"A Guide to Corrosion Resistance, Climax Molybdenum Company, Greenwich, CT, 1981",0.13,
Acetic Anhydride,Stainless steels,Austenitic,316,0.005,0.2,,S31600,"Chemical processing; field or pilot plant test; slight to moderate agitation. Plus 40% ethylidene diacetate, 5% acetic acid, 5% solid ",50,150,302,150 d,89.0,"A Guide to Corrosion Resistance, Climax Molybdenum Company, Greenwich, CT, 1981",0.005,
Acetic Anhydride,Stainless steels,Austenitic,316,0.003,0.1,,S31600,Rayon processing; field or pilot plant test; no aeration; rapid agitation,100,134,273,287 d,89.0,"A Guide to Corrosion Resistance, Climax Molybdenum Company, Greenwich, CT, 1981",0.003,
Acetic Anhydride,Stainless steels,Austenitic,317,0.003,0.1,,S31700,"Chemical processing; field or pilot plant test; slight to moderate agitation. Plus 40% ethylidene diacetate, 5% acetic acid, 5% solids",50,150,302,150 d,89.0,"A Guide to Corrosion Resistance, Climax Molybdenum Company, Greenwich, CT, 1981",0.003,
Acetic Anhydride,Stainless steels,Austenitic,317,0.018,0.7,,S31700,Chemical processing; field or pilot plant test; no aeration; rapid agitation. Plus 50% acetic acid,50,128-139,262-282,718 d,89.0,"A Guide to Corrosion Resistance, Climax Molybdenum Company, Greenwich, CT, 1981",0.018,
Acetic Anhydride,Stainless steels,Austenitic,317,0.15,6,,S31700,Chemical processing; field or pilot plant test; no aeration; rapid agitation. Plus 40% acetic acid,60,130-136,266-277,718 d,89.0,"A Guide to Corrosion Resistance, Climax Molybdenum Company, Greenwich, CT, 1981",0.15,
Acetic Anhydride,Stainless steels,Austenitic,317,0.013,0.5,,S31700,Chemical processing; field or pilot plant test; no aeration; rapid agitation. Plus 30% acetic acid,70,134-138,273-280,718 d,89.0,"A Guide to Corrosion Resistance, Climax Molybdenum Company, Greenwich, CT, 1981",0.013,
Acetic Anhydride,Stainless steels,Austenitic,317,0.01,0.4,,S31700,Chemical processing; field or pilot plant test; no aeration; slight to moderate agitation. Plus 20% acetic acid,80,131,268,571 d,89.0,"A Guide to Corrosion Resistance, Climax Molybdenum Company, Greenwich, CT, 1981",0.01,
Acetic Anhydride,Stainless steels,Austenitic,317,0.075,3,,S31700,Chemical processing; field or pilot plant test; no aeration; slight to moderate agitation,100,137,277,571 d,89.0,"A Guide to Corrosion Resistance, Climax Molybdenum Company, Greenwich, CT, 1981",0.075,
Acetic Anhydride,Stainless steels,Austenitic,321,A (Resistant),A (Resistant),,S32100,,,20,68,,253.0,"Chemical Resistance of REMANIT Stainless Steels, Thyssen Edelstahlwerke AG, March 1989",,A
Acetic Anhydride,Stainless steels,Austenitic,321,A (Resistant),A (Resistant),,S32100,,,Boiling,Boiling,,253.0,"Chemical Resistance of REMANIT Stainless Steels, Thyssen Edelstahlwerke AG, March 1989",,A
Acetic Anhydride,Stainless steels,Austenitic,347,A (Resistant),A (Resistant),,S34700,,,20,68,,253.0,"Chemical Resistance of REMANIT Stainless Steels, Thyssen Edelstahlwerke AG, March 1989",,A
Acetic Anhydride,Stainless steels,Austenitic,347,A (Resistant),A (Resistant),,S34700,,,Boiling,Boiling,,253.0,"Chemical Resistance of REMANIT Stainless Steels, Thyssen Edelstahlwerke AG, March 1989",,A
Acetic Anhydride,Stainless steels,Austenitic,304L ,A (Resistant),A (Resistant),,S30403,,,20,68,,253.0,"Chemical Resistance of REMANIT Stainless Steels, Thyssen Edelstahlwerke AG, March 1989",,A
Acetic Anhydride,Stainless steels,Austenitic,304L ,A (Resistant),A (Resistant),,S30403,,,Boiling,Boiling,,253.0,"Chemical Resistance of REMANIT Stainless Steels, Thyssen Edelstahlwerke AG, March 1989",,A
Acetic Anhydride,Stainless steels,Austenitic,304LN ,A (Resistant),A (Resistant),,S30453,,,20,68,,253.0,"Chemical Resistance of REMANIT Stainless Steels, Thyssen Edelstahlwerke AG, March 1989",,A
Acetic Anhydride,Stainless steels,Austenitic,304LN ,A (Resistant),A (Resistant),,S30453,,,Boiling,Boiling,,253.0,"Chemical Resistance of REMANIT Stainless Steels, Thyssen Edelstahlwerke AG, March 1989",,A
Acetic Anhydride,Stainless steels,Austenitic,316F ,A (Resistant),A (Resistant),,S31620,,,20,68,,253.0,"Chemical Resistance of REMANIT Stainless Steels, Thyssen Edelstahlwerke AG, March 1989",,A
Acetic Anhydride,Stainless steels,Austenitic,316F ,A (Resistant),A (Resistant),,S31620,,,Boiling,Boiling,,253.0,"Chemical Resistance of REMANIT Stainless Steels, Thyssen Edelstahlwerke AG, March 1989",,A
Acetic Anhydride,Stainless steels,Austenitic,316L ,A (Resistant),A (Resistant),,S31603,,,20,68,,253.0,"Chemical Resistance of REMANIT Stainless Steels, Thyssen Edelstahlwerke AG, March 1989",,A
Acetic Anhydride,Stainless steels,Austenitic,316L ,A (Resistant),A (Resistant),,S31603,,,Boiling,Boiling,,253.0,"Chemical Resistance of REMANIT Stainless Steels, Thyssen Edelstahlwerke AG, March 1989",,A
Acetic Anhydride,Stainless steels,Austenitic,316LN ,A (Resistant),A (Resistant),,S31653,,,20,68,,253.0,"Chemical Resistance of REMANIT Stainless Steels, Thyssen Edelstahlwerke AG, March 1989",,A
Acetic Anhydride,Stainless steels,Austenitic,316LN ,A (Resistant),A (Resistant),,S31653,,,Boiling,Boiling,,253.0,"Chemical Resistance of REMANIT Stainless Steels, Thyssen Edelstahlwerke AG, March 1989",,A
Acetic Anhydride,Stainless steels,Austenitic,316Ti ,A (Resistant),A (Resistant),,S31635,,,20,68,,253.0,"Chemical Resistance of REMANIT Stainless Steels, Thyssen Edelstahlwerke AG, March 1989",,A
Acetic Anhydride,Stainless steels,Austenitic,316Ti ,A (Resistant),A (Resistant),,S31635,,,Boiling,Boiling,,253.0,"Chemical Resistance of REMANIT Stainless Steels, Thyssen Edelstahlwerke AG, March 1989",,A
Acetic Anhydride,Stainless steels,Austenitic,317L ,A (Resistant),A (Resistant),,S31703,,,20,68,,253.0,"Chemical Resistance of REMANIT Stainless Steels, Thyssen Edelstahlwerke AG, March 1989",,A
Acetic Anhydride,Stainless steels,Austenitic,317L ,A (Resistant),A (Resistant),,S31703,,,Boiling,Boiling,,253.0,"Chemical Resistance of REMANIT Stainless Steels, Thyssen Edelstahlwerke AG, March 1989",,A
Acetic Anhydride,Stainless steels,Austenitic,317LN ,A (Resistant),A (Resistant),,S31725,,,20,68,,253.0,"Chemical Resistance of REMANIT Stainless Steels, Thyssen Edelstahlwerke AG, March 1989",,A
Acetic Anhydride,Stainless steels,Austenitic,317LN ,A (Resistant),A (Resistant),,S31725,,,Boiling,Boiling,,253.0,"Chemical Resistance of REMANIT Stainless Steels, Thyssen Edelstahlwerke AG, March 1989",,A
Acetic Anhydride,Stainless steels,Austenitic,Carpenter 20 Carpenter Technology Corp.,0.003,0.1,,,Rayon processing; field or pilot plant test; no aeration; rapid agitation,100,134,273,287 d,89.0,"A Guide to Corrosion Resistance, Climax Molybdenum Company, Greenwich, CT, 1981",0.003,
Acetic Anhydride,Stainless steels,Duplex,329,A (Resistant),A (Resistant),,S32900,,,20,68,,253.0,"Chemical Resistance of REMANIT Stainless Steels, Thyssen Edelstahlwerke AG, March 1989",,A
Acetic Anhydride,Stainless steels,Duplex,329,A (Resistant),A (Resistant),,S32900,,,Boiling,Boiling,,253.0,"Chemical Resistance of REMANIT Stainless Steels, Thyssen Edelstahlwerke AG, March 1989",,A
Acetic Anhydride,Stainless steels,Duplex,F51 ,A (Resistant),A (Resistant),,S31803,,,20,68,,253.0,"Chemical Resistance of REMANIT Stainless Steels, Thyssen Edelstahlwerke AG, March 1989",,A
Acetic Anhydride,Stainless steels,Duplex,F51 ,A (Resistant),A (Resistant),,S31803,,,Boiling,Boiling,,253.0,"Chemical Resistance of REMANIT Stainless Steels, Thyssen Edelstahlwerke AG, March 1989",,A
Acetic Anhydride,Stainless steels,Ferritic,405,A (Resistant),A (Resistant),,S40500,,,20,68,,253.0,"Chemical Resistance of REMANIT Stainless Steels, Thyssen Edelstahlwerke AG, March 1989",,A
Acetic Anhydride,Stainless steels,Ferritic,405,C (Questionable),C (Questionable),,S40500,,,Boiling,Boiling,,253.0,"Chemical Resistance of REMANIT Stainless Steels, Thyssen Edelstahlwerke AG, March 1989",,C
Acetic Anhydride,Stainless steels,Ferritic,409,A (Resistant),A (Resistant),,S40900,,,20,68,,253.0,"Chemical Resistance of REMANIT Stainless Steels, Thyssen Edelstahlwerke AG, March 1989",,A
Acetic Anhydride,Stainless steels,Ferritic,409,C (Questionable),C (Questionable),,S40900,,,Boiling,Boiling,,253.0,"Chemical Resistance of REMANIT Stainless Steels, Thyssen Edelstahlwerke AG, March 1989",,C
Acetic Anhydride,Stainless steels,Ferritic,430,D (Poor),D (Poor),,S43000,,90,Boiling,Boiling,,121.0,"Cyclops Corp., Universal-Cyclops Specialty Steel Division",,D
Acetic Anhydride,Stainless steels,Ferritic,430,A (Resistant),A (Resistant),,S43000,,,20,68,,253.0,"Chemical Resistance of REMANIT Stainless Steels, Thyssen Edelstahlwerke AG, March 1989",,A
Acetic Anhydride,Stainless steels,Ferritic,430,B (Good),B (Good),,S43000,,,Boiling,Boiling,,253.0,"Chemical Resistance of REMANIT Stainless Steels, Thyssen Edelstahlwerke AG, March 1989",,B
Acetic Anhydride,Stainless steels,Ferritic,430,C (Questionable),C (Questionable),,S43000,Anhydride,90,21,70,,121.0,"Cyclops Corp., Universal-Cyclops Specialty Steel Division",,C
Acetic Anhydride,Stainless steels,Ferritic,434,A (Resistant),A (Resistant),,S43400,,,20,68,,253.0,"Chemical Resistance of REMANIT Stainless Steels, Thyssen Edelstahlwerke AG, March 1989",,A
Acetic Anhydride,Stainless steels,Ferritic,434,A (Resistant),A (Resistant),,S43400,,,Boiling,Boiling,,253.0,"Chemical Resistance of REMANIT Stainless Steels, Thyssen Edelstahlwerke AG, March 1989",,A
Acetic Anhydride,Stainless steels,Martensitic,403,A (Resistant),A (Resistant),,S40300,,,20,68,,253.0,"Chemical Resistance of REMANIT Stainless Steels, Thyssen Edelstahlwerke AG, March 1989",,A
Acetic Anhydride,Stainless steels,Martensitic,403,C (Questionable),C (Questionable),,S40300,,,Boiling,Boiling,,253.0,"Chemical Resistance of REMANIT Stainless Steels, Thyssen Edelstahlwerke AG, March 1989",,C
Acetic Anhydride,Stainless steels,Martensitic,410,D (Poor),D (Poor),,S41000,,90,Boiling,Boiling,,121.0,"Cyclops Corp., Universal-Cyclops Specialty Steel Division",,D
Acetic Anhydride,Stainless steels,Martensitic,410,B (Good),B (Good),,S41000,,100,Room,Room,,121.0,"Cyclops Corp., Universal-Cyclops Specialty Steel Division",,B
Acetic Anhydride,Stainless steels,Martensitic,410,A (Resistant),A (Resistant),,S41000,,,20,68,,253.0,"Chemical Resistance of REMANIT Stainless Steels, Thyssen Edelstahlwerke AG, March 1989",,A
Acetic Anhydride,Stainless steels,Martensitic,410,C (Questionable),C (Questionable),,S41000,,,Boiling,Boiling,,253.0,"Chemical Resistance of REMANIT Stainless Steels, Thyssen Edelstahlwerke AG, March 1989",,C
Acetic Anhydride,Stainless steels,Martensitic,410,C (Questionable),C (Questionable),,S41000,Anhydride,90,21,70,,121.0,"Cyclops Corp., Universal-Cyclops Specialty Steel Division",,C
Acetic Anhydride,Stainless steels,Martensitic,416,A (Resistant),A (Resistant),,S41600,,,20,68,,253.0,"Chemical Resistance of REMANIT Stainless Steels, Thyssen Edelstahlwerke AG, March 1989",,A
Acetic Anhydride,Stainless steels,Martensitic,416,C (Questionable),C (Questionable),,S41600,,,Boiling,Boiling,,253.0,"Chemical Resistance of REMANIT Stainless Steels, Thyssen Edelstahlwerke AG, March 1989",,C
Acetic Anhydride,Stainless steels,Martensitic,420,A (Resistant),A (Resistant),,S42000,,,20,68,,253.0,"Chemical Resistance of REMANIT Stainless Steels, Thyssen Edelstahlwerke AG, March 1989",,A
Acetic Anhydride,Stainless steels,Martensitic,420,C (Questionable),C (Questionable),,S42000,,,Boiling,Boiling,,253.0,"Chemical Resistance of REMANIT Stainless Steels, Thyssen Edelstahlwerke AG, March 1989",,C
Acetic Anhydride,Stainless steels,Precipitation hardening,AM-363 ,B (Good),B (Good),,S36300,,Pure,Room,Room,,120.0,Allegheny Ludlum Steel Corp.,,B
Acetochloride,Stainless steels,Austenitic,301,B (Good),B (Good),Pitting,S30100,,,Boiling,Boiling,,253.0,"Chemical Resistance of REMANIT Stainless Steels, Thyssen Edelstahlwerke AG, March 1989",,B
Acetochloride,Stainless steels,Austenitic,302,B (Good),B (Good),Pitting,S30200,,,Boiling,Boiling,,253.0,"Chemical Resistance of REMANIT Stainless Steels, Thyssen Edelstahlwerke AG, March 1989",,B
Acetochloride,Stainless steels,Austenitic,303,B (Good),B (Good),Pitting,S30300,,,Boiling,Boiling,,253.0,"Chemical Resistance of REMANIT Stainless Steels, Thyssen Edelstahlwerke AG, March 1989",,B
Acetochloride,Stainless steels,Austenitic,303,B (Good),B (Good),Pitting,S30300,,,Boiling,Boiling,,253.0,"Chemical Resistance of REMANIT Stainless Steels, Thyssen Edelstahlwerke AG, March 1989",,B
Acetochloride,Stainless steels,Austenitic,304,B (Good),B (Good),Pitting,S30400,,,Boiling,Boiling,,253.0,"Chemical Resistance of REMANIT Stainless Steels, Thyssen Edelstahlwerke AG, March 1989",,B
