Repository: wfreinhart/matse219

# MATSE 219: Materials Informatics

Auto-generated from the private authoring repo (matse219-instructor). Do not edit here directly -- changes are overwritten on the next publish run.

## Lectures

- [Lecture01](https://colab.research.google.com/github/wfreinhart/matse219/blob/staging/notebooks/Lecture01.ipynb)
- [Lecture02](https://colab.research.google.com/github/wfreinhart/matse219/blob/staging/notebooks/Lecture02.ipynb)
- [Lecture03](https://colab.research.google.com/github/wfreinhart/matse219/blob/staging/notebooks/Lecture03.ipynb)
- [Lecture04](https://colab.research.google.com/github/wfreinhart/matse219/blob/staging/notebooks/Lecture04.ipynb)

File: datasets/corrosion.csv (part 6 of 142)
Environment,Material Group,Material Family,Material,Rate (mm/yr) or Rating,Rate (mils/yr) or Rating,Localized Attack,UNS,Condition/Comment,Concentration (Vol %),Temperature (deg C),Temperature (deg F),Duration,Reference #,Reference,rate_mm_yr_numeric,rate_letter_grade
Acetochloride,Stainless steels,Austenitic,316,A (Resistant),A (Resistant),Pitting,S31600,,,Boiling,Boiling,,253.0,"Chemical Resistance of REMANIT Stainless Steels, Thyssen Edelstahlwerke AG, March 1989",,A
Acetochloride,Stainless steels,Austenitic,321,B (Good),B (Good),Pitting,S32100,,,Boiling,Boiling,,253.0,"Chemical Resistance of REMANIT Stainless Steels, Thyssen Edelstahlwerke AG, March 1989",,B
Acetochloride,Stainless steels,Austenitic,347,B (Good),B (Good),Pitting,S34700,,,Boiling,Boiling,,253.0,"Chemical Resistance of REMANIT Stainless Steels, Thyssen Edelstahlwerke AG, March 1989",,B
Acetochloride,Stainless steels,Austenitic,304L ,B (Good),B (Good),Pitting,S30403,,,Boiling,Boiling,,253.0,"Chemical Resistance of REMANIT Stainless Steels, Thyssen Edelstahlwerke AG, March 1989",,B
Acetochloride,Stainless steels,Austenitic,304LN ,B (Good),B (Good),Pitting,S30453,,,Boiling,Boiling,,253.0,"Chemical Resistance of REMANIT Stainless Steels, Thyssen Edelstahlwerke AG, March 1989",,B
Acetochloride,Stainless steels,Austenitic,316F ,B (Good),B (Good),Pitting,S31620,,,Boiling,Boiling,,253.0,"Chemical Resistance of REMANIT Stainless Steels, Thyssen Edelstahlwerke AG, March 1989",,B
Acetochloride,Stainless steels,Austenitic,316L ,A (Resistant),A (Resistant),Pitting,S31603,,,Boiling,Boiling,,253.0,"Chemical Resistance of REMANIT Stainless Steels, Thyssen Edelstahlwerke AG, March 1989",,A
Acetochloride,Stainless steels,Austenitic,316LN ,A (Resistant),A (Resistant),Pitting,S31653,,,Boiling,Boiling,,253.0,"Chemical Resistance of REMANIT Stainless Steels, Thyssen Edelstahlwerke AG, March 1989",,A
Formic Acid,Nickel and alloys,Nickel,Nickel 200,0.175,7,,N02200,Vapor in a still,90,100,212,,44.0,"Inco Alloys International, 1979",0.175,
Acetochloride,Stainless steels,Austenitic,316Ti ,A (Resistant),A (Resistant),Pitting,S31635,,,Boiling,Boiling,,253.0,"Chemical Resistance of REMANIT Stainless Steels, Thyssen Edelstahlwerke AG, March 1989",,A
Acetochloride,Stainless steels,Austenitic,317L ,A (Resistant),A (Resistant),Pitting,S31703,,,Boiling,Boiling,,253.0,"Chemical Resistance of REMANIT Stainless Steels, Thyssen Edelstahlwerke AG, March 1989",,A
Acetochloride,Stainless steels,Austenitic,317LN ,A (Resistant),A (Resistant),Pitting,S31725,,,Boiling,Boiling,,253.0,"Chemical Resistance of REMANIT Stainless Steels, Thyssen Edelstahlwerke AG, March 1989",,A
Acetochloride,Stainless steels,Duplex,329,A (Resistant),A (Resistant),Pitting,S32900,,,Boiling,Boiling,,253.0,"Chemical Resistance of REMANIT Stainless Steels, Thyssen Edelstahlwerke AG, March 1989",,A
Acetochloride,Stainless steels,Duplex,F51 ,A (Resistant),A (Resistant),Pitting,S31803,,,Boiling,Boiling,,253.0,"Chemical Resistance of REMANIT Stainless Steels, Thyssen Edelstahlwerke AG, March 1989",,A
Acetochloride,Stainless steels,Ferritic,405,C (Questionable),C (Questionable),Pitting,S40500,,,Boiling,Boiling,,253.0,"Chemical Resistance of REMANIT Stainless Steels, Thyssen Edelstahlwerke AG, March 1989",,C
Acetochloride,Stainless steels,Ferritic,409,C (Questionable),C (Questionable),Pitting,S40900,,,Boiling,Boiling,,253.0,"Chemical Resistance of REMANIT Stainless Steels, Thyssen Edelstahlwerke AG, March 1989",,C
Acetochloride,Stainless steels,Ferritic,430,B (Good),B (Good),Pitting,S43000,,,Boiling,Boiling,,253.0,"Chemical Resistance of REMANIT Stainless Steels, Thyssen Edelstahlwerke AG, March 1989",,B
Acetochloride,Stainless steels,Ferritic,434,B (Good),B (Good),Pitting,S43400,,,Boiling,Boiling,,253.0,"Chemical Resistance of REMANIT Stainless Steels, Thyssen Edelstahlwerke AG, March 1989",,B
Acetochloride,Stainless steels,Martensitic,403,C (Questionable),C (Questionable),Pitting,S40300,,,Boiling,Boiling,,253.0,"Chemical Resistance of REMANIT Stainless Steels, Thyssen Edelstahlwerke AG, March 1989",,C
Acetochloride,Stainless steels,Martensitic,410,C (Questionable),C (Questionable),Pitting,S41000,,,Boiling,Boiling,,253.0,"Chemical Resistance of REMANIT Stainless Steels, Thyssen Edelstahlwerke AG, March 1989",,C
Acetochloride,Stainless steels,Martensitic,416,C (Questionable),C (Questionable),Pitting,S41600,,,Boiling,Boiling,,253.0,"Chemical Resistance of REMANIT Stainless Steels, Thyssen Edelstahlwerke AG, March 1989",,C
Acetochloride,Stainless steels,Martensitic,420,C (Questionable),C (Questionable),Pitting,S42000,,,Boiling,Boiling,,253.0,"Chemical Resistance of REMANIT Stainless Steels, Thyssen Edelstahlwerke AG, March 1989",,C
Acetone,Carbon and alloy steels,Carbon steel,Carbon steel ,4.3,170,,G10100,"Field corrosion rate, based on metal loss on the inside tube diameter near the rupture. Tube metal temperature near the point of failure was estimated based on oxide thickness measurements on the outside diameter",,593,1100,,71.0,"Z.A. Foroulis and R.J. Franco, High Temperature Internal Corrosion of an Acetone Plant Furnace Outlet Tube: Failure Analysis and Laboratory Stimulation, Materials Performance, Vol 25, Oct 1985, p 56",4.3,
Acetone,Carbon and alloy steels,Carbon steel,Carbon steel ,0.76-1.3 ,30-50 ,,G10100,"Field corrosion rate, based on tube thickness measurements near the return bend and the thermocouple, away from the area of failure",,482,900,,71.0,"Z.A. Foroulis and R.J. Franco, High Temperature Internal Corrosion of an Acetone Plant Furnace Outlet Tube: Failure Analysis and Laboratory Stimulation, Materials Performance, Vol 25, Oct 1985, p 56",1.03,
Acetone,Carbon and alloy steels,Carbon steel,Carbon steel ,1,40,,G10100,Lab corrosion rate,,482,900,,71.0,"Z.A. Foroulis and R.J. Franco, High Temperature Internal Corrosion of an Acetone Plant Furnace Outlet Tube: Failure Analysis and Laboratory Stimulation, Materials Performance, Vol 25, Oct 1985, p 56",1.0,
Acetone,Carbon and alloy steels,Carbon steel,Carbon steel ,4.8,190,,G10100,Lab corrosion rate; tube metal temperature near the point of failure was estimated based on oxide thickness measurements on the outside diameter,,621,1150,,71.0,"Z.A. Foroulis and R.J. Franco, High Temperature Internal Corrosion of an Acetone Plant Furnace Outlet Tube: Failure Analysis and Laboratory Stimulation, Materials Performance, Vol 25, Oct 1985, p 56",4.8,
Acetone,Carbon and alloy steels,Carbon steel,Carbon steel ,2.2,85,,G10100,Lab corrosion rate; tube metal temperature near the point of failure was estimated based on oxide thickness measurements on the outside diameter,,565,1050,,71.0,"Z.A. Foroulis and R.J. Franco, High Temperature Internal Corrosion of an Acetone Plant Furnace Outlet Tube: Failure Analysis and Laboratory Stimulation, Materials Performance, Vol 25, Oct 1985, p 56",2.2,
Acetone,Carbon and alloy steels,Carbon steel,Carbon steel ,3.2,125,,G10100,Lab corrosion rate; tube metal temperature near the point of failure was estimated based on oxide thickness measurements on the outside diameter,,593,1100,,71.0,"Z.A. Foroulis and R.J. Franco, High Temperature Internal Corrosion of an Acetone Plant Furnace Outlet Tube: Failure Analysis and Laboratory Stimulation, Materials Performance, Vol 25, Oct 1985, p 56",3.2,
Acetone,Copper and alloys,Aluminum bronze,Aluminum bronze ,A (Resistant),A (Resistant),,,,,,,,93.0,"H. Leidheiser, Jr., The Corrosion of Copper, Tin and Their Alloys, John Wiley & Sons, New York, 1971, p 90-96",,A
Acetone,Copper and alloys,Aluminum bronze,"Ampco 8, aluminum bronze ",0.05 max ,2 max ,,C61300,,,,,,96.0,"Stock Metals, Ampco Metal Company, 1988",0.05,
Acetone,Copper and alloys,Brass,Brass ,A (Resistant),A (Resistant),,,,,,,,93.0,"H. Leidheiser, Jr., The Corrosion of Copper, Tin and Their Alloys, John Wiley & Sons, New York, 1971, p 90-96",,A
Acetone,Copper and alloys,Brass,Cartridge brass ,A (Resistant),A (Resistant),,C26000,,,,,,93.0,"H. Leidheiser, Jr., The Corrosion of Copper, Tin and Their Alloys, John Wiley & Sons, New York, 1971, p 90-96",,A
Acetone,Copper and alloys,Brass,Commercial bronze ,A (Resistant),A (Resistant),,C22000,,,,,,93.0,"H. Leidheiser, Jr., The Corrosion of Copper, Tin and Their Alloys, John Wiley & Sons, New York, 1971, p 90-96",,A
Acetone,Copper and alloys,Brass,Muntz metal ,A (Resistant),A (Resistant),,C28000,,,,,,93.0,"H. Leidheiser, Jr., The Corrosion of Copper, Tin and Their Alloys, John Wiley & Sons, New York, 1971, p 90-96",,A
Acetone,Copper and alloys,Brass,Red brass ,A (Resistant),A (Resistant),,C23000,,,,,,93.0,"H. Leidheiser, Jr., The Corrosion of Copper, Tin and Their Alloys, John Wiley & Sons, New York, 1971, p 90-96",,A
Acetone,Copper and alloys,Copper,Electrolytic copper ,A (Resistant),A (Resistant),,C11000,,,,,,93.0,"H. Leidheiser, Jr., The Corrosion of Copper, Tin and Their Alloys, John Wiley & Sons, New York, 1971, p 90-96",,A
Acetone,Copper and alloys,Copper,Phosphor copper ,A (Resistant),A (Resistant),,C12200,,,,,,93.0,"H. Leidheiser, Jr., The Corrosion of Copper, Tin and Their Alloys, John Wiley & Sons, New York, 1971, p 90-96",,A
Acetone,Copper and alloys,Copper-nickel,70-30 cupronickel ,A (Resistant),A (Resistant),,C71500,,,,,,93.0,"H. Leidheiser, Jr., The Corrosion of Copper, Tin and Their Alloys, John Wiley & Sons, New York, 1971, p 90-96",,A
Acetone,Copper and alloys,Copper-nickel,90-10 cupronickel ,A (Resistant),A (Resistant),,C70600,,,,,,93.0,"H. Leidheiser, Jr., The Corrosion of Copper, Tin and Their Alloys, John Wiley & Sons, New York, 1971, p 90-96",,A
Acetone,Copper and alloys,Leaded brass,Architectural bronze ,A (Resistant),A (Resistant),,C38500,,,,,,93.0,"H. Leidheiser, Jr., The Corrosion of Copper, Tin and Their Alloys, John Wiley & Sons, New York, 1971, p 90-96",,A
Acetone,Copper and alloys,Leaded brass,Free-cutting brass ,A (Resistant),A (Resistant),,C36000,,,,,,93.0,"H. Leidheiser, Jr., The Corrosion of Copper, Tin and Their Alloys, John Wiley & Sons, New York, 1971, p 90-96",,A
Acetone,Copper and alloys,Nickel-silver,Nickel- silver ,A (Resistant),A (Resistant),,,,18,,,,93.0,"H. Leidheiser, Jr., The Corrosion of Copper, Tin and Their Alloys, John Wiley & Sons, New York, 1971, p 90-96",,A
Acetone,Copper and alloys,Phosphor bronze,"Phosphor bronze, 5% Sn ",A (Resistant),A (Resistant),,C51000,,,,,,93.0,"H. Leidheiser, Jr., The Corrosion of Copper, Tin and Their Alloys, John Wiley & Sons, New York, 1971, p 90-96",,A
Acetone,Copper and alloys,Phosphor bronze,"Phosphor bronze, 8% Sn ",A (Resistant),A (Resistant),,C52100,,,,,,93.0,"H. Leidheiser, Jr., The Corrosion of Copper, Tin and Their Alloys, John Wiley & Sons, New York, 1971, p 90-96",,A
Acetone,Copper and alloys,Silicon bronze,"Silicon bronze, high ",A (Resistant),A (Resistant),,C65500,,,,,,93.0,"H. Leidheiser, Jr., The Corrosion of Copper, Tin and Their Alloys, John Wiley & Sons, New York, 1971, p 90-96",,A
Acetone,Copper and alloys,Silicon bronze,"Silicon bronze, low ",A (Resistant),A (Resistant),,C65100,,,,,,93.0,"H. Leidheiser, Jr., The Corrosion of Copper, Tin and Their Alloys, John Wiley & Sons, New York, 1971, p 90-96",,A
Acetone,Copper and alloys,Tin brass,Admiralty brass ,A (Resistant),A (Resistant),,C44300,,,,,,93.0,"H. Leidheiser, Jr., The Corrosion of Copper, Tin and Their Alloys, John Wiley & Sons, New York, 1971, p 90-96",,A
Acetone,Copper and alloys,Tin brass,Naval brass ,A (Resistant),A (Resistant),,C46400,,,,,,93.0,"H. Leidheiser, Jr., The Corrosion of Copper, Tin and Their Alloys, John Wiley & Sons, New York, 1971, p 90-96",,A
Acetone,Miscellaneous,Lead and alloys,Lead ,0.05 max ,2 max ,,L50045,,10-90,24-100,75-212,,95.0,"Lead for Corrosion Resistant Applications: A Guide, Lead Industries Association, Inc. New York, p 72",0.05,
Acetone,Miscellaneous,Magnesium and alloys,Magnesium ,A (Resistant),A (Resistant),,,,All,Room,Room,,119.0,"Dow Chemical Co., Midland, MI",,A
Acetone,Miscellaneous,Noble metals,Platinum ,0.05 max ,2 max ,,P04995,,Pure,Boiling,Boiling,,6.0,"Metals Handbook, Ninth Edition, Vol 13, Corrosion, ASM International, Metals Park, OH, 1987, p 803",0.05,
Acetone,Miscellaneous,Noble metals,Silver ,0.05 max ,2 max ,,P07010,,Pure,Boiling,Boiling,,10.0,"Metals Handbook, Ninth Edition, Vol 13, Corrosion, ASM International, Metals Park, OH, 1987, p 797",0.05,
Acetone,Stainless steels,Austenitic,301,A (Resistant),A (Resistant),,S30100,,All concentrations,20,68,,253.0,"Chemical Resistance of REMANIT Stainless Steels, Thyssen Edelstahlwerke AG, March 1989",,A
Acetone,Stainless steels,Austenitic,301,A (Resistant),A (Resistant),,S30100,,All concentrations,Boiling,Boiling,,253.0,"Chemical Resistance of REMANIT Stainless Steels, Thyssen Edelstahlwerke AG, March 1989",,A
Acetone,Stainless steels,Austenitic,302,A (Resistant),A (Resistant),,S30200,,All concentrations,20,68,,253.0,"Chemical Resistance of REMANIT Stainless Steels, Thyssen Edelstahlwerke AG, March 1989",,A
Aluminum Chloride,Stainless steels,Austenitic,304,D (Poor),D (Poor),,S30400,,25,21,70,,121.0,"Cyclops Corp., Universal-Cyclops Specialty Steel Division",,D
Acetone,Stainless steels,Austenitic,302,A (Resistant),A (Resistant),,S30200,,All concentrations,Boiling,Boiling,,253.0,"Chemical Resistance of REMANIT Stainless Steels, Thyssen Edelstahlwerke AG, March 1989",,A
Acetone,Stainless steels,Austenitic,303,A (Resistant),A (Resistant),,S30300,,All concentrations,20,68,,253.0,"Chemical Resistance of REMANIT Stainless Steels, Thyssen Edelstahlwerke AG, March 1989",,A
Acetone,Stainless steels,Austenitic,303,A (Resistant),A (Resistant),,S30300,,All concentrations,20,68,,253.0,"Chemical Resistance of REMANIT Stainless Steels, Thyssen Edelstahlwerke AG, March 1989",,A
Acetone,Stainless steels,Austenitic,303,B (Good),B (Good),,S30300,,All concentrations,Boiling,Boiling,,253.0,"Chemical Resistance of REMANIT Stainless Steels, Thyssen Edelstahlwerke AG, March 1989",,B
Acetone,Stainless steels,Austenitic,303,A (Resistant),A (Resistant),,S30300,,All concentrations,Boiling,Boiling,,253.0,"Chemical Resistance of REMANIT Stainless Steels, Thyssen Edelstahlwerke AG, March 1989",,A
Acetone,Stainless steels,Austenitic,304,A (Resistant),A (Resistant),,S30400,,All concentrations,20,68,,253.0,"Chemical Resistance of REMANIT Stainless Steels, Thyssen Edelstahlwerke AG, March 1989",,A
Acetone,Stainless steels,Austenitic,304,A (Resistant),A (Resistant),,S30400,,All concentrations,Boiling,Boiling,,253.0,"Chemical Resistance of REMANIT Stainless Steels, Thyssen Edelstahlwerke AG, March 1989",,A
Acetone,Stainless steels,Austenitic,304,A (Resistant),A (Resistant),,S30400,"Chemical processing; field test; slight to moderate aeration; rapid agitation. Plus 38% methanol, 15% methyl acetate, 2% water, and 0.1% acetic acid",45,57,135,210 d,89.0,"A Guide to Corrosion Resistance, Climax Molybdenum Company, Greenwich, CT, 1981",,A
Acetone,Stainless steels,Austenitic,304,0.008,0.3,,S30400,"Chemical processing; no aeration; slight to moderate agitation. Plus 30% methyl acetate,10% acetaldehyde, pH 5.0-6.0",60,80,176,210 d,89.0,"A Guide to Corrosion Resistance, Climax Molybdenum Company, Greenwich, CT, 1981",0.008,
Acetone,Stainless steels,Austenitic,304,0.003 max ,0.1 max ,,S30400,"Plastic (distillation) processing; field test; no aeration, slight to moderate agitation. Plus 60% water",40,63,145,59 d,89.0,"A Guide to Corrosion Resistance, Climax Molybdenum Company, Greenwich, CT, 1981",0.003,
Acetone,Stainless steels,Austenitic,304,0.003,0.1,,S30400,"Rayon processing; field test; no aeration; rapid agitation. Plus mesityl oxide, dibutyl alcohol, and water",98,58,137,181 d,89.0,"A Guide to Corrosion Resistance, Climax Molybdenum Company, Greenwich, CT, 1981",0.003,
Acetone,Stainless steels,Austenitic,304,0.003 max ,0.1 max ,,S30400,"Rayon processing; no aeration; rapid agitation. Plus 16% metanol, 12% methyl acetate, 3% acetaldehyde, 1% ethyl acetate, 1% ethanol, and methyl-ethyl ketone",16,92,198,294 d,89.0,"A Guide to Corrosion Resistance, Climax Molybdenum Company, Greenwich, CT, 1981",0.003,
Acetone,Stainless steels,Austenitic,304,A (Resistant),A (Resistant),,S30400 ,Soap (solvent recovery) processing; field test; no aeration; slight to moderate agitation; with carbon over the standard maximum. Plus oleic linoleic acid remainder (still half immersed),90,63,145,6 d,89.0,"A Guide to Corrosion Resistance, Climax Molybdenum Company, Greenwich, CT, 1981",,A
Acetone,Stainless steels,Austenitic,304,0.003,0.1,,S30400,Soap (solvent recovery) processing; field test; no aeration; slight to moderate agitation. Plus oleic linoleic acid remainder (still half immersed),90,63,145,6 d,89.0,"A Guide to Corrosion Resistance, Climax Molybdenum Company, Greenwich, CT, 1981",0.003,
Acetone,Stainless steels,Austenitic,316,A (Resistant),A (Resistant),,S31600,,All concentrations,20,68,,253.0,"Chemical Resistance of REMANIT Stainless Steels, Thyssen Edelstahlwerke AG, March 1989",,A
Acetone,Stainless steels,Austenitic,316,A (Resistant),A (Resistant),,S31600,,All concentrations,Boiling,Boiling,,253.0,"Chemical Resistance of REMANIT Stainless Steels, Thyssen Edelstahlwerke AG, March 1989",,A
Acetone,Stainless steels,Austenitic,316,A (Resistant),A (Resistant),,S31600,"Chemical processing; field test; slight to moderate aeration; rapid agitation. Plus 38% methanol, 15% methyl acetate, 2% water, and 0.1% acetic acid",45,57,135,210 d,89.0,"A Guide to Corrosion Resistance, Climax Molybdenum Company, Greenwich, CT, 1981",,A
Acetone,Stainless steels,Austenitic,316,0.01,0.4,,S31600,"Chemical processing; no aeration; slight to moderate agitation. Plus 30% methyl acetate,10% acetaldehyde, pH 5.0-6.0",60,80,176,210 d,89.0,"A Guide to Corrosion Resistance, Climax Molybdenum Company, Greenwich, CT, 1981",0.01,
Acetone,Stainless steels,Austenitic,316,0.003 max ,0.1 max ,,S31600,"Plastic (distillation) processing; field test; no aeration, slight to moderate agitation. Plus 60% water",40,63,145,59 d,89.0,"A Guide to Corrosion Resistance, Climax Molybdenum Company, Greenwich, CT, 1981",0.003,
Acetone,Stainless steels,Austenitic,316,0.003 max ,0.1 max ,,S31600,"Rayon processing; field test; no aeration; rapid agitation. Plus mesityl oxide, dibutyl alcohol, and water",98,58,137,181 d,89.0,"A Guide to Corrosion Resistance, Climax Molybdenum Company, Greenwich, CT, 1981",0.003,
Acetone,Stainless steels,Austenitic,316,0.003 max ,0.1 max ,,S31600,"Rayon processing; no aeration; rapid agitation. Plus 16% metanol, 12% methyl acetate, 3% acetaldehyde, 1% ethyl acetate, 1% ethanol, and methyl- ethyl ketone",16,92,198,294 d,89.0,"A Guide to Corrosion Resistance, Climax Molybdenum Company, Greenwich, CT, 1981",0.003,
Acetone,Stainless steels,Ferritic,405,B (Good),B (Good),,S40500,,All concentrations,20,68,,253.0,"Chemical Resistance of REMANIT Stainless Steels, Thyssen Edelstahlwerke AG, March 1989",,B
Acetone,Stainless steels,Austenitic,316,0.003,0.1,,S31600,Soap (solvent recovery) processing; field test; no aeration; slight agitation. Plus oleic linoleic acid remainder (still half immersed),90,63,145,6 d,89.0,"A Guide to Corrosion Resistance, Climax Molybdenum Company, Greenwich, CT, 1981",0.003,
Acetone,Stainless steels,Austenitic,321,A (Resistant),A (Resistant),,S32100,,All concentrations,20,68,,253.0,"Chemical Resistance of REMANIT Stainless Steels, Thyssen Edelstahlwerke AG, March 1989",,A
Acetone,Stainless steels,Austenitic,321,A (Resistant),A (Resistant),,S32100,,All concentrations,Boiling,Boiling,,253.0,"Chemical Resistance of REMANIT Stainless Steels, Thyssen Edelstahlwerke AG, March 1989",,A
Acetone,Stainless steels,Austenitic,347,A (Resistant),A (Resistant),,S34700,,All concentrations,20,68,,253.0,"Chemical Resistance of REMANIT Stainless Steels, Thyssen Edelstahlwerke AG, March 1989",,A
Acetone,Stainless steels,Austenitic,347,A (Resistant),A (Resistant),,S34700,,All concentrations,Boiling,Boiling,,253.0,"Chemical Resistance of REMANIT Stainless Steels, Thyssen Edelstahlwerke AG, March 1989",,A
Acetone,Stainless steels,Austenitic,304L ,A (Resistant),A (Resistant),,S30403,,All concentrations,20,68,,253.0,"Chemical Resistance of REMANIT Stainless Steels, Thyssen Edelstahlwerke AG, March 1989",,A
Acetone,Stainless steels,Austenitic,304L ,A (Resistant),A (Resistant),,S30403,,All concentrations,Boiling,Boiling,,253.0,"Chemical Resistance of REMANIT Stainless Steels, Thyssen Edelstahlwerke AG, March 1989",,A
Acetone,Stainless steels,Austenitic,304LN ,A (Resistant),A (Resistant),,S30453,,All concentrations,20,68,,253.0,"Chemical Resistance of REMANIT Stainless Steels, Thyssen Edelstahlwerke AG, March 1989",,A
Acetone,Stainless steels,Austenitic,304LN ,A (Resistant),A (Resistant),,S30453,,All concentrations,Boiling,Boiling,,253.0,"Chemical Resistance of REMANIT Stainless Steels, Thyssen Edelstahlwerke AG, March 1989",,A
Acetone,Stainless steels,Austenitic,316F ,A (Resistant),A (Resistant),,S31620,,All concentrations,20,68,,253.0,"Chemical Resistance of REMANIT Stainless Steels, Thyssen Edelstahlwerke AG, March 1989",,A
Acetone,Stainless steels,Austenitic,316F ,A (Resistant),A (Resistant),,S31620,,All concentrations,Boiling,Boiling,,253.0,"Chemical Resistance of REMANIT Stainless Steels, Thyssen Edelstahlwerke AG, March 1989",,A
Acetone,Stainless steels,Austenitic,316L ,A (Resistant),A (Resistant),,S31603,,All concentrations,20,68,,253.0,"Chemical Resistance of REMANIT Stainless Steels, Thyssen Edelstahlwerke AG, March 1989",,A
Acetone,Stainless steels,Austenitic,316L ,A (Resistant),A (Resistant),,S31603,,All concentrations,Boiling,Boiling,,253.0,"Chemical Resistance of REMANIT Stainless Steels, Thyssen Edelstahlwerke AG, March 1989",,A
Acetone,Stainless steels,Austenitic,316LN ,A (Resistant),A (Resistant),,S31653,,All concentrations,20,68,,253.0,"Chemical Resistance of REMANIT Stainless Steels, Thyssen Edelstahlwerke AG, March 1989",,A
Acetone,Stainless steels,Austenitic,316LN ,A (Resistant),A (Resistant),,S31653,,All concentrations,Boiling,Boiling,,253.0,"Chemical Resistance of REMANIT Stainless Steels, Thyssen Edelstahlwerke AG, March 1989",,A
Acetone,Stainless steels,Austenitic,316Ti ,A (Resistant),A (Resistant),,S31635,,All concentrations,20,68,,253.0,"Chemical Resistance of REMANIT Stainless Steels, Thyssen Edelstahlwerke AG, March 1989",,A
Acetone,Stainless steels,Austenitic,316Ti ,A (Resistant),A (Resistant),,S31635,,All concentrations,Boiling,Boiling,,253.0,"Chemical Resistance of REMANIT Stainless Steels, Thyssen Edelstahlwerke AG, March 1989",,A
Acetone,Stainless steels,Austenitic,317L ,A (Resistant),A (Resistant),,S31703,,All concentrations,20,68,,253.0,"Chemical Resistance of REMANIT Stainless Steels, Thyssen Edelstahlwerke AG, March 1989",,A
Acetone,Stainless steels,Austenitic,317L ,A (Resistant),A (Resistant),,S31703,,All concentrations,Boiling,Boiling,,253.0,"Chemical Resistance of REMANIT Stainless Steels, Thyssen Edelstahlwerke AG, March 1989",,A
Acetone,Stainless steels,Austenitic,317LN ,A (Resistant),A (Resistant),,S31725,,All concentrations,20,68,,253.0,"Chemical Resistance of REMANIT Stainless Steels, Thyssen Edelstahlwerke AG, March 1989",,A
Acetone,Stainless steels,Austenitic,317LN ,A (Resistant),A (Resistant),,S31725,,All concentrations,Boiling,Boiling,,253.0,"Chemical Resistance of REMANIT Stainless Steels, Thyssen Edelstahlwerke AG, March 1989",,A
Acetone,Stainless steels,Duplex,329,A (Resistant),A (Resistant),,S32900,,All concentrations,20,68,,253.0,"Chemical Resistance of REMANIT Stainless Steels, Thyssen Edelstahlwerke AG, March 1989",,A
Acetone,Stainless steels,Duplex,329,A (Resistant),A (Resistant),,S32900,,All concentrations,Boiling,Boiling,,253.0,"Chemical Resistance of REMANIT Stainless Steels, Thyssen Edelstahlwerke AG, March 1989",,A
Acetone,Stainless steels,Duplex,F51 ,A (Resistant),A (Resistant),,S31803,,All concentrations,20,68,,253.0,"Chemical Resistance of REMANIT Stainless Steels, Thyssen Edelstahlwerke AG, March 1989",,A
Acetone,Stainless steels,Duplex,F51 ,A (Resistant),A (Resistant),,S31803,,All concentrations,Boiling,Boiling,,253.0,"Chemical Resistance of REMANIT Stainless Steels, Thyssen Edelstahlwerke AG, March 1989",,A
Acetone,Stainless steels,Ferritic,405,C (Questionable),C (Questionable),,S40500,,All concentrations,Boiling,Boiling,,253.0,"Chemical Resistance of REMANIT Stainless Steels, Thyssen Edelstahlwerke AG, March 1989",,C
Acetone,Stainless steels,Ferritic,409,B (Good),B (Good),,S40900,,All concentrations,20,68,,253.0,"Chemical Resistance of REMANIT Stainless Steels, Thyssen Edelstahlwerke AG, March 1989",,B
Acetone,Stainless steels,Ferritic,409,C (Questionable),C (Questionable),,S40900,,All concentrations,Boiling,Boiling,,253.0,"Chemical Resistance of REMANIT Stainless Steels, Thyssen Edelstahlwerke AG, March 1989",,C
Acetone,Stainless steels,Ferritic,430,A (Resistant),A (Resistant),,S43000,,All concentrations,20,68,,253.0,"Chemical Resistance of REMANIT Stainless Steels, Thyssen Edelstahlwerke AG, March 1989",,A
Acetone,Stainless steels,Ferritic,430,B (Good),B (Good),,S43000,,All concentrations,Boiling,Boiling,,253.0,"Chemical Resistance of REMANIT Stainless Steels, Thyssen Edelstahlwerke AG, March 1989",,B
Acetone,Stainless steels,Ferritic,434,A (Resistant),A (Resistant),,S43400,,All concentrations,20,68,,253.0,"Chemical Resistance of REMANIT Stainless Steels, Thyssen Edelstahlwerke AG, March 1989",,A
Acetone,Stainless steels,Ferritic,434,A (Resistant),A (Resistant),,S43400,,All concentrations,Boiling,Boiling,,253.0,"Chemical Resistance of REMANIT Stainless Steels, Thyssen Edelstahlwerke AG, March 1989",,A
Acetone,Stainless steels,Martensitic,403,B (Good),B (Good),,S40300,,All concentrations,20,68,,253.0,"Chemical Resistance of REMANIT Stainless Steels, Thyssen Edelstahlwerke AG, March 1989",,B
Acetone,Stainless steels,Martensitic,403,C (Questionable),C (Questionable),,S40300,,All concentrations,Boiling,Boiling,,253.0,"Chemical Resistance of REMANIT Stainless Steels, Thyssen Edelstahlwerke AG, March 1989",,C
Acetone,Stainless steels,Martensitic,410,B (Good),B (Good),,S41000,,Pure,Room,Room,,121.0,"Cyclops Corp., Universal-Cyclops Specialty Steel Division",,B
Acetone,Stainless steels,Martensitic,410,B (Good),B (Good),,S41000,,All concentrations,20,68,,253.0,"Chemical Resistance of REMANIT Stainless Steels, Thyssen Edelstahlwerke AG, March 1989",,B
Acetone,Stainless steels,Martensitic,410,C (Questionable),C (Questionable),,S41000,,All concentrations,Boiling,Boiling,,253.0,"Chemical Resistance of REMANIT Stainless Steels, Thyssen Edelstahlwerke AG, March 1989",,C
Acetone,Stainless steels,Martensitic,416,B (Good),B (Good),,S41600,,All concentrations,20,68,,253.0,"Chemical Resistance of REMANIT Stainless Steels, Thyssen Edelstahlwerke AG, March 1989",,B
Acetone,Stainless steels,Martensitic,416,C (Questionable),C (Questionable),,S41600,,All concentrations,Boiling,Boiling,,253.0,"Chemical Resistance of REMANIT Stainless Steels, Thyssen Edelstahlwerke AG, March 1989",,C
Acetone,Stainless steels,Martensitic,420,B (Good),B (Good),,S42000,,All concentrations,20,68,,253.0,"Chemical Resistance of REMANIT Stainless Steels, Thyssen Edelstahlwerke AG, March 1989",,B
Acetone,Stainless steels,Martensitic,420,C (Questionable),C (Questionable),,S42000,,All concentrations,Boiling,Boiling,,253.0,"Chemical Resistance of REMANIT Stainless Steels, Thyssen Edelstahlwerke AG, March 1989",,C
Acetone,Stainless steels,Precipitation hardening,AM-363 ,A (Resistant),A (Resistant),,S36300 ,,Pure,Room,Room,,120.0,Allegheny Ludlum Steel Corp.,,A
Acetosalicylic Acid,Stainless steels,Austenitic,301,A (Resistant),A (Resistant),,S30100,,,20,68,,253.0,"Chemical Resistance of REMANIT Stainless Steels, Thyssen Edelstahlwerke AG, March 1989",,A
Acetosalicylic Acid,Stainless steels,Austenitic,302,A (Resistant),A (Resistant),,S30200,,,20,68,,253.0,"Chemical Resistance of REMANIT Stainless Steels, Thyssen Edelstahlwerke AG, March 1989",,A
Acetosalicylic Acid,Stainless steels,Austenitic,303,A (Resistant),A (Resistant),,S30300,,,20,68,,253.0,"Chemical Resistance of REMANIT Stainless Steels, Thyssen Edelstahlwerke AG, March 1989",,A
Acetosalicylic Acid,Stainless steels,Austenitic,303,A (Resistant),A (Resistant),,S30300,,,20,68,,253.0,"Chemical Resistance of REMANIT Stainless Steels, Thyssen Edelstahlwerke AG, March 1989",,A
Acetosalicylic Acid,Stainless steels,Austenitic,304,A (Resistant),A (Resistant),,S30400,,,20,68,,253.0,"Chemical Resistance of REMANIT Stainless Steels, Thyssen Edelstahlwerke AG, March 1989",,A
Acetosalicylic Acid,Stainless steels,Austenitic,316,A (Resistant),A (Resistant),,S31600,,,20,68,,253.0,"Chemical Resistance of REMANIT Stainless Steels, Thyssen Edelstahlwerke AG, March 1989",,A
Acetosalicylic Acid,Stainless steels,Austenitic,321,A (Resistant),A (Resistant),,S32100,,,20,68,,253.0,"Chemical Resistance of REMANIT Stainless Steels, Thyssen Edelstahlwerke AG, March 1989",,A
Acetosalicylic Acid,Stainless steels,Austenitic,347,A (Resistant),A (Resistant),,S34700,,,20,68,,253.0,"Chemical Resistance of REMANIT Stainless Steels, Thyssen Edelstahlwerke AG, March 1989",,A
Acetosalicylic Acid,Stainless steels,Austenitic,304L ,A (Resistant),A (Resistant),,S30403,,,20,68,,253.0,"Chemical Resistance of REMANIT Stainless Steels, Thyssen Edelstahlwerke AG, March 1989",,A
Acetosalicylic Acid,Stainless steels,Austenitic,304LN ,A (Resistant),A (Resistant),,S30453,,,20,68,,253.0,"Chemical Resistance of REMANIT Stainless Steels, Thyssen Edelstahlwerke AG, March 1989",,A
Acetosalicylic Acid,Stainless steels,Austenitic,316F ,A (Resistant),A (Resistant),,S31620,,,20,68,,253.0,"Chemical Resistance of REMANIT Stainless Steels, Thyssen Edelstahlwerke AG, March 1989",,A
Acetosalicylic Acid,Stainless steels,Austenitic,316L ,A (Resistant),A (Resistant),,S31603,,,20,68,,253.0,"Chemical Resistance of REMANIT Stainless Steels, Thyssen Edelstahlwerke AG, March 1989",,A
Acetosalicylic Acid,Stainless steels,Austenitic,316LN ,A (Resistant),A (Resistant),,S31653,,,20,68,,253.0,"Chemical Resistance of REMANIT Stainless Steels, Thyssen Edelstahlwerke AG, March 1989",,A
Acetosalicylic Acid,Stainless steels,Austenitic,316Ti ,A (Resistant),A (Resistant),,S31635,,,20,68,,253.0,"Chemical Resistance of REMANIT Stainless Steels, Thyssen Edelstahlwerke AG, March 1989",,A
Acetosalicylic Acid,Stainless steels,Austenitic,317L ,A (Resistant),A (Resistant),,S31703,,,20,68,,253.0,"Chemical Resistance of REMANIT Stainless Steels, Thyssen Edelstahlwerke AG, March 1989",,A
Acetosalicylic Acid,Stainless steels,Austenitic,317LN ,A (Resistant),A (Resistant),,S31725,,,20,68,,253.0,"Chemical Resistance of REMANIT Stainless Steels, Thyssen Edelstahlwerke AG, March 1989",,A
Acetosalicylic Acid,Stainless steels,Duplex,329,A (Resistant),A (Resistant),,S32900,,,20,68,,253.0,"Chemical Resistance of REMANIT Stainless Steels, Thyssen Edelstahlwerke AG, March 1989",,A
Acetosalicylic Acid,Stainless steels,Duplex,F51 ,A (Resistant),A (Resistant),,S31803,,,20,68,,253.0,"Chemical Resistance of REMANIT Stainless Steels, Thyssen Edelstahlwerke AG, March 1989",,A
Acetosalicylic Acid,Stainless steels,Ferritic,405,A (Resistant),A (Resistant),,S40500,,,20,68,,253.0,"Chemical Resistance of REMANIT Stainless Steels, Thyssen Edelstahlwerke AG, March 1989",,A
Acetosalicylic Acid,Stainless steels,Ferritic,409,A (Resistant),A (Resistant),,S40900,,,20,68,,253.0,"Chemical Resistance of REMANIT Stainless Steels, Thyssen Edelstahlwerke AG, March 1989",,A
Acetosalicylic Acid,Stainless steels,Ferritic,430,A (Resistant),A (Resistant),,S43000,,,20,68,,253.0,"Chemical Resistance of REMANIT Stainless Steels, Thyssen Edelstahlwerke AG, March 1989",,A
Acetosalicylic Acid,Stainless steels,Ferritic,434,A (Resistant),A (Resistant),,S43400,,,20,68,,253.0,"Chemical Resistance of REMANIT Stainless Steels, Thyssen Edelstahlwerke AG, March 1989",,A
Acetosalicylic Acid,Stainless steels,Martensitic,403,A (Resistant),A (Resistant),,S40300,,,20,68,,253.0,"Chemical Resistance of REMANIT Stainless Steels, Thyssen Edelstahlwerke AG, March 1989",,A
Acetosalicylic Acid,Stainless steels,Martensitic,410,A (Resistant),A (Resistant),,S41000,,,20,68,,253.0,"Chemical Resistance of REMANIT Stainless Steels, Thyssen Edelstahlwerke AG, March 1989",,A
Acetosalicylic Acid,Stainless steels,Martensitic,416,A (Resistant),A (Resistant),,S41600,,,20,68,,253.0,"Chemical Resistance of REMANIT Stainless Steels, Thyssen Edelstahlwerke AG, March 1989",,A
Acetosalicylic Acid,Stainless steels,Martensitic,420,A (Resistant),A (Resistant),,S42000,,,20,68,,253.0,"Chemical Resistance of REMANIT Stainless Steels, Thyssen Edelstahlwerke AG, March 1989",,A
Adipic Acid,Refractory metals and alloys,Titanium and alloys,Titanium ,0.05 max ,2 max ,,,,0-67,204,400,,20.0,"N.D. Tomashov and P.M. Altovskii, Corrosion and Protection of Titanium, Government Scientific-Technical Publication of Machine-Building Literature (Russian translation), 1963; L.C. Covington and R.W. Schultz, Corrosion Resistance of Titanium, TIMET Corpor",0.05,
Adipic Acid,Refractory metals and alloys,Titanium and alloys,Titanium ,A (Resistant),A (Resistant),,,,67,240,464,,90.0,"N.D. Tomashov and P.M. Altovskii, Corrosion and Protection of Titanium, Government Scientific-Technical Publication of Machine-Building Literature (Russian translation), 1963; L.C. Covington and R.W. Schultz, Corrosion of Resistance of Titanium, TIMET Cor",,A
Adipic Acid,Refractory metals and alloys,Titanium and alloys,Titanium ,A (Resistant),A (Resistant),,,Plus 15-20% glutaric acid + CH3.COOH,25,199,390,,90.0,"N.D. Tomashov and P.M. Altovskii, Corrosion and Protection of Titanium, Government Scientific-Technical Publication of Machine-Building Literature (Russian translation), 1963; L.C. Covington and R.W. Schultz, Corrosion of Resistance of Titanium, TIMET Cor",,A
Adipic Acid,Refractory metals and alloys,Titanium and alloys,Titanium ,A (Resistant),A (Resistant),,,"Plus 20% glutaric acid, 5% acetic acid",25,200,390,,20.0,"N.D. Tomashov and P.M. Altovskii, Corrosion and Protection of Titanium, Government Scientific-Technical Publication of Machine-Building Literature (Russian translation), 1963; L.C. Covington and R.W. Schultz, Corrosion Resistance of Titanium, TIMET Corpor",,A
Adipic Acid,Stainless steels,Precipitation hardening,AM-363 stainless steel ,A (Resistant),A (Resistant),,S36300,,Pure,Room,Room,,120.0,Allegheny Ludlum Steel Corp.,,A
Aluminum Acetate,Stainless steels,Austenitic,301,A (Resistant),A (Resistant),,S30100,,Saturated,20,68,,253.0,"Chemical Resistance of REMANIT Stainless Steels, Thyssen Edelstahlwerke AG, March 1989",,A
Aluminum Acetate,Stainless steels,Austenitic,301,A (Resistant),A (Resistant),,S30100,,Saturated,Boiling,Boiling,,253.0,"Chemical Resistance of REMANIT Stainless Steels, Thyssen Edelstahlwerke AG, March 1989",,A
Aluminum Acetate,Stainless steels,Austenitic,302,A (Resistant),A (Resistant),,S30200,,Saturated,20,68,,253.0,"Chemical Resistance of REMANIT Stainless Steels, Thyssen Edelstahlwerke AG, March 1989",,A
Aluminum Acetate,Stainless steels,Austenitic,302,A (Resistant),A (Resistant),,S30200,,Saturated,Boiling,Boiling,,253.0,"Chemical Resistance of REMANIT Stainless Steels, Thyssen Edelstahlwerke AG, March 1989",,A
Aluminum Acetate,Stainless steels,Austenitic,303,A (Resistant),A (Resistant),,S30300,,Saturated,20,68,,253.0,"Chemical Resistance of REMANIT Stainless Steels, Thyssen Edelstahlwerke AG, March 1989",,A
Aluminum Acetate,Stainless steels,Austenitic,303,A (Resistant),A (Resistant),,S30300,,Saturated,20,68,,253.0,"Chemical Resistance of REMANIT Stainless Steels, Thyssen Edelstahlwerke AG, March 1989",,A
Aluminum Acetate,Stainless steels,Austenitic,303,A (Resistant),A (Resistant),,S30300,,Saturated,Boiling,Boiling,,253.0,"Chemical Resistance of REMANIT Stainless Steels, Thyssen Edelstahlwerke AG, March 1989",,A
Aluminum Acetate,Stainless steels,Austenitic,303,A (Resistant),A (Resistant),,S30300,,Saturated,Boiling,Boiling,,253.0,"Chemical Resistance of REMANIT Stainless Steels, Thyssen Edelstahlwerke AG, March 1989",,A
Aluminum Acetate,Stainless steels,Austenitic,304,A (Resistant),A (Resistant),,S30400,,Saturated,20,68,,253.0,"Chemical Resistance of REMANIT Stainless Steels, Thyssen Edelstahlwerke AG, March 1989",,A
Aluminum Acetate,Stainless steels,Austenitic,304,A (Resistant),A (Resistant),,S30400,,Saturated,Boiling,Boiling,,253.0,"Chemical Resistance of REMANIT Stainless Steels, Thyssen Edelstahlwerke AG, March 1989",,A
Aluminum Acetate,Stainless steels,Austenitic,316,A (Resistant),A (Resistant),,S31600,,Saturated,20,68,,253.0,"Chemical Resistance of REMANIT Stainless Steels, Thyssen Edelstahlwerke AG, March 1989",,A
Aluminum Acetate,Stainless steels,Austenitic,316,A (Resistant),A (Resistant),,S31600,,Saturated,Boiling,Boiling,,253.0,"Chemical Resistance of REMANIT Stainless Steels, Thyssen Edelstahlwerke AG, March 1989",,A
Aluminum Acetate,Stainless steels,Austenitic,321,A (Resistant),A (Resistant),,S32100,,Saturated,20,68,,253.0,"Chemical Resistance of REMANIT Stainless Steels, Thyssen Edelstahlwerke AG, March 1989",,A
Aluminum Acetate,Stainless steels,Austenitic,321,A (Resistant),A (Resistant),,S32100,,Saturated,Boiling,Boiling,,253.0,"Chemical Resistance of REMANIT Stainless Steels, Thyssen Edelstahlwerke AG, March 1989",,A
Aluminum Acetate,Stainless steels,Austenitic,347,A (Resistant),A (Resistant),,S34700,,Saturated,20,68,,253.0,"Chemical Resistance of REMANIT Stainless Steels, Thyssen Edelstahlwerke AG, March 1989",,A
Aluminum Acetate,Stainless steels,Austenitic,347,A (Resistant),A (Resistant),,S34700,,Saturated,Boiling,Boiling,,253.0,"Chemical Resistance of REMANIT Stainless Steels, Thyssen Edelstahlwerke AG, March 1989",,A
Aluminum Acetate,Stainless steels,Austenitic,304L ,A (Resistant),A (Resistant),,S30403,,Saturated,20,68,,253.0,"Chemical Resistance of REMANIT Stainless Steels, Thyssen Edelstahlwerke AG, March 1989",,A
Aluminum Acetate,Stainless steels,Austenitic,304L ,A (Resistant),A (Resistant),,S30403,,Saturated,Boiling,Boiling,,253.0,"Chemical Resistance of REMANIT Stainless Steels, Thyssen Edelstahlwerke AG, March 1989",,A
Aluminum Acetate,Stainless steels,Austenitic,304LN ,A (Resistant),A (Resistant),,S30453,,Saturated,20,68,,253.0,"Chemical Resistance of REMANIT Stainless Steels, Thyssen Edelstahlwerke AG, March 1989",,A
Aluminum Acetate,Stainless steels,Austenitic,304LN ,A (Resistant),A (Resistant),,S30453,,Saturated,Boiling,Boiling,,253.0,"Chemical Resistance of REMANIT Stainless Steels, Thyssen Edelstahlwerke AG, March 1989",,A
Aluminum Acetate,Stainless steels,Austenitic,316F ,A (Resistant),A (Resistant),,S31620,,Saturated,20,68,,253.0,"Chemical Resistance of REMANIT Stainless Steels, Thyssen Edelstahlwerke AG, March 1989",,A
Aluminum Acetate,Stainless steels,Austenitic,316F ,A (Resistant),A (Resistant),,S31620,,Saturated,Boiling,Boiling,,253.0,"Chemical Resistance of REMANIT Stainless Steels, Thyssen Edelstahlwerke AG, March 1989",,A
Aluminum Acetate,Stainless steels,Austenitic,316L ,A (Resistant),A (Resistant),,S31603,,Saturated,20,68,,253.0,"Chemical Resistance of REMANIT Stainless Steels, Thyssen Edelstahlwerke AG, March 1989",,A
Aluminum Acetate,Stainless steels,Austenitic,316L ,A (Resistant),A (Resistant),,S31603,,Saturated,Boiling,Boiling,,253.0,"Chemical Resistance of REMANIT Stainless Steels, Thyssen Edelstahlwerke AG, March 1989",,A
Aluminum Acetate,Stainless steels,Austenitic,316LN ,A (Resistant),A (Resistant),,S31653,,Saturated,20,68,,253.0,"Chemical Resistance of REMANIT Stainless Steels, Thyssen Edelstahlwerke AG, March 1989",,A
Aluminum Acetate,Stainless steels,Austenitic,316LN ,A (Resistant),A (Resistant),,S31653,,Saturated,Boiling,Boiling,,253.0,"Chemical Resistance of REMANIT Stainless Steels, Thyssen Edelstahlwerke AG, March 1989",,A
Aluminum Acetate,Stainless steels,Austenitic,316Ti ,A (Resistant),A (Resistant),,S31635,,Saturated,20,68,,253.0,"Chemical Resistance of REMANIT Stainless Steels, Thyssen Edelstahlwerke AG, March 1989",,A
Aluminum Chloride,Stainless steels,Austenitic,304,D (Poor),D (Poor),,S30400,,5,21,70,,121.0,"Cyclops Corp., Universal-Cyclops Specialty Steel Division",,D
Aluminum Acetate,Stainless steels,Austenitic,316Ti ,A (Resistant),A (Resistant),,S31635,,Saturated,Boiling,Boiling,,253.0,"Chemical Resistance of REMANIT Stainless Steels, Thyssen Edelstahlwerke AG, March 1989",,A
