Repository: wfreinhart/matse219

# MATSE 219: Materials Informatics

Auto-generated from the private authoring repo (matse219-instructor). Do not edit here directly -- changes are overwritten on the next publish run.

## Lectures

- [Lecture01](https://colab.research.google.com/github/wfreinhart/matse219/blob/staging/notebooks/Lecture01.ipynb)
- [Lecture02](https://colab.research.google.com/github/wfreinhart/matse219/blob/staging/notebooks/Lecture02.ipynb)
- [Lecture03](https://colab.research.google.com/github/wfreinhart/matse219/blob/staging/notebooks/Lecture03.ipynb)
- [Lecture04](https://colab.research.google.com/github/wfreinhart/matse219/blob/staging/notebooks/Lecture04.ipynb)

File: datasets/corrosion.csv (part 7 of 142)
Environment,Material Group,Material Family,Material,Rate (mm/yr) or Rating,Rate (mils/yr) or Rating,Localized Attack,UNS,Condition/Comment,Concentration (Vol %),Temperature (deg C),Temperature (deg F),Duration,Reference #,Reference,rate_mm_yr_numeric,rate_letter_grade
Aluminum Acetate,Stainless steels,Austenitic,317L ,A (Resistant),A (Resistant),,S31703,,Saturated,20,68,,253.0,"Chemical Resistance of REMANIT Stainless Steels, Thyssen Edelstahlwerke AG, March 1989",,A
Aluminum Acetate,Stainless steels,Austenitic,317L ,A (Resistant),A (Resistant),,S31703,,Saturated,Boiling,Boiling,,253.0,"Chemical Resistance of REMANIT Stainless Steels, Thyssen Edelstahlwerke AG, March 1989",,A
Aluminum Acetate,Stainless steels,Austenitic,317LN ,A (Resistant),A (Resistant),,S31725,,Saturated,20,68,,253.0,"Chemical Resistance of REMANIT Stainless Steels, Thyssen Edelstahlwerke AG, March 1989",,A
Aluminum Acetate,Stainless steels,Austenitic,317LN ,A (Resistant),A (Resistant),,S31725,,Saturated,Boiling,Boiling,,253.0,"Chemical Resistance of REMANIT Stainless Steels, Thyssen Edelstahlwerke AG, March 1989",,A
Aluminum Acetate,Stainless steels,Duplex,329,A (Resistant),A (Resistant),,S32900,,Saturated,20,68,,253.0,"Chemical Resistance of REMANIT Stainless Steels, Thyssen Edelstahlwerke AG, March 1989",,A
Aluminum Acetate,Stainless steels,Duplex,329,A (Resistant),A (Resistant),,S32900,,Saturated,Boiling,Boiling,,253.0,"Chemical Resistance of REMANIT Stainless Steels, Thyssen Edelstahlwerke AG, March 1989",,A
Aluminum Acetate,Stainless steels,Duplex,F51 ,A (Resistant),A (Resistant),,S31803,,Saturated,20,68,,253.0,"Chemical Resistance of REMANIT Stainless Steels, Thyssen Edelstahlwerke AG, March 1989",,A
Aluminum Acetate,Stainless steels,Duplex,F51 ,A (Resistant),A (Resistant),,S31803,,Saturated,Boiling,Boiling,,253.0,"Chemical Resistance of REMANIT Stainless Steels, Thyssen Edelstahlwerke AG, March 1989",,A
Aluminum Acetate,Stainless steels,Ferritic,430,A (Resistant),A (Resistant),,S43000,,Saturated,20,68,,253.0,"Chemical Resistance of REMANIT Stainless Steels, Thyssen Edelstahlwerke AG, March 1989",,A
Aluminum Acetate,Stainless steels,Ferritic,430,A (Resistant),A (Resistant),,S43000,,Saturated,Boiling,Boiling,,253.0,"Chemical Resistance of REMANIT Stainless Steels, Thyssen Edelstahlwerke AG, March 1989",,A
Aluminum Acetate,Stainless steels,Ferritic,434,A (Resistant),A (Resistant),,S43400,,Saturated,20,68,,253.0,"Chemical Resistance of REMANIT Stainless Steels, Thyssen Edelstahlwerke AG, March 1989",,A
Aluminum Acetate,Stainless steels,Ferritic,434,A (Resistant),A (Resistant),,S43400,,Saturated,Boiling,Boiling,,253.0,"Chemical Resistance of REMANIT Stainless Steels, Thyssen Edelstahlwerke AG, March 1989",,A
Aluminum Ammonium Sulfate,Stainless steels,Austenitic,301,A (Resistant),A (Resistant),,S30100,,,20,68,,253.0,"Chemical Resistance of REMANIT Stainless Steels, Thyssen Edelstahlwerke AG, March 1989",,A
Aluminum Ammonium Sulfate,Stainless steels,Austenitic,301,D (Poor),D (Poor),,S30100,,,Boiling,Boiling,,253.0,"Chemical Resistance of REMANIT Stainless Steels, Thyssen Edelstahlwerke AG, March 1989",,D
Aluminum Ammonium Sulfate,Stainless steels,Austenitic,302,A (Resistant),A (Resistant),,S30200,,,20,68,,253.0,"Chemical Resistance of REMANIT Stainless Steels, Thyssen Edelstahlwerke AG, March 1989",,A
Aluminum Ammonium Sulfate,Stainless steels,Austenitic,302,D (Poor),D (Poor),,S30200,,,Boiling,Boiling,,253.0,"Chemical Resistance of REMANIT Stainless Steels, Thyssen Edelstahlwerke AG, March 1989",,D
Aluminum Ammonium Sulfate,Stainless steels,Austenitic,303,A (Resistant),A (Resistant),,S30300,,,20,68,,253.0,"Chemical Resistance of REMANIT Stainless Steels, Thyssen Edelstahlwerke AG, March 1989",,A
Aluminum Ammonium Sulfate,Stainless steels,Austenitic,303,D (Poor),D (Poor),,S30300,,,Boiling,Boiling,,253.0,"Chemical Resistance of REMANIT Stainless Steels, Thyssen Edelstahlwerke AG, March 1989",,D
Aluminum Ammonium Sulfate,Stainless steels,Austenitic,304,A (Resistant),A (Resistant),,S30400,,,20,68,,253.0,"Chemical Resistance of REMANIT Stainless Steels, Thyssen Edelstahlwerke AG, March 1989",,A
Aluminum Ammonium Sulfate,Stainless steels,Austenitic,304,D (Poor),D (Poor),,S30400,,,Boiling,Boiling,,253.0,"Chemical Resistance of REMANIT Stainless Steels, Thyssen Edelstahlwerke AG, March 1989",,D
Aluminum Ammonium Sulfate,Stainless steels,Austenitic,316,A (Resistant),A (Resistant),,S31600,,,20,68,,253.0,"Chemical Resistance of REMANIT Stainless Steels, Thyssen Edelstahlwerke AG, March 1989",,A
Aluminum Ammonium Sulfate,Stainless steels,Austenitic,316,C (Questionable),C (Questionable),,S31600,,,Boiling,Boiling,,253.0,"Chemical Resistance of REMANIT Stainless Steels, Thyssen Edelstahlwerke AG, March 1989",,C
Aluminum Ammonium Sulfate,Stainless steels,Austenitic,321,A (Resistant),A (Resistant),,S32100,,,20,68,,253.0,"Chemical Resistance of REMANIT Stainless Steels, Thyssen Edelstahlwerke AG, March 1989",,A
Aluminum Ammonium Sulfate,Stainless steels,Austenitic,321,D (Poor),D (Poor),,S32100,,,Boiling,Boiling,,253.0,"Chemical Resistance of REMANIT Stainless Steels, Thyssen Edelstahlwerke AG, March 1989",,D
Aluminum Ammonium Sulfate,Stainless steels,Austenitic,347,A (Resistant),A (Resistant),,S34700,,,20,68,,253.0,"Chemical Resistance of REMANIT Stainless Steels, Thyssen Edelstahlwerke AG, March 1989",,A
Aluminum Ammonium Sulfate,Stainless steels,Austenitic,347,D (Poor),D (Poor),,S34700,,,Boiling,Boiling,,253.0,"Chemical Resistance of REMANIT Stainless Steels, Thyssen Edelstahlwerke AG, March 1989",,D
Aluminum Ammonium Sulfate,Stainless steels,Austenitic,304L ,A (Resistant),A (Resistant),,S30403,,,20,68,,253.0,"Chemical Resistance of REMANIT Stainless Steels, Thyssen Edelstahlwerke AG, March 1989",,A
Aluminum Ammonium Sulfate,Stainless steels,Austenitic,304L ,D (Poor),D (Poor),,S30403,,,Boiling,Boiling,,253.0,"Chemical Resistance of REMANIT Stainless Steels, Thyssen Edelstahlwerke AG, March 1989",,D
Aluminum Ammonium Sulfate,Stainless steels,Austenitic,304LN ,A (Resistant),A (Resistant),,S30453,,,20,68,,253.0,"Chemical Resistance of REMANIT Stainless Steels, Thyssen Edelstahlwerke AG, March 1989",,A
Aluminum Ammonium Sulfate,Stainless steels,Austenitic,304LN ,D (Poor),D (Poor),,S30453,,,Boiling,Boiling,,253.0,"Chemical Resistance of REMANIT Stainless Steels, Thyssen Edelstahlwerke AG, March 1989",,D
Aluminum Ammonium Sulfate,Stainless steels,Austenitic,316F ,A (Resistant),A (Resistant),,S31620,,,20,68,,253.0,"Chemical Resistance of REMANIT Stainless Steels, Thyssen Edelstahlwerke AG, March 1989",,A
Aluminum Ammonium Sulfate,Stainless steels,Austenitic,316F ,D (Poor),D (Poor),,S31620,,,Boiling,Boiling,,253.0,"Chemical Resistance of REMANIT Stainless Steels, Thyssen Edelstahlwerke AG, March 1989",,D
Aluminum Ammonium Sulfate,Stainless steels,Austenitic,316L ,A (Resistant),A (Resistant),,S31603,,,20,68,,253.0,"Chemical Resistance of REMANIT Stainless Steels, Thyssen Edelstahlwerke AG, March 1989",,A
Aluminum Ammonium Sulfate,Stainless steels,Austenitic,316L ,C (Questionable),C (Questionable),,S31603,,,Boiling,Boiling,,253.0,"Chemical Resistance of REMANIT Stainless Steels, Thyssen Edelstahlwerke AG, March 1989",,C
Aluminum Ammonium Sulfate,Stainless steels,Austenitic,316LN ,A (Resistant),A (Resistant),,S31653,,,20,68,,253.0,"Chemical Resistance of REMANIT Stainless Steels, Thyssen Edelstahlwerke AG, March 1989",,A
Aluminum Ammonium Sulfate,Stainless steels,Austenitic,316LN ,C (Questionable),C (Questionable),,S31653,,,Boiling,Boiling,,253.0,"Chemical Resistance of REMANIT Stainless Steels, Thyssen Edelstahlwerke AG, March 1989",,C
Aluminum Ammonium Sulfate,Stainless steels,Austenitic,316Ti ,A (Resistant),A (Resistant),,S31635,,,20,68,,253.0,"Chemical Resistance of REMANIT Stainless Steels, Thyssen Edelstahlwerke AG, March 1989",,A
Aluminum Ammonium Sulfate,Stainless steels,Austenitic,316Ti ,C (Questionable),C (Questionable),,S31635,,,Boiling,Boiling,,253.0,"Chemical Resistance of REMANIT Stainless Steels, Thyssen Edelstahlwerke AG, March 1989",,C
Aluminum Ammonium Sulfate,Stainless steels,Austenitic,317L ,A (Resistant),A (Resistant),,S31703,,,20,68,,253.0,"Chemical Resistance of REMANIT Stainless Steels, Thyssen Edelstahlwerke AG, March 1989",,A
Aluminum Ammonium Sulfate,Stainless steels,Austenitic,317L ,C (Questionable),C (Questionable),,S31703,,,Boiling,Boiling,,253.0,"Chemical Resistance of REMANIT Stainless Steels, Thyssen Edelstahlwerke AG, March 1989",,C
Aluminum Ammonium Sulfate,Stainless steels,Austenitic,317LN ,A (Resistant),A (Resistant),,S31725,,,20,68,,253.0,"Chemical Resistance of REMANIT Stainless Steels, Thyssen Edelstahlwerke AG, March 1989",,A
Aluminum Ammonium Sulfate,Stainless steels,Austenitic,317LN ,C (Questionable),C (Questionable),,S31725,,,Boiling,Boiling,,253.0,"Chemical Resistance of REMANIT Stainless Steels, Thyssen Edelstahlwerke AG, March 1989",,C
Aluminum Ammonium Sulfate,Stainless steels,Duplex,329,A (Resistant),A (Resistant),,S32900,,,20,68,,253.0,"Chemical Resistance of REMANIT Stainless Steels, Thyssen Edelstahlwerke AG, March 1989",,A
Aluminum Ammonium Sulfate,Stainless steels,Duplex,329,C (Questionable),C (Questionable),,S32900,,,Boiling,Boiling,,253.0,"Chemical Resistance of REMANIT Stainless Steels, Thyssen Edelstahlwerke AG, March 1989",,C
Aluminum Ammonium Sulfate,Stainless steels,Duplex,F51 ,A (Resistant),A (Resistant),,S31803,,,20,68,,253.0,"Chemical Resistance of REMANIT Stainless Steels, Thyssen Edelstahlwerke AG, March 1989",,A
Aluminum Ammonium Sulfate,Stainless steels,Duplex,F51 ,C (Questionable),C (Questionable),,S31803,,,Boiling,Boiling,,253.0,"Chemical Resistance of REMANIT Stainless Steels, Thyssen Edelstahlwerke AG, March 1989",,C
Aluminum Ammonium Sulfate,Stainless steels,Ferritic,434,A (Resistant),A (Resistant),,S43400,,,20,68,,253.0,"Chemical Resistance of REMANIT Stainless Steels, Thyssen Edelstahlwerke AG, March 1989",,A
Aluminum Chloride,Aluminum and alloys,99.0% min Al,Aluminum (99.0-99.5%) ,A (Resistant),A (Resistant),,,Anhydrous,,20,68,,92.0,"F. King, Aluminum and Its Alloys, Ellis Horwood, Chichester, England, 1987, p 282-291",,A
Aluminum Chloride,Aluminum and alloys,Aluminum,Aluminum alloys ,A (Resistant),A (Resistant),,,Anhydrous,,20,68,,92.0,"F. King, Aluminum and Its Alloys, Ellis Horwood, Chichester, England, 1987, p 282-291",,A
Aluminum Chloride,Copper and alloys,Aluminum bronze,Aluminum bronze ,B (Good),B (Good),,,,,,,,93.0,"H. Leidheiser, Jr., The Corrosion of Copper, Tin and Their Alloys, John Wiley & Sons, New York, 1971, p 90-96",,B
Aluminum Chloride,Copper and alloys,Brass,Brass ,C (Questionable),C (Questionable),,,,,,,,93.0,"H. Leidheiser, Jr., The Corrosion of Copper, Tin and Their Alloys, John Wiley & Sons, New York, 1971, p 90-96",,C
Aluminum Chloride,Copper and alloys,Brass,Cartridge brass ,D (Poor),D (Poor),,C26000,,,,,,93.0,"H. Leidheiser, Jr., The Corrosion of Copper, Tin and Their Alloys, John Wiley & Sons, New York, 1971, p 90-96",,D
Aluminum Chloride,Copper and alloys,Brass,Commercial bronze ,B (Good),B (Good),,C22000,,,,,,93.0,"H. Leidheiser, Jr., The Corrosion of Copper, Tin and Their Alloys, John Wiley & Sons, New York, 1971, p 90-96",,B
Aluminum Chloride,Copper and alloys,Brass,Muntz metal ,D (Poor),D (Poor),,C28000,,,,,,93.0,"H. Leidheiser, Jr., The Corrosion of Copper, Tin and Their Alloys, John Wiley & Sons, New York, 1971, p 90-96",,D
Aluminum Chloride,Copper and alloys,Brass,Red brass ,B (Good),B (Good),,C23000,,,,,,93.0,"H. Leidheiser, Jr., The Corrosion of Copper, Tin and Their Alloys, John Wiley & Sons, New York, 1971, p 90-96",,B
Aluminum Chloride,Copper and alloys,Copper,Electrolytic copper ,B (Good),B (Good),,C11000,,,,,,93.0,"H. Leidheiser, Jr., The Corrosion of Copper, Tin and Their Alloys, John Wiley & Sons, New York, 1971, p 90-96",,B
Aluminum Chloride,Copper and alloys,Copper,Phosphor copper ,B (Good),B (Good),,C12200,,,,,,93.0,"H. Leidheiser, Jr., The Corrosion of Copper, Tin and Their Alloys, John Wiley & Sons, New York, 1971, p 90-96",,B
Aluminum Chloride,Copper and alloys,Copper-nickel,70-30 cupronickel ,B (Good),B (Good),,C71500,,,,,,93.0,"H. Leidheiser, Jr., The Corrosion of Copper, Tin and Their Alloys, John Wiley & Sons, New York, 1971, p 90-96",,B
Aluminum Chloride,Copper and alloys,Copper-nickel,90-10 cupronickel ,B (Good),B (Good),,C70600,,,,,,93.0,"H. Leidheiser, Jr., The Corrosion of Copper, Tin and Their Alloys, John Wiley & Sons, New York, 1971, p 90-96",,B
Aluminum Chloride,Copper and alloys,Leaded brass,Architectural bronze ,D (Poor),D (Poor),,C38500,,,,,,93.0,"H. Leidheiser, Jr., The Corrosion of Copper, Tin and Their Alloys, John Wiley & Sons, New York, 1971, p 90-96",,D
Aluminum Chloride,Copper and alloys,Leaded brass,Free-cutting brass ,D (Poor),D (Poor),,C36000,,,,,,93.0,"H. Leidheiser, Jr., The Corrosion of Copper, Tin and Their Alloys, John Wiley & Sons, New York, 1971, p 90-96",,D
Aluminum Chloride,Copper and alloys,Nickel-silver,Nickel-silver ,B (Good),B (Good),,,,18,,,,93.0,"H. Leidheiser, Jr., The Corrosion of Copper, Tin and Their Alloys, John Wiley & Sons, New York, 1971, p 90-96",,B
Aluminum Chloride,Copper and alloys,Phosphor bronze,Phosphor bronze- 5% Sn ,B (Good),B (Good),,C51000,,,,,,93.0,"H. Leidheiser, Jr., The Corrosion of Copper, Tin and Their Alloys, John Wiley & Sons, New York, 1971, p 90-96",,B
Aluminum Chloride,Copper and alloys,Phosphor bronze,Phosphor bronze- 8% Sn ,B (Good),B (Good),,C52100,,,,,,93.0,"H. Leidheiser, Jr., The Corrosion of Copper, Tin and Their Alloys, John Wiley & Sons, New York, 1971, p 90-96",,B
Aluminum Chloride,Copper and alloys,Silicon bronze,"Silicon bronze, high ",B (Good),B (Good),,C65500,,,,,,93.0,"H. Leidheiser, Jr., The Corrosion of Copper, Tin and Their Alloys, John Wiley & Sons, New York, 1971, p 90-96",,B
Aluminum Chloride,Copper and alloys,Silicon bronze,"Silicon bronze, low ",B (Good),B (Good),,C65100,,,,,,93.0,"H. Leidheiser, Jr., The Corrosion of Copper, Tin and Their Alloys, John Wiley & Sons, New York, 1971, p 90-96",,B
Aluminum Chloride,Copper and alloys,Tin brass,Admiralty brass ,C (Questionable),C (Questionable),,C44300,,,,,,93.0,"H. Leidheiser, Jr., The Corrosion of Copper, Tin and Their Alloys, John Wiley & Sons, New York, 1971, p 90-96",,C
Aluminum Chloride,Copper and alloys,Tin brass,Naval brass ,D (Poor),D (Poor),,C46400,,,,,,93.0,"H. Leidheiser, Jr., The Corrosion of Copper, Tin and Their Alloys, John Wiley & Sons, New York, 1971, p 90-96",,D
Aluminum Chloride,Miscellaneous,Lead and alloys,Lead ,0.5 max ,20 max ,,L50045,,0-10,24,75,,95.0,"Lead for Corrosion Resistant Applications: A Guide, Lead Industries Association, Inc. New York, p 72",0.5,
Aluminum Chloride,Miscellaneous,Noble metals,Platinum ,0.05 max ,2 max ,,P04995,,All,Boiling,Boiling,,5.0,"Metals Handbook, Ninth Edition, Vol 13, Corrosion, ASM International, Metals Park, OH, 1987, p 802",0.05,
Aluminum Chloride,Miscellaneous,Noble metals,Silver ,0.05 max ,2 max ,,P07010,Provided oxidizing agents are not present,All,Boiling,Boiling,,9.0,"Metals Handbook, Ninth Edition, Vol 13, Corrosion, ASM International, Metals Park, OH, 1987, p 796",0.05,
Aluminum Chloride,Miscellaneous,Tin and alloys,Tin ,A (Resistant),A (Resistant),Pitting possible in stagnant solutions,,,,20,68,,94.0,"H. Leidheiser, Jr., The Corrosion of Copper, Tin and Their Alloys, John Wiley & Sons, New York, 1971, p 287-290",,A
Aluminum Chloride,Miscellaneous,Tin and alloys,Tin ,D (Poor),D (Poor),,,,,60,140,,94.0,"H. Leidheiser, Jr., The Corrosion of Copper, Tin and Their Alloys, John Wiley & Sons, New York, 1971, p 287-290",,D
Aluminum Chloride,Miscellaneous,Tin and alloys,Tin ,D (Poor),D (Poor),,,,,100,212,,94.0,"H. Leidheiser, Jr., The Corrosion of Copper, Tin and Their Alloys, John Wiley & Sons, New York, 1971, p 287-290",,D
Aluminum Chloride,Refractory metals and alloys,Niobium and alloys,Niobium ,0.005,0.2,,R04210,,25,Boiling,Boiling,,2.0,"Metals Handbook, Ninth Edition, Vol 13, Corrosion, ASM International, Metals Park, OH, 1987, p 723-724",0.005,
Aluminum Chloride,Refractory metals and alloys,Tantalum and alloys,Tantalum ,A (Resistant),A (Resistant),,R05210,,10,100,212,,42.0,"P.A. Schweitzer, Tantalum, in Corrosion and Corrosion Protection Handbook, P.A. Schweitzer, Ed., Marcel Dekker, New York, 1983, p 182-183",,A
Aluminum Chloride,Refractory metals and alloys,Titanium and alloys,Titanium ,0.002,0.08,,,,10,100,212,,90.0,"N.D. Tomashov and P.M. Altovskii, Corrosion and Protection of Titanium, Government Scientific-Technical Publication of Machine-Building Literature (Russian translation), 1963; L.C. Covington and R.W. Schultz, Corrosion of Resistance of Titanium, TIMET Cor",0.002,
Aluminum Chloride,Refractory metals and alloys,Titanium and alloys,Titanium ,0.03,1.2,,,,10,150,302,,90.0,"N.D. Tomashov and P.M. Altovskii, Corrosion and Protection of Titanium, Government Scientific-Technical Publication of Machine-Building Literature (Russian translation), 1963; L.C. Covington and R.W. Schultz, Corrosion of Resistance of Titanium, TIMET Cor",0.03,
Aluminum Chloride,Refractory metals and alloys,Titanium and alloys,Titanium ,A (Resistant),A (Resistant),,,,25,60,140,,90.0,"N.D. Tomashov and P.M. Altovskii, Corrosion and Protection of Titanium, Government Scientific-Technical Publication of Machine-Building Literature (Russian translation), 1963; L.C. Covington and R.W. Schultz, Corrosion of Resistance of Titanium, TIMET Cor",,A
Aluminum Chloride,Refractory metals and alloys,Titanium and alloys,Titanium ,6.55,262,,,,25,100,212,,90.0,"N.D. Tomashov and P.M. Altovskii, Corrosion and Protection of Titanium, Government Scientific-Technical Publication of Machine-Building Literature (Russian translation), 1963; L.C. Covington and R.W. Schultz, Corrosion of Resistance of Titanium, TIMET Cor",6.55,
Aluminum Chloride,Refractory metals and alloys,Titanium and alloys,Titanium ,0.002,0.08,,,Aerated,10,100,212,,90.0,"N.D. Tomashov and P.M. Altovskii, Corrosion and Protection of Titanium, Government Scientific-Technical Publication of Machine-Building Literature (Russian translation), 1963; L.C. Covington and R.W. Schultz, Corrosion of Resistance of Titanium, TIMET Cor",0.002,
Aluminum Chloride,Refractory metals and alloys,Titanium and alloys,Titanium ,3.15,126,,,Aerated,25,100,212,,90.0,"N.D. Tomashov and P.M. Altovskii, Corrosion and Protection of Titanium, Government Scientific-Technical Publication of Machine-Building Literature (Russian translation), 1963; L.C. Covington and R.W. Schultz, Corrosion of Resistance of Titanium, TIMET Cor",3.15,
Aluminum Chloride,Refractory metals and alloys,Titanium and alloys,"Titanium, grade 12 ",A (Resistant),A (Resistant),,R53400,,10,Boiling,Boiling,,33.0,"R.W. Schultz and J.S. Grauman, Fundamental Corrosion Characterization of High-Strength Titanium Alloys, in Industrial Applications of Titanium and Zirconium: Fourth Volume, STP 917, ASTM, Philadelphia, 1986, p 130-143; L.C. Covington and R.W. Schultz, Cor",,A
Aluminum Chloride,Refractory metals and alloys,Titanium and alloys,"Titanium, grade 7 ",0.025 max ,1 max ,,R52400,,10,100,212,,33.0,"R.W. Schultz and J.S. Grauman, Fundamental Corrosion Characterization of High-Strength Titanium Alloys, in Industrial Applications of Titanium and Zirconium: Fourth Volume, STP 917, ASTM, Philadelphia, 1986, p 130-143; L.C. Covington and R.W. Schultz, Cor",0.025,
Aluminum Chloride,Refractory metals and alloys,Titanium and alloys,"Titanium, grade 7 ",0.025,1,,R52400,,25,100,212,,33.0,"R.W. Schultz and J.S. Grauman, Fundamental Corrosion Characterization of High-Strength Titanium Alloys, in Industrial Applications of Titanium and Zirconium: Fourth Volume, STP 917, ASTM, Philadelphia, 1986, p 130-143; L.C. Covington and R.W. Schultz, Cor",0.025,
Aluminum Chloride,Refractory metals and alloys,Zirconium and alloys,Zr702 ,0.025 max ,1 max ,,R60702,,"5,10,25",35-100,95-212,,15.0,"Metals Handbook, Ninth Edition, Vol 13, Corrosion, ASM International, Metals Park, OH, 1987, p 711-715",0.025,
Aluminum Chloride,Refractory metals and alloys,Zirconium and alloys,Zr702 ,0.025 max ,1 max ,,R60702,,25,Boiling,Boiling,,15.0,"Metals Handbook, Ninth Edition, Vol 13, Corrosion, ASM International, Metals Park, OH, 1987, p 711-715",0.025,
Aluminum Chloride,Refractory metals and alloys,Zirconium and alloys,Zr702 ,0.05 max ,2 max ,,R60702,,40,100,212,,15.0,"Metals Handbook, Ninth Edition, Vol 13, Corrosion, ASM International, Metals Park, OH, 1987, p 711-715",0.05,
Aluminum Chloride,Refractory metals and alloys,Zirconium and alloys,Zr702 ,0.05 max ,2 max ,,R60702,Aerated,"5,10",60,140,,15.0,"Metals Handbook, Ninth Edition, Vol 13, Corrosion, ASM International, Metals Park, OH, 1987, p 711-715",0.05,
Aluminum Chloride,Refractory metals and alloys,Zirconium and alloys,Zr705 ,0.025 max ,1 max ,,R60705,,25,Boiling,Boiling,,15.0,"Metals Handbook, Ninth Edition, Vol 13, Corrosion, ASM International, Metals Park, OH, 1987, p 711-715",0.025,
Aluminum Chloride,Stainless steels,Austenitic,301,C (Questionable),C (Questionable),Pitting,S30100,,5,50,122,,253.0,"Chemical Resistance of REMANIT Stainless Steels, Thyssen Edelstahlwerke AG, March 1989",,C
Aluminum Chloride,Stainless steels,Austenitic,301,D (Poor),D (Poor),Pitting,S30100,,25,20,68,,253.0,"Chemical Resistance of REMANIT Stainless Steels, Thyssen Edelstahlwerke AG, March 1989",,D
Aluminum Chloride,Stainless steels,Austenitic,302,C (Questionable),C (Questionable),Pitting,S30200,,5,50,122,,253.0,"Chemical Resistance of REMANIT Stainless Steels, Thyssen Edelstahlwerke AG, March 1989",,C
Aluminum Chloride,Stainless steels,Austenitic,302,D (Poor),D (Poor),Pitting,S30200,,25,20,68,,253.0,"Chemical Resistance of REMANIT Stainless Steels, Thyssen Edelstahlwerke AG, March 1989",,D
Aluminum Chloride,Stainless steels,Austenitic,303,C (Questionable),C (Questionable),Pitting,S30300,,5,50,122,,253.0,"Chemical Resistance of REMANIT Stainless Steels, Thyssen Edelstahlwerke AG, March 1989",,C
Aluminum Chloride,Stainless steels,Austenitic,303,D (Poor),D (Poor),Pitting,S30300,,25,20,68,,253.0,"Chemical Resistance of REMANIT Stainless Steels, Thyssen Edelstahlwerke AG, March 1989",,D
Aluminum Chloride,Stainless steels,Austenitic,304,C (Questionable),C (Questionable),Pitting,S30400,,5,50,122,,253.0,"Chemical Resistance of REMANIT Stainless Steels, Thyssen Edelstahlwerke AG, March 1989",,C
Aluminum Chloride,Stainless steels,Austenitic,304,D (Poor),D (Poor),Pitting,S30400,,25,20,68,,253.0,"Chemical Resistance of REMANIT Stainless Steels, Thyssen Edelstahlwerke AG, March 1989",,D
Aluminum Chloride,Stainless steels,Austenitic,304,0.28,11,,S30400,"Chemical processing; field or pilot plant test; no aeration; rapid agitation. Aluminum chloride, water, oil",,45-91,113-195,30 d,89.0,"A Guide to Corrosion Resistance, Climax Molybdenum Company, Greenwich, CT, 1981",0.28,
Aluminum Chloride,Stainless steels,Austenitic,304,0.018,0.7,Moderate pitting,S30400,"Chemical processing; field or pilot plant test; strong aeration; rapid agitation. With carbon over the standard maximum. Aluminum chloride, dust, solvent fumes (mainly benzene)",5,Room,Room,30 d,89.0,"A Guide to Corrosion Resistance, Climax Molybdenum Company, Greenwich, CT, 1981",0.018,
Aluminum Chloride,Stainless steels,Austenitic,304,0.015,0.6,Moderate pitting,S30400,"Chemical processing; field or pilot plant test; strong aeration; rapid agitation. Aluminum chloride, dust, solvent fumes (mainly benzene)",5,Room,Room,30 d,89.0,"A Guide to Corrosion Resistance, Climax Molybdenum Company, Greenwich, CT, 1981",0.015,
Aluminum Chloride,Stainless steels,Austenitic,316,C (Questionable),C (Questionable),,S31600,,5,21,70,,121.0,"Cyclops Corp., Universal-Cyclops Specialty Steel Division",,C
Aluminum Chloride,Stainless steels,Austenitic,316,C (Questionable),C (Questionable),,S31600,,25,21,70,,121.0,"Cyclops Corp., Universal-Cyclops Specialty Steel Division",,C
Aluminum Chloride,Stainless steels,Austenitic,316,B (Good),B (Good),Pitting,S31600,,5,50,122,,253.0,"Chemical Resistance of REMANIT Stainless Steels, Thyssen Edelstahlwerke AG, March 1989",,B
Aluminum Chloride,Stainless steels,Austenitic,316,C (Questionable),C (Questionable),Pitting,S31600,,25,20,68,,253.0,"Chemical Resistance of REMANIT Stainless Steels, Thyssen Edelstahlwerke AG, March 1989",,C
Aluminum Chloride,Stainless steels,Austenitic,316,0.1,4,,S31600,"Chemical processing; field or pilot plant test; no aeration; rapid agitation. Aluminum chloride, water, oil",,45-91,113-195,30 d,89.0,"A Guide to Corrosion Resistance, Climax Molybdenum Company, Greenwich, CT, 1981",0.1,
Aluminum Chloride,Stainless steels,Austenitic,316,0.01,0.4,Moderate pitting,S31600,"Chemical processing; field or pilot plant test; strong aeration; rapid agitation. Aluminum chloride, dust, solvent fumes (mainly benzene)",5,Room,Room,30 d,89.0,"A Guide to Corrosion Resistance, Climax Molybdenum Company, Greenwich, CT, 1981",0.01,
Aluminum Chloride,Stainless steels,Austenitic,316,0.004,0.15,Slight pitting,S31600,"Chemical processing; field or pilot plant test; strong aeration; rapid agitation. Plus 5% ammonium chloride, pH 2.",5,26,78,88 d,89.0,"A Guide to Corrosion Resistance, Climax Molybdenum Company, Greenwich, CT, 1981",0.004,
Aluminum Chloride,Stainless steels,Austenitic,317,0.006,0.24,Severe pitting,S31700,"Chemical processing; field or pilot plant test; strong aeration; rapid agitation. Plus 5% ammonium chloride, pH 2",5,26,78,88 d,89.0,"A Guide to Corrosion Resistance, Climax Molybdenum Company, Greenwich, CT, 1981",0.006,
Aluminum Chloride,Stainless steels,Austenitic,321,C (Questionable),C (Questionable),Pitting,S32100,,5,50,122,,253.0,"Chemical Resistance of REMANIT Stainless Steels, Thyssen Edelstahlwerke AG, March 1989",,C
Aluminum Chloride,Stainless steels,Austenitic,321,D (Poor),D (Poor),Pitting,S32100,,25,20,68,,253.0,"Chemical Resistance of REMANIT Stainless Steels, Thyssen Edelstahlwerke AG, March 1989",,D
Aluminum Chloride,Stainless steels,Austenitic,347,C (Questionable),C (Questionable),Pitting,S34700,,5,50,122,,253.0,"Chemical Resistance of REMANIT Stainless Steels, Thyssen Edelstahlwerke AG, March 1989",,C
Aluminum Chloride,Stainless steels,Austenitic,347,D (Poor),D (Poor),Pitting,S34700,,25,20,68,,253.0,"Chemical Resistance of REMANIT Stainless Steels, Thyssen Edelstahlwerke AG, March 1989",,D
Aluminum Chloride,Stainless steels,Austenitic,304L ,C (Questionable),C (Questionable),Pitting,S30403,,5,50,122,,253.0,"Chemical Resistance of REMANIT Stainless Steels, Thyssen Edelstahlwerke AG, March 1989",,C
Aluminum Chloride,Stainless steels,Austenitic,304L ,D (Poor),D (Poor),Pitting,S30403,,25,20,68,,253.0,"Chemical Resistance of REMANIT Stainless Steels, Thyssen Edelstahlwerke AG, March 1989",,D
Aluminum Chloride,Stainless steels,Austenitic,304LN ,C (Questionable),C (Questionable),Pitting,S30453,,5,50,122,,253.0,"Chemical Resistance of REMANIT Stainless Steels, Thyssen Edelstahlwerke AG, March 1989",,C
Aluminum Chloride,Stainless steels,Austenitic,304LN ,D (Poor),D (Poor),Pitting,S30453,,25,20,68,,253.0,"Chemical Resistance of REMANIT Stainless Steels, Thyssen Edelstahlwerke AG, March 1989",,D
Aluminum Chloride,Stainless steels,Austenitic,316F ,C (Questionable),C (Questionable),Pitting,S31620,,5,50,122,,253.0,"Chemical Resistance of REMANIT Stainless Steels, Thyssen Edelstahlwerke AG, March 1989",,C
Aluminum Chloride,Stainless steels,Austenitic,316F ,D (Poor),D (Poor),Pitting,S31620,,25,20,68,,253.0,"Chemical Resistance of REMANIT Stainless Steels, Thyssen Edelstahlwerke AG, March 1989",,D
Aluminum Chloride,Stainless steels,Austenitic,316L ,B (Good),B (Good),Pitting,S31603,,5,50,122,,253.0,"Chemical Resistance of REMANIT Stainless Steels, Thyssen Edelstahlwerke AG, March 1989",,B
Aluminum Chloride,Stainless steels,Austenitic,316L ,C (Questionable),C (Questionable),Pitting,S31603,,25,20,68,,253.0,"Chemical Resistance of REMANIT Stainless Steels, Thyssen Edelstahlwerke AG, March 1989",,C
Aluminum Chloride,Stainless steels,Austenitic,316LN ,B (Good),B (Good),Pitting,S31653,,5,50,122,,253.0,"Chemical Resistance of REMANIT Stainless Steels, Thyssen Edelstahlwerke AG, March 1989",,B
Aluminum Chloride,Stainless steels,Austenitic,316LN ,C (Questionable),C (Questionable),Pitting,S31653,,25,20,68,,253.0,"Chemical Resistance of REMANIT Stainless Steels, Thyssen Edelstahlwerke AG, March 1989",,C
Aluminum Chloride,Stainless steels,Austenitic,316Ti ,B (Good),B (Good),Pitting,S31635,,5,50,122,,253.0,"Chemical Resistance of REMANIT Stainless Steels, Thyssen Edelstahlwerke AG, March 1989",,B
Aluminum Chloride,Stainless steels,Austenitic,316Ti ,C (Questionable),C (Questionable),Pitting,S31635,,25,20,68,,253.0,"Chemical Resistance of REMANIT Stainless Steels, Thyssen Edelstahlwerke AG, March 1989",,C
Aluminum Chloride,Stainless steels,Austenitic,317L ,B (Good),B (Good),Pitting,S31703,,5,50,122,,253.0,"Chemical Resistance of REMANIT Stainless Steels, Thyssen Edelstahlwerke AG, March 1989",,B
Aluminum Chloride,Stainless steels,Austenitic,317L ,C (Questionable),C (Questionable),Pitting,S31703,,25,20,68,,253.0,"Chemical Resistance of REMANIT Stainless Steels, Thyssen Edelstahlwerke AG, March 1989",,C
Aluminum Chloride,Stainless steels,Austenitic,317LN ,B (Good),B (Good),Pitting,S31725,,5,50,122,,253.0,"Chemical Resistance of REMANIT Stainless Steels, Thyssen Edelstahlwerke AG, March 1989",,B
Aluminum Chloride,Stainless steels,Austenitic,317LN ,C (Questionable),C (Questionable),Pitting,S31725,,25,20,68,,253.0,"Chemical Resistance of REMANIT Stainless Steels, Thyssen Edelstahlwerke AG, March 1989",,C
Aluminum Chloride,Stainless steels,Austenitic,Carpenter 20 Carpenter Technologies Inc.,0.005,5,,,"Chemical processing; field or pilot plant test; no aeration; rapid agitation. Aluminum chloride, water, oil",,45-91,113-195,30 d,89.0,"A Guide to Corrosion Resistance, Climax Molybdenum Company, Greenwich, CT, 1981",0.005,
Aluminum Chloride,Stainless steels,Duplex,329,B (Good),B (Good),Pitting,S32900,,5,50,122,,253.0,"Chemical Resistance of REMANIT Stainless Steels, Thyssen Edelstahlwerke AG, March 1989",,B
Aluminum Chloride,Stainless steels,Duplex,329,C (Questionable),C (Questionable),Pitting,S32900,,25,20,68,,253.0,"Chemical Resistance of REMANIT Stainless Steels, Thyssen Edelstahlwerke AG, March 1989",,C
Aluminum Chloride,Stainless steels,Duplex,F51 ,B (Good),B (Good),Pitting,S31803,,5,50,122,,253.0,"Chemical Resistance of REMANIT Stainless Steels, Thyssen Edelstahlwerke AG, March 1989",,B
Aluminum Chloride,Stainless steels,Duplex,F51 ,C (Questionable),C (Questionable),Pitting,S31803,,25,20,68,,253.0,"Chemical Resistance of REMANIT Stainless Steels, Thyssen Edelstahlwerke AG, March 1989",,C
Aluminum Chloride,Stainless steels,Ferritic,430,D (Poor),D (Poor),,S43000,,5,21,70,,121.0,"Cyclops Corp., Universal-Cyclops Specialty Steel Division",,D
Aluminum Chloride,Stainless steels,Ferritic,430,D (Poor),D (Poor),,S43000,,25,21,70,,121.0,"Cyclops Corp., Universal-Cyclops Specialty Steel Division",,D
Aluminum Chloride,Stainless steels,Martensitic,410,D (Poor),D (Poor),,S41000,,5,21,70,,121.0,"Cyclops Corp., Universal-Cyclops Specialty Steel Division",,D
Aluminum Chloride,Stainless steels,Martensitic,410,D (Poor),D (Poor),,S41000,,25,21,70,,121.0,"Cyclops Corp., Universal-Cyclops Specialty Steel Division",,D
Aluminum Chloride,Stainless steels,Martensitic,410,D (Poor),D (Poor),,S41000,,,Room,Room,,121.0,"Cyclops Corp., Universal-Cyclops Specialty Steel Division",,D
Aluminum Fluoride,Miscellaneous,Noble metals,Platinum ,0.05 max ,2 max ,,P04995,,All,Boiling,Boiling,,5.0,"Metals Handbook, Ninth Edition, Vol 13, Corrosion, ASM International, Metals Park, OH, 1987, p 802",0.05,
Aluminum Fluoride,Miscellaneous,Noble metals,Silver ,0.05 max ,2 max ,,P07010,,All,Boiling,Boiling,,9.0,"Metals Handbook, Ninth Edition, Vol 13, Corrosion, ASM International, Metals Park, OH, 1987, p 796",0.05,
Aluminum Fluoride,Refractory metals and alloys,Titanium and alloys,Titanium ,A (Resistant),A (Resistant),,,,Saturated,Room,Room,,90.0,"N.D. Tomashov and P.M. Altovskii, Corrosion and Protection of Titanium, Government Scientific-Technical Publication of Machine-Building Literature (Russian translation), 1963; L.C. Covington and R.W. Schultz, Corrosion of Resistance of Titanium, TIMET Cor",,A
Aluminum Fluoride,Refractory metals and alloys,Zirconium and alloys,Zr702 ,1.3 min ,50 min ,,R60702,pH 3.2,20,Room,Room,,15.0,"Metals Handbook, Ninth Edition, Vol 13, Corrosion, ASM International, Metals Park, OH, 1987, p 711-715",1.3,
Aluminum Fluoride,Stainless steels,Austenitic,304,D (Poor),D (Poor),,S30400,,5,21,70,,121.0,"Cyclops Corp., Universal-Cyclops Specialty Steel Division",,D
Aluminum Fluoride,Stainless steels,Austenitic,316,D (Poor),D (Poor),,S31600,,5,21,70,,121.0,"Cyclops Corp., Universal-Cyclops Specialty Steel Division",,D
Aluminum Fluoride,Stainless steels,Ferritic,430,D (Poor),D (Poor),,S43000,,5,21,70,,121.0,"Cyclops Corp., Universal-Cyclops Specialty Steel Division",,D
Aluminum Fluoride,Stainless steels,Martensitic,410,D (Poor),D (Poor),,S41000,,5,21,70,,121.0,"Cyclops Corp., Universal-Cyclops Specialty Steel Division",,D
Aluminum Fluoride,Stainless steels,Martensitic,410,D (Poor),D (Poor),,S41000,,,Room,Room,,121.0,"Cyclops Corp., Universal-Cyclops Specialty Steel Division",,D
Aluminum Hydroxide,Copper and alloys,Aluminum Bronze,Aluminum bronze ,A (Resistant),A (Resistant),,,,,,,,93.0,"H. Leidheiser, Jr., The Corrosion of Copper, Tin and Their Alloys, John Wiley & Sons, New York, 1971, p 90-96",,A
Aluminum Hydroxide,Copper and alloys,Aluminum bronze,"Ampco 8, aluminum bronze ",0.05 max ,2 max ,,C61300,,,,,,96.0,"Stock Metals, Ampco Metal Company, 1988",0.05,
Aluminum Hydroxide,Copper and alloys,Brass,Brass ,A (Resistant),A (Resistant),,,,,,,,93.0,"H. Leidheiser, Jr., The Corrosion of Copper, Tin and Their Alloys, John Wiley & Sons, New York, 1971, p 90-96",,A
Aluminum Hydroxide,Copper and alloys,Brass,Cartridge brass ,A (Resistant),A (Resistant),,C26000,,,,,,93.0,"H. Leidheiser, Jr., The Corrosion of Copper, Tin and Their Alloys, John Wiley & Sons, New York, 1971, p 90-96",,A
Aluminum Hydroxide,Copper and alloys,Brass,Commercial bronze ,A (Resistant),A (Resistant),,C22000,,,,,,93.0,"H. Leidheiser, Jr., The Corrosion of Copper, Tin and Their Alloys, John Wiley & Sons, New York, 1971, p 90-96",,A
Aluminum Hydroxide,Copper and alloys,Brass,Muntz metal ,A (Resistant),A (Resistant),,C28000,,,,,,93.0,"H. Leidheiser, Jr., The Corrosion of Copper, Tin and Their Alloys, John Wiley & Sons, New York, 1971, p 90-96",,A
Aluminum Hydroxide,Copper and alloys,Brass,Red brass ,A (Resistant),A (Resistant),,C23000,,,,,,93.0,"H. Leidheiser, Jr., The Corrosion of Copper, Tin and Their Alloys, John Wiley & Sons, New York, 1971, p 90-96",,A
Aluminum Hydroxide,Copper and alloys,Copper,Electrolytic copper ,A (Resistant),A (Resistant),,C11000,,,,,,93.0,"H. Leidheiser, Jr., The Corrosion of Copper, Tin and Their Alloys, John Wiley & Sons, New York, 1971, p 90-96",,A
Aluminum Hydroxide,Copper and alloys,Copper,Phosphor copper ,A (Resistant),A (Resistant),,C12200,,,,,,93.0,"H. Leidheiser, Jr., The Corrosion of Copper, Tin and Their Alloys, John Wiley & Sons, New York, 1971, p 90-96",,A
Aluminum Hydroxide,Copper and alloys,Copper-nickel,70-30 cupronickel ,A (Resistant),A (Resistant),,C71500,,,,,,93.0,"H. Leidheiser, Jr., The Corrosion of Copper, Tin and Their Alloys, John Wiley & Sons, New York, 1971, p 90-96",,A
Aluminum Hydroxide,Copper and alloys,Copper-nickel,90-10 cupronickel ,A (Resistant),A (Resistant),,C70600,,,,,,93.0,"H. Leidheiser, Jr., The Corrosion of Copper, Tin and Their Alloys, John Wiley & Sons, New York, 1971, p 90-96",,A
Aluminum Hydroxide,Copper and alloys,Leaded brass,Architectural bronze ,A (Resistant),A (Resistant),,C38500,,,,,,93.0,"H. Leidheiser, Jr., The Corrosion of Copper, Tin and Their Alloys, John Wiley & Sons, New York, 1971, p 90-96",,A
Aluminum Hydroxide,Copper and alloys,Leaded brass,Free-cutting brass ,A (Resistant),A (Resistant),,C36000,,,,,,93.0,"H. Leidheiser, Jr., The Corrosion of Copper, Tin and Their Alloys, John Wiley & Sons, New York, 1971, p 90-96",,A
Aluminum Hydroxide,Copper and alloys,Nickel-silver,Nickel- silver ,A (Resistant),A (Resistant),,,,18,,,,93.0,"H. Leidheiser, Jr., The Corrosion of Copper, Tin and Their Alloys, John Wiley & Sons, New York, 1971, p 90-96",,A
Aluminum Hydroxide,Copper and alloys,Phosphor bronze,"Phosphor bronze, 5% Sn ",A (Resistant),A (Resistant),,C51000,,,,,,93.0,"H. Leidheiser, Jr., The Corrosion of Copper, Tin and Their Alloys, John Wiley & Sons, New York, 1971, p 90-96",,A
Aluminum Hydroxide,Copper and alloys,Phosphor bronze,"Phosphor bronze, 8% Sn ",A (Resistant),A (Resistant),,C52100,,,,,,93.0,"H. Leidheiser, Jr., The Corrosion of Copper, Tin and Their Alloys, John Wiley & Sons, New York, 1971, p 90-96",,A
Aluminum Hydroxide,Copper and alloys,Silicon bronze,"Silicon bronze, high ",A (Resistant),A (Resistant),,C65500,,,,,,93.0,"H. Leidheiser, Jr., The Corrosion of Copper, Tin and Their Alloys, John Wiley & Sons, New York, 1971, p 90-96",,A
Aluminum Hydroxide,Copper and alloys,Silicon bronze,"Silicon bronze, low ",A (Resistant),A (Resistant),,C65100,,,,,,93.0,"H. Leidheiser, Jr., The Corrosion of Copper, Tin and Their Alloys, John Wiley & Sons, New York, 1971, p 90-96",,A
Aluminum Hydroxide,Copper and alloys,Tin Brass,Admiralty brass ,A (Resistant),A (Resistant),,C44300,,,,,,93.0,"H. Leidheiser, Jr., The Corrosion of Copper, Tin and Their Alloys, John Wiley & Sons, New York, 1971, p 90-96",,A
Aluminum Hydroxide,Copper and alloys,Tin brass,Naval brass ,A (Resistant),A (Resistant),,C46400,,,,,,93.0,"H. Leidheiser, Jr., The Corrosion of Copper, Tin and Their Alloys, John Wiley & Sons, New York, 1971, p 90-96",,A
Aluminum Hydroxide,Stainless steels,Precipitation hardening,AM-363 ,A (Resistant),A (Resistant),,S36300,,,Room,Room,,120.0,Allegheny Ludlum Steel Corp.,,A
Aluminum Nitrate,Stainless steels,Austenitic,301,A (Resistant),A (Resistant),,S30100,,,20,68,,253.0,"Chemical Resistance of REMANIT Stainless Steels, Thyssen Edelstahlwerke AG, March 1989",,A
Aluminum Nitrate,Stainless steels,Austenitic,302,A (Resistant),A (Resistant),,S30200,,,20,68,,253.0,"Chemical Resistance of REMANIT Stainless Steels, Thyssen Edelstahlwerke AG, March 1989",,A
Aluminum Nitrate,Stainless steels,Austenitic,303,A (Resistant),A (Resistant),,S30300,,,20,68,,253.0,"Chemical Resistance of REMANIT Stainless Steels, Thyssen Edelstahlwerke AG, March 1989",,A
Aluminum Nitrate,Stainless steels,Austenitic,303,A (Resistant),A (Resistant),,S30300,,,20,68,,253.0,"Chemical Resistance of REMANIT Stainless Steels, Thyssen Edelstahlwerke AG, March 1989",,A
Aluminum Nitrate,Stainless steels,Austenitic,304,A (Resistant),A (Resistant),,S30400,,,20,68,,253.0,"Chemical Resistance of REMANIT Stainless Steels, Thyssen Edelstahlwerke AG, March 1989",,A
Aluminum Nitrate,Stainless steels,Austenitic,316,A (Resistant),A (Resistant),,S31600,,,20,68,,253.0,"Chemical Resistance of REMANIT Stainless Steels, Thyssen Edelstahlwerke AG, March 1989",,A
Aluminum Nitrate,Stainless steels,Austenitic,321,A (Resistant),A (Resistant),,S32100,,,20,68,,253.0,"Chemical Resistance of REMANIT Stainless Steels, Thyssen Edelstahlwerke AG, March 1989",,A
Aluminum Nitrate,Stainless steels,Austenitic,347,A (Resistant),A (Resistant),,S34700,,,20,68,,253.0,"Chemical Resistance of REMANIT Stainless Steels, Thyssen Edelstahlwerke AG, March 1989",,A
Aluminum Nitrate,Stainless steels,Austenitic,304L ,A (Resistant),A (Resistant),,S30403,,,20,68,,253.0,"Chemical Resistance of REMANIT Stainless Steels, Thyssen Edelstahlwerke AG, March 1989",,A
Aluminum Nitrate,Stainless steels,Austenitic,304LN ,A (Resistant),A (Resistant),,S30453,,,20,68,,253.0,"Chemical Resistance of REMANIT Stainless Steels, Thyssen Edelstahlwerke AG, March 1989",,A
Aluminum Nitrate,Stainless steels,Austenitic,316F ,A (Resistant),A (Resistant),,S31620,,,20,68,,253.0,"Chemical Resistance of REMANIT Stainless Steels, Thyssen Edelstahlwerke AG, March 1989",,A
Aluminum Nitrate,Stainless steels,Austenitic,316L ,A (Resistant),A (Resistant),,S31603,,,20,68,,253.0,"Chemical Resistance of REMANIT Stainless Steels, Thyssen Edelstahlwerke AG, March 1989",,A
