Repository: wfreinhart/matse219

# MATSE 219: Materials Informatics

Auto-generated from the private authoring repo (matse219-instructor). Do not edit here directly -- changes are overwritten on the next publish run.

## Lectures

- [Lecture01](https://colab.research.google.com/github/wfreinhart/matse219/blob/staging/notebooks/Lecture01.ipynb)
- [Lecture02](https://colab.research.google.com/github/wfreinhart/matse219/blob/staging/notebooks/Lecture02.ipynb)
- [Lecture03](https://colab.research.google.com/github/wfreinhart/matse219/blob/staging/notebooks/Lecture03.ipynb)
- [Lecture04](https://colab.research.google.com/github/wfreinhart/matse219/blob/staging/notebooks/Lecture04.ipynb)

File: datasets/corrosion.csv (part 8 of 142)
Environment,Material Group,Material Family,Material,Rate (mm/yr) or Rating,Rate (mils/yr) or Rating,Localized Attack,UNS,Condition/Comment,Concentration (Vol %),Temperature (deg C),Temperature (deg F),Duration,Reference #,Reference,rate_mm_yr_numeric,rate_letter_grade
Aluminum Nitrate,Stainless steels,Austenitic,316LN ,A (Resistant),A (Resistant),,S31653,,,20,68,,253.0,"Chemical Resistance of REMANIT Stainless Steels, Thyssen Edelstahlwerke AG, March 1989",,A
Aluminum Nitrate,Stainless steels,Austenitic,316Ti ,A (Resistant),A (Resistant),,S31635,,,20,68,,253.0,"Chemical Resistance of REMANIT Stainless Steels, Thyssen Edelstahlwerke AG, March 1989",,A
Aluminum Nitrate,Stainless steels,Austenitic,317L ,A (Resistant),A (Resistant),,S31703,,,20,68,,253.0,"Chemical Resistance of REMANIT Stainless Steels, Thyssen Edelstahlwerke AG, March 1989",,A
Aluminum Nitrate,Stainless steels,Austenitic,317LN ,A (Resistant),A (Resistant),,S31725,,,20,68,,253.0,"Chemical Resistance of REMANIT Stainless Steels, Thyssen Edelstahlwerke AG, March 1989",,A
Aluminum Nitrate,Stainless steels,Duplex,329,A (Resistant),A (Resistant),,S32900,,,20,68,,253.0,"Chemical Resistance of REMANIT Stainless Steels, Thyssen Edelstahlwerke AG, March 1989",,A
Aluminum Nitrate,Stainless steels,Duplex,F51 ,A (Resistant),A (Resistant),,S31803,,,20,68,,253.0,"Chemical Resistance of REMANIT Stainless Steels, Thyssen Edelstahlwerke AG, March 1989",,A
Aluminum Nitrate,Stainless steels,Ferritic,405,A (Resistant),A (Resistant),,S40500,,,20,68,,253.0,"Chemical Resistance of REMANIT Stainless Steels, Thyssen Edelstahlwerke AG, March 1989",,A
Aluminum Nitrate,Stainless steels,Ferritic,409,A (Resistant),A (Resistant),,S40900,,,20,68,,253.0,"Chemical Resistance of REMANIT Stainless Steels, Thyssen Edelstahlwerke AG, March 1989",,A
Aluminum Nitrate,Stainless steels,Ferritic,430,A (Resistant),A (Resistant),,S43000,,,20,68,,253.0,"Chemical Resistance of REMANIT Stainless Steels, Thyssen Edelstahlwerke AG, March 1989",,A
Aluminum Nitrate,Stainless steels,Ferritic,434,A (Resistant),A (Resistant),,S43400,,,20,68,,253.0,"Chemical Resistance of REMANIT Stainless Steels, Thyssen Edelstahlwerke AG, March 1989",,A
Aluminum Nitrate,Stainless steels,Martensitic,403,A (Resistant),A (Resistant),,S40300,,,20,68,,253.0,"Chemical Resistance of REMANIT Stainless Steels, Thyssen Edelstahlwerke AG, March 1989",,A
Aluminum Nitrate,Stainless steels,Martensitic,410,A (Resistant),A (Resistant),,S41000,,,20,68,,253.0,"Chemical Resistance of REMANIT Stainless Steels, Thyssen Edelstahlwerke AG, March 1989",,A
Aluminum Nitrate,Stainless steels,Martensitic,416,A (Resistant),A (Resistant),,S41600,,,20,68,,253.0,"Chemical Resistance of REMANIT Stainless Steels, Thyssen Edelstahlwerke AG, March 1989",,A
Aluminum Nitrate,Stainless steels,Martensitic,420,A (Resistant),A (Resistant),,S42000,,,20,68,,253.0,"Chemical Resistance of REMANIT Stainless Steels, Thyssen Edelstahlwerke AG, March 1989",,A
Aluminum Sulfate,Aluminum and alloys,99.0% min Al,Aluminum (>99.5%) ,C (Questionable),C (Questionable),,,Solution,,,,,92.0,"F. King, Aluminum and Its Alloys, Ellis Horwood, Chichester, England, 1987, p 282-291",,C
Aluminum Sulfate,Copper and alloys,Aluminum bronze,Aluminum bronze ,B (Good),B (Good),,,,,,,,93.0,"H. Leidheiser, Jr., The Corrosion of Copper, Tin and Their Alloys, John Wiley & Sons, New York, 1971, p 90-96",,B
Aluminum Sulfate,Copper and alloys,Aluminum bronze,"Ampco 8, aluminum bronze ",0.05 max ,2 max ,,C61300,Generally suitable,,,,,96.0,"Stock Metals, Ampco Metal Company, 1988",0.05,
Aluminum Sulfate,Copper and alloys,Brass,Brass ,B (Good),B (Good),,,,,,,,93.0,"H. Leidheiser, Jr., The Corrosion of Copper, Tin and Their Alloys, John Wiley & Sons, New York, 1971, p 90-96",,B
Aluminum Sulfate,Copper and alloys,Brass,Cartridge brass ,D (Poor),D (Poor),,C26000,,,,,,93.0,"H. Leidheiser, Jr., The Corrosion of Copper, Tin and Their Alloys, John Wiley & Sons, New York, 1971, p 90-96",,D
Aluminum Sulfate,Copper and alloys,Brass,Commercial bronze ,B (Good),B (Good),,C22000,,,,,,93.0,"H. Leidheiser, Jr., The Corrosion of Copper, Tin and Their Alloys, John Wiley & Sons, New York, 1971, p 90-96",,B
Aluminum Sulfate,Copper and alloys,Brass,Muntz metal ,D (Poor),D (Poor),,C28000,,,,,,93.0,"H. Leidheiser, Jr., The Corrosion of Copper, Tin and Their Alloys, John Wiley & Sons, New York, 1971, p 90-96",,D
Aluminum Sulfate,Copper and alloys,Brass,Red Brass ,B (Good),B (Good),,C23000,,,,,,93.0,"H. Leidheiser, Jr., The Corrosion of Copper, Tin and Their Alloys, John Wiley & Sons, New York, 1971, p 90-96",,B
Aluminum Sulfate,Copper and alloys,Copper,Electrolytic copper ,B (Good),B (Good),,C11000,,,,,,93.0,"H. Leidheiser, Jr., The Corrosion of Copper, Tin and Their Alloys, John Wiley & Sons, New York, 1971, p 90-96",,B
Aluminum Sulfate,Copper and alloys,Copper,Phosphor copper ,B (Good),B (Good),,C12200,,,,,,93.0,"H. Leidheiser, Jr., The Corrosion of Copper, Tin and Their Alloys, John Wiley & Sons, New York, 1971, p 90-96",,B
Aluminum Sulfate,Copper and alloys,Copper-nickel,70-30 cupronickel ,A (Resistant),A (Resistant),,C71500,,,,,,93.0,"H. Leidheiser, Jr., The Corrosion of Copper, Tin and Their Alloys, John Wiley & Sons, New York, 1971, p 90-96",,A
Aluminum Sulfate,Copper and alloys,Copper-nickel,90-10 cupronickel ,B (Good),B (Good),,C70600,,,,,,93.0,"H. Leidheiser, Jr., The Corrosion of Copper, Tin and Their Alloys, John Wiley & Sons, New York, 1971, p 90-96",,B
Aluminum Sulfate,Copper and alloys,Leaded brass,Architectural bronze ,D (Poor),D (Poor),,C38500,,,,,,93.0,"H. Leidheiser, Jr., The Corrosion of Copper, Tin and Their Alloys, John Wiley & Sons, New York, 1971, p 90-96",,D
Aluminum Sulfate,Copper and alloys,Leaded brass,Free-cutting brass ,D (Poor),D (Poor),,C36000,,,,,,93.0,"H. Leidheiser, Jr., The Corrosion of Copper, Tin and Their Alloys, John Wiley & Sons, New York, 1971, p 90-96",,D
Aluminum Sulfate,Copper and alloys,Nickel-silver,Nickel- silver ,B (Good),B (Good),,,,18,,,,93.0,"H. Leidheiser, Jr., The Corrosion of Copper, Tin and Their Alloys, John Wiley & Sons, New York, 1971, p 90-96",,B
Aluminum Sulfate,Copper and alloys,Phosphor bronze,"Phosphor bronze, 5% Sn ",B (Good),B (Good),,C51000,,,,,,93.0,"H. Leidheiser, Jr., The Corrosion of Copper, Tin and Their Alloys, John Wiley & Sons, New York, 1971, p 90-96",,B
Aluminum Sulfate,Copper and alloys,Phosphor bronze,"Phosphor bronze, 5% Sn ",B (Good),B (Good),,C52100,,,,,,93.0,"H. Leidheiser, Jr., The Corrosion of Copper, Tin and Their Alloys, John Wiley & Sons, New York, 1971, p 90-96",,B
Aluminum Sulfate,Copper and alloys,Silicon bronze,"Silicon bronze, high ",B (Good),B (Good),,C65500,,,,,,93.0,"H. Leidheiser, Jr., The Corrosion of Copper, Tin and Their Alloys, John Wiley & Sons, New York, 1971, p 90-96",,B
Aluminum Sulfate,Copper and alloys,Silicon bronze,"Silicon bronze, low ",B (Good),B (Good),,C65100,,,,,,93.0,"H. Leidheiser, Jr., The Corrosion of Copper, Tin and Their Alloys, John Wiley & Sons, New York, 1971, p 90-96",,B
Aluminum Sulfate,Copper and alloys,Tin brass,Admiralty brass ,B (Good),B (Good),,C44300,,,,,,93.0,"H. Leidheiser, Jr., The Corrosion of Copper, Tin and Their Alloys, John Wiley & Sons, New York, 1971, p 90-96",,B
Aluminum Sulfate,Copper and alloys,Tin brass,Naval brass ,D (Poor),D (Poor),,C46400,,,,,,93.0,"H. Leidheiser, Jr., The Corrosion of Copper, Tin and Their Alloys, John Wiley & Sons, New York, 1971, p 90-96",,D
Aluminum Sulfate,Miscellaneous,Magnesium and alloys,Magnesium alloy AZ61A ,2.3,90,,M11610,"Specimen size, 75 x 25 x 1.5 mm (3 x 1 x 0.06 in.); surface preparation, HNO3 pickling; volume of testing solution, 100 ml. Specimens were alternately immersed 30 s in solution and held 2 min in air",3,35,95,7 d,12.0,"Metals Handbook, Ninth Edition, Vol 2, Properties and Selection: Nonferrous Alloys and Pure Metals, American Society for Metals, Metals Park, OH, 1979, p 601",2.3,
Aluminum Sulfate,Miscellaneous,Noble metals,Iridium ,A (Resistant),A (Resistant),,,,100 g/L,100,212,,18.0,"Metals Handbook, Ninth Edition, Vol 13, Corrosion, ASM International, Metals Park, OH, 1987, p 806",,A
Aluminum Sulfate,Miscellaneous,Noble metals,Palladium ,A (Resistant),A (Resistant),,P03980,,100 g/L,Room,Room,,17.0,"Metals Handbook, Ninth Edition, Vol 13, Corrosion, ASM International, Metals Park, OH, 1987, p 804",,A
Aluminum Sulfate,Miscellaneous,Noble metals,Palladium ,A (Resistant),A (Resistant),,P03980,,100 g/L,100,212,,17.0,"Metals Handbook, Ninth Edition, Vol 13, Corrosion, ASM International, Metals Park, OH, 1987, p 804",,A
Aluminum Sulfate,Miscellaneous,Noble metals,Platinum ,A (Resistant),A (Resistant),,P04995,,100 g/L,Room - 100,212Room - 100,,5.0,"Metals Handbook, Ninth Edition, Vol 13, Corrosion, ASM International, Metals Park, OH, 1987, p 802",,A
Aluminum Sulfate,Miscellaneous,Noble metals,Platinum ,0.05 max ,2 max ,,P04995,,All,Boiling,Boiling,,5.0,"Metals Handbook, Ninth Edition, Vol 13, Corrosion, ASM International, Metals Park, OH, 1987, p 802",0.05,
Aluminum Sulfate,Miscellaneous,Noble metals,Rhodium ,A (Resistant),A (Resistant),,P05990,,100 g/L,100,212,,29.0,"Metals Handbook, Ninth Edition, Vol 13, Corrosion, ASM International, Metals Park, OH, 1987, p 805",,A
Aluminum Sulfate,Miscellaneous,Noble metals,Ruthenium ,A (Resistant),A (Resistant),,,,100 g/L,100,212,,18.0,"Metals Handbook, Ninth Edition, Vol 13, Corrosion, ASM International, Metals Park, OH, 1987, p 806",,A
Aluminum Sulfate,Miscellaneous,Noble metals,Ruthenium ,A (Resistant),A (Resistant),,,,100 g/L,100,212,,18.0,"Metals Handbook, Ninth Edition, Vol 13, Corrosion, ASM International, Metals Park, OH, 1987, p 806",,A
Aluminum Sulfate,Miscellaneous,Noble metals,Silver ,0.05 max ,2 max ,,P07010,,All,Boiling,Boiling,,9.0,"Metals Handbook, Ninth Edition, Vol 13, Corrosion, ASM International, Metals Park, OH, 1987, p 796",0.05,
Aluminum Sulfate,Nickel and alloys,Nickel,Nickel 200 ,1.5,59,,N02200,In evaporator concentrating solution,To 57,115,240,,44.0,"Inco Alloys International, 1979",1.5,
Aluminum Sulfate,Nickel and alloys,Nickel,Nickel 200 ,1.475,59,,N02200,In evaporator concentrating solution,To 57,115,240,44 d,79.0,"W.Z. Friend, Corrosion of Nickel and Nickel-Base Alloys, John Wiley & Sons, New York, 1980, p 67",1.475,
Aluminum Sulfate,Nickel and alloys,Nickel,Nickel 200 ,0.015,0.6,,N02200,Quiet immersion in storage tank,25,35,95,,44.0,"Inco Alloys International, 1979",0.015,
Aluminum Sulfate,Nickel and alloys,Nickel,Nickel 200 ,0.015,0.6,,N02200,Quiet immersion in storage tank,25,35,95,112 d,79.0,"W.Z. Friend, Corrosion of Nickel and Nickel-Base Alloys, John Wiley & Sons, New York, 1980, p 67",0.015,
Aluminum Sulfate,Nickel and alloys,Nickel-chromium-iron,"Incoloy 800 Inco Alloys International, Inc.",0.003 max ,0.1 max ,No pitting,N08800,"Cold-rolled, annealed sheet, 2.84 mm (0.112 in.) thick. Solutions were prepared with reagent-grade chemicals",5,80,176,7 d,44.0,"Inco Alloys International, 1979",0.003,
Aluminum Sulfate,Nickel and alloys,Nickel-chromium-iron,"Inconel 601 Inco Alloys International, Inc.",0.002 max ,0.1 max ,,N06601,,5,80,176,7 d,64.0,"Inco Alloys International, 1985",0.002,
Aluminum Sulfate,Nickel and alloys,Nickel-chromium-molybdenum-(tungsten),"Inconel 690 Inco Alloys International, Inc.",0.03 max ,1 max ,,N06690,,5,80,176,,57.0,"Inco Alloys International, 1980",0.03,
Aluminum Sulfate,Nickel and alloys,Nickel-copper,"Monel 400 Inco Alloys International, Inc.",0.408,16.3,,N04400,In evaporator concentrating solution,To 57,115,240,44 d,79.0,"W.Z. Friend, Corrosion of Nickel and Nickel-Base Alloys, John Wiley & Sons, New York, 1980, p 67",0.408,
Aluminum Sulfate,Nickel and alloys,Nickel-copper,"Monel 400 Inco Alloys International, Inc.",0.04,1.6,,N04400,Quiet immersion in storage tank,25,35,95,112 d,79.0,"W.Z. Friend, Corrosion of Nickel and Nickel-Base Alloys, John Wiley & Sons, New York, 1980, p 67",0.04,
Aluminum Sulfate,Refractory metals and alloys,Hafnium,Hafnium ,A (Resistant),A (Resistant),,,,25,,,10 d,11.0,"Metals Handbook, Ninth Edition, Vol 13, Corrosion, ASM International, Metals Park, OH, 1987, p 720",,A
Aluminum Sulfate,Refractory metals and alloys,Hafnium,Hafnium ,A (Resistant),A (Resistant),,,,25,,,10 d,11.0,"Metals Handbook, Ninth Edition, Vol 13, Corrosion, ASM International, Metals Park, OH, 1987, p 720",,A
Aluminum Sulfate,Refractory metals and alloys,Niobium and alloys,Niobium ,A (Resistant),A (Resistant),,R04210,,25,Boiling,Boiling,,2.0,"Metals Handbook, Ninth Edition, Vol 13, Corrosion, ASM International, Metals Park, OH, 1987, p 723-724",,A
Aluminum Sulfate,Refractory metals and alloys,Titanium and alloys,Titanium ,0.05,2,,,,10,80,176,,90.0,"N.D. Tomashov and P.M. Altovskii, Corrosion and Protection of Titanium, Government Scientific-Technical Publication of Machine-Building Literature (Russian translation), 1963; L.C. Covington and R.W. Schultz, Corrosion of Resistance of Titanium, TIMET Cor",0.05,
Aluminum Sulfate,Refractory metals and alloys,Titanium and alloys,Titanium ,0.12,4.8,,,,10,Boiling,Boiling,,90.0,"N.D. Tomashov and P.M. Altovskii, Corrosion and Protection of Titanium, Government Scientific-Technical Publication of Machine-Building Literature (Russian translation), 1963; L.C. Covington and R.W. Schultz, Corrosion of Resistance of Titanium, TIMET Cor",0.12,
Aluminum Sulfate,Refractory metals and alloys,Titanium and alloys,Titanium ,A (Resistant),A (Resistant),,,Plus 1% H2SO4,Saturated,Room,Room,,90.0,"N.D. Tomashov and P.M. Altovskii, Corrosion and Protection of Titanium, Government Scientific-Technical Publication of Machine-Building Literature (Russian translation), 1963; L.C. Covington and R.W. Schultz, Corrosion of Resistance of Titanium, TIMET Cor",,A
Aluminum Sulfate,Refractory metals and alloys,Titanium and aloys,Titanium ,A (Resistant),A (Resistant),,,,Saturated,Room,Room,,90.0,"N.D. Tomashov and P.M. Altovskii, Corrosion and Protection of Titanium, Government Scientific-Technical Publication of Machine-Building Literature (Russian translation), 1963; L.C. Covington and R.W. Schultz, Corrosion of Resistance of Titanium, TIMET Cor",,A
Aluminum Sulfate,Refractory metals and alloys,Zirconium and alloys,Zr702 ,A (Resistant),A (Resistant),,R60702,,25,Boiling,Boiling,,62.0,"R.T. Webster, The Applications of Zirconium and Niobium, Second Symposium on Shell and Tube Heat Exchangers, W.R. Apblett, Jr., Ed., American Society for Metals, Metals Park, OH, 1982, p 60",,A
Aluminum Sulfate,Refractory metals and alloys,Zirconium and alloys,Zr702 ,A (Resistant),A (Resistant),,R60702,,25,Boiling,Boiling,,15.0,"Metals Handbook, Ninth Edition, Vol 13, Corrosion, ASM International, Metals Park, OH, 1987, p 711-715",,A
Aluminum Sulfate,Refractory metals and alloys,Zirconium and alloys,Zr702 ,0.05 max ,2 max ,,R60702,,60,100,212,,15.0,"Metals Handbook, Ninth Edition, Vol 13, Corrosion, ASM International, Metals Park, OH, 1987, p 711-715",0.05,
Aluminum Sulfate,Refractory metals and alloys,Zirconium and alloys,Zr705 ,A (Resistant),A (Resistant),,R60705,,25,Boiling,Boiling,,62.0,"R.T. Webster, The Applications of Zirconium and Niobium, Second Symposium on Shell and Tube Heat Exchangers, W.R. Apblett, Jr., Ed., American Society for Metals, Metals Park, OH, 1982, p 60",,A
Aluminum Sulfate,Refractory metals and alloys,Zirconium and alloys,Zr705 ,A (Resistant),A (Resistant),,R60705,,25,Boiling,Boiling,,15.0,"Metals Handbook, Ninth Edition, Vol 13, Corrosion, ASM International, Metals Park, OH, 1987, p 711-715",,A
Aluminum Sulfate,Stainless steels,Austenitic,301,A (Resistant),A (Resistant),,S30100,,10,20,68,,253.0,"Chemical Resistance of REMANIT Stainless Steels, Thyssen Edelstahlwerke AG, March 1989",,A
Aluminum Sulfate,Stainless steels,Austenitic,301,B (Good),B (Good),,S30100,,10,Boiling,Boiling,,253.0,"Chemical Resistance of REMANIT Stainless Steels, Thyssen Edelstahlwerke AG, March 1989",,B
Aluminum Sulfate,Stainless steels,Austenitic,301,B (Good),B (Good),,S30100,,Saturated,20,68,,253.0,"Chemical Resistance of REMANIT Stainless Steels, Thyssen Edelstahlwerke AG, March 1989",,B
Aluminum Sulfate,Stainless steels,Austenitic,301,C (Questionable),C (Questionable),,S30100,,Saturated,Boiling,Boiling,,253.0,"Chemical Resistance of REMANIT Stainless Steels, Thyssen Edelstahlwerke AG, March 1989",,C
Aluminum Sulfate,Stainless steels,Austenitic,302,A (Resistant),A (Resistant),,S30200,,10,20,68,,253.0,"Chemical Resistance of REMANIT Stainless Steels, Thyssen Edelstahlwerke AG, March 1989",,A
Aluminum Sulfate,Stainless steels,Austenitic,302,B (Good),B (Good),,S30200,,10,Boiling,Boiling,,253.0,"Chemical Resistance of REMANIT Stainless Steels, Thyssen Edelstahlwerke AG, March 1989",,B
Aluminum Sulfate,Stainless steels,Austenitic,302,B (Good),B (Good),,S30200,,Saturated,20,68,,253.0,"Chemical Resistance of REMANIT Stainless Steels, Thyssen Edelstahlwerke AG, March 1989",,B
Aluminum Sulfate,Stainless steels,Austenitic,302,C (Questionable),C (Questionable),,S30200,,Saturated,Boiling,Boiling,,253.0,"Chemical Resistance of REMANIT Stainless Steels, Thyssen Edelstahlwerke AG, March 1989",,C
Aluminum Sulfate,Stainless steels,Austenitic,303,B (Good),B (Good),,S30300,,10,20,68,,253.0,"Chemical Resistance of REMANIT Stainless Steels, Thyssen Edelstahlwerke AG, March 1989",,B
Aluminum Sulfate,Stainless steels,Austenitic,303,A (Resistant),A (Resistant),,S30300,,10,20,68,,253.0,"Chemical Resistance of REMANIT Stainless Steels, Thyssen Edelstahlwerke AG, March 1989",,A
Aluminum Sulfate,Stainless steels,Austenitic,303,C (Questionable),C (Questionable),,S30300,,10,Boiling,Boiling,,253.0,"Chemical Resistance of REMANIT Stainless Steels, Thyssen Edelstahlwerke AG, March 1989",,C
Aluminum Sulfate,Stainless steels,Austenitic,303,B (Good),B (Good),,S30300,,10,Boiling,Boiling,,253.0,"Chemical Resistance of REMANIT Stainless Steels, Thyssen Edelstahlwerke AG, March 1989",,B
Aluminum Sulfate,Stainless steels,Austenitic,303,C (Questionable),C (Questionable),,S30300,,Saturated,20,68,,253.0,"Chemical Resistance of REMANIT Stainless Steels, Thyssen Edelstahlwerke AG, March 1989",,C
Aluminum Sulfate,Stainless steels,Austenitic,303,B (Good),B (Good),,S30300,,Saturated,20,68,,253.0,"Chemical Resistance of REMANIT Stainless Steels, Thyssen Edelstahlwerke AG, March 1989",,B
Aluminum Sulfate,Stainless steels,Austenitic,303,D (Poor),D (Poor),,S30300,,Saturated,Boiling,Boiling,,253.0,"Chemical Resistance of REMANIT Stainless Steels, Thyssen Edelstahlwerke AG, March 1989",,D
Aluminum Sulfate,Stainless steels,Austenitic,303,C (Questionable),C (Questionable),,S30300,,Saturated,Boiling,Boiling,,253.0,"Chemical Resistance of REMANIT Stainless Steels, Thyssen Edelstahlwerke AG, March 1989",,C
Aluminum Sulfate,Stainless steels,Austenitic,304,A (Resistant),A (Resistant),,S30400,,10,21,70,,121.0,"Cyclops Corp., Universal-Cyclops Specialty Steel Division",,A
Aluminum Sulfate,Stainless steels,Austenitic,304,A (Resistant),A (Resistant),,S30400,,10,20,68,,253.0,"Chemical Resistance of REMANIT Stainless Steels, Thyssen Edelstahlwerke AG, March 1989",,A
Aluminum Sulfate,Stainless steels,Austenitic,304,B (Good),B (Good),,S30400,,10,Boiling,Boiling,,253.0,"Chemical Resistance of REMANIT Stainless Steels, Thyssen Edelstahlwerke AG, March 1989",,B
Aluminum Sulfate,Stainless steels,Austenitic,304,B (Good),B (Good),,S30400,,Saturated,20,68,,253.0,"Chemical Resistance of REMANIT Stainless Steels, Thyssen Edelstahlwerke AG, March 1989",,B
Aluminum Sulfate,Stainless steels,Austenitic,304,C (Questionable),C (Questionable),,S30400,,Saturated,Boiling,Boiling,,253.0,"Chemical Resistance of REMANIT Stainless Steels, Thyssen Edelstahlwerke AG, March 1989",,C
Aluminum Sulfate,Stainless steels,Austenitic,304,0.75,30,,S30400,Chemical processing; field or pilot plant test; no aeration; rapid agitation,20-60,118,244,36 d,89.0,"A Guide to Corrosion Resistance, Climax Molybdenum Company, Greenwich, CT, 1981",0.75,
Formic Acid,Nickel and alloys,Nickel,Nickel 200,0.175,7,,N02200,Vapor in storage tank,90,Room,Room,,44.0,"Inco Alloys International, 1979",0.175,
Aluminum Sulfate,Stainless steels,Austenitic,304,15,630,Severe pitting,S30400,Chemical processing; field or pilot plant test; no aeration; rapid agitation. pH 2-3,50-55,107-113,225-235,8 d,89.0,"A Guide to Corrosion Resistance, Climax Molybdenum Company, Greenwich, CT, 1981",15.0,
Aluminum Sulfate,Stainless steels,Austenitic,304,0.23,9,,S30400,Chemical processing; field or pilot plant test; strong aeration; no agitation,20-60,118,244,36 d,89.0,"A Guide to Corrosion Resistance, Climax Molybdenum Company, Greenwich, CT, 1981",0.23,
Aluminum Sulfate,Stainless steels,Austenitic,304,A (Resistant),A (Resistant),,S30400,Research; lab test. With carbon over the standard minimum,30-40,79,175,6 d,89.0,"A Guide to Corrosion Resistance, Climax Molybdenum Company, Greenwich, CT, 1981",,A
Aluminum Sulfate,Stainless steels,Austenitic,304,1.5,60,,S30400,Research; lab test; no aeration; slight to moderate agitation,40-50,88,190,6 d,89.0,"A Guide to Corrosion Resistance, Climax Molybdenum Company, Greenwich, CT, 1981",1.5,
Aluminum Sulfate,Stainless steels,Austenitic,316,A (Resistant),A (Resistant),,S31600,,10,21,70,,121.0,"Cyclops Corp., Universal-Cyclops Specialty Steel Division",,A
Aluminum Sulfate,Stainless steels,Austenitic,316,A (Resistant),A (Resistant),,S31600,,10,20,68,,253.0,"Chemical Resistance of REMANIT Stainless Steels, Thyssen Edelstahlwerke AG, March 1989",,A
Aluminum Sulfate,Stainless steels,Austenitic,316,A (Resistant),A (Resistant),,S31600,,10,Boiling,Boiling,,253.0,"Chemical Resistance of REMANIT Stainless Steels, Thyssen Edelstahlwerke AG, March 1989",,A
Aluminum Sulfate,Stainless steels,Austenitic,316,A (Resistant),A (Resistant),,S31600,,Saturated,20,68,,253.0,"Chemical Resistance of REMANIT Stainless Steels, Thyssen Edelstahlwerke AG, March 1989",,A
Aluminum Sulfate,Stainless steels,Austenitic,316,B (Good),B (Good),,S31600,,Saturated,Boiling,Boiling,,253.0,"Chemical Resistance of REMANIT Stainless Steels, Thyssen Edelstahlwerke AG, March 1989",,B
Aluminum Sulfate,Stainless steels,Austenitic,316,5,200,,S31600,Chemical processing; field or pilot plant test; no aeration; rapid agitation. pH 2-3,50-55,107-113,225-235,8 d,89.0,"A Guide to Corrosion Resistance, Climax Molybdenum Company, Greenwich, CT, 1981",5.0,
Aluminum Sulfate,Stainless steels,Austenitic,316,0.23,9,,S31600,Chemical processing; field or pilot plant test; no aeration; rapid agitation,20-60,118,244,36 d,89.0,"A Guide to Corrosion Resistance, Climax Molybdenum Company, Greenwich, CT, 1981",0.23,
Aluminum Sulfate,Stainless steels,Austenitic,316,0.1,4,,S31600,Chemical processing; field or pilot plant test; strong aeration; no agitation,20-60,118,244,36 d,89.0,"A Guide to Corrosion Resistance, Climax Molybdenum Company, Greenwich, CT, 1981",0.1,
Aluminum Sulfate,Stainless steels,Austenitic,316,0.0005,0.2,,S31600,Research; lab test,30-40,79,175,6 d,89.0,"A Guide to Corrosion Resistance, Climax Molybdenum Company, Greenwich, CT, 1981",0.0005,
Aluminum Sulfate,Stainless steels,Austenitic,316,0.008,0.3,,S31600,Research; lab test; no aeration; slight to moderate agitation,40-50,88,190,6 d,89.0,"A Guide to Corrosion Resistance, Climax Molybdenum Company, Greenwich, CT, 1981",0.008,
Aluminum Sulfate,Stainless steels,Austenitic,317,2.3,90,,S31700,Chemical processing; field or pilot plant test; no aeration; rapid agitation. pH 2-3,50-55,107-113,225-235,8 d,89.0,"A Guide to Corrosion Resistance, Climax Molybdenum Company, Greenwich, CT, 1981",2.3,
Aluminum Sulfate,Stainless steels,Austenitic,321,A (Resistant),A (Resistant),,S32100,,10,20,68,,253.0,"Chemical Resistance of REMANIT Stainless Steels, Thyssen Edelstahlwerke AG, March 1989",,A
Aluminum Sulfate,Stainless steels,Austenitic,321,B (Good),B (Good),,S32100,,10,Boiling,Boiling,,253.0,"Chemical Resistance of REMANIT Stainless Steels, Thyssen Edelstahlwerke AG, March 1989",,B
Aluminum Sulfate,Stainless steels,Austenitic,321,B (Good),B (Good),,S32100,,Saturated,20,68,,253.0,"Chemical Resistance of REMANIT Stainless Steels, Thyssen Edelstahlwerke AG, March 1989",,B
Aluminum Sulfate,Stainless steels,Austenitic,321,C (Questionable),C (Questionable),,S32100,,Saturated,Boiling,Boiling,,253.0,"Chemical Resistance of REMANIT Stainless Steels, Thyssen Edelstahlwerke AG, March 1989",,C
Aluminum Sulfate,Stainless steels,Austenitic,347,A (Resistant),A (Resistant),,S34700,,10,20,68,,253.0,"Chemical Resistance of REMANIT Stainless Steels, Thyssen Edelstahlwerke AG, March 1989",,A
Aluminum Sulfate,Stainless steels,Austenitic,347,B (Good),B (Good),,S34700,,10,Boiling,Boiling,,253.0,"Chemical Resistance of REMANIT Stainless Steels, Thyssen Edelstahlwerke AG, March 1989",,B
Aluminum Sulfate,Stainless steels,Austenitic,347,B (Good),B (Good),,S34700,,Saturated,20,68,,253.0,"Chemical Resistance of REMANIT Stainless Steels, Thyssen Edelstahlwerke AG, March 1989",,B
Aluminum Sulfate,Stainless steels,Austenitic,347,C (Questionable),C (Questionable),,S34700,,Saturated,Boiling,Boiling,,253.0,"Chemical Resistance of REMANIT Stainless Steels, Thyssen Edelstahlwerke AG, March 1989",,C
Aluminum Sulfate,Stainless steels,Austenitic,304L ,A (Resistant),A (Resistant),,S30403,,10,20,68,,253.0,"Chemical Resistance of REMANIT Stainless Steels, Thyssen Edelstahlwerke AG, March 1989",,A
Aluminum Sulfate,Stainless steels,Austenitic,304L ,B (Good),B (Good),,S30403,,10,Boiling,Boiling,,253.0,"Chemical Resistance of REMANIT Stainless Steels, Thyssen Edelstahlwerke AG, March 1989",,B
Aluminum Sulfate,Stainless steels,Austenitic,304L ,B (Good),B (Good),,S30403,,Saturated,20,68,,253.0,"Chemical Resistance of REMANIT Stainless Steels, Thyssen Edelstahlwerke AG, March 1989",,B
Aluminum Sulfate,Stainless steels,Austenitic,304L ,C (Questionable),C (Questionable),,S30403,,Saturated,Boiling,Boiling,,253.0,"Chemical Resistance of REMANIT Stainless Steels, Thyssen Edelstahlwerke AG, March 1989",,C
Aluminum Sulfate,Stainless steels,Austenitic,304LN ,A (Resistant),A (Resistant),,S30453,,10,20,68,,253.0,"Chemical Resistance of REMANIT Stainless Steels, Thyssen Edelstahlwerke AG, March 1989",,A
Aluminum Sulfate,Stainless steels,Austenitic,304LN ,B (Good),B (Good),,S30453,,10,Boiling,Boiling,,253.0,"Chemical Resistance of REMANIT Stainless Steels, Thyssen Edelstahlwerke AG, March 1989",,B
Aluminum Sulfate,Stainless steels,Austenitic,304LN ,B (Good),B (Good),,S30453,,Saturated,20,68,,253.0,"Chemical Resistance of REMANIT Stainless Steels, Thyssen Edelstahlwerke AG, March 1989",,B
Aluminum Sulfate,Stainless steels,Austenitic,304LN ,C (Questionable),C (Questionable),,S30453,,Saturated,Boiling,Boiling,,253.0,"Chemical Resistance of REMANIT Stainless Steels, Thyssen Edelstahlwerke AG, March 1989",,C
Aluminum Sulfate,Stainless steels,Austenitic,316F ,A (Resistant),A (Resistant),,S31620,,10,20,68,,253.0,"Chemical Resistance of REMANIT Stainless Steels, Thyssen Edelstahlwerke AG, March 1989",,A
Aluminum Sulfate,Stainless steels,Austenitic,316F ,B (Good),B (Good),,S31620,,10,Boiling,Boiling,,253.0,"Chemical Resistance of REMANIT Stainless Steels, Thyssen Edelstahlwerke AG, March 1989",,B
Aluminum Sulfate,Stainless steels,Austenitic,316F ,B (Good),B (Good),,S31620,,Saturated,20,68,,253.0,"Chemical Resistance of REMANIT Stainless Steels, Thyssen Edelstahlwerke AG, March 1989",,B
Aluminum Sulfate,Stainless steels,Austenitic,316F ,C (Questionable),C (Questionable),,S31620,,Saturated,Boiling,Boiling,,253.0,"Chemical Resistance of REMANIT Stainless Steels, Thyssen Edelstahlwerke AG, March 1989",,C
Aluminum Sulfate,Stainless steels,Austenitic,316L ,A (Resistant),A (Resistant),,S31603,,10,20,68,,253.0,"Chemical Resistance of REMANIT Stainless Steels, Thyssen Edelstahlwerke AG, March 1989",,A
Aluminum Sulfate,Stainless steels,Austenitic,316L ,A (Resistant),A (Resistant),,S31603,,10,Boiling,Boiling,,253.0,"Chemical Resistance of REMANIT Stainless Steels, Thyssen Edelstahlwerke AG, March 1989",,A
Aluminum Sulfate,Stainless steels,Austenitic,316L ,A (Resistant),A (Resistant),,S31603,,Saturated,20,68,,253.0,"Chemical Resistance of REMANIT Stainless Steels, Thyssen Edelstahlwerke AG, March 1989",,A
Aluminum Sulfate,Stainless steels,Austenitic,316L ,B (Good),B (Good),,S31603,,Saturated,Boiling,Boiling,,253.0,"Chemical Resistance of REMANIT Stainless Steels, Thyssen Edelstahlwerke AG, March 1989",,B
Aluminum Sulfate,Stainless steels,Austenitic,316LN ,A (Resistant),A (Resistant),,S31653,,10,20,68,,253.0,"Chemical Resistance of REMANIT Stainless Steels, Thyssen Edelstahlwerke AG, March 1989",,A
Aluminum Sulfate,Stainless steels,Austenitic,316LN ,A (Resistant),A (Resistant),,S31653,,10,Boiling,Boiling,,253.0,"Chemical Resistance of REMANIT Stainless Steels, Thyssen Edelstahlwerke AG, March 1989",,A
Aluminum Sulfate,Stainless steels,Austenitic,316LN ,A (Resistant),A (Resistant),,S31653,,Saturated,20,68,,253.0,"Chemical Resistance of REMANIT Stainless Steels, Thyssen Edelstahlwerke AG, March 1989",,A
Aluminum Sulfate,Stainless steels,Austenitic,316LN ,B (Good),B (Good),,S31653,,Saturated,Boiling,Boiling,,253.0,"Chemical Resistance of REMANIT Stainless Steels, Thyssen Edelstahlwerke AG, March 1989",,B
Aluminum Sulfate,Stainless steels,Austenitic,316Ti ,A (Resistant),A (Resistant),,S31635,,10,20,68,,253.0,"Chemical Resistance of REMANIT Stainless Steels, Thyssen Edelstahlwerke AG, March 1989",,A
Aluminum Sulfate,Stainless steels,Austenitic,316Ti ,A (Resistant),A (Resistant),,S31635,,10,Boiling,Boiling,,253.0,"Chemical Resistance of REMANIT Stainless Steels, Thyssen Edelstahlwerke AG, March 1989",,A
Aluminum Sulfate,Stainless steels,Austenitic,316Ti ,A (Resistant),A (Resistant),,S31635,,Saturated,20,68,,253.0,"Chemical Resistance of REMANIT Stainless Steels, Thyssen Edelstahlwerke AG, March 1989",,A
Aluminum Sulfate,Stainless steels,Austenitic,316Ti ,B (Good),B (Good),,S31635,,Saturated,Boiling,Boiling,,253.0,"Chemical Resistance of REMANIT Stainless Steels, Thyssen Edelstahlwerke AG, March 1989",,B
Aluminum Sulfate,Stainless steels,Austenitic,317L ,A (Resistant),A (Resistant),,S31703,,10,20,68,,253.0,"Chemical Resistance of REMANIT Stainless Steels, Thyssen Edelstahlwerke AG, March 1989",,A
Aluminum Sulfate,Stainless steels,Austenitic,317L ,A (Resistant),A (Resistant),,S31703,,10,Boiling,Boiling,,253.0,"Chemical Resistance of REMANIT Stainless Steels, Thyssen Edelstahlwerke AG, March 1989",,A
Aluminum Sulfate,Stainless steels,Austenitic,317L ,A (Resistant),A (Resistant),,S31703,,Saturated,20,68,,253.0,"Chemical Resistance of REMANIT Stainless Steels, Thyssen Edelstahlwerke AG, March 1989",,A
Aluminum Sulfate,Stainless steels,Austenitic,317L ,B (Good),B (Good),,S31703,,Saturated,Boiling,Boiling,,253.0,"Chemical Resistance of REMANIT Stainless Steels, Thyssen Edelstahlwerke AG, March 1989",,B
Aluminum Sulfate,Stainless steels,Austenitic,317LN ,A (Resistant),A (Resistant),,S31725,,10,20,68,,253.0,"Chemical Resistance of REMANIT Stainless Steels, Thyssen Edelstahlwerke AG, March 1989",,A
Aluminum Sulfate,Stainless steels,Austenitic,317LN ,A (Resistant),A (Resistant),,S31725,,10,Boiling,Boiling,,253.0,"Chemical Resistance of REMANIT Stainless Steels, Thyssen Edelstahlwerke AG, March 1989",,A
Aluminum Sulfate,Stainless steels,Austenitic,317LN ,A (Resistant),A (Resistant),,S31725,,Saturated,20,68,,253.0,"Chemical Resistance of REMANIT Stainless Steels, Thyssen Edelstahlwerke AG, March 1989",,A
Aluminum Sulfate,Stainless steels,Austenitic,317LN ,B (Good),B (Good),,S31725,,Saturated,Boiling,Boiling,,253.0,"Chemical Resistance of REMANIT Stainless Steels, Thyssen Edelstahlwerke AG, March 1989",,B
Aluminum Sulfate,Stainless Steels,Austenitic,Carpenter 20 Carpenter Technology Corp.,0.0015,0.6,,,Research; lab test,30-40,79,175,6 d,89.0,"A Guide to Corrosion Resistance, Climax Molybdenum Company, Greenwich, CT, 1981",0.0015,
Aluminum Sulfate,Stainless steels,Duplex,329,A (Resistant),A (Resistant),,S32900,,10,20,68,,253.0,"Chemical Resistance of REMANIT Stainless Steels, Thyssen Edelstahlwerke AG, March 1989",,A
Aluminum Sulfate,Stainless steels,Duplex,329,A (Resistant),A (Resistant),,S32900,,10,Boiling,Boiling,,253.0,"Chemical Resistance of REMANIT Stainless Steels, Thyssen Edelstahlwerke AG, March 1989",,A
Aluminum Sulfate,Stainless steels,Duplex,329,A (Resistant),A (Resistant),,S32900,,Saturated,20,68,,253.0,"Chemical Resistance of REMANIT Stainless Steels, Thyssen Edelstahlwerke AG, March 1989",,A
Aluminum Sulfate,Stainless steels,Duplex,329,B (Good),B (Good),,S32900,,Saturated,Boiling,Boiling,,253.0,"Chemical Resistance of REMANIT Stainless Steels, Thyssen Edelstahlwerke AG, March 1989",,B
Aluminum Sulfate,Stainless steels,Duplex,F51 ,A (Resistant),A (Resistant),,S31803,,10,20,68,,253.0,"Chemical Resistance of REMANIT Stainless Steels, Thyssen Edelstahlwerke AG, March 1989",,A
Aluminum Sulfate,Stainless steels,Duplex,F51 ,A (Resistant),A (Resistant),,S31803,,10,Boiling,Boiling,,253.0,"Chemical Resistance of REMANIT Stainless Steels, Thyssen Edelstahlwerke AG, March 1989",,A
Aluminum Sulfate,Stainless steels,Duplex,F51 ,A (Resistant),A (Resistant),,S31803,,Saturated,20,68,,253.0,"Chemical Resistance of REMANIT Stainless Steels, Thyssen Edelstahlwerke AG, March 1989",,A
Aluminum Sulfate,Stainless steels,Duplex,F51 ,B (Good),B (Good),,S31803,,Saturated,Boiling,Boiling,,253.0,"Chemical Resistance of REMANIT Stainless Steels, Thyssen Edelstahlwerke AG, March 1989",,B
Aluminum Sulfate,Stainless steels,Ferritic,405,C (Questionable),C (Questionable),,S40500,,10,20,68,,253.0,"Chemical Resistance of REMANIT Stainless Steels, Thyssen Edelstahlwerke AG, March 1989",,C
Aluminum Sulfate,Stainless steels,Ferritic,405,D (Poor),D (Poor),,S40500,,10,Boiling,Boiling,,253.0,"Chemical Resistance of REMANIT Stainless Steels, Thyssen Edelstahlwerke AG, March 1989",,D
Aluminum Sulfate,Stainless steels,Ferritic,405,C (Questionable),C (Questionable),,S40500,,Saturated,20,68,,253.0,"Chemical Resistance of REMANIT Stainless Steels, Thyssen Edelstahlwerke AG, March 1989",,C
Aluminum Sulfate,Stainless steels,Ferritic,405,D (Poor),D (Poor),,S40500,,Saturated,Boiling,Boiling,,253.0,"Chemical Resistance of REMANIT Stainless Steels, Thyssen Edelstahlwerke AG, March 1989",,D
Aluminum Sulfate,Stainless steels,Ferritic,409,C (Questionable),C (Questionable),,S40900,,10,20,68,,253.0,"Chemical Resistance of REMANIT Stainless Steels, Thyssen Edelstahlwerke AG, March 1989",,C
Aluminum Sulfate,Stainless steels,Ferritic,409,D (Poor),D (Poor),,S40900,,10,Boiling,Boiling,,253.0,"Chemical Resistance of REMANIT Stainless Steels, Thyssen Edelstahlwerke AG, March 1989",,D
Aluminum Sulfate,Stainless steels,Ferritic,409,C (Questionable),C (Questionable),,S40900,,Saturated,20,68,,253.0,"Chemical Resistance of REMANIT Stainless Steels, Thyssen Edelstahlwerke AG, March 1989",,C
Aluminum Sulfate,Stainless steels,Ferritic,409,D (Poor),D (Poor),,S40900,,Saturated,Boiling,Boiling,,253.0,"Chemical Resistance of REMANIT Stainless Steels, Thyssen Edelstahlwerke AG, March 1989",,D
Aluminum Sulfate,Stainless steels,Ferritic,430,D (Poor),D (Poor),,S43000,,10,21,70,,121.0,"Cyclops Corp., Universal-Cyclops Specialty Steel Division",,D
Aluminum Sulfate,Stainless steels,Ferritic,430,B (Good),B (Good),,S43000,,10,20,68,,253.0,"Chemical Resistance of REMANIT Stainless Steels, Thyssen Edelstahlwerke AG, March 1989",,B
Aluminum Sulfate,Stainless steels,Ferritic,430,C (Questionable),C (Questionable),,S43000,,10,Boiling,Boiling,,253.0,"Chemical Resistance of REMANIT Stainless Steels, Thyssen Edelstahlwerke AG, March 1989",,C
Aluminum Sulfate,Stainless steels,Ferritic,430,C (Questionable),C (Questionable),,S43000,,Saturated,20,68,,253.0,"Chemical Resistance of REMANIT Stainless Steels, Thyssen Edelstahlwerke AG, March 1989",,C
Aluminum Sulfate,Stainless steels,Ferritic,430,D (Poor),D (Poor),,S43000,,Saturated,Boiling,Boiling,,253.0,"Chemical Resistance of REMANIT Stainless Steels, Thyssen Edelstahlwerke AG, March 1989",,D
Aluminum Sulfate,Stainless steels,Ferritic,434,A (Resistant),A (Resistant),,S43400,,10,20,68,,253.0,"Chemical Resistance of REMANIT Stainless Steels, Thyssen Edelstahlwerke AG, March 1989",,A
Aluminum Sulfate,Stainless steels,Ferritic,434,C (Questionable),C (Questionable),,S43400,,10,Boiling,Boiling,,253.0,"Chemical Resistance of REMANIT Stainless Steels, Thyssen Edelstahlwerke AG, March 1989",,C
Aluminum Sulfate,Stainless steels,Ferritic,434,C (Questionable),C (Questionable),,S43400,,Saturated,20,68,,253.0,"Chemical Resistance of REMANIT Stainless Steels, Thyssen Edelstahlwerke AG, March 1989",,C
Aluminum Sulfate,Stainless steels,Ferritic,434,D (Poor),D (Poor),,S43400,,Saturated,Boiling,Boiling,,253.0,"Chemical Resistance of REMANIT Stainless Steels, Thyssen Edelstahlwerke AG, March 1989",,D
Aluminum Sulfate,Stainless steels,Martensitic,403,C (Questionable),C (Questionable),,S40300,,10,20,68,,253.0,"Chemical Resistance of REMANIT Stainless Steels, Thyssen Edelstahlwerke AG, March 1989",,C
Aluminum Sulfate,Stainless steels,Martensitic,403,D (Poor),D (Poor),,S40300,,10,Boiling,Boiling,,253.0,"Chemical Resistance of REMANIT Stainless Steels, Thyssen Edelstahlwerke AG, March 1989",,D
Aluminum Sulfate,Stainless steels,Martensitic,403,C (Questionable),C (Questionable),,S40300,,Saturated,20,68,,253.0,"Chemical Resistance of REMANIT Stainless Steels, Thyssen Edelstahlwerke AG, March 1989",,C
Aluminum Sulfate,Stainless steels,Martensitic,403,D (Poor),D (Poor),,S40300,,Saturated,Boiling,Boiling,,253.0,"Chemical Resistance of REMANIT Stainless Steels, Thyssen Edelstahlwerke AG, March 1989",,D
Aluminum Sulfate,Stainless steels,Martensitic,410,D (Poor),D (Poor),,S41000,,10,21,70,,121.0,"Cyclops Corp., Universal-Cyclops Specialty Steel Division",,D
Aluminum Sulfate,Stainless steels,Martensitic,410,B (Good),B (Good),,S41000,,,Room,Room,,121.0,"Cyclops Corp., Universal-Cyclops Specialty Steel Division",,B
Aluminum Sulfate,Stainless steels,Martensitic,410,C (Questionable),C (Questionable),,S41000,,10,20,68,,253.0,"Chemical Resistance of REMANIT Stainless Steels, Thyssen Edelstahlwerke AG, March 1989",,C
Aluminum Sulfate,Stainless steels,Martensitic,410,D (Poor),D (Poor),,S41000,,10,Boiling,Boiling,,253.0,"Chemical Resistance of REMANIT Stainless Steels, Thyssen Edelstahlwerke AG, March 1989",,D
Aluminum Sulfate,Stainless steels,Martensitic,410,C (Questionable),C (Questionable),,S41000,,Saturated,20,68,,253.0,"Chemical Resistance of REMANIT Stainless Steels, Thyssen Edelstahlwerke AG, March 1989",,C
Aluminum Sulfate,Stainless steels,Martensitic,410,D (Poor),D (Poor),,S41000,,Saturated,Boiling,Boiling,,253.0,"Chemical Resistance of REMANIT Stainless Steels, Thyssen Edelstahlwerke AG, March 1989",,D
Aluminum Sulfate,Stainless steels,Martensitic,410,D (Poor),D (Poor),,S41000,Plus 1.0% H2SO4,Saturated,Room,Room,,121.0,"Cyclops Corp., Universal-Cyclops Specialty Steel Division",,D
Aluminum Sulfate,Stainless steels,Martensitic,410,A (Resistant),A (Resistant),,S41000,Plus 1.0% soluble carbonate,Saturated,Room,Room,,121.0,"Cyclops Corp., Universal-Cyclops Specialty Steel Division",,A
Aluminum Sulfate,Stainless steels,Martensitic,416,C (Questionable),C (Questionable),,S41600,,10,20,68,,253.0,"Chemical Resistance of REMANIT Stainless Steels, Thyssen Edelstahlwerke AG, March 1989",,C
Aluminum Sulfate,Stainless steels,Martensitic,416,D (Poor),D (Poor),,S41600,,10,Boiling,Boiling,,253.0,"Chemical Resistance of REMANIT Stainless Steels, Thyssen Edelstahlwerke AG, March 1989",,D
Aluminum Sulfate,Stainless steels,Martensitic,416,C (Questionable),C (Questionable),,S41600,,Saturated,20,68,,253.0,"Chemical Resistance of REMANIT Stainless Steels, Thyssen Edelstahlwerke AG, March 1989",,C
Aluminum Sulfate,Stainless steels,Martensitic,416,D (Poor),D (Poor),,S41600,,Saturated,Boiling,Boiling,,253.0,"Chemical Resistance of REMANIT Stainless Steels, Thyssen Edelstahlwerke AG, March 1989",,D
Aluminum Sulfate,Stainless steels,Martensitic,420,C (Questionable),C (Questionable),,S42000,,10,20,68,,253.0,"Chemical Resistance of REMANIT Stainless Steels, Thyssen Edelstahlwerke AG, March 1989",,C
Aluminum Sulfate,Stainless steels,Martensitic,420,D (Poor),D (Poor),,S42000,,10,Boiling,Boiling,,253.0,"Chemical Resistance of REMANIT Stainless Steels, Thyssen Edelstahlwerke AG, March 1989",,D
