Repository: wfreinhart/matse219

# MATSE 219: Materials Informatics

Auto-generated from the private authoring repo (matse219-instructor). Do not edit here directly -- changes are overwritten on the next publish run.

## Lectures

- [Lecture01](https://colab.research.google.com/github/wfreinhart/matse219/blob/staging/notebooks/Lecture01.ipynb)
- [Lecture02](https://colab.research.google.com/github/wfreinhart/matse219/blob/staging/notebooks/Lecture02.ipynb)
- [Lecture03](https://colab.research.google.com/github/wfreinhart/matse219/blob/staging/notebooks/Lecture03.ipynb)
- [Lecture04](https://colab.research.google.com/github/wfreinhart/matse219/blob/staging/notebooks/Lecture04.ipynb)

File: datasets/corrosion.csv (part 9 of 142)
Environment,Material Group,Material Family,Material,Rate (mm/yr) or Rating,Rate (mils/yr) or Rating,Localized Attack,UNS,Condition/Comment,Concentration (Vol %),Temperature (deg C),Temperature (deg F),Duration,Reference #,Reference,rate_mm_yr_numeric,rate_letter_grade
Aluminum Sulfate,Stainless steels,Martensitic,420,C (Questionable),C (Questionable),,S42000,,Saturated,20,68,,253.0,"Chemical Resistance of REMANIT Stainless Steels, Thyssen Edelstahlwerke AG, March 1989",,C
Aluminum Sulfate,Stainless steels,Martensitic,420,D (Poor),D (Poor),,S42000,,Saturated,Boiling,Boiling,,253.0,"Chemical Resistance of REMANIT Stainless Steels, Thyssen Edelstahlwerke AG, March 1989",,D
Aluminum Sulfate,Stainless steels,Precipitation hardening,AM-363 ,B (Good),B (Good),,S36300,,,Room,Room,,120.0,Allegheny Ludlum Steel Corp.,,B
Aminoacetic Acid,Aluminum and alloys,Aluminum-magnesium,Al-1Mn-2Mg ,0.0066,0.26,,,10% H2O,,22,72,360 d,258.0,"Corrosion Handbook, Vol 3, Dieter Behrens, Ed., DECHEMA, Germany, 1988",0.0066,
Aminoacetic Acid,Aluminum and alloys,Aluminum-magnesium,Al-1Mn-2Mg ,0.0086,0.34,,,50% H2O,,22,72,360 d,258.0,"Corrosion Handbook, Vol 3, Dieter Behrens, Ed., DECHEMA, Germany, 1988",0.0086,
Aminoacetic Acid,Aluminum and alloys,Aluminum-magnesium,Al-3Mg ,0.02,0.78,,,50% H2O,,22,72,360 d,258.0,"Corrosion Handbook, Vol 3, Dieter Behrens, Ed., DECHEMA, Germany, 1988",0.02,
Aminoacetic Acid,Aluminum and alloys,Aluminum-magnesium,Al-3Mg ,0.0029,0.11,,,50% H2O,,22,72,360 d,258.0,"Corrosion Handbook, Vol 3, Dieter Behrens, Ed., DECHEMA, Germany, 1988",0.0029,
Ammonia,Aluminum and alloys,99.0% min Al,Aluminum (99.0-99.5%) ,A (Resistant),A (Resistant),,A91199,Moist gas,,,,,92.0,"F. King, Aluminum and Its Alloys, Ellis Horwood, Chichester, England, 1987, p 282-291",,A
Ammonia,Aluminum and alloys,99.0% min Al,Aluminum (99.0-99.5%) ,A (Resistant),A (Resistant),,A91199,Solution,,,,,92.0,"F. King, Aluminum and Its Alloys, Ellis Horwood, Chichester, England, 1987, p 282-291",,A
Ammonia,Aluminum and alloys,Aluminum-magnesium,Aluminum-magnesium alloys ,A (Resistant),A (Resistant),,,Moist gas,,,,,92.0,"F. King, Aluminum and Its Alloys, Ellis Horwood, Chichester, England, 1987, p 282-291",,A
Ammonia,Copper and alloys,Aluminum bronze,"Ampco 8, aluminum bronze ",0.5 max ,20 max ,,C61300,Dry. Generally suitable. Conditions such as aeration or temperature could restrict use,,,,,96.0,"Stock Metals, Ampco Metal Company, 1988",0.5,
Ammonia,Copper and alloys,Aluminum bronze,"Ampco 8, aluminum bronze ",0.5 min ,20 min ,,C61300,Wet. Generally not suitable,,,,,96.0,"Stock Metals, Ampco Metal Company, 1988",0.5,
Ammonia,Copper and alloys,Brass,C26000 ,0.003,0.1,,C26000,Liquid plus 1% water. Any air present was probably depleted during initial stages of test. Atmospheric temperature and pressure of 345 to 1035 kPa (50 to 150 psi). Specimens were placed at the top and bottom of 2-L bombs that were charged with ammonia.,,,,1600 h,72.0,"Metals Handbook, Ninth Edition, Vol 13, Corrosion, ASM International, Metals Park, OH, 1987, p 631",0.003,
Ammonia,Copper and alloys,Brass,C26000 ,0.005,0.2,,C26000,Liquid with 2% water. Any air present was probably depleted during initial stages of test. Atmospheric temperature and pressure of 345 to 1035 kPa (50 to 150 psi). Specimens were placed at the top and bottom of 2-L bombs that were charged with ammonia. ,,,,1600 h,72.0,"Metals Handbook, Ninth Edition, Vol 13, Corrosion, ASM International, Metals Park, OH, 1987, p 631",0.005,
Ammonia,Copper and alloys,Brass,C26000 ,0.003 max ,0.1 max ,,C26000,"Liquid. Atmospheric temperature and pressure of 345 to 1035 kPa (50 to 150 psi). Specimens were placed at the top and bottom of 2-L bombs that were charged with ammonia. Pressure varied throughout the test, depending on temperature.",,,,1600 h,72.0,"Metals Handbook, Ninth Edition, Vol 13, Corrosion, ASM International, Metals Park, OH, 1987, p 631",0.003,
Ammonia,Copper and alloys,Brass,C26000 ,0.003 max ,0.1 max ,,C26000,Vapor plus 1% water. Any air present was probably depleted during initial stages of test. Atmospheric temperature and pressure of 345 to 1035 kPa (  50 to 150 psi). Specimens were placed at the top and bottom of 2-L bombs that were charged with ammonia. ,,,,1600 h,72.0,"Metals Handbook, Ninth Edition, Vol 13, Corrosion, ASM International, Metals Park, OH, 1987, p 631",0.003,
Ammonia,Copper and alloys,Brass,C26000 ,0.003,0.1,,C26000,Vapor with 2% water. Any air present was probably depleted during initial stages of test. Atmospheric temperature and pressure of 345 to 1035 kPa (50 to 150 psi). Specimens were placed at the top and bottom of 2-L bombs that were charged with ammonia. ,,,,1600 h,72.0,"Metals Handbook, Ninth Edition, Vol 13, Corrosion, ASM International, Metals Park, OH, 1987, p 631",0.003,
Ammonia,Copper and alloys,Brass,C26000 ,0.003 max ,0.1 max ,,C26000,"Vapor. Atmospheric temperature and pressure of 345 to 1035 kPa (50 to 150 psi). Specimens were placed at the top and bottom of 2-L bombs that were charged with ammonia. Pressure varied throughout the test, depending on temperature.",,,,1600 h,72.0,"Metals Handbook, Ninth Edition, Vol 13, Corrosion, ASM International, Metals Park, OH, 1987, p 631",0.003,
Ammonia,Copper and alloys,Brass,Red brass ,A (Resistant),A (Resistant),,C23000,Absolutely dry,,,,,93.0,"H. Leidheiser, Jr., The Corrosion of Copper, Tin and Their Alloys, John Wiley & Sons, New York, 1971, p 90-96",,A
Ammonia,Copper and alloys,Brass,Red brass ,D (Poor),D (Poor),,C23000,Moist,,,,,93.0,"H. Leidheiser, Jr., The Corrosion of Copper, Tin and Their Alloys, John Wiley & Sons, New York, 1971, p 90-96",,D
Ammonia,Copper and alloys,Copper,C11000 ,0.003 max ,0.1 max ,,C11000,Liquid plus 1% water. Any air present was probably depleted during initial stages of test. Atmospheric temperature and pressure of 345 to 1035 kPa (50 to 150 psi). Specimens were placed at the top and bottom of 2-L bombs that were charged with ammonia. ,,,,1600 h,72.0,"Metals Handbook, Ninth Edition, Vol 13, Corrosion, ASM International, Metals Park, OH, 1987, p 631",0.003,
Ammonia,Copper and alloys,Copper,C11000 ,0.003,0.1,,C11000,Liquid plus 2% water. Any air present was probably depleted during initial stages of test. Atmospheric temperature and pressure of 345 to 1035 kPa (50 to 150 psi). Specimens were placed at the top and bottom of 2-L bombs that were charged with ammonia. ,,,,1600 h,72.0,"Metals Handbook, Ninth Edition, Vol 13, Corrosion, ASM International, Metals Park, OH, 1987, p 631",0.003,
Ammonia,Copper and alloys,Copper,C11000 ,0.003,0.1,,C11000,"Liquid. Atmospheric temperature and pressure of 345 to 1035 kPa (50 to 150 psi). Specimens were placed at the top and bottom of 2-L bombs that were charged with ammonia. Pressure varied throughout the test, depending on temperature. ",,,,1600 h,72.0,"Metals Handbook, Ninth Edition, Vol 13, Corrosion, ASM International, Metals Park, OH, 1987, p 631",0.003,
Ammonia,Stainless steels,Austenitic,316,360,19,,S31600,"Chemical processing (urea manufacture); field or pilot plant test; no aeration; rapid agitation. Plus 7% carbon dioxide, remainder water (half immersed)",12,29,85,16 d,89.0,"A Guide to Corrosion Resistance, Climax Molybdenum Company, Greenwich, CT, 1981",360.0,
Ammonia,Copper and alloys,Copper,C11000 ,0.003 max ,0.1 max ,,C11000,Vapor plus 1% water. Any air present was probably depleted during initial stages of test. Atmospheric temperature and pressure of 345 to 1035 kPa (50 to 150 psi). Specimens were placed at the top and bottom of 2-L bombs that were charged with ammonia. ,,,,1600 h,72.0,"Metals Handbook, Ninth Edition, Vol 13, Corrosion, ASM International, Metals Park, OH, 1987, p 631",0.003,
Ammonia,Copper and alloys,Copper,C11000 ,0.003,0.1,,C11000,Vapor plus 2% water. Any air present was probably depleted during initial stages of test. Atmospheric temperature and pressure of 345 to 1035 kPa (50 to 150 psi). Specimens were placed at the top and bottom of 2-L bombs that were charged with ammonia. ,,,,1600 h,72.0,"Metals Handbook, Ninth Edition, Vol 13, Corrosion, ASM International, Metals Park, OH, 1987, p 631",0.003,
Ammonia,Copper and alloys,Copper,C11000 ,0.003 max ,0.1 max ,,C11000,"Vapor. Atmospheric temperature and pressure of 345 to 1035 kPa (50 to 150 psi). Specimens were placed at the top and bottom of 2-L bombs that were charged with ammonia. Pressure varied throughout the test, depending on temperature. ",,,,1600 h,72.0,"Metals Handbook, Ninth Edition, Vol 13, Corrosion, ASM International, Metals Park, OH, 1987, p 631",0.003,
Ammonia,Copper and alloys,Copper,Phosphor copper ,A (Resistant),A (Resistant),,C12200,Absolutely dry,,,,,93.0,"H. Leidheiser, Jr., The Corrosion of Copper, Tin and Their Alloys, John Wiley & Sons, New York, 1971, p 90-96",,A
Ammonia,Copper and alloys,Copper,Phosphor copper ,D (Poor),D (Poor),,C12200,Moist,,,,,93.0,"H. Leidheiser, Jr., The Corrosion of Copper, Tin and Their Alloys, John Wiley & Sons, New York, 1971, p 90-96",,D
Ammonia,Copper and alloys,Nickel-silver,Nickel- silver ,A (Resistant),A (Resistant),,,Absolutely dry,18,,,,93.0,"H. Leidheiser, Jr., The Corrosion of Copper, Tin and Their Alloys, John Wiley & Sons, New York, 1971, p 90-96",,A
Ammonia,Copper and alloys,Nickel-silver,Nickel-silver ,D (Poor),D (Poor),,,Moist,18,,,,93.0,"H. Leidheiser, Jr., The Corrosion of Copper, Tin and Their Alloys, John Wiley & Sons, New York, 1971, p 90-96",,D
Ammonia,Copper and alloys,Phosphor bronze,"Phosphor bronze,  8% Sn ",D (Poor),D (Poor),,C52100,Moist,,,,,93.0,"H. Leidheiser, Jr., The Corrosion of Copper, Tin and Their Alloys, John Wiley & Sons, New York, 1971, p 90-96",,D
Ammonia,Copper and alloys,Silicon bronze,"Silicon bronze, high ",A (Resistant),A (Resistant),,C65500,Absolutely dry,,,,,93.0,"H. Leidheiser, Jr., The Corrosion of Copper, Tin and Their Alloys, John Wiley & Sons, New York, 1971, p 90-96",,A
Ammonia,Copper and alloys,Silicon bronze,"Silicon bronze, high ",D (Poor),D (Poor),,C65500,Moist,,,,,93.0,"H. Leidheiser, Jr., The Corrosion of Copper, Tin and Their Alloys, John Wiley & Sons, New York, 1971, p 90-96",,D
Ammonia,Copper and alloys,Silicon bronze,"Silicon bronze, low ",A (Resistant),A (Resistant),,C65100,Absolutely dry,,,,,93.0,"H. Leidheiser, Jr., The Corrosion of Copper, Tin and Their Alloys, John Wiley & Sons, New York, 1971, p 90-96",,A
Ammonia,Copper and alloys,Silicon bronze,"Silicon bronze, low ",D (Poor),D (Poor),,C65100,Moist,,,,,93.0,"H. Leidheiser, Jr., The Corrosion of Copper, Tin and Their Alloys, John Wiley & Sons, New York, 1971, p 90-96",,D
Ammonia,Miscellaneous,Lead and alloys,Lead ,0.5 max ,20 max ,,L50045,,10-30,24-100,75-212,,95.0,"Lead for Corrosion Resistant Applications: A Guide, Lead Industries Association, Inc. New York, p 72",0.5,
Ammonia,Miscellaneous,Magnesium and alloys,Magnesium ,A (Resistant),A (Resistant),,,Gas or liquid,100,Room,Room,,119.0,"Dow Chemical Co., Midland, MI",,A
Ammonia,Miscellaneous,Noble metals,Platinum ,0.05 max ,2 max ,,P04995,With oxidant. Use of Pt-Rh alloys is preferred for ammonia oxidation (loss is <250 mg of Pt/ton of HNO3),,950,1740,,6.0,"Metals Handbook, Ninth Edition, Vol 13, Corrosion, ASM International, Metals Park, OH, 1987, p 803",0.05,
Ammonia,Miscellaneous,Noble metals,Silver ,0.05 max ,2 max ,,P07010,,Pure,190,375,,8.0,"Metals Handbook, Ninth Edition, Vol 13, Corrosion, ASM International, Metals Park, OH, 1987, p 798",0.05,
Ammonia,Miscellaneous,Tin and alloys,Tin ,A (Resistant),A (Resistant),,,,,20,68,,94.0,"H. Leidheiser, Jr., The Corrosion of Copper, Tin and Their Alloys, John Wiley & Sons, New York, 1971, p 287-290",,A
Ammonia,Miscellaneous,Tin and alloys,Tin ,D (Poor),D (Poor),,,,,60,140,,94.0,"H. Leidheiser, Jr., The Corrosion of Copper, Tin and Their Alloys, John Wiley & Sons, New York, 1971, p 287-290",,D
Ammonia,Miscellaneous,Tin and alloys,Tin ,D (Poor),D (Poor),,,,,100,212,,94.0,"H. Leidheiser, Jr., The Corrosion of Copper, Tin and Their Alloys, John Wiley & Sons, New York, 1971, p 287-290",,D
Ammonia,Nickel and alloys,Nickel-chromium-iron-molybdenum,Alloy 825 ,0.038,15,,N08825,"Chemical processing (urea manufacture); field or pilot plant test; no aeration; rapid agitation. Plus 7% carbon dioxide, remainder water (half immersed)",12,29,85,16 d,89.0,"A Guide to Corrosion Resistance, Climax Molybdenum Company, Greenwich, CT, 1981",0.038,
Ammonia,Nickel and alloys,Nickel-chromium-iron-molybdenum,Alloy 825 ,0.003 max ,0.1 max ,,N08825,"Metal (distillation) processing; field or pilot plant test; slight to moderate aeration; rapid agitation. Plus 14% carbon dioxide, remainder water (still overhead line)",26,82,180,65 d,89.0,"A Guide to Corrosion Resistance, Climax Molybdenum Company, Greenwich, CT, 1981",0.003,
Ammonia,Stainless steels,Duplex,F51 ,A (Resistant),A (Resistant),,S31803,,,,,,253.0,"Chemical Resistance of REMANIT Stainless Steels, Thyssen Edelstahlwerke AG, March 1989",,A
Ammonia,Nickel and alloys,Nickel-chromium-iron-molybdenum,Alloy 825 ,0.003 max ,0.1 max ,,N08825,"Petrochemical processing (synthetic urea manufacture); field or pilot plant test; no aeration; slight to moderate agitation. Plus 71% water, 7% carbon dioxide, trace ammonium nitrate, pressure 29 psig (ammonia surge vessel, bottom)",22,65,150,300 d,89.0,"A Guide to Corrosion Resistance, Climax Molybdenum Company, Greenwich, CT, 1981",0.003,
Ammonia,Nickel and alloys,Nickel-chromium-iron-molybdenum,Alloy 825 ,0.005,0.2,,N08825,"Petrochemical processing (synthetic urea manufacture); field or pilot plant test; slight to moderate aeration; slight to moderate agitation. Plus water, low carbon dioxide (ammonia desorber, vapors below liquid trapout tray)",20,102,215,250 d,89.0,"A Guide to Corrosion Resistance, Climax Molybdenum Company, Greenwich, CT, 1981",0.005,
Ammonia,Nickel and alloys,Nickel-chromium-iron-molybdenum,Alloy 825 ,0.003,0.1,,N08825,"Plastic processing; field or pilot plant test; no aeration; no agitation. Plus hydrogen cyanide, carbon dioxide, and water",90,105,221,30 d,89.0,"A Guide to Corrosion Resistance, Climax Molybdenum Company, Greenwich, CT, 1981",0.003,
Ammonia,Refractory metals and alloys,Titanium and alloys,Titanium ,0.127 max ,5.08 max ,,,Anhydrous,100,40,104,,90.0,"N.D. Tomashov and P.M. Altovskii, Corrosion and Protection of Titanium, Government Scientific-Technical Publication of Machine-Building Literature (Russian translation), 1963; L.C. Covington and R.W. Schultz, Corrosion of Resistance of Titanium, TIMET Cor",0.127,
Ammonia,Refractory metals and alloys,Titanium and alloys,Titanium ,11.2,448,,,Plus steam + water,,222,432,,90.0,"N.D. Tomashov and P.M. Altovskii, Corrosion and Protection of Titanium, Government Scientific-Technical Publication of Machine-Building Literature (Russian translation), 1963; L.C. Covington and R.W. Schultz, Corrosion of Resistance of Titanium, TIMET Cor",11.2,
Ammonia,Refractory metals and alloys,Zirconium alloys,Zr702 ,0.13 max ,5 max ,,R60702,Wet. Plus H2O,,38,100,,15.0,"Metals Handbook, Ninth Edition, Vol 13, Corrosion, ASM International, Metals Park, OH, 1987, p 711-715",0.13,
Ammonia,Stainless steels,Austenitic,301,A (Resistant),A (Resistant),,S30100,,,,,,253.0,"Chemical Resistance of REMANIT Stainless Steels, Thyssen Edelstahlwerke AG, March 1989",,A
Ammonia,Stainless steels,Austenitic,302,A (Resistant),A (Resistant),,S30200,,,,,,253.0,"Chemical Resistance of REMANIT Stainless Steels, Thyssen Edelstahlwerke AG, March 1989",,A
Ammonia,Stainless steels,Austenitic,303,A (Resistant),A (Resistant),,S30300,,,,,,253.0,"Chemical Resistance of REMANIT Stainless Steels, Thyssen Edelstahlwerke AG, March 1989",,A
Ammonia,Stainless steels,Austenitic,303,A (Resistant),A (Resistant),,S30300,,,,,,253.0,"Chemical Resistance of REMANIT Stainless Steels, Thyssen Edelstahlwerke AG, March 1989",,A
Ammonia,Stainless steels,Austenitic,304,A (Resistant),A (Resistant),,S30400,,,21,70,,121.0,"Cyclops Corp., Universal-Cyclops Specialty Steel Division",,A
Ammonia,Stainless steels,Austenitic,304,A (Resistant),A (Resistant),,S30400,,,,,,253.0,"Chemical Resistance of REMANIT Stainless Steels, Thyssen Edelstahlwerke AG, March 1989",,A
Ammonia,Stainless steels,Austenitic,304,2,78,,S30400,"Chemical processing (urea manufacture); field or pilot plant test; no aeration; rapid agitation. Plus 7% carbon dioxide, remainder water (half immersed)",12,29,85,16 d,89.0,"A Guide to Corrosion Resistance, Climax Molybdenum Company, Greenwich, CT, 1981",2.0,
Ammonia,Stainless steels,Austenitic,304,0.003 max ,0.1 max ,,S30400,"Metal (distillation) processing; field or pilot plant test; slight to moderate aeration; rapid agitation. Plus 14% carbon dioxide, remainder water (still overhead line)",26,82,180,65 d,89.0,"A Guide to Corrosion Resistance, Climax Molybdenum Company, Greenwich, CT, 1981",0.003,
Ammonia,Stainless steels,Austenitic,304,0.003 max ,0.1 max ,,S30400,"Metal processing; field or pilot plant test; no aeration; rapid agitation. Plus nickel, cobalt, copper and ammonium sulfates, water solution, solids as 2% copper sulfide, 4-5% vapors of ammonia and water vapor (copper boil reboiler)",8.4,101-107,215-225,95 d,89.0,"A Guide to Corrosion Resistance, Climax Molybdenum Company, Greenwich, CT, 1981",0.003,
Ammonia,Stainless steels,Austenitic,304,0.003 max ,0.1 max ,,S30400,"Metal processing; field or pilot plant test; slight to moderate aeration; rapid agitation. Plus 14% oxygen, saturated with water vapor, remainder nitrogen (leach autoclave, vapors)",9,76-82,170-180,111 d,89.0,"A Guide to Corrosion Resistance, Climax Molybdenum Company, Greenwich, CT, 1981",0.003,
Ammonia,Stainless steels,Austenitic,304,0.008,0.3,,S30400,"Petrochemical processing (synthetic urea manufacture); field or pilot plant test; no aeration; slight to moderate agitation. Plus 71% water, 7% carbon dioxide, trace ammonium nitrate, pressure 29 psig (ammonia surge vessel, bottom)",22,65,150,300 d,89.0,"A Guide to Corrosion Resistance, Climax Molybdenum Company, Greenwich, CT, 1981",0.008,
Ammonia,Stainless steels,Austenitic,304,0.083,3.3,,S30400,"Petrochemical processing (synthetic urea manufacture); field or pilot plant test; slight to moderate aeration; slight to moderate agitation. Plus water, low carbon dioxide (ammonia desorber, vapors below liquid trapout tray)",20,102,215,250 d,89.0,"A Guide to Corrosion Resistance, Climax Molybdenum Company, Greenwich, CT, 1981",0.083,
Ammonia,Stainless steels,Austenitic,316,A (Resistant),A (Resistant),,S31600,,,21,70,,121.0,"Cyclops Corp., Universal-Cyclops Specialty Steel Division",,A
Ammonia,Stainless steels,Austenitic,316,A (Resistant),A (Resistant),,S31600,,,,,,253.0,"Chemical Resistance of REMANIT Stainless Steels, Thyssen Edelstahlwerke AG, March 1989",,A
Ammonia,Stainless steels,Austenitic,316,0.003 max ,0.1 max ,,S31600,"Metal (distillation) processing; field or pilot plant test; slight to moderate aeration; rapid agitation. Plus 14% carbon dioxide, remainder water (still overhead line)",26,82,180,65 d,89.0,"A Guide to Corrosion Resistance, Climax Molybdenum Company, Greenwich, CT, 1981",0.003,
Ammonia,Stainless steels,Austenitic,316,0.003 max ,0.1 max ,,S31600,"Metal processing; field or pilot plant test; no aeration; rapid agitation. Plus nickel, cobalt, copper and ammonium sulfates, water solution, solids as 2% copper sulfide, 4-5% vapors of ammonia and water vapor (copper boil reboiler)",8.4,101-107,215-225,95 d,89.0,"A Guide to Corrosion Resistance, Climax Molybdenum Company, Greenwich, CT, 1981",0.003,
Ammonia,Stainless steels,Austenitic,316,0.003 max ,0.1 max ,,S31600,"Metal processing; field or pilot plant test; slight to moderate aeration; rapid agitation. Plus 14% oxygen, saturated with water vapor, remainder nitrogen (leach autoclave, vapors)",9,76-82,170-180,111 d,89.0,"A Guide to Corrosion Resistance, Climax Molybdenum Company, Greenwich, CT, 1981",0.003,
Ammonia,Stainless steels,Austenitic,316,0.015,0.6,,S31600,"Petrochemical processing (synthetic urea manufacture); field or pilot plant test; slight to moderate aeration; slight to moderate agitation. Plus water, low carbon dioxide (ammonia desorber, vapors below liquid trapout tray)",20,102,215,250 d,89.0,"A Guide to Corrosion Resistance, Climax Molybdenum Company, Greenwich, CT, 1981",0.015,
Ammonia,Stainless steels,Austenitic,316,0.003 max ,0.1 max ,,S31600,"Petrochemical processing (synthetic urea manufacture); field or pilot plant test; no aeration; slight to moderate agitation. Plus 71% water, 7% carbon dioxide, trace ammonium nitrate, pressure 29 psig (ammonia surge vessel, bottom)",22,65,150,300 d,89.0,"A Guide to Corrosion Resistance, Climax Molybdenum Company, Greenwich, CT, 1981",0.003,
Ammonia,Stainless steels,Austenitic,316,0.003,0.1,,S31600,"Plastic processing; field or pilot plant test; no aeration; no agitation. Plus hydrogen cyanide, carbon dioxide, and water",90,105,221,30 d,89.0,"A Guide to Corrosion Resistance, Climax Molybdenum Company, Greenwich, CT, 1981",0.003,
Ammonia,Stainless steels,Austenitic,321,A (Resistant),A (Resistant),,S32100,,,,,,253.0,"Chemical Resistance of REMANIT Stainless Steels, Thyssen Edelstahlwerke AG, March 1989",,A
Ammonia,Stainless steels,Austenitic,347,A (Resistant),A (Resistant),,S34700,,,,,,253.0,"Chemical Resistance of REMANIT Stainless Steels, Thyssen Edelstahlwerke AG, March 1989",,A
Ammonia,Stainless steels,Austenitic,304L ,A (Resistant),A (Resistant),,S30403,,,,,,253.0,"Chemical Resistance of REMANIT Stainless Steels, Thyssen Edelstahlwerke AG, March 1989",,A
Ammonia,Stainless steels,Austenitic,304LN ,A (Resistant),A (Resistant),,S30453,,,,,,253.0,"Chemical Resistance of REMANIT Stainless Steels, Thyssen Edelstahlwerke AG, March 1989",,A
Ammonia,Stainless steels,Austenitic,316F ,A (Resistant),A (Resistant),,S31620,,,,,,253.0,"Chemical Resistance of REMANIT Stainless Steels, Thyssen Edelstahlwerke AG, March 1989",,A
Ammonia,Stainless steels,Austenitic,316L ,A (Resistant),A (Resistant),,S31603,,,,,,253.0,"Chemical Resistance of REMANIT Stainless Steels, Thyssen Edelstahlwerke AG, March 1989",,A
Ammonia,Stainless steels,Austenitic,316LN ,A (Resistant),A (Resistant),,S31653,,,,,,253.0,"Chemical Resistance of REMANIT Stainless Steels, Thyssen Edelstahlwerke AG, March 1989",,A
Ammonia,Stainless steels,Austenitic,316Ti ,A (Resistant),A (Resistant),,S31635,,,,,,253.0,"Chemical Resistance of REMANIT Stainless Steels, Thyssen Edelstahlwerke AG, March 1989",,A
Ammonia,Stainless steels,Austenitic,317L ,A (Resistant),A (Resistant),,S31703,,,,,,253.0,"Chemical Resistance of REMANIT Stainless Steels, Thyssen Edelstahlwerke AG, March 1989",,A
Ammonia,Stainless steels,Austenitic,317LN ,A (Resistant),A (Resistant),,S31725,,,,,,253.0,"Chemical Resistance of REMANIT Stainless Steels, Thyssen Edelstahlwerke AG, March 1989",,A
Ammonia,Stainless steels,Austenitic,Carpenter 20 Carpenter Technologies Corp.,0.005,0.2,,,"Petrochemical processing (synthetic urea manufacture); field or pilot plant test; slight to moderate aeration; slight to moderate agitation. Plus water, low carbon dioxide (ammonia desorber, vapors below liquid trapout tray)",20,102,215,250 d,89.0,"A Guide to Corrosion Resistance, Climax Molybdenum Company, Greenwich, CT, 1981",0.005,
Ammonia,Stainless steels,Austenitic,Carpenter 20 Carpenter Technologies Corp.,0.01,0.4,,,"Petrochemical processing (synthetic urea manufacture); field or pilot plant test; no aeration; slight to moderate agitation. Plus 71% water, 7% carbon dioxide, trace ammonium nitrate, pressure 29 psig (ammonia surge vessel, bottom)",22,65,150,300 d,89.0,"A Guide to Corrosion Resistance, Climax Molybdenum Company, Greenwich, CT, 1981",0.01,
Ammonia,Stainless steels,Austenitic,Carpenter 20 Carpenter Technologies Corp.,0.003,0.1,,,"Plastic processing; field or pilot plant test; no aeration; no agitation. Plus hydrogen cyanide, carbon dioxide, and water",90,105,221,30 d,89.0,"A Guide to Corrosion Resistance, Climax Molybdenum Company, Greenwich, CT, 1981",0.003,
Ammonia,Stainless steels,Austenitic ,304,0.003,0.1,Severe pitting,S30400,"Plastic processing; field or pilot plant test; no aeration; no agitation. Plus hydrogen cyanide, carbon dioxide, and water",90,105,221,30 d,89.0,"A Guide to Corrosion Resistance, Climax Molybdenum Company, Greenwich, CT, 1981",0.003,
Ammonia,Stainless steels,Duplex,329,A (Resistant),A (Resistant),,S32900,,,,,,253.0,"Chemical Resistance of REMANIT Stainless Steels, Thyssen Edelstahlwerke AG, March 1989",,A
Ammonia,Stainless steels,Ferritic,405,A (Resistant),A (Resistant),,S40500,,,,,,253.0,"Chemical Resistance of REMANIT Stainless Steels, Thyssen Edelstahlwerke AG, March 1989",,A
Ammonia,Stainless steels,Ferritic,409,A (Resistant),A (Resistant),,S40900,,,,,,253.0,"Chemical Resistance of REMANIT Stainless Steels, Thyssen Edelstahlwerke AG, March 1989",,A
Ammonia,Stainless steels,Ferritic,430,A (Resistant),A (Resistant),,S43000,,,21,70,,121.0,"Cyclops Corp., Universal-Cyclops Specialty Steel Division",,A
Ammonia,Stainless steels,Ferritic,430,A (Resistant),A (Resistant),,S43000,,,,,,253.0,"Chemical Resistance of REMANIT Stainless Steels, Thyssen Edelstahlwerke AG, March 1989",,A
Ammonia,Stainless steels,Ferritic,434,A (Resistant),A (Resistant),,S43400,,,,,,253.0,"Chemical Resistance of REMANIT Stainless Steels, Thyssen Edelstahlwerke AG, March 1989",,A
Ammonia,Stainless steels,Martensitic,403,A (Resistant),A (Resistant),,S40300,,,,,,253.0,"Chemical Resistance of REMANIT Stainless Steels, Thyssen Edelstahlwerke AG, March 1989",,A
Ammonia,Stainless steels,Martensitic,410,A (Resistant),A (Resistant),,S41000,,,21,70,,121.0,"Cyclops Corp., Universal-Cyclops Specialty Steel Division",,A
Ammonia,Stainless steels,Martensitic,410,A (Resistant),A (Resistant),,S41000,,,,,,253.0,"Chemical Resistance of REMANIT Stainless Steels, Thyssen Edelstahlwerke AG, March 1989",,A
Ammonia,Stainless steels,Martensitic,416,A (Resistant),A (Resistant),,S41600,,,,,,253.0,"Chemical Resistance of REMANIT Stainless Steels, Thyssen Edelstahlwerke AG, March 1989",,A
Ammonia,Stainless steels,Martensitic,420,A (Resistant),A (Resistant),,S42000,,,,,,253.0,"Chemical Resistance of REMANIT Stainless Steels, Thyssen Edelstahlwerke AG, March 1989",,A
Ammonium Bicarbonate,Stainless steels,Austenitic,301,A (Resistant),A (Resistant),,S30100,,,20,68,,253.0,"Chemical Resistance of REMANIT Stainless Steels, Thyssen Edelstahlwerke AG, March 1989",,A
Ammonium Bicarbonate,Stainless steels,Austenitic,302,A (Resistant),A (Resistant),,S30200,,,20,68,,253.0,"Chemical Resistance of REMANIT Stainless Steels, Thyssen Edelstahlwerke AG, March 1989",,A
Ammonium Bicarbonate,Stainless steels,Austenitic,303,A (Resistant),A (Resistant),,S30300,,,20,68,,253.0,"Chemical Resistance of REMANIT Stainless Steels, Thyssen Edelstahlwerke AG, March 1989",,A
Ammonium Bicarbonate,Stainless steels,Austenitic,303,A (Resistant),A (Resistant),,S30300,,,20,68,,253.0,"Chemical Resistance of REMANIT Stainless Steels, Thyssen Edelstahlwerke AG, March 1989",,A
Ammonium Bicarbonate,Stainless steels,Austenitic,304,A (Resistant),A (Resistant),,S30400,,,20,68,,253.0,"Chemical Resistance of REMANIT Stainless Steels, Thyssen Edelstahlwerke AG, March 1989",,A
Ammonium Bicarbonate,Stainless steels,Austenitic,316,A (Resistant),A (Resistant),,S31600,,,20,68,,253.0,"Chemical Resistance of REMANIT Stainless Steels, Thyssen Edelstahlwerke AG, March 1989",,A
Ammonium Bicarbonate,Stainless steels,Austenitic,321,A (Resistant),A (Resistant),,S32100,,,20,68,,253.0,"Chemical Resistance of REMANIT Stainless Steels, Thyssen Edelstahlwerke AG, March 1989",,A
Ammonium Bicarbonate,Stainless steels,Austenitic,347,A (Resistant),A (Resistant),,S34700,,,20,68,,253.0,"Chemical Resistance of REMANIT Stainless Steels, Thyssen Edelstahlwerke AG, March 1989",,A
Ammonium Bicarbonate,Stainless steels,Austenitic,304L ,A (Resistant),A (Resistant),,S30403,,,20,68,,253.0,"Chemical Resistance of REMANIT Stainless Steels, Thyssen Edelstahlwerke AG, March 1989",,A
Ammonium Bicarbonate,Stainless steels,Austenitic,304LN ,A (Resistant),A (Resistant),,S30453,,,20,68,,253.0,"Chemical Resistance of REMANIT Stainless Steels, Thyssen Edelstahlwerke AG, March 1989",,A
Ammonium Bicarbonate,Stainless steels,Austenitic,316F ,A (Resistant),A (Resistant),,S31620,,,20,68,,253.0,"Chemical Resistance of REMANIT Stainless Steels, Thyssen Edelstahlwerke AG, March 1989",,A
Ammonium Bicarbonate,Stainless steels,Austenitic,316L ,A (Resistant),A (Resistant),,S31603,,,20,68,,253.0,"Chemical Resistance of REMANIT Stainless Steels, Thyssen Edelstahlwerke AG, March 1989",,A
Ammonium Bicarbonate,Stainless steels,Austenitic,316LN ,A (Resistant),A (Resistant),,S31653,,,20,68,,253.0,"Chemical Resistance of REMANIT Stainless Steels, Thyssen Edelstahlwerke AG, March 1989",,A
Ammonium Bicarbonate,Stainless steels,Austenitic,316Ti ,A (Resistant),A (Resistant),,S31635,,,20,68,,253.0,"Chemical Resistance of REMANIT Stainless Steels, Thyssen Edelstahlwerke AG, March 1989",,A
Ammonium Bicarbonate,Stainless steels,Austenitic,317L ,A (Resistant),A (Resistant),,S31703,,,20,68,,253.0,"Chemical Resistance of REMANIT Stainless Steels, Thyssen Edelstahlwerke AG, March 1989",,A
Ammonium Bicarbonate,Stainless steels,Austenitic,317LN ,A (Resistant),A (Resistant),,S31725,,,20,68,,253.0,"Chemical Resistance of REMANIT Stainless Steels, Thyssen Edelstahlwerke AG, March 1989",,A
Ammonium Bicarbonate,Stainless steels,Duplex,329,A (Resistant),A (Resistant),,S32900,,,20,68,,253.0,"Chemical Resistance of REMANIT Stainless Steels, Thyssen Edelstahlwerke AG, March 1989",,A
Ammonium Bicarbonate,Stainless steels,Duplex,F51 ,A (Resistant),A (Resistant),,S31803,,,20,68,,253.0,"Chemical Resistance of REMANIT Stainless Steels, Thyssen Edelstahlwerke AG, March 1989",,A
Ammonium Bicarbonate,Stainless steels,Ferritic,405,A (Resistant),A (Resistant),,S40500,,,20,68,,253.0,"Chemical Resistance of REMANIT Stainless Steels, Thyssen Edelstahlwerke AG, March 1989",,A
Ammonium Bicarbonate,Stainless steels,Ferritic,409,A (Resistant),A (Resistant),,S40900,,,20,68,,253.0,"Chemical Resistance of REMANIT Stainless Steels, Thyssen Edelstahlwerke AG, March 1989",,A
Ammonium Bicarbonate,Stainless steels,Ferritic,430,A (Resistant),A (Resistant),,S43000,,,20,68,,253.0,"Chemical Resistance of REMANIT Stainless Steels, Thyssen Edelstahlwerke AG, March 1989",,A
Ammonium Bicarbonate,Stainless steels,Ferritic,434,A (Resistant),A (Resistant),,S43400,,,20,68,,253.0,"Chemical Resistance of REMANIT Stainless Steels, Thyssen Edelstahlwerke AG, March 1989",,A
Ammonium Bicarbonate,Stainless steels,Martensitic,403,A (Resistant),A (Resistant),,S40300,,,20,68,,253.0,"Chemical Resistance of REMANIT Stainless Steels, Thyssen Edelstahlwerke AG, March 1989",,A
Ammonium Bicarbonate,Stainless steels,Martensitic,410,A (Resistant),A (Resistant),,S41000,,,20,68,,253.0,"Chemical Resistance of REMANIT Stainless Steels, Thyssen Edelstahlwerke AG, March 1989",,A
Ammonium Bicarbonate,Stainless steels,Martensitic,416,A (Resistant),A (Resistant),,S41600,,,20,68,,253.0,"Chemical Resistance of REMANIT Stainless Steels, Thyssen Edelstahlwerke AG, March 1989",,A
Ammonium Bicarbonate,Stainless steels,Martensitic,420,A (Resistant),A (Resistant),,S42000,,,20,68,,253.0,"Chemical Resistance of REMANIT Stainless Steels, Thyssen Edelstahlwerke AG, March 1989",,A
Ammonium Bifluoride,Nickel and alloys,Nickel-chromium-iron,Alloy 600 ,0.025,1,,N06600,,15,25,77,,257.0,"Corrosion Handbook, Vol 1, Dieter Behrens, Ed., DECHEMA, Germany, 1987",0.025,
Ammonium Bifluoride,Nickel and alloys,Nickel-chromium-iron,Alloy 600 ,0.22,8.7,,N06600,,75,200,390,,257.0,"Corrosion Handbook, Vol 1, Dieter Behrens, Ed., DECHEMA, Germany, 1987",0.22,
Ammonium Bifluoride,Stainless steels,Austenitic,301,A (Resistant),A (Resistant),,S30100,,Saturated,20,68,,253.0,"Chemical Resistance of REMANIT Stainless Steels, Thyssen Edelstahlwerke AG, March 1989",,A
Ammonium Bifluoride,Stainless steels,Austenitic,302,A (Resistant),A (Resistant),,S30200,,Saturated,20,68,,253.0,"Chemical Resistance of REMANIT Stainless Steels, Thyssen Edelstahlwerke AG, March 1989",,A
Ammonium Bifluoride,Stainless steels,Austenitic,303,D (Poor),D (Poor),,S30300,,Saturated,20,68,,253.0,"Chemical Resistance of REMANIT Stainless Steels, Thyssen Edelstahlwerke AG, March 1989",,D
Ammonium Bifluoride,Stainless steels,Austenitic,303,A (Resistant),A (Resistant),,S30300,,Saturated,20,68,,253.0,"Chemical Resistance of REMANIT Stainless Steels, Thyssen Edelstahlwerke AG, March 1989",,A
Ammonium Bifluoride,Stainless steels,Austenitic,304,A (Resistant),A (Resistant),,S30400,,Saturated,20,68,,253.0,"Chemical Resistance of REMANIT Stainless Steels, Thyssen Edelstahlwerke AG, March 1989",,A
Ammonium Bifluoride,Stainless steels,Austenitic,316,A (Resistant),A (Resistant),,S31600,,Saturated,20,68,,253.0,"Chemical Resistance of REMANIT Stainless Steels, Thyssen Edelstahlwerke AG, March 1989",,A
Ammonium Bifluoride,Stainless steels,Austenitic,321,A (Resistant),A (Resistant),,S32100,,Saturated,20,68,,253.0,"Chemical Resistance of REMANIT Stainless Steels, Thyssen Edelstahlwerke AG, March 1989",,A
Ammonium Bifluoride,Stainless steels,Austenitic,347,A (Resistant),A (Resistant),,S34700,,Saturated,20,68,,253.0,"Chemical Resistance of REMANIT Stainless Steels, Thyssen Edelstahlwerke AG, March 1989",,A
Ammonium Bifluoride,Stainless steels,Austenitic,304L ,A (Resistant),A (Resistant),,S30403,,Saturated,20,68,,253.0,"Chemical Resistance of REMANIT Stainless Steels, Thyssen Edelstahlwerke AG, March 1989",,A
Ammonium Bifluoride,Stainless steels,Austenitic,304LN ,A (Resistant),A (Resistant),,S30453,,Saturated,20,68,,253.0,"Chemical Resistance of REMANIT Stainless Steels, Thyssen Edelstahlwerke AG, March 1989",,A
Ammonium Bifluoride,Stainless steels,Austenitic,316F ,A (Resistant),A (Resistant),,S31620,,Saturated,20,68,,253.0,"Chemical Resistance of REMANIT Stainless Steels, Thyssen Edelstahlwerke AG, March 1989",,A
Ammonium Bifluoride,Stainless steels,Austenitic,316L ,A (Resistant),A (Resistant),,S31603,,Saturated,20,68,,253.0,"Chemical Resistance of REMANIT Stainless Steels, Thyssen Edelstahlwerke AG, March 1989",,A
Ammonium Bifluoride,Stainless steels,Austenitic,316LN ,A (Resistant),A (Resistant),,S31653,,Saturated,20,68,,253.0,"Chemical Resistance of REMANIT Stainless Steels, Thyssen Edelstahlwerke AG, March 1989",,A
Ammonium Bifluoride,Stainless steels,Austenitic,316Ti ,A (Resistant),A (Resistant),,S31635,,Saturated,20,68,,253.0,"Chemical Resistance of REMANIT Stainless Steels, Thyssen Edelstahlwerke AG, March 1989",,A
Ammonium Bifluoride,Stainless steels,Austenitic,317L ,A (Resistant),A (Resistant),,S31703,,Saturated,20,68,,253.0,"Chemical Resistance of REMANIT Stainless Steels, Thyssen Edelstahlwerke AG, March 1989",,A
Ammonium Bifluoride,Stainless steels,Austenitic,317LN ,A (Resistant),A (Resistant),,S31725,,Saturated,20,68,,253.0,"Chemical Resistance of REMANIT Stainless Steels, Thyssen Edelstahlwerke AG, March 1989",,A
Ammonium Bifluoride,Stainless steels,Duplex,329,A (Resistant),A (Resistant),,S32900,,Saturated,20,68,,253.0,"Chemical Resistance of REMANIT Stainless Steels, Thyssen Edelstahlwerke AG, March 1989",,A
Ammonium Bifluoride,Stainless steels,Duplex,F51 ,A (Resistant),A (Resistant),,S31803,,Saturated,20,68,,253.0,"Chemical Resistance of REMANIT Stainless Steels, Thyssen Edelstahlwerke AG, March 1989",,A
Ammonium Bifluoride,Stainless steels,Ferritic,405,D (Poor),D (Poor),,S40500,,Saturated,20,68,,253.0,"Chemical Resistance of REMANIT Stainless Steels, Thyssen Edelstahlwerke AG, March 1989",,D
Ammonium Bifluoride,Stainless steels,Ferritic,409,D (Poor),D (Poor),,S40900,,Saturated,20,68,,253.0,"Chemical Resistance of REMANIT Stainless Steels, Thyssen Edelstahlwerke AG, March 1989",,D
Ammonium Bifluoride,Stainless steels,Ferritic,430,D (Poor),D (Poor),,S43000,,Saturated,20,68,,253.0,"Chemical Resistance of REMANIT Stainless Steels, Thyssen Edelstahlwerke AG, March 1989",,D
Ammonium Bifluoride,Stainless steels,Ferritic,434,C (Questionable),C (Questionable),,S43400,,Saturated,20,68,,253.0,"Chemical Resistance of REMANIT Stainless Steels, Thyssen Edelstahlwerke AG, March 1989",,C
Ammonium Bifluoride,Stainless steels,Martensitic,403,D (Poor),D (Poor),,S40300,,Saturated,20,68,,253.0,"Chemical Resistance of REMANIT Stainless Steels, Thyssen Edelstahlwerke AG, March 1989",,D
Ammonium Bifluoride,Stainless steels,Martensitic,410,D (Poor),D (Poor),,S41000,,Saturated,20,68,,253.0,"Chemical Resistance of REMANIT Stainless Steels, Thyssen Edelstahlwerke AG, March 1989",,D
Ammonium Bifluoride,Stainless steels,Martensitic,416,D (Poor),D (Poor),,S41600,,Saturated,20,68,,253.0,"Chemical Resistance of REMANIT Stainless Steels, Thyssen Edelstahlwerke AG, March 1989",,D
Ammonium Bifluoride,Stainless steels,Martensitic,420,D (Poor),D (Poor),,S42000,,Saturated,20,68,,253.0,"Chemical Resistance of REMANIT Stainless Steels, Thyssen Edelstahlwerke AG, March 1989",,D
Ammonium Bisulfate,Carbon and alloy steels,Carbon steel,Carbon steel ,6.4,250,,G10100,Saturated solution,,138,280,14 d,228.0,"H.U. Schutt and R.J. Horvath, Crude Column Overhead Corrosion Problems Caused by Oxidized Sulfur Species, Materials Performance, NACE, USA, January 1988, p 44-48",6.4,
Ammonium Bisulfate,Carbon and alloy steels,Carbon steel,Carbon steel ,6.4,250,,G10100,Saturated solution,,149,300,14 d,228.0,"H.U. Schutt and R.J. Horvath, Crude Column Overhead Corrosion Problems Caused by Oxidized Sulfur Species, Materials Performance, NACE, USA, January 1988, p 44-48",6.4,
Ammonium Bisulfate,Copper and alloys,Tin brass,Admiralty brass ,0.051,2,,C44300,Saturated solution,,138,280,14 d,228.0,"H.U. Schutt and R.J. Horvath, Crude Column Overhead Corrosion Problems Caused by Oxidized Sulfur Species, Materials Performance, NACE, USA, January 1988, p 44-48",0.051,
Ammonium Bisulfate,Copper and alloys,Tin brass,Admiralty brass ,0.15,6,,C44300,Saturated solution,,149,300,14 d,228.0,"H.U. Schutt and R.J. Horvath, Crude Column Overhead Corrosion Problems Caused by Oxidized Sulfur Species, Materials Performance, NACE, USA, January 1988, p 44-48",0.15,
Ammonium Bisulfate,Nickel and alloys,Nickel-copper,Alloy 400 ,0.05,2,,N04400,Saturated solution,,138,280,14 d,228.0,"H.U. Schutt and R.J. Horvath, Crude Column Overhead Corrosion Problems Caused by Oxidized Sulfur Species, Materials Performance, NACE, USA, January 1988, p 44-48",0.05,
Ammonium Bisulfate,Nickel and alloys,Nickel-copper,Alloy 400 ,0.36,14,,N04400,Saturated solution,,149,300,14 d,228.0,"H.U. Schutt and R.J. Horvath, Crude Column Overhead Corrosion Problems Caused by Oxidized Sulfur Species, Materials Performance, NACE, USA, January 1988, p 44-48",0.36,
Ammonium Bisulfate,Refractory metals and alloys,Titanium and alloys,"Titanium, grade 12 ",0.051,2,,R53400,Saturated solution,,138,280,14 d,228.0,"H.U. Schutt and R.J. Horvath, Crude Column Overhead Corrosion Problems Caused by Oxidized Sulfur Species, Materials Performance, NACE, USA, January 1988, p 44-48",0.051,
Ammonium Bisulfate,Refractory metals and alloys,Titanium and alloys,"Titanium, grade 12 ",0.13,5,,R53400,Saturated solution,,149,300,14 d,228.0,"H.U. Schutt and R.J. Horvath, Crude Column Overhead Corrosion Problems Caused by Oxidized Sulfur Species, Materials Performance, NACE, USA, January 1988, p 44-48",0.13,
Ammonium Carbonate,Aluminum and alloys,99.0% min Al,Aluminum (>99.5%) ,A (Resistant),A (Resistant),,A91350,Solution,,20-70,68-158,,92.0,"F. King, Aluminum and Its Alloys, Ellis Horwood, Chichester, England, 1987, p 282-291",,A
Ammonium Carbonate,Stainless steels,Austenitic,301,A (Resistant),A (Resistant),,S30100,,Saturated,20,68,,253.0,"Chemical Resistance of REMANIT Stainless Steels, Thyssen Edelstahlwerke AG, March 1989",,A
Ammonium Carbonate,Stainless steels,Austenitic,301,A (Resistant),A (Resistant),,S30100,,Saturated,Boiling,Boiling,,253.0,"Chemical Resistance of REMANIT Stainless Steels, Thyssen Edelstahlwerke AG, March 1989",,A
Ammonium Carbonate,Stainless steels,Austenitic,302,A (Resistant),A (Resistant),,S30200,,Saturated,20,68,,253.0,"Chemical Resistance of REMANIT Stainless Steels, Thyssen Edelstahlwerke AG, March 1989",,A
Hydrochloric Acid,Stainless steels,Precipitation hardening,AM-363,D (Poor),D (Poor),,S36300,,,Room,Room,,120.0,Allegheny Ludlum Steel Corp.,,D
