Repository: wfreinhart/matse219

# MATSE 219: Materials Informatics

Auto-generated from the private authoring repo (matse219-instructor). Do not edit here directly -- changes are overwritten on the next publish run.

## Lectures

- [Lecture01](https://colab.research.google.com/github/wfreinhart/matse219/blob/staging/notebooks/Lecture01.ipynb)
- [Lecture02](https://colab.research.google.com/github/wfreinhart/matse219/blob/staging/notebooks/Lecture02.ipynb)
- [Lecture03](https://colab.research.google.com/github/wfreinhart/matse219/blob/staging/notebooks/Lecture03.ipynb)
- [Lecture04](https://colab.research.google.com/github/wfreinhart/matse219/blob/staging/notebooks/Lecture04.ipynb)

File: datasets/corrosion.csv (part 10 of 142)
Environment,Material Group,Material Family,Material,Rate (mm/yr) or Rating,Rate (mils/yr) or Rating,Localized Attack,UNS,Condition/Comment,Concentration (Vol %),Temperature (deg C),Temperature (deg F),Duration,Reference #,Reference,rate_mm_yr_numeric,rate_letter_grade
Ammonium Carbonate,Stainless steels,Austenitic,302,A (Resistant),A (Resistant),,S30200,,Saturated,Boiling,Boiling,,253.0,"Chemical Resistance of REMANIT Stainless Steels, Thyssen Edelstahlwerke AG, March 1989",,A
Ammonium Carbonate,Stainless steels,Austenitic,303,A (Resistant),A (Resistant),,S30300,,Saturated,20,68,,253.0,"Chemical Resistance of REMANIT Stainless Steels, Thyssen Edelstahlwerke AG, March 1989",,A
Ammonium Carbonate,Stainless steels,Austenitic,303,A (Resistant),A (Resistant),,S30300,,Saturated,20,68,,253.0,"Chemical Resistance of REMANIT Stainless Steels, Thyssen Edelstahlwerke AG, March 1989",,A
Ammonium Carbonate,Stainless steels,Austenitic,303,A (Resistant),A (Resistant),,S30300,,Saturated,Boiling,Boiling,,253.0,"Chemical Resistance of REMANIT Stainless Steels, Thyssen Edelstahlwerke AG, March 1989",,A
Ammonium Carbonate,Stainless steels,Austenitic,303,A (Resistant),A (Resistant),,S30300,,Saturated,Boiling,Boiling,,253.0,"Chemical Resistance of REMANIT Stainless Steels, Thyssen Edelstahlwerke AG, March 1989",,A
Ammonium Carbonate,Stainless steels,Austenitic,304,A (Resistant),A (Resistant),,S30400,,Saturated,20,68,,253.0,"Chemical Resistance of REMANIT Stainless Steels, Thyssen Edelstahlwerke AG, March 1989",,A
Ammonium Carbonate,Stainless steels,Austenitic,304,A (Resistant),A (Resistant),,S30400,,Saturated,Boiling,Boiling,,253.0,"Chemical Resistance of REMANIT Stainless Steels, Thyssen Edelstahlwerke AG, March 1989",,A
Ammonium Carbonate,Stainless steels,Austenitic,304,0.003,0.1,,S30400,"Chemical processing; field or pilot plant test; slight to moderate aeration; slight to moderate agitation. With carbon over the standard maximum. Plus ammonia, pH 9-10",,29-46,85-115,41 d,89.0,"A Guide to Corrosion Resistance, Climax Molybdenum Company, Greenwich, CT, 1981",0.003,
Ammonium Carbonate,Stainless steels,Austenitic,316,A (Resistant),A (Resistant),,S31600,,Saturated,20,68,,253.0,"Chemical Resistance of REMANIT Stainless Steels, Thyssen Edelstahlwerke AG, March 1989",,A
Ammonium Carbonate,Stainless steels,Austenitic,316,A (Resistant),A (Resistant),,S31600,,Saturated,Boiling,Boiling,,253.0,"Chemical Resistance of REMANIT Stainless Steels, Thyssen Edelstahlwerke AG, March 1989",,A
Ammonium Carbonate,Stainless steels,Austenitic,316,0.003,0.1,,S31600,"Chemical processing; field or pilot plant test; slight to moderate aeration; slight to moderate agitation. Plus ammonia, pH 9-10",,29-46,85-115,41 d,89.0,"A Guide to Corrosion Resistance, Climax Molybdenum Company, Greenwich, CT, 1981",0.003,
Ammonium Carbonate,Stainless steels,Austenitic,321,A (Resistant),A (Resistant),,S32100,,Saturated,20,68,,253.0,"Chemical Resistance of REMANIT Stainless Steels, Thyssen Edelstahlwerke AG, March 1989",,A
Ammonium Carbonate,Stainless steels,Austenitic,321,A (Resistant),A (Resistant),,S32100,,Saturated,Boiling,Boiling,,253.0,"Chemical Resistance of REMANIT Stainless Steels, Thyssen Edelstahlwerke AG, March 1989",,A
Ammonium Carbonate,Stainless steels,Austenitic,347,A (Resistant),A (Resistant),,S34700,,Saturated,20,68,,253.0,"Chemical Resistance of REMANIT Stainless Steels, Thyssen Edelstahlwerke AG, March 1989",,A
Ammonium Carbonate,Stainless steels,Austenitic,347,A (Resistant),A (Resistant),,S34700,,Saturated,Boiling,Boiling,,253.0,"Chemical Resistance of REMANIT Stainless Steels, Thyssen Edelstahlwerke AG, March 1989",,A
Ammonium Carbonate,Stainless steels,Austenitic,304L ,A (Resistant),A (Resistant),,S30403,,Saturated,20,68,,253.0,"Chemical Resistance of REMANIT Stainless Steels, Thyssen Edelstahlwerke AG, March 1989",,A
Ammonium Carbonate,Stainless steels,Austenitic,304L ,A (Resistant),A (Resistant),,S30403,,Saturated,Boiling,Boiling,,253.0,"Chemical Resistance of REMANIT Stainless Steels, Thyssen Edelstahlwerke AG, March 1989",,A
Ammonium Carbonate,Stainless steels,Austenitic,304LN ,A (Resistant),A (Resistant),,S30453,,Saturated,20,68,,253.0,"Chemical Resistance of REMANIT Stainless Steels, Thyssen Edelstahlwerke AG, March 1989",,A
Ammonium Carbonate,Stainless steels,Austenitic,304LN ,A (Resistant),A (Resistant),,S30453,,Saturated,Boiling,Boiling,,253.0,"Chemical Resistance of REMANIT Stainless Steels, Thyssen Edelstahlwerke AG, March 1989",,A
Ammonium Carbonate,Stainless steels,Austenitic,316F ,A (Resistant),A (Resistant),,S31620,,Saturated,20,68,,253.0,"Chemical Resistance of REMANIT Stainless Steels, Thyssen Edelstahlwerke AG, March 1989",,A
Ammonium Carbonate,Stainless steels,Austenitic,316F ,A (Resistant),A (Resistant),,S31620,,Saturated,Boiling,Boiling,,253.0,"Chemical Resistance of REMANIT Stainless Steels, Thyssen Edelstahlwerke AG, March 1989",,A
Ammonium Carbonate,Stainless steels,Austenitic,316L ,A (Resistant),A (Resistant),,S31603,,Saturated,20,68,,253.0,"Chemical Resistance of REMANIT Stainless Steels, Thyssen Edelstahlwerke AG, March 1989",,A
Ammonium Carbonate,Stainless steels,Austenitic,316L ,A (Resistant),A (Resistant),,S31603,,Saturated,Boiling,Boiling,,253.0,"Chemical Resistance of REMANIT Stainless Steels, Thyssen Edelstahlwerke AG, March 1989",,A
Ammonium Carbonate,Stainless steels,Austenitic,316LN ,A (Resistant),A (Resistant),,S31653,,Saturated,20,68,,253.0,"Chemical Resistance of REMANIT Stainless Steels, Thyssen Edelstahlwerke AG, March 1989",,A
Ammonium Hydroxide,Stainless steels,Martensitic,410,A (Resistant),A (Resistant),,S41000,,,21,70,,121.0,"Cyclops Corp., Universal-Cyclops Specialty Steel Division",,A
Ammonium Carbonate,Stainless steels,Austenitic,316LN ,A (Resistant),A (Resistant),,S31653,,Saturated,Boiling,Boiling,,253.0,"Chemical Resistance of REMANIT Stainless Steels, Thyssen Edelstahlwerke AG, March 1989",,A
Ammonium Carbonate,Stainless steels,Austenitic,316Ti ,A (Resistant),A (Resistant),,S31635,,Saturated,20,68,,253.0,"Chemical Resistance of REMANIT Stainless Steels, Thyssen Edelstahlwerke AG, March 1989",,A
Ammonium Carbonate,Stainless steels,Austenitic,316Ti ,A (Resistant),A (Resistant),,S31635,,Saturated,Boiling,Boiling,,253.0,"Chemical Resistance of REMANIT Stainless Steels, Thyssen Edelstahlwerke AG, March 1989",,A
Ammonium Carbonate,Stainless steels,Austenitic,317L ,A (Resistant),A (Resistant),,S31703,,Saturated,20,68,,253.0,"Chemical Resistance of REMANIT Stainless Steels, Thyssen Edelstahlwerke AG, March 1989",,A
Ammonium Carbonate,Stainless steels,Austenitic,317L ,A (Resistant),A (Resistant),,S31703,,Saturated,Boiling,Boiling,,253.0,"Chemical Resistance of REMANIT Stainless Steels, Thyssen Edelstahlwerke AG, March 1989",,A
Ammonium Carbonate,Stainless steels,Austenitic,317LN ,A (Resistant),A (Resistant),,S31725,,Saturated,20,68,,253.0,"Chemical Resistance of REMANIT Stainless Steels, Thyssen Edelstahlwerke AG, March 1989",,A
Ammonium Carbonate,Stainless steels,Austenitic,317LN ,A (Resistant),A (Resistant),,S31725,,Saturated,Boiling,Boiling,,253.0,"Chemical Resistance of REMANIT Stainless Steels, Thyssen Edelstahlwerke AG, March 1989",,A
Ammonium Carbonate,Stainless steels,Duplex,329,A (Resistant),A (Resistant),,S32900,,Saturated,20,68,,253.0,"Chemical Resistance of REMANIT Stainless Steels, Thyssen Edelstahlwerke AG, March 1989",,A
Ammonium Carbonate,Stainless steels,Duplex,329,A (Resistant),A (Resistant),,S32900,,Saturated,Boiling,Boiling,,253.0,"Chemical Resistance of REMANIT Stainless Steels, Thyssen Edelstahlwerke AG, March 1989",,A
Ammonium Carbonate,Stainless steels,Duplex,F51 ,A (Resistant),A (Resistant),,S31803,,Saturated,20,68,,253.0,"Chemical Resistance of REMANIT Stainless Steels, Thyssen Edelstahlwerke AG, March 1989",,A
Ammonium Carbonate,Stainless steels,Duplex,F51 ,A (Resistant),A (Resistant),,S31803,,Saturated,Boiling,Boiling,,253.0,"Chemical Resistance of REMANIT Stainless Steels, Thyssen Edelstahlwerke AG, March 1989",,A
Ammonium Carbonate,Stainless steels,Ferritic,405,A (Resistant),A (Resistant),,S40500,,Saturated,20,68,,253.0,"Chemical Resistance of REMANIT Stainless Steels, Thyssen Edelstahlwerke AG, March 1989",,A
Ammonium Carbonate,Stainless steels,Ferritic,405,A (Resistant),A (Resistant),,S40500,,Saturated,Boiling,Boiling,,253.0,"Chemical Resistance of REMANIT Stainless Steels, Thyssen Edelstahlwerke AG, March 1989",,A
Ammonium Carbonate,Stainless steels,Ferritic,409,A (Resistant),A (Resistant),,S40900,,Saturated,20,68,,253.0,"Chemical Resistance of REMANIT Stainless Steels, Thyssen Edelstahlwerke AG, March 1989",,A
Ammonium Carbonate,Stainless steels,Ferritic,409,A (Resistant),A (Resistant),,S40900,,Saturated,Boiling,Boiling,,253.0,"Chemical Resistance of REMANIT Stainless Steels, Thyssen Edelstahlwerke AG, March 1989",,A
Ammonium Carbonate,Stainless steels,Ferritic,430,B (Good),B (Good),,S43000,,1,21,70,,121.0,"Cyclops Corp., Universal-Cyclops Specialty Steel Division",,B
Ammonium Carbonate,Stainless steels,Ferritic,430,B (Good),B (Good),,S43000,,5,21,70,,121.0,"Cyclops Corp., Universal-Cyclops Specialty Steel Division",,B
Ammonium Carbonate,Stainless steels,Ferritic,430,A (Resistant),A (Resistant),,S43000,,Saturated,20,68,,253.0,"Chemical Resistance of REMANIT Stainless Steels, Thyssen Edelstahlwerke AG, March 1989",,A
Ammonium Carbonate,Stainless steels,Ferritic,430,A (Resistant),A (Resistant),,S43000,,Saturated,Boiling,Boiling,,253.0,"Chemical Resistance of REMANIT Stainless Steels, Thyssen Edelstahlwerke AG, March 1989",,A
Ammonium Carbonate,Stainless steels,Ferritic,434,A (Resistant),A (Resistant),,S43400,,Saturated,20,68,,253.0,"Chemical Resistance of REMANIT Stainless Steels, Thyssen Edelstahlwerke AG, March 1989",,A
Ammonium Carbonate,Stainless steels,Ferritic,434,A (Resistant),A (Resistant),,S43400,,Saturated,Boiling,Boiling,,253.0,"Chemical Resistance of REMANIT Stainless Steels, Thyssen Edelstahlwerke AG, March 1989",,A
Ammonium Carbonate,Stainless steels,Martensitic,403,A (Resistant),A (Resistant),,S40300,,Saturated,20,68,,253.0,"Chemical Resistance of REMANIT Stainless Steels, Thyssen Edelstahlwerke AG, March 1989",,A
Ammonium Carbonate,Stainless steels,Martensitic,403,A (Resistant),A (Resistant),,S40300,,Saturated,Boiling,Boiling,,253.0,"Chemical Resistance of REMANIT Stainless Steels, Thyssen Edelstahlwerke AG, March 1989",,A
Ammonium Carbonate,Stainless steels,Martensitic,410,B (Good),B (Good),,S41000,,1,21,70,,121.0,"Cyclops Corp., Universal-Cyclops Specialty Steel Division",,B
Ammonium Carbonate,Stainless steels,Martensitic,410,B (Good),B (Good),,S41000,,5,21,70,,121.0,"Cyclops Corp., Universal-Cyclops Specialty Steel Division",,B
Ammonium Carbonate,Stainless steels,Martensitic,410,A (Resistant),A (Resistant),,S41000,,,Room,Room,,121.0,"Cyclops Corp., Universal-Cyclops Specialty Steel Division",,A
Ammonium Carbonate,Stainless steels,Martensitic,410,A (Resistant),A (Resistant),,S41000,,Saturated,20,68,,253.0,"Chemical Resistance of REMANIT Stainless Steels, Thyssen Edelstahlwerke AG, March 1989",,A
Ammonium Carbonate,Stainless steels,Martensitic,410,A (Resistant),A (Resistant),,S41000,,Saturated,Boiling,Boiling,,253.0,"Chemical Resistance of REMANIT Stainless Steels, Thyssen Edelstahlwerke AG, March 1989",,A
Ammonium Carbonate,Stainless steels,Martensitic,416,A (Resistant),A (Resistant),,S41600,,Saturated,20,68,,253.0,"Chemical Resistance of REMANIT Stainless Steels, Thyssen Edelstahlwerke AG, March 1989",,A
Ammonium Carbonate,Stainless steels,Martensitic,416,A (Resistant),A (Resistant),,S41600,,Saturated,Boiling,Boiling,,253.0,"Chemical Resistance of REMANIT Stainless Steels, Thyssen Edelstahlwerke AG, March 1989",,A
Ammonium Carbonate,Stainless steels,Martensitic,420,A (Resistant),A (Resistant),,S42000,,Saturated,20,68,,253.0,"Chemical Resistance of REMANIT Stainless Steels, Thyssen Edelstahlwerke AG, March 1989",,A
Ammonium Carbonate,Stainless steels,Martensitic,420,A (Resistant),A (Resistant),,S42000,,Saturated,Boiling,Boiling,,253.0,"Chemical Resistance of REMANIT Stainless Steels, Thyssen Edelstahlwerke AG, March 1989",,A
Ammonium Chloride,Aluminum and alloys,99.0% min Al,Aluminum (>99.5%) ,A (Resistant),A (Resistant),,A91350,Solution,,20-70,68-1158,,92.0,"F. King, Aluminum and Its Alloys, Ellis Horwood, Chichester, England, 1987, p 282-291",,A
Ammonium Chloride,Aluminum and alloys,Aluminum-manganese,Aluminum-manganese alloys ,A (Resistant),A (Resistant),,,Solution,,20-70,68-158,,92.0,"F. King, Aluminum and Its Alloys, Ellis Horwood, Chichester, England, 1987, p 282-291",,A
Ammonium Chloride,Carbon and alloy steels,Carbon steel,Carbon steel ,1.5,60,,G10100,Saturated solution,,138,280,14 d,228.0,"H.U. Schutt and R.J. Horvath, Crude Column Overhead Corrosion Problems Caused by Oxidized Sulfur Species, Materials Performance, NACE, USA, January 1988, p 44-48",1.5,
Ammonium Chloride,Carbon and alloy steels,Carbon steel,Carbon steel ,3.3,130,,G10100,Saturated solution,,149,300,14 d,228.0,"H.U. Schutt and R.J. Horvath, Crude Column Overhead Corrosion Problems Caused by Oxidized Sulfur Species, Materials Performance, NACE, USA, January 1988, p 44-48",3.3,
Ammonium Chloride,Copper and alloys,Aluminum bronze,Aluminum bronze ,D (Poor),D (Poor),,,,,,,,93.0,"H. Leidheiser, Jr., The Corrosion of Copper, Tin and Their Alloys, John Wiley & Sons, New York, 1971, p 90-96",,D
Ammonium Chloride,Copper and alloys,Aluminum bronze,"Ampco 8, aluminum bronze ",0.5 min ,20 min ,,C61300,,,,,,96.0,"Stock Metals, Ampco Metal Company, 1988",0.5,
Ammonium Chloride,Copper and alloys,Brass,Brass ,D (Poor),D (Poor),,,,,,,,93.0,"H. Leidheiser, Jr., The Corrosion of Copper, Tin and Their Alloys, John Wiley & Sons, New York, 1971, p 90-96",,D
Ammonium Chloride,Copper and alloys,Brass,Cartridge brass ,D (Poor),D (Poor),,C26000,,,,,,93.0,"H. Leidheiser, Jr., The Corrosion of Copper, Tin and Their Alloys, John Wiley & Sons, New York, 1971, p 90-96",,D
Ammonium Chloride,Copper and alloys,Brass,Commercial bronze ,D (Poor),D (Poor),,C22000,,,,,,93.0,"H. Leidheiser, Jr., The Corrosion of Copper, Tin and Their Alloys, John Wiley & Sons, New York, 1971, p 90-96",,D
Ammonium Chloride,Copper and alloys,Brass,Muntz metal ,D (Poor),D (Poor),,C28000,,,,,,93.0,"H. Leidheiser, Jr., The Corrosion of Copper, Tin and Their Alloys, John Wiley & Sons, New York, 1971, p 90-96",,D
Ammonium Chloride,Copper and alloys,Brass,Red brass ,D (Poor),D (Poor),,C23000,,,,,,93.0,"H. Leidheiser, Jr., The Corrosion of Copper, Tin and Their Alloys, John Wiley & Sons, New York, 1971, p 90-96",,D
Ammonium Chloride,Copper and alloys,Copper,Electrolytic copper ,D (Poor),D (Poor),,C11000,,,,,,93.0,"H. Leidheiser, Jr., The Corrosion of Copper, Tin and Their Alloys, John Wiley & Sons, New York, 1971, p 90-96",,D
Ammonium Chloride,Copper and alloys,Copper,Phosphor copper ,D (Poor),D (Poor),,C12200,,,,,,93.0,"H. Leidheiser, Jr., The Corrosion of Copper, Tin and Their Alloys, John Wiley & Sons, New York, 1971, p 90-96",,D
Ammonium Chloride,Copper and alloys,Copper-nickel,70-30 cupronickel ,C (Questionable),C (Questionable),,C71500,,,,,,93.0,"H. Leidheiser, Jr., The Corrosion of Copper, Tin and Their Alloys, John Wiley & Sons, New York, 1971, p 90-96",,C
Ammonium Chloride,Copper and alloys,Copper-nickel,90-10 cupronickel ,D (Poor),D (Poor),,C70600,,,,,,93.0,"H. Leidheiser, Jr., The Corrosion of Copper, Tin and Their Alloys, John Wiley & Sons, New York, 1971, p 90-96",,D
Ammonium Chloride,Copper and alloys,Leaded brass,Architectural bronze ,D (Poor),D (Poor),,C38500,,,,,,93.0,"H. Leidheiser, Jr., The Corrosion of Copper, Tin and Their Alloys, John Wiley & Sons, New York, 1971, p 90-96",,D
Ammonium Chloride,Copper and alloys,Leaded brass,Free-cutting brass ,D (Poor),D (Poor),,C36000,,,,,,93.0,"H. Leidheiser, Jr., The Corrosion of Copper, Tin and Their Alloys, John Wiley & Sons, New York, 1971, p 90-96",,D
Ammonium Chloride,Copper and alloys,Nickel-silver,Nickel silver ,D (Poor),D (Poor),,,,18,,,,93.0,"H. Leidheiser, Jr., The Corrosion of Copper, Tin and Their Alloys, John Wiley & Sons, New York, 1971, p 90-96",,D
Ammonium Chloride,Copper and alloys,Phosphor bronze,"Phosphor bronze, 5% Sn ",D (Poor),D (Poor),,C51000,,,,,,93.0,"H. Leidheiser, Jr., The Corrosion of Copper, Tin and Their Alloys, John Wiley & Sons, New York, 1971, p 90-96",,D
Ammonium Chloride,Copper and alloys,Phosphor bronze,"Phosphor bronze, 8% Sn ",D (Poor),D (Poor),,C52100,,,,,,93.0,"H. Leidheiser, Jr., The Corrosion of Copper, Tin and Their Alloys, John Wiley & Sons, New York, 1971, p 90-96",,D
Ammonium Chloride,Copper and alloys,Silicon bronze,"Silicon bronze, high ",D (Poor),D (Poor),,C65500,,,,,,93.0,"H. Leidheiser, Jr., The Corrosion of Copper, Tin and Their Alloys, John Wiley & Sons, New York, 1971, p 90-96",,D
Ammonium Chloride,Copper and alloys,Silicon bronze,"Silicon bronze, low ",D (Poor),D (Poor),,C65100,,,,,,93.0,"H. Leidheiser, Jr., The Corrosion of Copper, Tin and Their Alloys, John Wiley & Sons, New York, 1971, p 90-96",,D
Ammonium Chloride,Copper and alloys,Tin brass,Admiralty brass ,D (Poor),D (Poor),,C44300,,,,,,93.0,"H. Leidheiser, Jr., The Corrosion of Copper, Tin and Their Alloys, John Wiley & Sons, New York, 1971, p 90-96",,D
Ammonium Chloride,Copper and alloys,Tin brass,Admiralty brass ,0.18,0.7,,C44300,Saturated solution,,138,280,14 d,228.0,"H.U. Schutt and R.J. Horvath, Crude Column Overhead Corrosion Problems Caused by Oxidized Sulfur Species, Materials Performance, NACE, USA, January 1988, p 44-48",0.18,
Ammonium Chloride,Copper and alloys,Tin brass,Admiralty brass ,0.18,0.7,,C44300,Saturated solution,,149,300,14 d,228.0,"H.U. Schutt and R.J. Horvath, Crude Column Overhead Corrosion Problems Caused by Oxidized Sulfur Species, Materials Performance, NACE, USA, January 1988, p 44-48",0.18,
Ammonium Chloride,Copper and alloys,Tin brass,Naval brass ,D (Poor),D (Poor),,C46400,,,,,,93.0,"H. Leidheiser, Jr., The Corrosion of Copper, Tin and Their Alloys, John Wiley & Sons, New York, 1971, p 90-96",,D
Ammonium Chloride,Miscellaneous,Lead and alloys,Lead ,0.5 max ,20 max ,,L50045,,0-10,24,75,,95.0,"Lead for Corrosion Resistant Applications: A Guide, Lead Industries Association, Inc. New York, p 72",0.5,
Ammonium Chloride,Miscellaneous,Noble metals,Platinum ,0.05 max ,2 max ,,P04995,,All,Boiling,Boiling,,5.0,"Metals Handbook, Ninth Edition, Vol 13, Corrosion, ASM International, Metals Park, OH, 1987, p 802",0.05,
Ammonium Chloride,Miscellaneous,Noble metals,Silver ,0.05 max ,2 max ,,P07010,,All,Boiling,Boiling,,9.0,"Metals Handbook, Ninth Edition, Vol 13, Corrosion, ASM International, Metals Park, OH, 1987, p 796",0.05,
Ammonium Chloride,Miscellaneous,Noble metals,Silver ,D (Poor),D (Poor),,P07010,Vapor,,200,390,,8.0,"Metals Handbook, Ninth Edition, Vol 13, Corrosion, ASM International, Metals Park, OH, 1987, p 798",,D
Ammonium Chloride,Miscellaneous,Tin and alloys,Tin ,A (Resistant),A (Resistant),,,,,20,68,,94.0,"H. Leidheiser, Jr., The Corrosion of Copper, Tin and Their Alloys, John Wiley & Sons, New York, 1971, p 287-290",,A
Ammonium Chloride,Miscellaneous,Tin and alloys,Tin ,D (Poor),D (Poor),,,,,60,140,,94.0,"H. Leidheiser, Jr., The Corrosion of Copper, Tin and Their Alloys, John Wiley & Sons, New York, 1971, p 287-290",,D
Ammonium Chloride,Miscellaneous,Tin and alloys,Tin ,D (Poor),D (Poor),,,,,100,212,,94.0,"H. Leidheiser, Jr., The Corrosion of Copper, Tin and Their Alloys, John Wiley & Sons, New York, 1971, p 287-290",,D
Ammonium Chloride,Nickel and alloys,Nickel,Nickel 200 ,0.21,8.4,,N02200,In evaporator concentrating solution,28-40,102,216,,44.0,"Inco Alloys International, 1979",0.21,
Ammonium Chloride,Nickel and alloys,Nickel,Nickel 200 ,0.21,8.4,,N02200,In evaporator concentrating solution,28-40,102,216,32 d,79.0,"W.Z. Friend, Corrosion of Nickel and Nickel-Base Alloys, John Wiley & Sons, New York, 1980, p 67",0.21,
Ammonium Chloride,Nickel and alloys,Nickel-chromium-iron,"Incoloy 800 Inco Alloys International, Inc.",0.003 max ,0.1 max ,Pitting after 42 d,N08800,"Cold-rolled, annealed sheet, 2.84 mm (0.112 in.) thick. Solutions were prepared with reagent-grade chemicals",5,80,176,42 d,44.0,"Inco Alloys International, 1979",0.003,
Ammonium Chloride,Nickel and alloys,Nickel-chromium-iron,"Inconel  718 Inco Alloys International, Inc.",0.14,5.7,,N07718,,Saturated,204,400,10 d,216.0,"R.C. John, W.C. Fort III, and R.A. Tait, Prediction of Alloy Corrosion in the Shell Coal Gasification Process, Materials at High Temperature, Vol 11, (Nos. 1-4), 1993, p 124-132",0.14,
Ammonium Chloride,Nickel and alloys,Nickel-chromium-iron,"Inconel 601 Inco Alloys International, Inc.",0.002,0.1,Pitting attack,N06601,,5,80,176,30 d,64.0,"Inco Alloys International, 1985",0.002,
Ammonium Chloride,Nickel and alloys,Nickel-chromium-iron-molybdenum,Alloy 825 ,0.003,0.1,,N08825,"Chemical processing; field or pilot plant test; slight to moderate aeration; slight to moderate agitation. Plus isopropanol, water, sodium chloride, pH 6.5-8.5 (transfer line)",75,49,120,12 d,89.0,"A Guide to Corrosion Resistance, Climax Molybdenum Company, Greenwich, CT, 1981",0.003,
Ammonium Chloride,Nickel and alloys,Nickel-chromium-iron-molybdenum,Alloy 825 ,0.003 max ,0.1 max ,Moderate pitting. Crevice attack,N08825,"Chemical processing; field or pilot plant test; slight to moderate aeration; slight to moderate agitation. Plus isopropanol, water, sodium chloride, pH 6.5-8.5",75,49,120,183 d,89.0,"A Guide to Corrosion Resistance, Climax Molybdenum Company, Greenwich, CT, 1981",0.003,
Ammonium Chloride,Nickel and alloys,Nickel-chromium-molybdenum-(tungsten),Alloy 625 ,0.1,3.8,,N06625,,Saturated,204,400,10 d,216.0,"R.C. John, W.C. Fort III, and R.A. Tait, Prediction of Alloy Corrosion in the Shell Coal Gasification Process, Materials at High Temperature, Vol 11, (Nos. 1-4), 1993, p 124-132",0.1,
Ammonium Sulfate,Stainless steels,Austenitic,316L ,B (Good),B (Good),,S31603,,,100,212,,253.0,"Chemical Resistance of REMANIT Stainless Steels, Thyssen Edelstahlwerke AG, March 1989",,B
Ammonium Chloride,Nickel and alloys,Nickel-chromium-molybdenum-(tungsten),Alloy C-276 ,0.04,1.4,,N10276,,Saturated,204,400,10 d,216.0,"R.C. John, W.C. Fort III, and R.A. Tait, Prediction of Alloy Corrosion in the Shell Coal Gasification Process, Materials at High Temperature, Vol 11, (Nos. 1-4), 1993, p 124-132",0.04,
Ammonium Chloride,Nickel and alloys,Nickel-copper,Alloy 400 ,0.025,1,,N04400,Saturated solution,,138,280,14 d,228.0,"H.U. Schutt and R.J. Horvath, Crude Column Overhead Corrosion Problems Caused by Oxidized Sulfur Species, Materials Performance, NACE, USA, January 1988, p 44-48",0.025,
Ammonium Chloride,Nickel and alloys,Nickel-copper,Alloy 400 ,0.051,2,,N04400,Saturated solution,,149,300,14 d,228.0,"H.U. Schutt and R.J. Horvath, Crude Column Overhead Corrosion Problems Caused by Oxidized Sulfur Species, Materials Performance, NACE, USA, January 1988, p 44-48",0.051,
Ammonium Chloride,Nickel and alloys,Nickel-copper,"Monel 400 Inco Alloys International, Inc.",0.3,12,,N04400,In evaporator concentrating solution,28-40,102,216,32 d,79.0,"W.Z. Friend, Corrosion of Nickel and Nickel-Base Alloys, John Wiley & Sons, New York, 1980, p 67",0.3,
Ammonium Chloride,Refractory metals and alloys,Cobalt and alloys,Stellite 6 ,0.04,1.6,,,Weld overlay. ,Saturated,204,400,10 d,216.0,"R.C. John, W.C. Fort III, and R.A. Tait, Prediction of Alloy Corrosion in the Shell Coal Gasification Process, Materials at High Temperature, Vol 11, (Nos. 1-4), 1993, p 124-132",0.04,
Ammonium Chloride,Refractory metals and alloys,Tantalum and alloys,Tantalum ,A (Resistant),A (Resistant),,R05210,,10,100,212,,42.0,"P.A. Schweitzer, Tantalum, in Corrosion and Corrosion Protection Handbook, P.A. Schweitzer, Ed., Marcel Dekker, New York, 1983, p 182-183",,A
Ammonium Chloride,Refractory metals and alloys,Titanium and alloys,"Titanium, grade 12 ",A (Resistant),A (Resistant),,R53400,Tight crevices pH 4.1,10,Boiling,Boiling,,215.0,"R.W. Schutz, Understanding and Preventing Crevice Corrosion of Titanium Alloys, Materials Performance, NACE, USA, October 1992, p 57-62",,A
Ammonium Chloride,Refractory metals and alloys,Titanium and alloys,"Titanium, grade 16 ",A (Resistant),A (Resistant),,,Tight crevices pH 4.1,10,Boiling,Boiling,,215.0,"R.W. Schutz, Understanding and Preventing Crevice Corrosion of Titanium Alloys, Materials Performance, NACE, USA, October 1992, p 57-62",,A
Ammonium Chloride,Refractory metals and alloys,Titanium and alloys,"Titanium, grade 18 ",A (Resistant),A (Resistant),,,Tight crevices pH 4.1,10,Boiling,Boiling,,215.0,"R.W. Schutz, Understanding and Preventing Crevice Corrosion of Titanium Alloys, Materials Performance, NACE, USA, October 1992, p 57-62",,A
Ammonium Chloride,Refractory metals and alloys,Titanium and alloys,"Titanium, grade 2 ",D (Poor),D (Poor),,R50400,Tight crevices pH 4.1,10,Boling,Boling,,215.0,"R.W. Schutz, Understanding and Preventing Crevice Corrosion of Titanium Alloys, Materials Performance, NACE, USA, October 1992, p 57-62",,D
Ammonium Chloride,Refractory metals and alloys,Titanium and alloys,"Titanium, grade 7 ",A (Resistant),A (Resistant),,R52400,Tight crevices pH 4.1,10,Boiling,Boiling,,215.0,"R.W. Schutz, Understanding and Preventing Crevice Corrosion of Titanium Alloys, Materials Performance, NACE, USA, October 1992, p 57-62",,A
Ammonium Chloride,Refractory metals and alloys,Titanium and alloys,Titanium ,0.013 max ,0.52 max ,,,,Saturated,100,212,,90.0,"N.D. Tomashov and P.M. Altovskii, Corrosion and Protection of Titanium, Government Scientific-Technical Publication of Machine-Building Literature (Russian translation), 1963; L.C. Covington and R.W. Schultz, Corrosion of Resistance of Titanium, TIMET Cor",0.013,
Ammonium Chloride,Refractory metals and alloys,Titanium and alloys,"Titanium, grade 12 ",A (Resistant),A (Resistant),,R53400,,10,Boiling,Boiling,,33.0,"R.W. Schultz and J.S. Grauman, Fundamental Corrosion Characterization of High-Strength Titanium Alloys, in Industrial Applications of Titanium and Zirconium: Fourth Volume, STP 917, ASTM, Philadelphia, 1986, p 130-143; L.C. Covington and R.W. Schultz, Cor",,A
Ammonium Chloride,Refractory metals and alloys,Titanium and alloys,"Titanium, grade 12 ",0.003 max ,0.1 max ,,R53400,Saturated solution,,138,280,14 d,228.0,"H.U. Schutt and R.J. Horvath, Crude Column Overhead Corrosion Problems Caused by Oxidized Sulfur Species, Materials Performance, NACE, USA, January 1988, p 44-48",0.003,
Ammonium Chloride,Refractory metals and alloys,Titanium and alloys,"Titanium, grade 12 ",0.003,0.1,,R53400,Saturated solution,,149,300,14 d,228.0,"H.U. Schutt and R.J. Horvath, Crude Column Overhead Corrosion Problems Caused by Oxidized Sulfur Species, Materials Performance, NACE, USA, January 1988, p 44-48",0.003,
Ammonium Chloride,Refractory metals and alloys,Zirconium and alloys,Zr702 ,0.025 max ,1 max ,,R60702,,1,35-100,95-212,,15.0,"Metals Handbook, Ninth Edition, Vol 13, Corrosion, ASM International, Metals Park, OH, 1987, p 711-715",0.025,
Ammonium Chloride,Refractory metals and alloys,Zirconium and alloys,Zr702 ,0.025 max ,1 max ,,R60702,,10,35-100,95-212,,15.0,"Metals Handbook, Ninth Edition, Vol 13, Corrosion, ASM International, Metals Park, OH, 1987, p 711-715",0.025,
Ammonium Chloride,Refractory metals and alloys,Zirconium and alloys,Zr702 ,0.025 max ,1 max ,,R60702,,Saturated,35-100,95-212,,15.0,"Metals Handbook, Ninth Edition, Vol 13, Corrosion, ASM International, Metals Park, OH, 1987, p 711-715",0.025,
Ammonium Chloride,Stainless steels,Austenitic,301,A (Resistant),A (Resistant),Pitting,S30100,,10,Boiling,Boiling,,253.0,"Chemical Resistance of REMANIT Stainless Steels, Thyssen Edelstahlwerke AG, March 1989",,A
Ammonium Chloride,Stainless steels,Austenitic,301,B (Good),B (Good),Pitting,S30100,,25,Boiling,Boiling,,253.0,"Chemical Resistance of REMANIT Stainless Steels, Thyssen Edelstahlwerke AG, March 1989",,B
Ammonium Chloride,Stainless steels,Austenitic,301,B (Good),B (Good),Pitting,S30100,,50,Boiling,Boiling,,253.0,"Chemical Resistance of REMANIT Stainless Steels, Thyssen Edelstahlwerke AG, March 1989",,B
Ammonium Chloride,Stainless steels,Austenitic,301,A (Resistant),A (Resistant),Pitting,S30100,,Saturated,20,68,,253.0,"Chemical Resistance of REMANIT Stainless Steels, Thyssen Edelstahlwerke AG, March 1989",,A
Ammonium Chloride,Stainless steels,Austenitic,301,B (Good),B (Good),Pitting,S30100,,Saturated,Boiling,Boiling,,253.0,"Chemical Resistance of REMANIT Stainless Steels, Thyssen Edelstahlwerke AG, March 1989",,B
Ammonium Chloride,Stainless steels,Austenitic,302,A (Resistant),A (Resistant),Pitting,S30200,,10,Boiling,Boiling,,253.0,"Chemical Resistance of REMANIT Stainless Steels, Thyssen Edelstahlwerke AG, March 1989",,A
Ammonium Chloride,Stainless steels,Austenitic,302,B (Good),B (Good),Pitting,S30200,,25,Boiling,Boiling,,253.0,"Chemical Resistance of REMANIT Stainless Steels, Thyssen Edelstahlwerke AG, March 1989",,B
Ammonium Chloride,Stainless steels,Austenitic,302,B (Good),B (Good),Pitting,S30200,,50,Boiling,Boiling,,253.0,"Chemical Resistance of REMANIT Stainless Steels, Thyssen Edelstahlwerke AG, March 1989",,B
Ammonium Chloride,Stainless steels,Austenitic,302,A (Resistant),A (Resistant),Pitting,S30200,,Saturated,20,68,,253.0,"Chemical Resistance of REMANIT Stainless Steels, Thyssen Edelstahlwerke AG, March 1989",,A
Ammonium Chloride,Stainless steels,Austenitic,302,B (Good),B (Good),Pitting,S30200,,Saturated,Boiling,Boiling,,253.0,"Chemical Resistance of REMANIT Stainless Steels, Thyssen Edelstahlwerke AG, March 1989",,B
Ammonium Chloride,Stainless steels,Austenitic,303,A (Resistant),A (Resistant),Pitting,S30300,,10,Boiling,Boiling,,253.0,"Chemical Resistance of REMANIT Stainless Steels, Thyssen Edelstahlwerke AG, March 1989",,A
Ammonium Chloride,Stainless steels,Austenitic,303,A (Resistant),A (Resistant),Pitting,S30300,,10,Boiling,Boiling,,253.0,"Chemical Resistance of REMANIT Stainless Steels, Thyssen Edelstahlwerke AG, March 1989",,A
Ammonium Chloride,Stainless steels,Austenitic,303,B (Good),B (Good),Pitting,S30300,,25,Boiling,Boiling,,253.0,"Chemical Resistance of REMANIT Stainless Steels, Thyssen Edelstahlwerke AG, March 1989",,B
Ammonium Chloride,Stainless steels,Austenitic,303,B (Good),B (Good),Pitting,S30300,,25,Boiling,Boiling,,253.0,"Chemical Resistance of REMANIT Stainless Steels, Thyssen Edelstahlwerke AG, March 1989",,B
Ammonium Chloride,Stainless steels,Austenitic,303,B (Good),B (Good),Pitting,S30300,,50,Boiling,Boiling,,253.0,"Chemical Resistance of REMANIT Stainless Steels, Thyssen Edelstahlwerke AG, March 1989",,B
Ammonium Chloride,Stainless steels,Austenitic,303,A (Resistant),A (Resistant),Pitting,S30300,,Saturated,20,68,,253.0,"Chemical Resistance of REMANIT Stainless Steels, Thyssen Edelstahlwerke AG, March 1989",,A
Ammonium Chloride,Stainless steels,Austenitic,303,A (Resistant),A (Resistant),Pitting,S30300,,Saturated,20,68,,253.0,"Chemical Resistance of REMANIT Stainless Steels, Thyssen Edelstahlwerke AG, March 1989",,A
Ammonium Chloride,Stainless steels,Austenitic,303,B (Good),B (Good),Pitting,S30300,,Saturated,Boiling,Boiling,,253.0,"Chemical Resistance of REMANIT Stainless Steels, Thyssen Edelstahlwerke AG, March 1989",,B
Ammonium Chloride,Stainless steels,Austenitic,303,D (Poor),D (Poor),Pitting,S30300,Plus copper and zinc chlorides,,Boiling,Boiling,,253.0,"Chemical Resistance of REMANIT Stainless Steels, Thyssen Edelstahlwerke AG, March 1989",,D
Ammonium Chloride,Stainless steels,Austenitic,304,D (Poor),D (Poor),Susceptible to pitting and stress-corrosion cracking. ,S30400,,10,Boiling,Boiling,,121.0,"Cyclops Corp., Universal-Cyclops Specialty Steel Division",,D
Ammonium Chloride,Stainless steels,Austenitic,304,A (Resistant),A (Resistant),Pitting,S30400,,10,Boiling,Boiling,,253.0,"Chemical Resistance of REMANIT Stainless Steels, Thyssen Edelstahlwerke AG, March 1989",,A
Ammonium Chloride,Stainless steels,Austenitic,304,B (Good),B (Good),Pitting,S30400,,25,Boiling,Boiling,,253.0,"Chemical Resistance of REMANIT Stainless Steels, Thyssen Edelstahlwerke AG, March 1989",,B
Ammonium Chloride,Stainless steels,Austenitic,304,B (Good),B (Good),Pitting,S30400,,50,Boiling,Boiling,,253.0,"Chemical Resistance of REMANIT Stainless Steels, Thyssen Edelstahlwerke AG, March 1989",,B
Ammonium Chloride,Stainless steels,Austenitic,304,A (Resistant),A (Resistant),Pitting,S30400,,Saturated,20,68,,253.0,"Chemical Resistance of REMANIT Stainless Steels, Thyssen Edelstahlwerke AG, March 1989",,A
Ammonium Chloride,Stainless steels,Austenitic,304,B (Good),B (Good),Pitting,S30400,,Saturated,Boiling,Boiling,,253.0,"Chemical Resistance of REMANIT Stainless Steels, Thyssen Edelstahlwerke AG, March 1989",,B
Ammonium Chloride,Stainless steels,Austenitic,304,0.015,0.6,Severe pitting,S30400,"Chemical processing; field or pilot plant test; slight to moderate aeration; slight to moderate agitation. Plus isopropanol, water, sodium chloride, pH 6.5-8.5",75,49,120,183 d,89.0,"A Guide to Corrosion Resistance, Climax Molybdenum Company, Greenwich, CT, 1981",0.015,
Ammonium Chloride,Stainless steels,Austenitic,316F ,B (Good),B (Good),Pitting,S31620,,50,Boiling,Boiling,,253.0,"Chemical Resistance of REMANIT Stainless Steels, Thyssen Edelstahlwerke AG, March 1989",,B
Ammonium Chloride,Stainless steels,Austenitic,304,0.02,0.8,Moderate pitting,S30400,"Sensitized. Chemical processing; field or pilot plant test; slight to moderate aeration; slight to moderate agitation. Plus isopropanol, water, sodium chloride, pH 6.5-8.5",75,49,120,183 d,89.0,"A Guide to Corrosion Resistance, Climax Molybdenum Company, Greenwich, CT, 1981",0.02,
Ammonium Chloride,Stainless steels,Austenitic,304,0.008,0.3,,S30400,"Chemical processing; field or pilot plant test; slight to moderate aeration; slight to moderate agitation. Plus isopropanol, water, sodium chloride, pH 6.5-8.5",75,49,120,12 d,89.0,"A Guide to Corrosion Resistance, Climax Molybdenum Company, Greenwich, CT, 1981",0.008,
Ammonium Chloride,Stainless steels,Austenitic,304,0.018,0.7,,S30400,"Sensitized. Chemical processing; field or pilot plant test; slight to moderate aeration; slight to moderate agitation. Plus isopropanol, water, sodium chloride, pH 6.5-8.5",75,49,120,12 d,89.0,"A Guide to Corrosion Resistance, Climax Molybdenum Company, Greenwich, CT, 1981",0.018,
Ammonium Chloride,Stainless steels,Austenitic,304,0.003 max ,0.1 max ,,S30400,"Chemical processing; field or pilot test; no aeration; slight to moderate agitation. Plus water (tubular gas cooler), 2% ammonia, 3% carbon dioxide, 8% sodium chloride",18,30-80,86-176,68 d,89.0,"A Guide to Corrosion Resistance, Climax Molybdenum Company, Greenwich, CT, 1981",0.003,
Ammonium Chloride,Stainless steels,Austenitic,304,0.033,1.3,Severe pitting,S30400,"Lab test; no aeration; no agitation. Plus 33% zinc chloride, 34% water",33,60,140,33 d,89.0,"A Guide to Corrosion Resistance, Climax Molybdenum Company, Greenwich, CT, 1981",0.033,
Ammonium Chloride,Stainless steels,Austenitic,316,B (Good),B (Good),,S31600,,10,Boiling,Boiling,,121.0,"Cyclops Corp., Universal-Cyclops Specialty Steel Division",,B
Ammonium Chloride,Stainless steels,Austenitic,316,A (Resistant),A (Resistant),Pitting,S31600,,10,Boiling,Boiling,,253.0,"Chemical Resistance of REMANIT Stainless Steels, Thyssen Edelstahlwerke AG, March 1989",,A
Ammonium Chloride,Stainless steels,Austenitic,316,B (Good),B (Good),Pitting,S31600,,25,Boiling,Boiling,,253.0,"Chemical Resistance of REMANIT Stainless Steels, Thyssen Edelstahlwerke AG, March 1989",,B
Ammonium Chloride,Stainless steels,Austenitic,316,B (Good),B (Good),Pitting,S31600,,50,Boiling,Boiling,,253.0,"Chemical Resistance of REMANIT Stainless Steels, Thyssen Edelstahlwerke AG, March 1989",,B
Ammonium Chloride,Stainless steels,Austenitic,316,A (Resistant),A (Resistant),Pitting,S31600,,Saturated,20,68,,253.0,"Chemical Resistance of REMANIT Stainless Steels, Thyssen Edelstahlwerke AG, March 1989",,A
Ammonium Chloride,Stainless steels,Austenitic,316,B (Good),B (Good),Pitting,S31600,,Saturated,Boiling,Boiling,,253.0,"Chemical Resistance of REMANIT Stainless Steels, Thyssen Edelstahlwerke AG, March 1989",,B
Ammonium Chloride,Stainless steels,Austenitic,316,0.025 max ,1 max ,,S31600,Annealed. All solutions from CP chemicals. Tests made in the lab,10,Boiling,Boiling,,19.0,"Metals Handbook, Ninth Edition, Vol 3, Properties and Selection: Stainless Steels, Tool Materials and Special-Purpose Metals, American Society for Metals, Metals Park, OH, 1980, p 88",0.025,
Ammonium Chloride,Stainless steels,Austenitic,316,0.003 max ,0.1 max ,Moderate pitting,S31600,"Chemical processing; field or pilot plant test; slight to moderate aeration; slight to moderate agitation. Plus isopropanol, water, sodium chloride, pH 6.5-8.5",75,49,120,183 d,89.0,"A Guide to Corrosion Resistance, Climax Molybdenum Company, Greenwich, CT, 1981",0.003,
Ammonium Chloride,Stainless steels,Austenitic,316,0.005,0.2,,S31600,"Chemical processing; field or pilot plant test; slight to moderate aeration; slight to moderate agitation. Plus isopropanol, water, sodium chloride, pH 6.5-8.5",75,49,120,12 d,89.0,"A Guide to Corrosion Resistance, Climax Molybdenum Company, Greenwich, CT, 1981",0.005,
Ammonium Chloride,Stainless steels,Austenitic,316,0.01,0.4,,S31600,"Sensitized. Chemical processing; field or pilot plant test; slight to moderate aeration; slight to moderate agitation. Plus isopropanol, water, sodium chloride, pH 6.5-8.5",75,49,120,12 d,89.0,"A Guide to Corrosion Resistance, Climax Molybdenum Company, Greenwich, CT, 1981",0.01,
Ammonium Chloride,Stainless steels,Austenitic,316,0.013,0.5,Slight pitting,S31600,"Sensitized. Chemical processing; field or pilot plant test; slight to moderate aeration; slight to moderate agitation. Plus isopropanol, water, sodium chloride, pH 6.5-8.5",75,49,120,183 d,89.0,"A Guide to Corrosion Resistance, Climax Molybdenum Company, Greenwich, CT, 1981",0.013,
Ammonium Chloride,Stainless steels,Austenitic,316,0.003 max ,0.1 max ,,S31600,"Chemical processing; field or pilot test; no aeration; slight to moderate agitation. Plus water (tubular gas cooler), 2% ammonia, 3% carbon dioxide, 8% sodium chloride",18,30-80,86-176,68 d,89.0,"A Guide to Corrosion Resistance, Climax Molybdenum Company, Greenwich, CT, 1981",0.003,
Ammonium Chloride,Stainless steels,Austenitic,316,0.003,0.1,Severe pitting,S31600,"Lab test; no aeration; no agitation. Plus 33% zinc chloride, 34% water",33,60,140,33 d,89.0,"A Guide to Corrosion Resistance, Climax Molybdenum Company, Greenwich, CT, 1981",0.003,
Ammonium Chloride,Stainless steels,Austenitic,316,D (Poor),D (Poor),Pitting,S31600,Plus copper and zinc chlorides,,Boiling,Boiling,,253.0,"Chemical Resistance of REMANIT Stainless Steels, Thyssen Edelstahlwerke AG, March 1989",,D
Ammonium Chloride,Stainless steels,Austenitic,317,0.008,0.3,,S31700,"Chemical processing; field or pilot plant test; slight to moderate aeration; slight to moderate agitation. Plus isopropanol, water, sodium chloride, pH 6.5-8.5",75,49,120,12 d,89.0,"A Guide to Corrosion Resistance, Climax Molybdenum Company, Greenwich, CT, 1981",0.008,
Ammonium Chloride,Stainless steels,Austenitic,317,0.003 max ,0.1 max ,Severe pitting,S31700,"Chemical processing; field or pilot plant test; slight to moderate aeration; slight to moderate agitation. Plus isopropanol, water, sodium chloride, pH 6.5-8.5",75,49,120,183 d,89.0,"A Guide to Corrosion Resistance, Climax Molybdenum Company, Greenwich, CT, 1981",0.003,
Ammonium Chloride,Stainless steels,Austenitic,321,A (Resistant),A (Resistant),Pitting,S32100,,10,Boiling,Boiling,,253.0,"Chemical Resistance of REMANIT Stainless Steels, Thyssen Edelstahlwerke AG, March 1989",,A
Ammonium Chloride,Stainless steels,Austenitic,321,B (Good),B (Good),Pitting,S32100,,25,Boiling,Boiling,,253.0,"Chemical Resistance of REMANIT Stainless Steels, Thyssen Edelstahlwerke AG, March 1989",,B
Ammonium Chloride,Stainless steels,Austenitic,321,B (Good),B (Good),Pitting,S32100,,50,Boiling,Boiling,,253.0,"Chemical Resistance of REMANIT Stainless Steels, Thyssen Edelstahlwerke AG, March 1989",,B
