Repository: wfreinhart/matse219

# MATSE 219: Materials Informatics

Auto-generated from the private authoring repo (matse219-instructor). Do not edit here directly -- changes are overwritten on the next publish run.

## Lectures

- [Lecture01](https://colab.research.google.com/github/wfreinhart/matse219/blob/staging/notebooks/Lecture01.ipynb)
- [Lecture02](https://colab.research.google.com/github/wfreinhart/matse219/blob/staging/notebooks/Lecture02.ipynb)
- [Lecture03](https://colab.research.google.com/github/wfreinhart/matse219/blob/staging/notebooks/Lecture03.ipynb)
- [Lecture04](https://colab.research.google.com/github/wfreinhart/matse219/blob/staging/notebooks/Lecture04.ipynb)

File: datasets/corrosion.csv (part 11 of 142)
Environment,Material Group,Material Family,Material,Rate (mm/yr) or Rating,Rate (mils/yr) or Rating,Localized Attack,UNS,Condition/Comment,Concentration (Vol %),Temperature (deg C),Temperature (deg F),Duration,Reference #,Reference,rate_mm_yr_numeric,rate_letter_grade
Ammonium Chloride,Stainless steels,Austenitic,321,A (Resistant),A (Resistant),Pitting,S32100,,Saturated,20,68,,253.0,"Chemical Resistance of REMANIT Stainless Steels, Thyssen Edelstahlwerke AG, March 1989",,A
Ammonium Chloride,Stainless steels,Austenitic,321,B (Good),B (Good),Pitting,S32100,,Saturated,Boiling,Boiling,,253.0,"Chemical Resistance of REMANIT Stainless Steels, Thyssen Edelstahlwerke AG, March 1989",,B
Ammonium Chloride,Stainless steels,Austenitic,347,A (Resistant),A (Resistant),Pitting,S34700,,10,Boiling,Boiling,,253.0,"Chemical Resistance of REMANIT Stainless Steels, Thyssen Edelstahlwerke AG, March 1989",,A
Ammonium Chloride,Stainless steels,Austenitic,347,B (Good),B (Good),Pitting,S34700,,25,Boiling,Boiling,,253.0,"Chemical Resistance of REMANIT Stainless Steels, Thyssen Edelstahlwerke AG, March 1989",,B
Ammonium Chloride,Stainless steels,Austenitic,347,B (Good),B (Good),Pitting,S34700,,50,Boiling,Boiling,,253.0,"Chemical Resistance of REMANIT Stainless Steels, Thyssen Edelstahlwerke AG, March 1989",,B
Ammonium Chloride,Stainless steels,Austenitic,347,A (Resistant),A (Resistant),Pitting,S34700,,Saturated,20,68,,253.0,"Chemical Resistance of REMANIT Stainless Steels, Thyssen Edelstahlwerke AG, March 1989",,A
Ammonium Chloride,Stainless steels,Austenitic,347,B (Good),B (Good),Pitting,S34700,,Saturated,Boiling,Boiling,,253.0,"Chemical Resistance of REMANIT Stainless Steels, Thyssen Edelstahlwerke AG, March 1989",,B
Ammonium Chloride,Stainless steels,Austenitic,20Cb-3 ,0.05,2,Pitting 70 mils,N08020,,Saturated,204,400,10 d,216.0,"R.C. John, W.C. Fort III, and R.A. Tait, Prediction of Alloy Corrosion in the Shell Coal Gasification Process, Materials at High Temperature, Vol 11, (Nos. 1-4), 1993, p 124-132",0.05,
Ammonium Chloride,Stainless steels,Austenitic,304L ,A (Resistant),A (Resistant),Pitting,S30403,,10,Boiling,Boiling,,253.0,"Chemical Resistance of REMANIT Stainless Steels, Thyssen Edelstahlwerke AG, March 1989",,A
Ammonium Chloride,Stainless steels,Austenitic,304L ,B (Good),B (Good),Pitting,S30403,,25,Boiling,Boiling,,253.0,"Chemical Resistance of REMANIT Stainless Steels, Thyssen Edelstahlwerke AG, March 1989",,B
Ammonium Chloride,Stainless steels,Austenitic,304L ,B (Good),B (Good),Pitting,S30403,,50,Boiling,Boiling,,253.0,"Chemical Resistance of REMANIT Stainless Steels, Thyssen Edelstahlwerke AG, March 1989",,B
Ammonium Chloride,Stainless steels,Austenitic,304L ,A (Resistant),A (Resistant),Pitting,S30403,,Saturated,20,68,,253.0,"Chemical Resistance of REMANIT Stainless Steels, Thyssen Edelstahlwerke AG, March 1989",,A
Ammonium Chloride,Stainless steels,Austenitic,304L ,B (Good),B (Good),Pitting,S30403,,Saturated,Boiling,Boiling,,253.0,"Chemical Resistance of REMANIT Stainless Steels, Thyssen Edelstahlwerke AG, March 1989",,B
Ammonium Chloride,Stainless steels,Austenitic,304LN ,A (Resistant),A (Resistant),Pitting,S30453,,10,Boiling,Boiling,,253.0,"Chemical Resistance of REMANIT Stainless Steels, Thyssen Edelstahlwerke AG, March 1989",,A
Ammonium Chloride,Stainless steels,Austenitic,304LN ,B (Good),B (Good),Pitting,S30453,,25,Boiling,Boiling,,253.0,"Chemical Resistance of REMANIT Stainless Steels, Thyssen Edelstahlwerke AG, March 1989",,B
Ammonium Chloride,Stainless steels,Austenitic,304LN ,B (Good),B (Good),Pitting,S30453,,50,Boiling,Boiling,,253.0,"Chemical Resistance of REMANIT Stainless Steels, Thyssen Edelstahlwerke AG, March 1989",,B
Ammonium Chloride,Stainless steels,Austenitic,304LN ,A (Resistant),A (Resistant),Pitting,S30453,,Saturated,20,68,,253.0,"Chemical Resistance of REMANIT Stainless Steels, Thyssen Edelstahlwerke AG, March 1989",,A
Ammonium Chloride,Stainless steels,Austenitic,304LN ,B (Good),B (Good),Pitting,S30453,,Saturated,Boiling,Boiling,,253.0,"Chemical Resistance of REMANIT Stainless Steels, Thyssen Edelstahlwerke AG, March 1989",,B
Ammonium Chloride,Stainless steels,Austenitic,316F ,A (Resistant),A (Resistant),Pitting,S31620,,10,Boiling,Boiling,,253.0,"Chemical Resistance of REMANIT Stainless Steels, Thyssen Edelstahlwerke AG, March 1989",,A
Ammonium Chloride,Stainless steels,Austenitic,316F ,B (Good),B (Good),Pitting,S31620,,25,Boiling,Boiling,,253.0,"Chemical Resistance of REMANIT Stainless Steels, Thyssen Edelstahlwerke AG, March 1989",,B
Sodium Hydroxide,Stainless steels,Ferritic,AL 29-4C,0.005,0.2,,S44735,,70,121,250,,80.0,"Allegheny Ludlum Corporation, 1980",0.005,
Ammonium Chloride,Stainless steels,Austenitic,316F ,A (Resistant),A (Resistant),Pitting,S31620,,Saturated,20,68,,253.0,"Chemical Resistance of REMANIT Stainless Steels, Thyssen Edelstahlwerke AG, March 1989",,A
Ammonium Chloride,Stainless steels,Austenitic,316F ,B (Good),B (Good),Pitting,S31620,,Saturated,Boiling,Boiling,,253.0,"Chemical Resistance of REMANIT Stainless Steels, Thyssen Edelstahlwerke AG, March 1989",,B
Ammonium Chloride,Stainless steels,Austenitic,316L ,A (Resistant),A (Resistant),Pitting,S31603,,10,Boiling,Boiling,,253.0,"Chemical Resistance of REMANIT Stainless Steels, Thyssen Edelstahlwerke AG, March 1989",,A
Ammonium Chloride,Stainless steels,Austenitic,316L ,B (Good),B (Good),Pitting,S31603,,25,Boiling,Boiling,,253.0,"Chemical Resistance of REMANIT Stainless Steels, Thyssen Edelstahlwerke AG, March 1989",,B
Ammonium Chloride,Stainless steels,Austenitic,316L ,B (Good),B (Good),Pitting,S31603,,50,Boiling,Boiling,,253.0,"Chemical Resistance of REMANIT Stainless Steels, Thyssen Edelstahlwerke AG, March 1989",,B
Ammonium Chloride,Stainless steels,Austenitic,316L ,A (Resistant),A (Resistant),Pitting,S31603,,Saturated,20,68,,253.0,"Chemical Resistance of REMANIT Stainless Steels, Thyssen Edelstahlwerke AG, March 1989",,A
Ammonium Chloride,Stainless steels,Austenitic,316L ,B (Good),B (Good),Pitting,S31603,,Saturated,Boiling,Boiling,,253.0,"Chemical Resistance of REMANIT Stainless Steels, Thyssen Edelstahlwerke AG, March 1989",,B
Ammonium Chloride,Stainless steels,Austenitic,316L ,D (Poor),D (Poor),Pitting,S31603,Plus copper and zinc chlorides,,Boiling,Boiling,,253.0,"Chemical Resistance of REMANIT Stainless Steels, Thyssen Edelstahlwerke AG, March 1989",,D
Ammonium Chloride,Stainless steels,Austenitic,316LN ,A (Resistant),A (Resistant),Pitting,S31653,,10,Boiling,Boiling,,253.0,"Chemical Resistance of REMANIT Stainless Steels, Thyssen Edelstahlwerke AG, March 1989",,A
Ammonium Chloride,Stainless steels,Austenitic,316LN ,B (Good),B (Good),Pitting,S31653,,25,Boiling,Boiling,,253.0,"Chemical Resistance of REMANIT Stainless Steels, Thyssen Edelstahlwerke AG, March 1989",,B
Ammonium Chloride,Stainless steels,Austenitic,316LN ,B (Good),B (Good),Pitting,S31653,,50,Boiling,Boiling,,253.0,"Chemical Resistance of REMANIT Stainless Steels, Thyssen Edelstahlwerke AG, March 1989",,B
Ammonium Chloride,Stainless steels,Austenitic,316LN ,A (Resistant),A (Resistant),Pitting,S31653,,Saturated,20,68,,253.0,"Chemical Resistance of REMANIT Stainless Steels, Thyssen Edelstahlwerke AG, March 1989",,A
Ammonium Chloride,Stainless steels,Austenitic,316LN ,B (Good),B (Good),Pitting,S31653,,Saturated,Boiling,Boiling,,253.0,"Chemical Resistance of REMANIT Stainless Steels, Thyssen Edelstahlwerke AG, March 1989",,B
Ammonium Chloride,Stainless steels,Austenitic,316LN ,D (Poor),D (Poor),Pitting,S31653,Plus copper and zinc chlorides,,Boiling,Boiling,,253.0,"Chemical Resistance of REMANIT Stainless Steels, Thyssen Edelstahlwerke AG, March 1989",,D
Ammonium Chloride,Stainless steels,Austenitic,316Ti ,A (Resistant),A (Resistant),Pitting,S31635,,10,Boiling,Boiling,,253.0,"Chemical Resistance of REMANIT Stainless Steels, Thyssen Edelstahlwerke AG, March 1989",,A
Ammonium Chloride,Stainless steels,Austenitic,316Ti ,B (Good),B (Good),Pitting,S31635,,25,Boiling,Boiling,,253.0,"Chemical Resistance of REMANIT Stainless Steels, Thyssen Edelstahlwerke AG, March 1989",,B
Ammonium Chloride,Stainless steels,Austenitic,316Ti ,B (Good),B (Good),Pitting,S31635,,50,Boiling,Boiling,,253.0,"Chemical Resistance of REMANIT Stainless Steels, Thyssen Edelstahlwerke AG, March 1989",,B
Ammonium Chloride,Stainless steels,Austenitic,316Ti ,A (Resistant),A (Resistant),Pitting,S31635,,Saturated,20,68,,253.0,"Chemical Resistance of REMANIT Stainless Steels, Thyssen Edelstahlwerke AG, March 1989",,A
Ammonium Chloride,Stainless steels,Austenitic,316Ti ,B (Good),B (Good),Pitting,S31635,,Saturated,Boiling,Boiling,,253.0,"Chemical Resistance of REMANIT Stainless Steels, Thyssen Edelstahlwerke AG, March 1989",,B
Ammonium Chloride,Stainless steels,Austenitic,316Ti ,D (Poor),D (Poor),Pitting,S31635,Plus copper and zinc chlorides,,Boiling,Boiling,,253.0,"Chemical Resistance of REMANIT Stainless Steels, Thyssen Edelstahlwerke AG, March 1989",,D
Ammonium Chloride,Stainless steels,Austenitic,317L ,A (Resistant),A (Resistant),Pitting,S31703,,10,Boiling,Boiling,,253.0,"Chemical Resistance of REMANIT Stainless Steels, Thyssen Edelstahlwerke AG, March 1989",,A
Ammonium Chloride,Stainless steels,Austenitic,317L ,B (Good),B (Good),Pitting,S31703,,25,Boiling,Boiling,,253.0,"Chemical Resistance of REMANIT Stainless Steels, Thyssen Edelstahlwerke AG, March 1989",,B
Ammonium Chloride,Stainless steels,Austenitic,317L ,B (Good),B (Good),Pitting,S31703,,50,Boiling,Boiling,,253.0,"Chemical Resistance of REMANIT Stainless Steels, Thyssen Edelstahlwerke AG, March 1989",,B
Ammonium Chloride,Stainless steels,Austenitic,317L ,A (Resistant),A (Resistant),Pitting,S31703,,Saturated,20,68,,253.0,"Chemical Resistance of REMANIT Stainless Steels, Thyssen Edelstahlwerke AG, March 1989",,A
Ammonium Chloride,Stainless steels,Austenitic,317L ,B (Good),B (Good),Pitting,S31703,,Saturated,Boiling,Boiling,,253.0,"Chemical Resistance of REMANIT Stainless Steels, Thyssen Edelstahlwerke AG, March 1989",,B
Ammonium Chloride,Stainless steels,Austenitic,317L ,D (Poor),D (Poor),Pitting,S31703,Plus copper and zinc chlorides,,Boiling,Boiling,,253.0,"Chemical Resistance of REMANIT Stainless Steels, Thyssen Edelstahlwerke AG, March 1989",,D
Ammonium Chloride,Stainless steels,Austenitic,317LN ,A (Resistant),A (Resistant),Pitting,S31725,,10,Boiling,Boiling,,253.0,"Chemical Resistance of REMANIT Stainless Steels, Thyssen Edelstahlwerke AG, March 1989",,A
Ammonium Chloride,Stainless steels,Austenitic,317LN ,B (Good),B (Good),Pitting,S31725,,25,Boiling,Boiling,,253.0,"Chemical Resistance of REMANIT Stainless Steels, Thyssen Edelstahlwerke AG, March 1989",,B
Ammonium Chloride,Stainless steels,Austenitic,317LN ,B (Good),B (Good),Pitting,S31725,,50,Boiling,Boiling,,253.0,"Chemical Resistance of REMANIT Stainless Steels, Thyssen Edelstahlwerke AG, March 1989",,B
Ammonium Chloride,Stainless steels,Austenitic,317LN ,A (Resistant),A (Resistant),Pitting,S31725,,Saturated,20,68,,253.0,"Chemical Resistance of REMANIT Stainless Steels, Thyssen Edelstahlwerke AG, March 1989",,A
Ammonium Chloride,Stainless steels,Austenitic,317LN ,B (Good),B (Good),Pitting,S31725,,Saturated,Boiling,Boiling,,253.0,"Chemical Resistance of REMANIT Stainless Steels, Thyssen Edelstahlwerke AG, March 1989",,B
Ammonium Chloride,Stainless steels,Austenitic,317LN ,D (Poor),D (Poor),Pitting,S31725,Plus copper and zinc chlorides,,Boiling,Boiling,,253.0,"Chemical Resistance of REMANIT Stainless Steels, Thyssen Edelstahlwerke AG, March 1989",,D
Ammonium Chloride,Stainless steels,Austenitic,Carpenter 20 Carpenter Technologies Corp.,0.005,0.2,,,"Chemical processing; field or pilot plant test; slight to moderate aeration; slight to moderate agitation. Plus isopropanol, water, sodium chloride, pH 6.5-8.5",75,49,120,12 d,89.0,"A Guide to Corrosion Resistance, Climax Molybdenum Company, Greenwich, CT, 1981",0.005,
Ammonium Chloride,Stainless steels,Austenitic,Carpenter 20 Carpenter Technologies Corp.,0.003 max ,0.1 max ,Moderate pitting. Crevice attack,,"Chemical processing; field or pilot plant test; slight to moderate aeration; slight to moderate agitation. Plus isopropanol, water, sodium chloride, pH 6.5-8.5",75,49,120,183 d,89.0,"A Guide to Corrosion Resistance, Climax Molybdenum Company, Greenwich, CT, 1981",0.003,
Ammonium Chloride,Stainless steels,Duplex,329,A (Resistant),A (Resistant),Pitting,S32900,,10,Boiling,Boiling,,253.0,"Chemical Resistance of REMANIT Stainless Steels, Thyssen Edelstahlwerke AG, March 1989",,A
Ammonium Chloride,Stainless steels,Duplex,329,B (Good),B (Good),Pitting,S32900,,25,Boiling,Boiling,,253.0,"Chemical Resistance of REMANIT Stainless Steels, Thyssen Edelstahlwerke AG, March 1989",,B
Ammonium Chloride,Stainless steels,Duplex,329,B (Good),B (Good),Pitting,S32900,,50,Boiling,Boiling,,253.0,"Chemical Resistance of REMANIT Stainless Steels, Thyssen Edelstahlwerke AG, March 1989",,B
Ammonium Chloride,Stainless steels,Duplex,329,A (Resistant),A (Resistant),Pitting,S32900,,Saturated,20,68,,253.0,"Chemical Resistance of REMANIT Stainless Steels, Thyssen Edelstahlwerke AG, March 1989",,A
Ammonium Chloride,Stainless steels,Duplex,329,B (Good),B (Good),Pitting,S32900,,Saturated,Boiling,Boiling,,253.0,"Chemical Resistance of REMANIT Stainless Steels, Thyssen Edelstahlwerke AG, March 1989",,B
Ammonium Chloride,Stainless steels,Duplex,329,D (Poor),D (Poor),Pitting,S32900,Plus copper and zinc chlorides,,Boiling,Boiling,,253.0,"Chemical Resistance of REMANIT Stainless Steels, Thyssen Edelstahlwerke AG, March 1989",,D
Ammonium Chloride,Stainless steels,Duplex,AL 2205 ,0.12,4.8,,S31803,In sealed tube under nitrogen,Saturated,204,400,10 d,216.0,"R.C. John, W.C. Fort III, and R.A. Tait, Prediction of Alloy Corrosion in the Shell Coal Gasification Process, Materials at High Temperature, Vol 11, (Nos. 1-4), 1993, p 124-132",0.12,
Ammonium Chloride,Stainless steels,Duplex,F51 ,A (Resistant),A (Resistant),Pitting,S31803,,10,Boiling,Boiling,,253.0,"Chemical Resistance of REMANIT Stainless Steels, Thyssen Edelstahlwerke AG, March 1989",,A
Ammonium Chloride,Stainless steels,Duplex,F51 ,B (Good),B (Good),Pitting,S31803,,25,Boiling,Boiling,,253.0,"Chemical Resistance of REMANIT Stainless Steels, Thyssen Edelstahlwerke AG, March 1989",,B
Ammonium Chloride,Stainless steels,Duplex,F51 ,B (Good),B (Good),Pitting,S31803,,50,Boiling,Boiling,,253.0,"Chemical Resistance of REMANIT Stainless Steels, Thyssen Edelstahlwerke AG, March 1989",,B
Ammonium Chloride,Stainless steels,Duplex,F51 ,A (Resistant),A (Resistant),Pitting,S31803,,Saturated,20,68,,253.0,"Chemical Resistance of REMANIT Stainless Steels, Thyssen Edelstahlwerke AG, March 1989",,A
Ammonium Chloride,Stainless steels,Duplex,F51 ,B (Good),B (Good),Pitting,S31803,,Saturated,Boiling,Boiling,,253.0,"Chemical Resistance of REMANIT Stainless Steels, Thyssen Edelstahlwerke AG, March 1989",,B
Ammonium Chloride,Stainless steels,Duplex,F51 ,D (Poor),D (Poor),Pitting,S31803,Plus copper and zinc chlorides,,Boiling,Boiling,,253.0,"Chemical Resistance of REMANIT Stainless Steels, Thyssen Edelstahlwerke AG, March 1989",,D
Ammonium Chloride,Stainless steels,Ferritic,405,B (Good),B (Good),Pitting,S40500,,10,Boiling,Boiling,,253.0,"Chemical Resistance of REMANIT Stainless Steels, Thyssen Edelstahlwerke AG, March 1989",,B
Ammonium Chloride,Stainless steels,Ferritic,405,B (Good),B (Good),Pitting,S40500,,25,Boiling,Boiling,,253.0,"Chemical Resistance of REMANIT Stainless Steels, Thyssen Edelstahlwerke AG, March 1989",,B
Ammonium Chloride,Stainless steels,Ferritic,405,D (Poor),D (Poor),Pitting,S40500,Plus copper and zinc chlorides,,Boiling,Boiling,,253.0,"Chemical Resistance of REMANIT Stainless Steels, Thyssen Edelstahlwerke AG, March 1989",,D
Ammonium Chloride,Stainless steels,Ferritic,409,B (Good),B (Good),Pitting,S40900,,10,Boiling,Boiling,,253.0,"Chemical Resistance of REMANIT Stainless Steels, Thyssen Edelstahlwerke AG, March 1989",,B
Ammonium Chloride,Stainless steels,Ferritic,409,B (Good),B (Good),Pitting,S40900,,25,Boiling,Boiling,,253.0,"Chemical Resistance of REMANIT Stainless Steels, Thyssen Edelstahlwerke AG, March 1989",,B
Ammonium Chloride,Stainless steels,Ferritic,409,D (Poor),D (Poor),Pitting,S40900,Plus copper and zinc chlorides,,Boiling,Boiling,,253.0,"Chemical Resistance of REMANIT Stainless Steels, Thyssen Edelstahlwerke AG, March 1989",,D
Ammonium Chloride,Stainless steels,Ferritic,430,D (Poor),D (Poor),,S43000,,10,Boiling,Boiling,,121.0,"Cyclops Corp., Universal-Cyclops Specialty Steel Division",,D
Ammonium Chloride,Stainless steels,Ferritic,430,A (Resistant),A (Resistant),Pitting,S43000,,10,Boiling,Boiling,,253.0,"Chemical Resistance of REMANIT Stainless Steels, Thyssen Edelstahlwerke AG, March 1989",,A
Ammonium Chloride,Stainless steels,Ferritic,430,B (Good),B (Good),Pitting,S43000,,25,Boiling,Boiling,,253.0,"Chemical Resistance of REMANIT Stainless Steels, Thyssen Edelstahlwerke AG, March 1989",,B
Ammonium Chloride,Stainless steels,Ferritic,430,A (Resistant),A (Resistant),Pitting,S43000,,Saturated,20,68,,253.0,"Chemical Resistance of REMANIT Stainless Steels, Thyssen Edelstahlwerke AG, March 1989",,A
Ammonium Chloride,Stainless steels,Ferritic,430,D (Poor),D (Poor),Pitting,S43000,Plus copper and zinc chlorides,,Boiling,Boiling,,253.0,"Chemical Resistance of REMANIT Stainless Steels, Thyssen Edelstahlwerke AG, March 1989",,D
Ammonium Chloride,Stainless steels,Ferritic,434,A (Resistant),A (Resistant),Pitting,S43400,,10,Boiling,Boiling,,253.0,"Chemical Resistance of REMANIT Stainless Steels, Thyssen Edelstahlwerke AG, March 1989",,A
Ammonium Chloride,Stainless steels,Ferritic,434,C (Questionable),C (Questionable),Pitting,S43400,,25,Boiling,Boiling,,253.0,"Chemical Resistance of REMANIT Stainless Steels, Thyssen Edelstahlwerke AG, March 1989",,C
Ammonium Chloride,Stainless steels,Ferritic,434,A (Resistant),A (Resistant),Pitting,S43400,,Saturated,20,68,,253.0,"Chemical Resistance of REMANIT Stainless Steels, Thyssen Edelstahlwerke AG, March 1989",,A
Ammonium Chloride,Stainless steels,Ferritic,434,D (Poor),D (Poor),Pitting,S43400,Plus copper and zinc chlorides,,Boiling,Boiling,,253.0,"Chemical Resistance of REMANIT Stainless Steels, Thyssen Edelstahlwerke AG, March 1989",,D
Ammonium Chloride,Stainless steels,Martensitic,403,B (Good),B (Good),Pitting,S40300,,10,Boiling,Boiling,,253.0,"Chemical Resistance of REMANIT Stainless Steels, Thyssen Edelstahlwerke AG, March 1989",,B
Ammonium Chloride,Stainless steels,Martensitic,403,B (Good),B (Good),Pitting,S40300,,25,Boiling,Boiling,,253.0,"Chemical Resistance of REMANIT Stainless Steels, Thyssen Edelstahlwerke AG, March 1989",,B
Ammonium Chloride,Stainless steels,Martensitic,403,D (Poor),D (Poor),Pitting,S40300,Plus copper and zinc chlorides,,Boiling,Boiling,,253.0,"Chemical Resistance of REMANIT Stainless Steels, Thyssen Edelstahlwerke AG, March 1989",,D
Ammonium Chloride,Stainless steels,Martensitic,410,B (Good),B (Good),,S41000,,,Room,Room,,121.0,"Cyclops Corp., Universal-Cyclops Specialty Steel Division",,B
Ammonium Chloride,Stainless steels,Martensitic,410,D (Poor),D (Poor),,S41000,,10,Boiling,Boiling,,121.0,"Cyclops Corp., Universal-Cyclops Specialty Steel Division",,D
Ammonium Chloride,Stainless steels,Martensitic,410,B (Good),B (Good),Pitting,S41000,,10,Boiling,Boiling,,253.0,"Chemical Resistance of REMANIT Stainless Steels, Thyssen Edelstahlwerke AG, March 1989",,B
Ammonium Chloride,Stainless steels,Martensitic,410,B (Good),B (Good),Pitting,S41000,,25,Boiling,Boiling,,253.0,"Chemical Resistance of REMANIT Stainless Steels, Thyssen Edelstahlwerke AG, March 1989",,B
Ammonium Chloride,Stainless steels,Martensitic,410,D (Poor),D (Poor),Pitting,S41000,Plus copper and zinc chlorides,,Boiling,Boiling,,253.0,"Chemical Resistance of REMANIT Stainless Steels, Thyssen Edelstahlwerke AG, March 1989",,D
Ammonium Chloride,Stainless steels,Martensitic,416,B (Good),B (Good),Pitting,S41600,,10,Boiling,Boiling,,253.0,"Chemical Resistance of REMANIT Stainless Steels, Thyssen Edelstahlwerke AG, March 1989",,B
Ammonium Chloride,Stainless steels,Martensitic,416,B (Good),B (Good),Pitting,S41600,,25,Boiling,Boiling,,253.0,"Chemical Resistance of REMANIT Stainless Steels, Thyssen Edelstahlwerke AG, March 1989",,B
Ammonium Chloride,Stainless steels,Martensitic,416,D (Poor),D (Poor),Pitting,S41600,Plus copper and zinc chlorides,,Boiling,Boiling,,253.0,"Chemical Resistance of REMANIT Stainless Steels, Thyssen Edelstahlwerke AG, March 1989",,D
Ammonium Chloride,Stainless steels,Martensitic,420,B (Good),B (Good),Pitting,S42000,,10,Boiling,Boiling,,253.0,"Chemical Resistance of REMANIT Stainless Steels, Thyssen Edelstahlwerke AG, March 1989",,B
Ammonium Chloride,Stainless steels,Martensitic,420,B (Good),B (Good),Pitting,S42000,,25,Boiling,Boiling,,253.0,"Chemical Resistance of REMANIT Stainless Steels, Thyssen Edelstahlwerke AG, March 1989",,B
Ammonium Chloride,Stainless steels,Martensitic,420,D (Poor),D (Poor),Pitting,S42000,Plus copper and zinc chlorides,,Boiling,Boiling,,253.0,"Chemical Resistance of REMANIT Stainless Steels, Thyssen Edelstahlwerke AG, March 1989",,D
Ammonium Chloride,Stainless steels,Precipitation hardening,AM-363 ,D (Poor),D (Poor),,S36300,,,Room,Room,,120.0,Allegheny Ludlum Steel Corp.,,D
Ammonium Fluoride,Nickel and alloys,Nickel-chromium-iron-molybdenum,Alloy 825 ,0.003 max ,0.01 max ,,N08825,"Chemical processing; lab test; no aeration; rapid agitation. Ammonium hydroxide excess, pH moderately basic",15,51,125,94 d,89.0,"A Guide to Corrosion Resistance, Climax Molybdenum Company, Greenwich, CT, 1981",0.003,
Ammonium Fluoride,Nickel and alloys,Nickel-chromium-iron-molybdenum,Alloy 825 ,0.013,0.5,,N08825,Field or pilot plant test; slight to moderate aeration; no agitation. Water solution,10,25,77,61 d,89.0,"A Guide to Corrosion Resistance, Climax Molybdenum Company, Greenwich, CT, 1981",0.013,
Ammonium Fluoride,Nickel and alloys,Nickel-chromium-iron-molybdenum,Alloy 825 ,0.18,7.1,,N08825,"Metal processing; field or pilot plant test; slight to moderate aeration; rapid agitation;  50% to anhydrous ammonium bifluoride, unidentified ore",50,27-199,80-390,10 d,89.0,"A Guide to Corrosion Resistance, Climax Molybdenum Company, Greenwich, CT, 1981",0.18,
Ammonium Fluoride,Refractory metals and alloys,Titanium and alloys,Titanium ,0.102,4.08,,,,10,Room,Room,,90.0,"N.D. Tomashov and P.M. Altovskii, Corrosion and Protection of Titanium, Government Scientific-Technical Publication of Machine-Building Literature (Russian translation), 1963; L.C. Covington and R.W. Schultz, Corrosion of Resistance of Titanium, TIMET Cor",0.102,
Ammonium Fluoride,Refractory metals and alloys,Zirconium and alloys,Zr702 ,1.3 min ,50 min ,,R60702,pH 8,20,28,80,,15.0,"Metals Handbook, Ninth Edition, Vol 13, Corrosion, ASM International, Metals Park, OH, 1987, p 711-715",1.3,
Ammonium Fluoride,Refractory metals and alloys,Zirconium and alloys,Zr702 ,1.3 min ,50 min ,,R60702,pH 8,20,98,210,,15.0,"Metals Handbook, Ninth Edition, Vol 13, Corrosion, ASM International, Metals Park, OH, 1987, p 711-715",1.3,
Ammonium Fluoride,Stainless steels,Austenitic,Carpenter 20 Carpenter Technologies Corp.,0.033,1.3,,,Field or pilot plant test; slight to moderate aeration; no agitation. Water solution,10,25,77,61 d,89.0,"A Guide to Corrosion Resistance, Climax Molybdenum Company, Greenwich, CT, 1981",0.033,
Ammonium Fluoride,Stainless steels,Austenitic,Carpenter 20 Carpenter Technologies Corp.,0.24,9.6,,,"Metal processing; field or pilot plant test; slight to moderate aeration; rapid agitation; cast specimens. 50% to anhydrous ammonium bifluoride, unidentified ore",50,27-199,80-390,10 d,89.0,"A Guide to Corrosion Resistance, Climax Molybdenum Company, Greenwich, CT, 1981",0.24,
Ammonium Fluoride,Stainless steels,Austenitic,304,0.003 max ,0.1 max ,,S30400,"Chemical processing; lab test; no aeration; rapid agitation. Ammonium hydroxide excess, pH moderately basic",15,51,125,94 d,89.0,"A Guide to Corrosion Resistance, Climax Molybdenum Company, Greenwich, CT, 1981",0.003,
Ammonium Fluoride,Stainless steels,Austenitic,304,0.28,11,,S30400,Field or pilot plant test; slight to moderate aeration; no agitation. Water solution,10,25,77,61 d,89.0,"A Guide to Corrosion Resistance, Climax Molybdenum Company, Greenwich, CT, 1981",0.28,
Ammonium Fluoride,Stainless steels,Austenitic,304,4.1,165,,S30400,"Glass processing; field or pilot plant test; no aeration; no agitation. With carbon over the standard maximum. Glass-etching solution, total hydrofluoric acid, 30%, 24.8% free hydrofluoric acid, 12.5% combined ammonia, 11.5% sodium fluorosilicate",34.5,16,60,30 d,89.0,"A Guide to Corrosion Resistance, Climax Molybdenum Company, Greenwich, CT, 1981",4.1,
Ammonium Fluoride,Stainless steels,Austenitic,304,4.4,177,,S30400,"Glass processing; field or pilot plant test; no aeration; no agitation. Glass-etching solution, total hydrofluoric acid, 30%, 24.8% free hydrofluoric acid, 12.5% combined ammonia, 11.5% sodium fluorosilicate.",34.5,16,60,30 d,89.0,"A Guide to Corrosion Resistance, Climax Molybdenum Company, Greenwich, CT, 1981",4.4,
Ammonium Fluoride,Stainless steels,Austenitic,304,3.8,150,,S30400,Research; lab test; no aeration; slight to moderate agitation. Water solution,6,93,200,6 d,89.0,"A Guide to Corrosion Resistance, Climax Molybdenum Company, Greenwich, CT, 1981",3.8,
Ammonium Fluoride,Stainless steels,Austenitic,316,0.003 max ,0.1 max ,,S31600,"Chemical processing; lab test; no aeration; rapid agitation. Ammonium hydroxide excess, pH moderately basic",15,51,125,94 d,89.0,"A Guide to Corrosion Resistance, Climax Molybdenum Company, Greenwich, CT, 1981",0.003,
Ammonium Fluoride,Stainless steels,Austenitic,316,0.24,9.5,,S31600,Field or pilot plant test; slight to moderate aeration; no agitation. Water solution,10,25,77,61 d,89.0,"A Guide to Corrosion Resistance, Climax Molybdenum Company, Greenwich, CT, 1981",0.24,
Ammonium Fluoride,Stainless steels,Austenitic,316,1,40,,S31600,"Glass processing; field or pilot plant test; no aeration; no agitation. With carbon over the standard maximum. Glass-etching solution, total hydrofluoric acid, 30%, 24.8% free hydrofluoric acid, 12.5% combined ammonia, 11.5% sodium fluorosilicate",34.5,16,60,30 d,89.0,"A Guide to Corrosion Resistance, Climax Molybdenum Company, Greenwich, CT, 1981",1.0,
Ammonium Fluoride,Stainless steels,Austenitic,316,3.5,140,,S31600,Research; lab test; no aeration; slight to moderate agitation. Water solution,6,93,200,6 d,89.0,"A Guide to Corrosion Resistance, Climax Molybdenum Company, Greenwich, CT, 1981",3.5,
Ammonium Hexachlorostannate,Stainless steels,Austenitic,301,B (Good),B (Good),Pitting,S30100,,Saturated,20,68,,253.0,"Chemical Resistance of REMANIT Stainless Steels, Thyssen Edelstahlwerke AG, March 1989",,B
Ammonium Hexachlorostannate,Stainless steels,Austenitic,301,D (Poor),D (Poor),Pitting,S30100,,Saturated,60,140,,253.0,"Chemical Resistance of REMANIT Stainless Steels, Thyssen Edelstahlwerke AG, March 1989",,D
Ammonium Hexachlorostannate,Stainless steels,Austenitic,302,B (Good),B (Good),Pitting,S30200,,Saturated,20,68,,253.0,"Chemical Resistance of REMANIT Stainless Steels, Thyssen Edelstahlwerke AG, March 1989",,B
Ammonium Hexachlorostannate,Stainless steels,Austenitic,302,D (Poor),D (Poor),Pitting,S30200,,Saturated,60,140,,253.0,"Chemical Resistance of REMANIT Stainless Steels, Thyssen Edelstahlwerke AG, March 1989",,D
Ammonium Hexachlorostannate,Stainless steels,Austenitic,303,C (Questionable),C (Questionable),Pitting,S30300,,Saturated,20,68,,253.0,"Chemical Resistance of REMANIT Stainless Steels, Thyssen Edelstahlwerke AG, March 1989",,C
Ammonium Hexachlorostannate,Stainless steels,Austenitic,303,B (Good),B (Good),Pitting,S30300,,Saturated,20,68,,253.0,"Chemical Resistance of REMANIT Stainless Steels, Thyssen Edelstahlwerke AG, March 1989",,B
Ammonium Hexachlorostannate,Stainless steels,Austenitic,303,D (Poor),D (Poor),Pitting,S30300,,Saturated,60,140,,253.0,"Chemical Resistance of REMANIT Stainless Steels, Thyssen Edelstahlwerke AG, March 1989",,D
Ammonium Hexachlorostannate,Stainless steels,Austenitic,303,D (Poor),D (Poor),Pitting,S30300,,Saturated,60,140,,253.0,"Chemical Resistance of REMANIT Stainless Steels, Thyssen Edelstahlwerke AG, March 1989",,D
Ammonium Hexachlorostannate,Stainless steels,Austenitic,304,B (Good),B (Good),Pitting,S30400,,Saturated,20,68,,253.0,"Chemical Resistance of REMANIT Stainless Steels, Thyssen Edelstahlwerke AG, March 1989",,B
Ammonium Hexachlorostannate,Stainless steels,Austenitic,304,D (Poor),D (Poor),Pitting,S30400,,Saturated,60,140,,253.0,"Chemical Resistance of REMANIT Stainless Steels, Thyssen Edelstahlwerke AG, March 1989",,D
Ammonium Hexachlorostannate,Stainless steels,Austenitic,316,A (Resistant),A (Resistant),Pitting,S31600,,Saturated,20,68,,253.0,"Chemical Resistance of REMANIT Stainless Steels, Thyssen Edelstahlwerke AG, March 1989",,A
Ammonium Hexachlorostannate,Stainless steels,Austenitic,316,D (Poor),D (Poor),Pitting,S31600,,Saturated,60,140,,253.0,"Chemical Resistance of REMANIT Stainless Steels, Thyssen Edelstahlwerke AG, March 1989",,D
Ammonium Hexachlorostannate,Stainless steels,Austenitic,321,B (Good),B (Good),Pitting,S32100,,Saturated,20,68,,253.0,"Chemical Resistance of REMANIT Stainless Steels, Thyssen Edelstahlwerke AG, March 1989",,B
Ammonium Hexachlorostannate,Stainless steels,Austenitic,321,D (Poor),D (Poor),Pitting,S32100,,Saturated,60,140,,253.0,"Chemical Resistance of REMANIT Stainless Steels, Thyssen Edelstahlwerke AG, March 1989",,D
Ammonium Hexachlorostannate,Stainless steels,Austenitic,347,B (Good),B (Good),Pitting,S34700,,Saturated,20,68,,253.0,"Chemical Resistance of REMANIT Stainless Steels, Thyssen Edelstahlwerke AG, March 1989",,B
Ammonium Hexachlorostannate,Stainless steels,Austenitic,347,D (Poor),D (Poor),Pitting,S34700,,Saturated,60,140,,253.0,"Chemical Resistance of REMANIT Stainless Steels, Thyssen Edelstahlwerke AG, March 1989",,D
Ammonium Hexachlorostannate,Stainless steels,Austenitic,304L ,B (Good),B (Good),Pitting,S30403,,Saturated,20,68,,253.0,"Chemical Resistance of REMANIT Stainless Steels, Thyssen Edelstahlwerke AG, March 1989",,B
Ammonium Hexachlorostannate,Stainless steels,Austenitic,304L ,D (Poor),D (Poor),Pitting,S30403,,Saturated,60,140,,253.0,"Chemical Resistance of REMANIT Stainless Steels, Thyssen Edelstahlwerke AG, March 1989",,D
Ammonium Hexachlorostannate,Stainless steels,Austenitic,304LN ,B (Good),B (Good),Pitting,S30453,,Saturated,20,68,,253.0,"Chemical Resistance of REMANIT Stainless Steels, Thyssen Edelstahlwerke AG, March 1989",,B
Ammonium Hexachlorostannate,Stainless steels,Austenitic,304LN ,D (Poor),D (Poor),Pitting,S30453,,Saturated,60,140,,253.0,"Chemical Resistance of REMANIT Stainless Steels, Thyssen Edelstahlwerke AG, March 1989",,D
Ammonium Hexachlorostannate,Stainless steels,Austenitic,316F ,B (Good),B (Good),Pitting,S31620,,Saturated,20,68,,253.0,"Chemical Resistance of REMANIT Stainless Steels, Thyssen Edelstahlwerke AG, March 1989",,B
Ammonium Hexachlorostannate,Stainless steels,Austenitic,316F ,D (Poor),D (Poor),Pitting,S31620,,Saturated,60,140,,253.0,"Chemical Resistance of REMANIT Stainless Steels, Thyssen Edelstahlwerke AG, March 1989",,D
Ammonium Hexachlorostannate,Stainless steels,Austenitic,316L ,A (Resistant),A (Resistant),Pitting,S31603,,Saturated,20,68,,253.0,"Chemical Resistance of REMANIT Stainless Steels, Thyssen Edelstahlwerke AG, March 1989",,A
Ammonium Hexachlorostannate,Stainless steels,Austenitic,316L ,D (Poor),D (Poor),Pitting,S31603,,Saturated,60,140,,253.0,"Chemical Resistance of REMANIT Stainless Steels, Thyssen Edelstahlwerke AG, March 1989",,D
Ammonium Hexachlorostannate,Stainless steels,Austenitic,316LN ,A (Resistant),A (Resistant),Pitting,S31653,,Saturated,20,68,,253.0,"Chemical Resistance of REMANIT Stainless Steels, Thyssen Edelstahlwerke AG, March 1989",,A
Ammonium Hexachlorostannate,Stainless steels,Austenitic,316LN ,D (Poor),D (Poor),Pitting,S31653,,Saturated,60,140,,253.0,"Chemical Resistance of REMANIT Stainless Steels, Thyssen Edelstahlwerke AG, March 1989",,D
Ammonium Hexachlorostannate,Stainless steels,Austenitic,316Ti ,A (Resistant),A (Resistant),Pitting,S31635,,Saturated,20,68,,253.0,"Chemical Resistance of REMANIT Stainless Steels, Thyssen Edelstahlwerke AG, March 1989",,A
Ammonium Hexachlorostannate,Stainless steels,Austenitic,316Ti ,D (Poor),D (Poor),Pitting,S31635,,Saturated,60,140,,253.0,"Chemical Resistance of REMANIT Stainless Steels, Thyssen Edelstahlwerke AG, March 1989",,D
Ammonium Hexachlorostannate,Stainless steels,Austenitic,317L ,A (Resistant),A (Resistant),Pitting,S31703,,Saturated,20,68,,253.0,"Chemical Resistance of REMANIT Stainless Steels, Thyssen Edelstahlwerke AG, March 1989",,A
Ammonium Hexachlorostannate,Stainless steels,Austenitic,317L ,D (Poor),D (Poor),Pitting,S31703,,Saturated,60,140,,253.0,"Chemical Resistance of REMANIT Stainless Steels, Thyssen Edelstahlwerke AG, March 1989",,D
Ammonium Hexachlorostannate,Stainless steels,Austenitic,317LN ,A (Resistant),A (Resistant),Pitting,S31725,,Saturated,20,68,,253.0,"Chemical Resistance of REMANIT Stainless Steels, Thyssen Edelstahlwerke AG, March 1989",,A
Ammonium Hexachlorostannate,Stainless steels,Austenitic,317LN ,D (Poor),D (Poor),Pitting,S31725,,Saturated,60,140,,253.0,"Chemical Resistance of REMANIT Stainless Steels, Thyssen Edelstahlwerke AG, March 1989",,D
Ammonium Hexachlorostannate,Stainless steels,Duplex,329,A (Resistant),A (Resistant),Pitting,S32900,,Saturated,20,68,,253.0,"Chemical Resistance of REMANIT Stainless Steels, Thyssen Edelstahlwerke AG, March 1989",,A
Ammonium Hexachlorostannate,Stainless steels,Duplex,329,D (Poor),D (Poor),Pitting,S32900,,Saturated,60,140,,253.0,"Chemical Resistance of REMANIT Stainless Steels, Thyssen Edelstahlwerke AG, March 1989",,D
Ammonium Hexachlorostannate,Stainless steels,Duplex,F51 ,A (Resistant),A (Resistant),Pitting,S31803,,Saturated,20,68,,253.0,"Chemical Resistance of REMANIT Stainless Steels, Thyssen Edelstahlwerke AG, March 1989",,A
Ammonium Hexachlorostannate,Stainless steels,Duplex,F51 ,D (Poor),D (Poor),Pitting,S31803,,Saturated,60,140,,253.0,"Chemical Resistance of REMANIT Stainless Steels, Thyssen Edelstahlwerke AG, March 1989",,D
Ammonium Hexachlorostannate,Stainless steels,Ferritic,405,C (Questionable),C (Questionable),Pitting,S40500,,Saturated,20,68,,253.0,"Chemical Resistance of REMANIT Stainless Steels, Thyssen Edelstahlwerke AG, March 1989",,C
Ammonium Hexachlorostannate,Stainless steels,Ferritic,405,D (Poor),D (Poor),Pitting,S40500,,Saturated,60,140,,253.0,"Chemical Resistance of REMANIT Stainless Steels, Thyssen Edelstahlwerke AG, March 1989",,D
Ammonium Hexachlorostannate,Stainless steels,Ferritic,409,C (Questionable),C (Questionable),Pitting,S40900,,Saturated,20,68,,253.0,"Chemical Resistance of REMANIT Stainless Steels, Thyssen Edelstahlwerke AG, March 1989",,C
Ammonium Hexachlorostannate,Stainless steels,Ferritic,409,D (Poor),D (Poor),Pitting,S40900,,Saturated,60,140,,253.0,"Chemical Resistance of REMANIT Stainless Steels, Thyssen Edelstahlwerke AG, March 1989",,D
Ammonium Hexachlorostannate,Stainless steels,Ferritic,430,C (Questionable),C (Questionable),Pitting,S43000,,Saturated,20,68,,253.0,"Chemical Resistance of REMANIT Stainless Steels, Thyssen Edelstahlwerke AG, March 1989",,C
Ammonium Hexachlorostannate,Stainless steels,Ferritic,430,D (Poor),D (Poor),Pitting,S43000,,Saturated,60,140,,253.0,"Chemical Resistance of REMANIT Stainless Steels, Thyssen Edelstahlwerke AG, March 1989",,D
Ammonium Hexachlorostannate,Stainless steels,Ferritic,434,B (Good),B (Good),Pitting,S43400,,Saturated,20,68,,253.0,"Chemical Resistance of REMANIT Stainless Steels, Thyssen Edelstahlwerke AG, March 1989",,B
Ammonium Hexachlorostannate,Stainless steels,Ferritic,434,D (Poor),D (Poor),Pitting,S43400,,Saturated,60,140,,253.0,"Chemical Resistance of REMANIT Stainless Steels, Thyssen Edelstahlwerke AG, March 1989",,D
Ammonium Hexachlorostannate,Stainless steels,Martensitic,403,C (Questionable),C (Questionable),Pitting,S40300,,Saturated,20,68,,253.0,"Chemical Resistance of REMANIT Stainless Steels, Thyssen Edelstahlwerke AG, March 1989",,C
Ammonium Hexachlorostannate,Stainless steels,Martensitic,403,D (Poor),D (Poor),Pitting,S40300,,Saturated,60,140,,253.0,"Chemical Resistance of REMANIT Stainless Steels, Thyssen Edelstahlwerke AG, March 1989",,D
Ammonium Hexachlorostannate,Stainless steels,Martensitic,410,C (Questionable),C (Questionable),Pitting,S41000,,Saturated,20,68,,253.0,"Chemical Resistance of REMANIT Stainless Steels, Thyssen Edelstahlwerke AG, March 1989",,C
Ammonium Hexachlorostannate,Stainless steels,Martensitic,410,D (Poor),D (Poor),Pitting,S41000,,Saturated,60,140,,253.0,"Chemical Resistance of REMANIT Stainless Steels, Thyssen Edelstahlwerke AG, March 1989",,D
Ammonium Hexachlorostannate,Stainless steels,Martensitic,416,C (Questionable),C (Questionable),Pitting,S41600,,Saturated,20,68,,253.0,"Chemical Resistance of REMANIT Stainless Steels, Thyssen Edelstahlwerke AG, March 1989",,C
Ammonium Hexachlorostannate,Stainless steels,Martensitic,416,D (Poor),D (Poor),Pitting,S41600,,Saturated,60,140,,253.0,"Chemical Resistance of REMANIT Stainless Steels, Thyssen Edelstahlwerke AG, March 1989",,D
Ammonium Hexachlorostannate,Stainless steels,Martensitic,420,C (Questionable),C (Questionable),Pitting,S42000,,Saturated,20,68,,253.0,"Chemical Resistance of REMANIT Stainless Steels, Thyssen Edelstahlwerke AG, March 1989",,C
Ammonium Hexachlorostannate,Stainless steels,Martensitic,420,D (Poor),D (Poor),Pitting,S42000,,Saturated,60,140,,253.0,"Chemical Resistance of REMANIT Stainless Steels, Thyssen Edelstahlwerke AG, March 1989",,D
Ammonium Hydroxide,Copper and alloys,Aluminum bronze,Aluminum bronze ,D (Poor),D (Poor),,,,,,,,93.0,"H. Leidheiser, Jr., The Corrosion of Copper, Tin and Their Alloys, John Wiley & Sons, New York, 1971, p 90-96",,D
Ammonium Hydroxide,Copper and alloys,Aluminum bronze,"Ampco 8, aluminum bronze ",0.5 min ,20 min ,,C61300,,,,,,96.0,"Stock Metals, Ampco Metal Company, 1988",0.5,
Ammonium Hydroxide,Copper and alloys,Brass,Brass ,D (Poor),D (Poor),,,,,,,,93.0,"H. Leidheiser, Jr., The Corrosion of Copper, Tin and Their Alloys, John Wiley & Sons, New York, 1971, p 90-96",,D
Ammonium Hydroxide,Copper and alloys,Brass,Cartridge brass ,D (Poor),D (Poor),,C26000,,,,,,93.0,"H. Leidheiser, Jr., The Corrosion of Copper, Tin and Their Alloys, John Wiley & Sons, New York, 1971, p 90-96",,D
Ammonium Hydroxide,Copper and alloys,Brass,Commercial bronze ,D (Poor),D (Poor),,C22000,,,,,,93.0,"H. Leidheiser, Jr., The Corrosion of Copper, Tin and Their Alloys, John Wiley & Sons, New York, 1971, p 90-96",,D
Ammonium Hydroxide,Copper and alloys,Brass,Muntz metal ,D (Poor),D (Poor),,C28000,,,,,,93.0,"H. Leidheiser, Jr., The Corrosion of Copper, Tin and Their Alloys, John Wiley & Sons, New York, 1971, p 90-96",,D
Ammonium Hydroxide,Copper and alloys,Brass,Red brass ,D (Poor),D (Poor),,C23000,,,,,,93.0,"H. Leidheiser, Jr., The Corrosion of Copper, Tin and Their Alloys, John Wiley & Sons, New York, 1971, p 90-96",,D
Ammonium Hydroxide,Copper and alloys,Copper,Electrolytic copper ,D (Poor),D (Poor),,C11000,,,,,,93.0,"H. Leidheiser, Jr., The Corrosion of Copper, Tin and Their Alloys, John Wiley & Sons, New York, 1971, p 90-96",,D
Ammonium Hydroxide,Copper and alloys,Copper,Phosphor copper ,D (Poor),D (Poor),,C12200,,,,,,93.0,"H. Leidheiser, Jr., The Corrosion of Copper, Tin and Their Alloys, John Wiley & Sons, New York, 1971, p 90-96",,D
Ammonium Hydroxide,Copper and alloys,Copper-nickel,70-30 cupronickel ,C (Questionable),C (Questionable),,C71500,,,,,,93.0,"H. Leidheiser, Jr., The Corrosion of Copper, Tin and Their Alloys, John Wiley & Sons, New York, 1971, p 90-96",,C
Ammonium Hydroxide,Copper and alloys,Copper-nickel,90-10 cupronickel ,D (Poor),D (Poor),,C70600,,,,,,93.0,"H. Leidheiser, Jr., The Corrosion of Copper, Tin and Their Alloys, John Wiley & Sons, New York, 1971, p 90-96",,D
Ammonium Hydroxide,Copper and alloys,Leaded brass,Architectural bronze ,D (Poor),D (Poor),,C38500,,,,,,93.0,"H. Leidheiser, Jr., The Corrosion of Copper, Tin and Their Alloys, John Wiley & Sons, New York, 1971, p 90-96",,D
