Repository: wfreinhart/matse219

# MATSE 219: Materials Informatics

Auto-generated from the private authoring repo (matse219-instructor). Do not edit here directly -- changes are overwritten on the next publish run.

## Lectures

- [Lecture01](https://colab.research.google.com/github/wfreinhart/matse219/blob/staging/notebooks/Lecture01.ipynb)
- [Lecture02](https://colab.research.google.com/github/wfreinhart/matse219/blob/staging/notebooks/Lecture02.ipynb)
- [Lecture03](https://colab.research.google.com/github/wfreinhart/matse219/blob/staging/notebooks/Lecture03.ipynb)
- [Lecture04](https://colab.research.google.com/github/wfreinhart/matse219/blob/staging/notebooks/Lecture04.ipynb)

File: datasets/corrosion.csv (part 12 of 142)
Environment,Material Group,Material Family,Material,Rate (mm/yr) or Rating,Rate (mils/yr) or Rating,Localized Attack,UNS,Condition/Comment,Concentration (Vol %),Temperature (deg C),Temperature (deg F),Duration,Reference #,Reference,rate_mm_yr_numeric,rate_letter_grade
Ammonium Hydroxide,Copper and alloys,Leaded brass,Free-cuttring brass ,D (Poor),D (Poor),,C36000,,,,,,93.0,"H. Leidheiser, Jr., The Corrosion of Copper, Tin and Their Alloys, John Wiley & Sons, New York, 1971, p 90-96",,D
Ammonium Hydroxide,Copper and alloys,Nickel-silver,Nickel silver ,D (Poor),D (Poor),,,,18,,,,93.0,"H. Leidheiser, Jr., The Corrosion of Copper, Tin and Their Alloys, John Wiley & Sons, New York, 1971, p 90-96",,D
Ammonium Hydroxide,Copper and alloys,Phosphor bronze,"Phosphor bronze, 5% Sn ",D (Poor),D (Poor),,C51000,,,,,,93.0,"H. Leidheiser, Jr., The Corrosion of Copper, Tin and Their Alloys, John Wiley & Sons, New York, 1971, p 90-96",,D
Ammonium Hydroxide,Copper and alloys,Phosphor bronze,"Phosphor bronze, 8% Sn ",D (Poor),D (Poor),,C52100,,,,,,93.0,"H. Leidheiser, Jr., The Corrosion of Copper, Tin and Their Alloys, John Wiley & Sons, New York, 1971, p 90-96",,D
Ammonium Hydroxide,Copper and alloys,Silicon bronze,"Silicon bronze, high ",D (Poor),D (Poor),,C65500,,,,,,93.0,"H. Leidheiser, Jr., The Corrosion of Copper, Tin and Their Alloys, John Wiley & Sons, New York, 1971, p 90-96",,D
Ammonium Hydroxide,Copper and alloys,Silicon bronze,"Silicon bronze, low ",D (Poor),D (Poor),,C65100,,,,,,93.0,"H. Leidheiser, Jr., The Corrosion of Copper, Tin and Their Alloys, John Wiley & Sons, New York, 1971, p 90-96",,D
Ammonium Hydroxide,Copper and alloys,Tin brass,Admiralty brass ,D (Poor),D (Poor),,C44300,,,,,,93.0,"H. Leidheiser, Jr., The Corrosion of Copper, Tin and Their Alloys, John Wiley & Sons, New York, 1971, p 90-96",,D
Ammonium Hydroxide,Copper and alloys,Tin brass,Naval brass ,D (Poor),D (Poor),,C46400,,,,,,93.0,"H. Leidheiser, Jr., The Corrosion of Copper, Tin and Their Alloys, John Wiley & Sons, New York, 1971, p 90-96",,D
Ammonium Hydroxide,Miscellaneous,Lead and alloys,Lead ,0.05 max ,2 max ,,L50045,,3.5-40,27,80,,95.0,"Lead for Corrosion Resistant Applications: A Guide, Lead Industries Association, Inc. New York, p 72",0.05,
Ammonium Hydroxide,Miscellaneous,Magnesium and alloys,Magnesium ,A (Resistant),A (Resistant),,,,All,Room,Room,,119.0,"Dow Chemical Co., Midland, MI",,A
Ammonium Hydroxide,Miscellaneous,Noble metals,Silver ,0.05 max ,2 max ,,P07010,Air must be excluded,,Room,Room,,9.0,"Metals Handbook, Ninth Edition, Vol 13, Corrosion, ASM International, Metals Park, OH, 1987, p 796",0.05,
Ammonium Hydroxide,Nickel and alloys,Nickel-chromium-iron,"Incoloy 800 Inco Alloys International, Inc.",0.003 max ,0.1 max ,No pitting,N08800,"Cold-rolled, annealed sheet, 2.84 mm (0.112 in.) thick",5,80,176,7 d,44.0,"Inco Alloys International, 1979",0.003,
Ammonium Hydroxide,Nickel and alloys,Nickel-chromium-iron,"Incoloy 800 Inco Alloys International, Inc.",0.003 max ,0.1 max ,No pitting,N08800,"Cold-rolled, annealed sheet, 2.84 mm (0.112 in.) thick",10,80,176,7 d,44.0,"Inco Alloys International, 1979",0.003,
Ammonium Hydroxide,Nickel and alloys,Nickel-chromium-iron,"Inconel 601 Inco Alloys International, Inc.",A (Resistant),A (Resistant),,N06601,,5,80,176,7 d,64.0,"Inco Alloys International, 1985",,A
Ammonium Hydroxide,Nickel and alloys,Nickel-chromium-iron,"Inconel 601 Inco Alloys International, Inc.",A (Resistant),A (Resistant),,N06601,,10,80,176,7 d,64.0,"Inco Alloys International, 1985",,A
Ammonium Hydroxide,Nickel and alloys,Nickel-chromium-molybdenum-(tungsten),"Inconel 690 Inco Alloys International, Inc.",0.03 max ,1 max ,,N06690,,5,80,176,,57.0,"Inco Alloys International, 1980",0.03,
Ammonium Hydroxide,Nickel and alloys,Nickel-chromium-molybdenum-(tungsten),"Inconel 690 Inco Alloys International, Inc.",0.03 max ,1 max ,,N06690,,10,80,176,,57.0,"Inco Alloys International, 1980",0.03,
Ammonium Hydroxide,Refractory metals and alloys,Cobalt and alloys,Cobalt ,0.02,0.8,,,Static,5,25,77,,54.0,"J.S. Pettibone, Other Metals, in Corrosion Resistance of Metals and Alloys, 2nd Edition, F.L. LaQue and H.R. Copson, Ed., Reinhold Publishing, New York, 1963, p 628",0.02,
Ammonium Hydroxide,Refractory metals and alloys,Niobium and alloys,Niobium ,A (Resistant),A (Resistant),,R04210,,,Room,Room,,2.0,"Metals Handbook, Ninth Edition, Vol 13, Corrosion, ASM International, Metals Park, OH, 1987, p 723-724",,A
Ammonium Hydroxide,Refractory metals and alloys,Titanium and alloys,Ti-3Al-2.5V ,A (Resistant),A (Resistant),,,,8,150,302,,91.0,"Titanium, Teledyne Wah Chang Albany, 1988",,A
Ammonium Hydroxide,Refractory metals and alloys,Titanium and alloys,Ti-3Al-2.5V ,A (Resistant),A (Resistant),,,,28,150,302,,91.0,"Titanium, Teledyne Wah Chang Albany, 1988",,A
Ammonium Hydroxide,Refractory metals and alloys,Titanium and alloys,Titanium ,0.002,0.08,,,,28,26,79,,1.0,"N.D. Tomashov and P.M. Altovskii, Corrosion and Protection of Titanium, Government Scientific-Technical Publication of Machine-Building Literature (Russian translation), 1963; Corrosion Resistance of Titanium, Technical Handbook, Imperial Metals Industrie",0.002,
Ammonium Hydroxide,Refractory metals and alloys,Titanium and alloys,Titanium ,A (Resistant),A (Resistant),,,,70,Boiling,Boiling,,1.0,"N.D. Tomashov and P.M. Altovskii, Corrosion and Protection of Titanium, Government Scientific-Technical Publication of Machine-Building Literature (Russian translation), 1963; Corrosion Resistance of Titanium, Technical Handbook, Imperial Metals Industrie",,A
Ammonium Hydroxide,Refractory metals and alloys,Titanium and alloys,Titanium ,0.002,0.08,,,,28,26,79,,1.0,"N.D. Tomashov and P.M. Altovskii, Corrosion and Protection of Titanium, Government Scientific-Technical Publication of Machine-Building Literature (Russian translation), 1963; Corrosion Resistance of Titanium, Technical Handbook, Imperial Metals Industrie",0.002,
Ammonium Hydroxide,Refractory metals and alloys,Titanium and alloys,Titanium ,A (Resistant),A (Resistant),,,,70,Boiling,Boiling,,1.0,"N.D. Tomashov and P.M. Altovskii, Corrosion and Protection of Titanium, Government Scientific-Technical Publication of Machine-Building Literature (Russian translation), 1963; Corrosion Resistance of Titanium, Technical Handbook, Imperial Metals Industrie",,A
Ammonium Hydroxide,Refractory metals and alloys,Titanium and alloys,Titanium ,0.003,0.12,,,,28,Room,Room,,90.0,"N.D. Tomashov and P.M. Altovskii, Corrosion and Protection of Titanium, Government Scientific-Technical Publication of Machine-Building Literature (Russian translation), 1963; L.C. Covington and R.W. Schultz, Corrosion of Resistance of Titanium, TIMET Cor",0.003,
Ammonium Hydroxide,Refractory metals and alloys,Titanium and alloys,Titanium ,A (Resistant),A (Resistant),,,,28,100,212,,90.0,"N.D. Tomashov and P.M. Altovskii, Corrosion and Protection of Titanium, Government Scientific-Technical Publication of Machine-Building Literature (Russian translation), 1963; L.C. Covington and R.W. Schultz, Corrosion of Resistance of Titanium, TIMET Cor",,A
Ammonium Hydroxide,Refractory metals and alloys,Titanium and alloys,Titanium ,A (Resistant),A (Resistant),,,,8,150,302,,91.0,"Titanium, Teledyne Wah Chang Albany, 1988",,A
Ammonium Hydroxide,Refractory metals and alloys,Titanium and alloys,Titanium ,A (Resistant),A (Resistant),,,,28,150,302,,91.0,"Titanium, Teledyne Wah Chang Albany, 1988",,A
Ammonium Hydroxide,Refractory metals and alloys,Titanium and alloys,"Titanium, grade 12 ",A (Resistant),A (Resistant),,R53400,,30,Boiling,Boiling,,33.0,"R.W. Schultz and J.S. Grauman, Fundamental Corrosion Characterization of High-Strength Titanium Alloys, in Industrial Applications of Titanium and Zirconium: Fourth Volume, STP 917, ASTM, Philadelphia, 1986, p 130-143; L.C. Covington and R.W. Schultz, Cor",,A
Ammonium Hydroxide,Refractory metals and alloys,Titanium and alloys,"Titanium, grade 9 ",A (Resistant),A (Resistant),,,,8,150,300,,33.0,"R.W. Schultz and J.S. Grauman, Fundamental Corrosion Characterization of High-Strength Titanium Alloys, in Industrial Applications of Titanium and Zirconium: Fourth Volume, STP 917, ASTM, Philadelphia, 1986, p 130-143; L.C. Covington and R.W. Schultz, Cor",,A
Ammonium Hydroxide,Stainless steels,Austenitic,316F ,A (Resistant),A (Resistant),,S31620,,All,Boiling,Boiling,,253.0,"Chemical Resistance of REMANIT Stainless Steels, Thyssen Edelstahlwerke AG, March 1989",,A
Ammonium Hydroxide,Refractory metals and alloys,Titanium and alloys,"Titanium, grade 9 ",A (Resistant),A (Resistant),,,,28,150,300,,33.0,"R.W. Schultz and J.S. Grauman, Fundamental Corrosion Characterization of High-Strength Titanium Alloys, in Industrial Applications of Titanium and Zirconium: Fourth Volume, STP 917, ASTM, Philadelphia, 1986, p 130-143; L.C. Covington and R.W. Schultz, Cor",,A
Ammonium Hydroxide,Refractory metals and alloys,Zirconium and alloys,Zr702 ,0.025 max ,1 max ,,R60702,,28,Room to 100 (room to 212), Room to 100 (room to 212),,15.0,"Metals Handbook, Ninth Edition, Vol 13, Corrosion, ASM International, Metals Park, OH, 1987, p 711-715",0.025,
Ammonium Hydroxide,Stainless steels,Austenitic,301,A (Resistant),A (Resistant),,S30100,,All,20,68,,253.0,"Chemical Resistance of REMANIT Stainless Steels, Thyssen Edelstahlwerke AG, March 1989",,A
Ammonium Hydroxide,Stainless steels,Austenitic,301,A (Resistant),A (Resistant),,S30100,,All,Boiling,Boiling,,253.0,"Chemical Resistance of REMANIT Stainless Steels, Thyssen Edelstahlwerke AG, March 1989",,A
Ammonium Hydroxide,Stainless steels,Austenitic,302,A (Resistant),A (Resistant),,S30200,,All,20,68,,253.0,"Chemical Resistance of REMANIT Stainless Steels, Thyssen Edelstahlwerke AG, March 1989",,A
Ammonium Hydroxide,Stainless steels,Austenitic,302,A (Resistant),A (Resistant),,S30200,,All,Boiling,Boiling,,253.0,"Chemical Resistance of REMANIT Stainless Steels, Thyssen Edelstahlwerke AG, March 1989",,A
Ammonium Hydroxide,Stainless steels,Austenitic,303,A (Resistant),A (Resistant),,S30300,,All,20,68,,253.0,"Chemical Resistance of REMANIT Stainless Steels, Thyssen Edelstahlwerke AG, March 1989",,A
Ammonium Hydroxide,Stainless steels,Austenitic,303,A (Resistant),A (Resistant),,S30300,,All,Boiling,Boiling,,253.0,"Chemical Resistance of REMANIT Stainless Steels, Thyssen Edelstahlwerke AG, March 1989",,A
Ammonium Hydroxide,Stainless steels,Austenitic,303,A (Resistant),A (Resistant),,S30300,,All,20,68,,253.0,"Chemical Resistance of REMANIT Stainless Steels, Thyssen Edelstahlwerke AG, March 1989",,A
Ammonium Hydroxide,Stainless steels,Austenitic,303,A (Resistant),A (Resistant),,S30300,,All,Boiling,Boiling,,253.0,"Chemical Resistance of REMANIT Stainless Steels, Thyssen Edelstahlwerke AG, March 1989",,A
Ammonium Hydroxide,Stainless steels,Austenitic,304,A (Resistant),A (Resistant),,S30400,,,21,70,,121.0,"Cyclops Corp., Universal-Cyclops Specialty Steel Division",,A
Ammonium Hydroxide,Stainless steels,Austenitic,304,A (Resistant),A (Resistant),,S30400,,All,20,68,,253.0,"Chemical Resistance of REMANIT Stainless Steels, Thyssen Edelstahlwerke AG, March 1989",,A
Ammonium Hydroxide,Stainless steels,Austenitic,304,A (Resistant),A (Resistant),,S30400,,All,Boiling,Boiling,,253.0,"Chemical Resistance of REMANIT Stainless Steels, Thyssen Edelstahlwerke AG, March 1989",,A
Ammonium Hydroxide,Stainless steels,Austenitic,316,A (Resistant),A (Resistant),,S31600,,,21,70,,121.0,"Cyclops Corp., Universal-Cyclops Specialty Steel Division",,A
Ammonium Hydroxide,Stainless steels,Austenitic,316,A (Resistant),A (Resistant),,S31600,,All,20,68,,253.0,"Chemical Resistance of REMANIT Stainless Steels, Thyssen Edelstahlwerke AG, March 1989",,A
Ammonium Hydroxide,Stainless steels,Austenitic,316,A (Resistant),A (Resistant),,S31600,,All,Boiling,Boiling,,253.0,"Chemical Resistance of REMANIT Stainless Steels, Thyssen Edelstahlwerke AG, March 1989",,A
Ammonium Hydroxide,Stainless steels,Austenitic,321,A (Resistant),A (Resistant),,S32100,,All,20,68,,253.0,"Chemical Resistance of REMANIT Stainless Steels, Thyssen Edelstahlwerke AG, March 1989",,A
Ammonium Hydroxide,Stainless steels,Austenitic,321,A (Resistant),A (Resistant),,S32100,,All,Boiling,Boiling,,253.0,"Chemical Resistance of REMANIT Stainless Steels, Thyssen Edelstahlwerke AG, March 1989",,A
Ammonium Hydroxide,Stainless steels,Austenitic,347,A (Resistant),A (Resistant),,S34700,,All,20,68,,253.0,"Chemical Resistance of REMANIT Stainless Steels, Thyssen Edelstahlwerke AG, March 1989",,A
Ammonium Hydroxide,Stainless steels,Austenitic,347,A (Resistant),A (Resistant),,S34700,,All,Boiling,Boiling,,253.0,"Chemical Resistance of REMANIT Stainless Steels, Thyssen Edelstahlwerke AG, March 1989",,A
Ammonium Hydroxide,Stainless steels,Austenitic,304L ,A (Resistant),A (Resistant),,S30403,,All,20,68,,253.0,"Chemical Resistance of REMANIT Stainless Steels, Thyssen Edelstahlwerke AG, March 1989",,A
Ammonium Hydroxide,Stainless steels,Austenitic,304L ,A (Resistant),A (Resistant),,S30403,,All,Boiling,Boiling,,253.0,"Chemical Resistance of REMANIT Stainless Steels, Thyssen Edelstahlwerke AG, March 1989",,A
Ammonium Hydroxide,Stainless steels,Austenitic,304LN ,A (Resistant),A (Resistant),,S30453,,All,20,68,,253.0,"Chemical Resistance of REMANIT Stainless Steels, Thyssen Edelstahlwerke AG, March 1989",,A
Ammonium Hydroxide,Stainless steels,Austenitic,304LN ,A (Resistant),A (Resistant),,S30453,,All,Boiling,Boiling,,253.0,"Chemical Resistance of REMANIT Stainless Steels, Thyssen Edelstahlwerke AG, March 1989",,A
Ammonium Hydroxide,Stainless steels,Austenitic,316F ,A (Resistant),A (Resistant),,S31620,,All,20,68,,253.0,"Chemical Resistance of REMANIT Stainless Steels, Thyssen Edelstahlwerke AG, March 1989",,A
Ammonium Hydroxide,Stainless steels,Austenitic,316L ,A (Resistant),A (Resistant),,S31603,,All,20,68,,253.0,"Chemical Resistance of REMANIT Stainless Steels, Thyssen Edelstahlwerke AG, March 1989",,A
Ammonium Hydroxide,Stainless steels,Austenitic,316L ,A (Resistant),A (Resistant),,S31603,,All,Boiling,Boiling,,253.0,"Chemical Resistance of REMANIT Stainless Steels, Thyssen Edelstahlwerke AG, March 1989",,A
Ammonium Hydroxide,Stainless steels,Austenitic,316LN ,A (Resistant),A (Resistant),,S31653,,All,20,68,,253.0,"Chemical Resistance of REMANIT Stainless Steels, Thyssen Edelstahlwerke AG, March 1989",,A
Ammonium Hydroxide,Stainless steels,Austenitic,316LN ,A (Resistant),A (Resistant),,S31653,,All,Boiling,Boiling,,253.0,"Chemical Resistance of REMANIT Stainless Steels, Thyssen Edelstahlwerke AG, March 1989",,A
Ammonium Hydroxide,Stainless steels,Austenitic,316Ti ,A (Resistant),A (Resistant),,S31635,,All,20,68,,253.0,"Chemical Resistance of REMANIT Stainless Steels, Thyssen Edelstahlwerke AG, March 1989",,A
Ammonium Hydroxide,Stainless steels,Austenitic,316Ti ,A (Resistant),A (Resistant),,S31635,,All,Boiling,Boiling,,253.0,"Chemical Resistance of REMANIT Stainless Steels, Thyssen Edelstahlwerke AG, March 1989",,A
Ammonium Hydroxide,Stainless steels,Austenitic,317L ,A (Resistant),A (Resistant),,S31703,,All,20,68,,253.0,"Chemical Resistance of REMANIT Stainless Steels, Thyssen Edelstahlwerke AG, March 1989",,A
Ammonium Hydroxide,Stainless steels,Austenitic,317L ,A (Resistant),A (Resistant),,S31703,,All,Boiling,Boiling,,253.0,"Chemical Resistance of REMANIT Stainless Steels, Thyssen Edelstahlwerke AG, March 1989",,A
Ammonium Hydroxide,Stainless steels,Austenitic,317LN ,A (Resistant),A (Resistant),,S31725,,All,20,68,,253.0,"Chemical Resistance of REMANIT Stainless Steels, Thyssen Edelstahlwerke AG, March 1989",,A
Ammonium Hydroxide,Stainless steels,Austenitic,317LN ,A (Resistant),A (Resistant),,S31725,,All,Boiling,Boiling,,253.0,"Chemical Resistance of REMANIT Stainless Steels, Thyssen Edelstahlwerke AG, March 1989",,A
Ammonium Hydroxide,Stainless steels,Duplex,329,A (Resistant),A (Resistant),,S32900,,All,20,68,,253.0,"Chemical Resistance of REMANIT Stainless Steels, Thyssen Edelstahlwerke AG, March 1989",,A
Ammonium Hydroxide,Stainless steels,Duplex,329,A (Resistant),A (Resistant),,S32900,,All,Boiling,Boiling,,253.0,"Chemical Resistance of REMANIT Stainless Steels, Thyssen Edelstahlwerke AG, March 1989",,A
Ammonium Hydroxide,Stainless steels,Duplex,F51 ,A (Resistant),A (Resistant),,S31803,,All,20,68,,253.0,"Chemical Resistance of REMANIT Stainless Steels, Thyssen Edelstahlwerke AG, March 1989",,A
Ammonium Hydroxide,Stainless steels,Duplex,F51 ,A (Resistant),A (Resistant),,S31803,,All,Boiling,Boiling,,253.0,"Chemical Resistance of REMANIT Stainless Steels, Thyssen Edelstahlwerke AG, March 1989",,A
Ammonium Hydroxide,Stainless steels,Ferritic,405,A (Resistant),A (Resistant),,S40500,,All,20,68,,253.0,"Chemical Resistance of REMANIT Stainless Steels, Thyssen Edelstahlwerke AG, March 1989",,A
Ammonium Hydroxide,Stainless steels,Ferritic,405,A (Resistant),A (Resistant),,S40500,,All,Boiling,Boiling,,253.0,"Chemical Resistance of REMANIT Stainless Steels, Thyssen Edelstahlwerke AG, March 1989",,A
Ammonium Hydroxide,Stainless steels,Ferritic,409,A (Resistant),A (Resistant),,S40900,,All,20,68,,253.0,"Chemical Resistance of REMANIT Stainless Steels, Thyssen Edelstahlwerke AG, March 1989",,A
Ammonium Hydroxide,Stainless steels,Ferritic,409,A (Resistant),A (Resistant),,S40900,,All,Boiling,Boiling,,253.0,"Chemical Resistance of REMANIT Stainless Steels, Thyssen Edelstahlwerke AG, March 1989",,A
Ammonium Hydroxide,Stainless steels,Ferritic,430,A (Resistant),A (Resistant),,S43000,,,70,21,,121.0,"Cyclops Corp., Universal-Cyclops Specialty Steel Division",,A
Ammonium Hydroxide,Stainless steels,Ferritic,430,A (Resistant),A (Resistant),,S43000,,All,20,68,,253.0,"Chemical Resistance of REMANIT Stainless Steels, Thyssen Edelstahlwerke AG, March 1989",,A
Ammonium Hydroxide,Stainless steels,Ferritic,430,A (Resistant),A (Resistant),,S43000,,All,Boiling,Boiling,,253.0,"Chemical Resistance of REMANIT Stainless Steels, Thyssen Edelstahlwerke AG, March 1989",,A
Ammonium Hydroxide,Stainless steels,Ferritic,434,A (Resistant),A (Resistant),,S43400,,All,20,68,,253.0,"Chemical Resistance of REMANIT Stainless Steels, Thyssen Edelstahlwerke AG, March 1989",,A
Ammonium Hydroxide,Stainless steels,Ferritic,434,A (Resistant),A (Resistant),,S43400,,All,Boiling,Boiling,,253.0,"Chemical Resistance of REMANIT Stainless Steels, Thyssen Edelstahlwerke AG, March 1989",,A
Ammonium Hydroxide,Stainless steels,Martensitic,403,A (Resistant),A (Resistant),,S40300,,All,20,68,,253.0,"Chemical Resistance of REMANIT Stainless Steels, Thyssen Edelstahlwerke AG, March 1989",,A
Ammonium Hydroxide,Stainless steels,Martensitic,403,A (Resistant),A (Resistant),,S40300,,All,Boiling,Boiling,,253.0,"Chemical Resistance of REMANIT Stainless Steels, Thyssen Edelstahlwerke AG, March 1989",,A
Ammonium Hydroxide,Stainless steels,Martensitic,410,A (Resistant),A (Resistant),,S41000,,,Room,Room,,121.0,"Cyclops Corp., Universal-Cyclops Specialty Steel Division",,A
Ammonium Hydroxide,Stainless steels,Martensitic,410,A (Resistant),A (Resistant),,S41000,,All,20,68,,253.0,"Chemical Resistance of REMANIT Stainless Steels, Thyssen Edelstahlwerke AG, March 1989",,A
Ammonium Hydroxide,Stainless steels,Martensitic,410,A (Resistant),A (Resistant),,S41000,,All,Boiling,Boiling,,253.0,"Chemical Resistance of REMANIT Stainless Steels, Thyssen Edelstahlwerke AG, March 1989",,A
Ammonium Hydroxide,Stainless steels,Martensitic,416,A (Resistant),A (Resistant),,S41600,,All,20,68,,253.0,"Chemical Resistance of REMANIT Stainless Steels, Thyssen Edelstahlwerke AG, March 1989",,A
Ammonium Hydroxide,Stainless steels,Martensitic,416,A (Resistant),A (Resistant),,S41600,,All,Boiling,Boiling,,253.0,"Chemical Resistance of REMANIT Stainless Steels, Thyssen Edelstahlwerke AG, March 1989",,A
Ammonium Hydroxide,Stainless steels,Martensitic,420,A (Resistant),A (Resistant),,S42000,,All,20,68,,253.0,"Chemical Resistance of REMANIT Stainless Steels, Thyssen Edelstahlwerke AG, March 1989",,A
Ammonium Hydroxide,Stainless steels,Martensitic,420,A (Resistant),A (Resistant),,S42000,,All,Boiling,Boiling,,253.0,"Chemical Resistance of REMANIT Stainless Steels, Thyssen Edelstahlwerke AG, March 1989",,A
Ammonium Nitrate,Aluminum and alloys,Aluminum-magnesium,Aluminum-magnesium alloys ,A (Resistant),A (Resistant),,,Solution,,20,68,,92.0,"F. King, Aluminum and Its Alloys, Ellis Horwood, Chichester, England, 1987, p 282-291",,A
Ammonium Nitrate,Copper and alloys,Aluminum bronze,Aluminum bronze ,D (Poor),D (Poor),,,,,,,,93.0,"H. Leidheiser, Jr., The Corrosion of Copper, Tin and Their Alloys, John Wiley & Sons, New York, 1971, p 90-96",,D
Ammonium Nitrate,Copper and alloys,Aluminum bronze,"Ampco 8, aluminum bronze ",0.5 min ,20 min ,,C61300,,,,,,96.0,"Stock Metals, Ampco Metal Company, 1988",0.5,
Ammonium Nitrate,Copper and alloys,Brass,Brass ,D (Poor),D (Poor),,,,,,,,93.0,"H. Leidheiser, Jr., The Corrosion of Copper, Tin and Their Alloys, John Wiley & Sons, New York, 1971, p 90-96",,D
Ammonium Nitrate,Copper and alloys,Brass,Cartridge brass ,D (Poor),D (Poor),,C26000,,,,,,93.0,"H. Leidheiser, Jr., The Corrosion of Copper, Tin and Their Alloys, John Wiley & Sons, New York, 1971, p 90-96",,D
Ammonium Nitrate,Copper and alloys,Brass,Commercial bronze ,D (Poor),D (Poor),,C22000,,,,,,93.0,"H. Leidheiser, Jr., The Corrosion of Copper, Tin and Their Alloys, John Wiley & Sons, New York, 1971, p 90-96",,D
Ammonium Nitrate,Copper and alloys,Brass,Muntz metal ,D (Poor),D (Poor),,C28000,,,,,,93.0,"H. Leidheiser, Jr., The Corrosion of Copper, Tin and Their Alloys, John Wiley & Sons, New York, 1971, p 90-96",,D
Ammonium Nitrate,Copper and alloys,Brass,Red brass ,D (Poor),D (Poor),,C23000,,,,,,93.0,"H. Leidheiser, Jr., The Corrosion of Copper, Tin and Their Alloys, John Wiley & Sons, New York, 1971, p 90-96",,D
Ammonium Nitrate,Copper and alloys,Copper,Electrolytic copper ,D (Poor),D (Poor),,C11000,,,,,,93.0,"H. Leidheiser, Jr., The Corrosion of Copper, Tin and Their Alloys, John Wiley & Sons, New York, 1971, p 90-96",,D
Ammonium Nitrate,Copper and alloys,Copper,Phosphor copper ,D (Poor),D (Poor),,C12200,,,,,,93.0,"H. Leidheiser, Jr., The Corrosion of Copper, Tin and Their Alloys, John Wiley & Sons, New York, 1971, p 90-96",,D
Ammonium Nitrate,Copper and alloys,Copper-nickel,70-30 cupronickel ,C (Questionable),C (Questionable),,C71500,,,,,,93.0,"H. Leidheiser, Jr., The Corrosion of Copper, Tin and Their Alloys, John Wiley & Sons, New York, 1971, p 90-96",,C
Ammonium Nitrate,Copper and alloys,Copper-nickel,90-10 cupronickel ,D (Poor),D (Poor),,C70600,,,,,,93.0,"H. Leidheiser, Jr., The Corrosion of Copper, Tin and Their Alloys, John Wiley & Sons, New York, 1971, p 90-96",,D
Ammonium Nitrate,Copper and alloys,Leaded brass,Architectural bronze ,D (Poor),D (Poor),,C38500,,,,,,93.0,"H. Leidheiser, Jr., The Corrosion of Copper, Tin and Their Alloys, John Wiley & Sons, New York, 1971, p 90-96",,D
Ammonium Nitrate,Copper and alloys,Leaded brass,Free-cutting brass ,D (Poor),D (Poor),,C36000,,,,,,93.0,"H. Leidheiser, Jr., The Corrosion of Copper, Tin and Their Alloys, John Wiley & Sons, New York, 1971, p 90-96",,D
Ammonium Nitrate,Copper and alloys,Nickel-silver,Nickel silver ,D (Poor),D (Poor),,,,18,,,,93.0,"H. Leidheiser, Jr., The Corrosion of Copper, Tin and Their Alloys, John Wiley & Sons, New York, 1971, p 90-96",,D
Ammonium Nitrate,Copper and alloys,Phosphor bronze,"Phosphor bronze, 5% Sn ",D (Poor),D (Poor),,C51000,,,,,,93.0,"H. Leidheiser, Jr., The Corrosion of Copper, Tin and Their Alloys, John Wiley & Sons, New York, 1971, p 90-96",,D
Ammonium Nitrate,Copper and alloys,Phosphor bronze,"Phosphor bronze, 8% Sn ",D (Poor),D (Poor),,C52100,,,,,,93.0,"H. Leidheiser, Jr., The Corrosion of Copper, Tin and Their Alloys, John Wiley & Sons, New York, 1971, p 90-96",,D
Ammonium Nitrate,Copper and alloys,Silicon bronze,"Silicon bronze, high ",D (Poor),D (Poor),,C65500,,,,,,93.0,"H. Leidheiser, Jr., The Corrosion of Copper, Tin and Their Alloys, John Wiley & Sons, New York, 1971, p 90-96",,D
Ammonium Nitrate,Copper and alloys,Silicon bronze,"Silicon bronze, low ",D (Poor),D (Poor),,C65100,,,,,,93.0,"H. Leidheiser, Jr., The Corrosion of Copper, Tin and Their Alloys, John Wiley & Sons, New York, 1971, p 90-96",,D
Sodium Hydroxide,Stainless steels,Ferritic,AL 29-4C,0.048,1.9,,S44735,,70,177,350,,80.0,"Allegheny Ludlum Corporation, 1980",0.048,
Ammonium Nitrate,Copper and alloys,Tin brass,Admiralty brass ,D (Poor),D (Poor),,C44300,,,,,,93.0,"H. Leidheiser, Jr., The Corrosion of Copper, Tin and Their Alloys, John Wiley & Sons, New York, 1971, p 90-96",,D
Ammonium Nitrate,Copper and alloys,Tin brass,Naval brass ,D (Poor),D (Poor),,C46400,,,,,,93.0,"H. Leidheiser, Jr., The Corrosion of Copper, Tin and Their Alloys, John Wiley & Sons, New York, 1971, p 90-96",,D
Ammonium Nitrate,Miscellaneous,Lead and alloys ,Lead ,1.3 min ,50 min ,,L50045,,,24-49,75-120,,95.0,"Lead for Corrosion Resistant Applications: A Guide, Lead Industries Association, Inc. New York, p 72",1.3,
Ammonium Nitrate,Miscellaneous,Noble metals,Platinum ,0.05 max ,2 max ,,P04995,,All,Boiling,Boiling,,5.0,"Metals Handbook, Ninth Edition, Vol 13, Corrosion, ASM International, Metals Park, OH, 1987, p 802",0.05,
Ammonium Nitrate,Miscellaneous,Noble metals,Silver ,0.05 max ,2 max ,,P07010,,20,Room,Room,,9.0,"Metals Handbook, Ninth Edition, Vol 13, Corrosion, ASM International, Metals Park, OH, 1987, p 796",0.05,
Ammonium Nitrate,Miscellaneous,Tin and alloys,Tin ,A (Resistant),A (Resistant),,,,,20,68,,94.0,"H. Leidheiser, Jr., The Corrosion of Copper, Tin and Their Alloys, John Wiley & Sons, New York, 1971, p 287-290",,A
Ammonium Nitrate,Miscellaneous,Tin and alloys,Tin ,A (Resistant),A (Resistant),,,,,60,140,,94.0,"H. Leidheiser, Jr., The Corrosion of Copper, Tin and Their Alloys, John Wiley & Sons, New York, 1971, p 287-290",,A
Ammonium Nitrate,Nickel and alloys,Nickel-chromium-iron-molybdenum,Alloy 825 ,0.003 max ,0.1 max ,,N08825,"Petrochemical processing (synthetic urea manufacture); field or pilot plant test; slight to moderate aeration; slight to moderate agitation. Water and carbon dioxide traces, pressure 30 psig (bottom of ammonia desorber, vapors)",20,143,290,300 d,89.0,"A Guide to Corrosion Resistance, Climax Molybdenum Company, Greenwich, CT, 1981",0.003,
Ammonium Nitrate,Refractory metals and alloys,Titanium and alloys,Titanium ,A (Resistant),A (Resistant),,,,28,Boiling,Boiling,,90.0,"N.D. Tomashov and P.M. Altovskii, Corrosion and Protection of Titanium, Government Scientific-Technical Publication of Machine-Building Literature (Russian translation), 1963; L.C. Covington and R.W. Schultz, Corrosion of Resistance of Titanium, TIMET Cor",,A
Ammonium Nitrate,Refractory metals and alloys,Titanium and alloys,Titanium ,A (Resistant),A (Resistant),,,,,100,212,,94.0,"H. Leidheiser, Jr., The Corrosion of Copper, Tin and Their Alloys, John Wiley & Sons, New York, 1971, p 287-290",,A
Ammonium Nitrate,Refractory metals and alloys,Titanium and alloys,Titanium ,A (Resistant),A (Resistant),,,Plus 1% HNO3,28,Boiling,Boiling,,90.0,"N.D. Tomashov and P.M. Altovskii, Corrosion and Protection of Titanium, Government Scientific-Technical Publication of Machine-Building Literature (Russian translation), 1963; L.C. Covington and R.W. Schultz, Corrosion of Resistance of Titanium, TIMET Cor",,A
Ammonium Nitrate,Stainless steels,Austenitic,301,A (Resistant),A (Resistant),,S30100,,Saturated,20,68,,253.0,"Chemical Resistance of REMANIT Stainless Steels, Thyssen Edelstahlwerke AG, March 1989",,A
Ammonium Nitrate,Stainless steels,Austenitic,301,A (Resistant),A (Resistant),,S30100,,Saturated,Boiling,Boiling,,253.0,"Chemical Resistance of REMANIT Stainless Steels, Thyssen Edelstahlwerke AG, March 1989",,A
Ammonium Nitrate,Stainless steels,Austenitic,302,A (Resistant),A (Resistant),,S30200,,Saturated,20,68,,253.0,"Chemical Resistance of REMANIT Stainless Steels, Thyssen Edelstahlwerke AG, March 1989",,A
Ammonium Nitrate,Stainless steels,Austenitic,302,A (Resistant),A (Resistant),,S30200,,Saturated,Boiling,Boiling,,253.0,"Chemical Resistance of REMANIT Stainless Steels, Thyssen Edelstahlwerke AG, March 1989",,A
Ammonium Nitrate,Stainless steels,Austenitic,303,A (Resistant),A (Resistant),,S30300,,Saturated,20,68,,253.0,"Chemical Resistance of REMANIT Stainless Steels, Thyssen Edelstahlwerke AG, March 1989",,A
Ammonium Nitrate,Stainless steels,Austenitic,303,A (Resistant),A (Resistant),,S30300,,Saturated,20,68,,253.0,"Chemical Resistance of REMANIT Stainless Steels, Thyssen Edelstahlwerke AG, March 1989",,A
Ammonium Nitrate,Stainless steels,Austenitic,303,A (Resistant),A (Resistant),,S30300,,Saturated,Boiling,Boiling,,253.0,"Chemical Resistance of REMANIT Stainless Steels, Thyssen Edelstahlwerke AG, March 1989",,A
Ammonium Nitrate,Stainless steels,Austenitic,303,A (Resistant),A (Resistant),,S30300,,Saturated,Boiling,Boiling,,253.0,"Chemical Resistance of REMANIT Stainless Steels, Thyssen Edelstahlwerke AG, March 1989",,A
Ammonium Nitrate,Stainless steels,Austenitic,304,A (Resistant),A (Resistant),,S30400,,All,21,70,,121.0,"Cyclops Corp., Universal-Cyclops Specialty Steel Division",,A
Ammonium Nitrate,Stainless steels,Austenitic,304,A (Resistant),A (Resistant),,S30400,,Saturated,20,68,,253.0,"Chemical Resistance of REMANIT Stainless Steels, Thyssen Edelstahlwerke AG, March 1989",,A
Ammonium Nitrate,Stainless steels,Austenitic,304,A (Resistant),A (Resistant),,S30400,,Saturated,Boiling,Boiling,,253.0,"Chemical Resistance of REMANIT Stainless Steels, Thyssen Edelstahlwerke AG, March 1989",,A
Ammonium Nitrate,Stainless steels,Austenitic,304,0.003 max ,0.1 max ,,S30400,"Petrochemical processing (synthetic urea manufacture); slight to moderate aeration; slight to moderate agitation. Water and carbon dioxide traces, pressure 30 psig (bottom of ammonia desorber, vapors)",20,143,290,300 d,89.0,"A Guide to Corrosion Resistance, Climax Molybdenum Company, Greenwich, CT, 1981",0.003,
Ammonium Nitrate,Stainless steels,Austenitic,304,0.003 max ,0.1 max ,,S30400,"Petrochemical processing (synthetic urea manufacture); slight to moderate aeration; slight to moderate agitation. sensitized specimens. Water and carbon dioxide traces, pressure 30 psig (bottom of ammonia desorber, vapors)",20,143,290,300 d,89.0,"A Guide to Corrosion Resistance, Climax Molybdenum Company, Greenwich, CT, 1981",0.003,
Ammonium Nitrate,Stainless steels,Austenitic,304,0.003 max ,0.1 max ,,S30400,"Petroleum processing; field or pilot plant test; no aeration; slight to moderate agitation; with carbon over the standard medium. 17% free ammonia, 17% water",66,Room,Room,715 d,89.0,"A Guide to Corrosion Resistance, Climax Molybdenum Company, Greenwich, CT, 1981",0.003,
Ammonium Nitrate,Stainless steels,Austenitic,304,0.73,29,,S30400,"Research lab test; slight to moderate agitation. 21.7% free ammonia, 13.3% water",65,53,128,14 d,89.0,"A Guide to Corrosion Resistance, Climax Molybdenum Company, Greenwich, CT, 1981",0.73,
Ammonium Nitrate,Stainless steels,Austenitic,304,0.33,13,,S30400,"Research lab test; slight to moderate agitation. 21.7% free ammonia, 13.3% water",65,53,128,20 d,89.0,"A Guide to Corrosion Resistance, Climax Molybdenum Company, Greenwich, CT, 1981",0.33,
Ammonium Nitrate,Stainless steels,Austenitic,316,A (Resistant),A (Resistant),,S31600,,All,21,70,,121.0,"Cyclops Corp., Universal-Cyclops Specialty Steel Division",,A
Ammonium Nitrate,Stainless steels,Austenitic,316,A (Resistant),A (Resistant),,S31600,,Saturated,20,68,,253.0,"Chemical Resistance of REMANIT Stainless Steels, Thyssen Edelstahlwerke AG, March 1989",,A
Ammonium Nitrate,Stainless steels,Austenitic,316,A (Resistant),A (Resistant),,S31600,,Saturated,Boiling,Boiling,,253.0,"Chemical Resistance of REMANIT Stainless Steels, Thyssen Edelstahlwerke AG, March 1989",,A
Ammonium Nitrate,Stainless steels,Austenitic,316,0.003 max ,0.1 max ,,S31600,"Petrochemical processing (synthetic urea manufacture); slight to moderate aeration; slight to moderate agitation. Water and carbon dioxide traces, pressure 30 psig (bottom of ammonia desorber, vapors)",20,143,290,300 d,89.0,"A Guide to Corrosion Resistance, Climax Molybdenum Company, Greenwich, CT, 1981",0.003,
Ammonium Nitrate,Stainless steels,Austenitic,316,0.003 max ,0.1 max ,,S31600,"Petrochemical processing (synthetic urea manufacture); slight to moderate aeration; slight to moderate agitation; sensitized specimens. Water and carbon dioxide traces, pressure 30 psig (bottom of ammonia desorber, vapors)",20,143,290,300 d,89.0,"A Guide to Corrosion Resistance, Climax Molybdenum Company, Greenwich, CT, 1981",0.003,
Ammonium Nitrate,Stainless steels,Austenitic,316,0.003 max ,0.1 max ,,S31600,"Petroleum processing; field or pilot plant test; no aeration; slight to moderate agitation. 17% free ammonia, 17% water",66,Room,Room,715 d,89.0,"A Guide to Corrosion Resistance, Climax Molybdenum Company, Greenwich, CT, 1981",0.003,
Ammonium Nitrate,Stainless steels,Austenitic,316,0.73,29,,S31600,"Research lab test; slight to moderate agitation. 21.7% free ammonia, 13.3% water",65,53,128,14 d,89.0,"A Guide to Corrosion Resistance, Climax Molybdenum Company, Greenwich, CT, 1981",0.73,
Ammonium Nitrate,Stainless steels,Austenitic,316,A (Resistant),A (Resistant),,S31600,"Research lab test; slight to moderate agitation. 21.7% free ammonia, 13.3% water",65,53,128,20 d,89.0,"A Guide to Corrosion Resistance, Climax Molybdenum Company, Greenwich, CT, 1981",,A
Ammonium Nitrate,Stainless steels,Austenitic,317,0.003 max ,0.1 max ,,S31700,"Petroleum processing; field or pilot plant test; no aeration; slight to moderate agitation. 17% free ammonia, 17% water",66,Room,Room,715 d,89.0,"A Guide to Corrosion Resistance, Climax Molybdenum Company, Greenwich, CT, 1981",0.003,
Ammonium Nitrate,Stainless steels,Austenitic,321,A (Resistant),A (Resistant),,S32100,,Saturated,20,68,,253.0,"Chemical Resistance of REMANIT Stainless Steels, Thyssen Edelstahlwerke AG, March 1989",,A
Ammonium Nitrate,Stainless steels,Austenitic,321,A (Resistant),A (Resistant),,S32100,,Saturated,Boiling,Boiling,,253.0,"Chemical Resistance of REMANIT Stainless Steels, Thyssen Edelstahlwerke AG, March 1989",,A
Ammonium Nitrate,Stainless steels,Austenitic,347,A (Resistant),A (Resistant),,S34700,,Saturated,20,68,,253.0,"Chemical Resistance of REMANIT Stainless Steels, Thyssen Edelstahlwerke AG, March 1989",,A
Ammonium Nitrate,Stainless steels,Austenitic,347,A (Resistant),A (Resistant),,S34700,,Saturated,Boiling,Boiling,,253.0,"Chemical Resistance of REMANIT Stainless Steels, Thyssen Edelstahlwerke AG, March 1989",,A
Ammonium Nitrate,Stainless steels,Austenitic,304L ,A (Resistant),A (Resistant),,S30403,,Saturated,20,68,,253.0,"Chemical Resistance of REMANIT Stainless Steels, Thyssen Edelstahlwerke AG, March 1989",,A
Ammonium Nitrate,Stainless steels,Austenitic,304L ,A (Resistant),A (Resistant),,S30403,,Saturated,Boiling,Boiling,,253.0,"Chemical Resistance of REMANIT Stainless Steels, Thyssen Edelstahlwerke AG, March 1989",,A
Ammonium Nitrate,Stainless steels,Austenitic,304LN ,A (Resistant),A (Resistant),,S30453,,Saturated,20,68,,253.0,"Chemical Resistance of REMANIT Stainless Steels, Thyssen Edelstahlwerke AG, March 1989",,A
Ammonium Nitrate,Stainless steels,Austenitic,304LN ,A (Resistant),A (Resistant),,S30453,,Saturated,Boiling,Boiling,,253.0,"Chemical Resistance of REMANIT Stainless Steels, Thyssen Edelstahlwerke AG, March 1989",,A
Ammonium Nitrate,Stainless steels,Austenitic,316F ,A (Resistant),A (Resistant),,S31620,,Saturated,20,68,,253.0,"Chemical Resistance of REMANIT Stainless Steels, Thyssen Edelstahlwerke AG, March 1989",,A
Ammonium Nitrate,Stainless steels,Austenitic,316F ,A (Resistant),A (Resistant),,S31620,,Saturated,Boiling,Boiling,,253.0,"Chemical Resistance of REMANIT Stainless Steels, Thyssen Edelstahlwerke AG, March 1989",,A
Ammonium Nitrate,Stainless steels,Austenitic,316L ,A (Resistant),A (Resistant),,S31603,,Saturated,20,68,,253.0,"Chemical Resistance of REMANIT Stainless Steels, Thyssen Edelstahlwerke AG, March 1989",,A
Ammonium Nitrate,Stainless steels,Austenitic,316L ,A (Resistant),A (Resistant),,S31603,,Saturated,Boiling,Boiling,,253.0,"Chemical Resistance of REMANIT Stainless Steels, Thyssen Edelstahlwerke AG, March 1989",,A
Ammonium Nitrate,Stainless steels,Austenitic,316LN ,A (Resistant),A (Resistant),,S31653,,Saturated,20,68,,253.0,"Chemical Resistance of REMANIT Stainless Steels, Thyssen Edelstahlwerke AG, March 1989",,A
Ammonium Nitrate,Stainless steels,Austenitic,316LN ,A (Resistant),A (Resistant),,S31653,,Saturated,Boiling,Boiling,,253.0,"Chemical Resistance of REMANIT Stainless Steels, Thyssen Edelstahlwerke AG, March 1989",,A
Ammonium Nitrate,Stainless steels,Austenitic,316Ti ,A (Resistant),A (Resistant),,S31635,,Saturated,20,68,,253.0,"Chemical Resistance of REMANIT Stainless Steels, Thyssen Edelstahlwerke AG, March 1989",,A
Ammonium Nitrate,Stainless steels,Austenitic,316Ti ,A (Resistant),A (Resistant),,S31635,,Saturated,Boiling,Boiling,,253.0,"Chemical Resistance of REMANIT Stainless Steels, Thyssen Edelstahlwerke AG, March 1989",,A
Ammonium Nitrate,Stainless steels,Austenitic,317L ,A (Resistant),A (Resistant),,S31703,,Saturated,20,68,,253.0,"Chemical Resistance of REMANIT Stainless Steels, Thyssen Edelstahlwerke AG, March 1989",,A
Ammonium Nitrate,Stainless steels,Austenitic,317L ,A (Resistant),A (Resistant),,S31703,,Saturated,Boiling,Boiling,,253.0,"Chemical Resistance of REMANIT Stainless Steels, Thyssen Edelstahlwerke AG, March 1989",,A
Ammonium Nitrate,Stainless steels,Austenitic,317LN ,A (Resistant),A (Resistant),,S31725,,Saturated,20,68,,253.0,"Chemical Resistance of REMANIT Stainless Steels, Thyssen Edelstahlwerke AG, March 1989",,A
Ammonium Nitrate,Stainless steels,Austenitic,317LN ,A (Resistant),A (Resistant),,S31725,,Saturated,Boiling,Boiling,,253.0,"Chemical Resistance of REMANIT Stainless Steels, Thyssen Edelstahlwerke AG, March 1989",,A
Ammonium Nitrate,Stainless steels,Austenitic,Carpenter 20 Carpenter Technologies Corp.,0.003 max ,0.1 max ,,,"Petrochemical processing (synthetic urea manufacture); field or pilot plant test; slight to moderate aeration; slight to moderate agitation. Water and carbon dioxide traces, pressure 30 psig (bottom of ammonia desorber, vapors)",20,143,290,300 d,89.0,"A Guide to Corrosion Resistance, Climax Molybdenum Company, Greenwich, CT, 1981",0.003,
Ammonium Nitrate,Stainless steels,Duplex,329,A (Resistant),A (Resistant),,S32900,,Saturated,20,68,,253.0,"Chemical Resistance of REMANIT Stainless Steels, Thyssen Edelstahlwerke AG, March 1989",,A
Ammonium Nitrate,Stainless steels,Duplex,329,A (Resistant),A (Resistant),,S32900,,Saturated,Boiling,Boiling,,253.0,"Chemical Resistance of REMANIT Stainless Steels, Thyssen Edelstahlwerke AG, March 1989",,A
Ammonium Nitrate,Stainless steels,Duplex,F51 ,A (Resistant),A (Resistant),,S31803,,Saturated,20,68,,253.0,"Chemical Resistance of REMANIT Stainless Steels, Thyssen Edelstahlwerke AG, March 1989",,A
Ammonium Nitrate,Stainless steels,Duplex,F51 ,A (Resistant),A (Resistant),,S31803,,Saturated,Boiling,Boiling,,253.0,"Chemical Resistance of REMANIT Stainless Steels, Thyssen Edelstahlwerke AG, March 1989",,A
Ammonium Nitrate,Stainless steels,Ferritic,405,A (Resistant),A (Resistant),,S40500,,Saturated,20,68,,253.0,"Chemical Resistance of REMANIT Stainless Steels, Thyssen Edelstahlwerke AG, March 1989",,A
Ammonium Nitrate,Stainless steels,Ferritic,405,B (Good),B (Good),,S40500,,Saturated,Boiling,Boiling,,253.0,"Chemical Resistance of REMANIT Stainless Steels, Thyssen Edelstahlwerke AG, March 1989",,B
Ammonium Nitrate,Stainless steels,Ferritic,409,A (Resistant),A (Resistant),,S40900,,Saturated,20,68,,253.0,"Chemical Resistance of REMANIT Stainless Steels, Thyssen Edelstahlwerke AG, March 1989",,A
Ammonium Nitrate,Stainless steels,Ferritic,409,B (Good),B (Good),,S40900,,Saturated,Boiling,Boiling,,253.0,"Chemical Resistance of REMANIT Stainless Steels, Thyssen Edelstahlwerke AG, March 1989",,B
Ammonium Nitrate,Stainless steels,Ferritic,430,A (Resistant),A (Resistant),,S43000,,All,21,70,,121.0,"Cyclops Corp., Universal-Cyclops Specialty Steel Division",,A
Ammonium Nitrate,Stainless steels,Ferritic,430,A (Resistant),A (Resistant),,S43000,,Saturated,20,68,,253.0,"Chemical Resistance of REMANIT Stainless Steels, Thyssen Edelstahlwerke AG, March 1989",,A
