Repository: wfreinhart/matse219

# MATSE 219: Materials Informatics

Auto-generated from the private authoring repo (matse219-instructor). Do not edit here directly -- changes are overwritten on the next publish run.

## Lectures

- [Lecture01](https://colab.research.google.com/github/wfreinhart/matse219/blob/staging/notebooks/Lecture01.ipynb)
- [Lecture02](https://colab.research.google.com/github/wfreinhart/matse219/blob/staging/notebooks/Lecture02.ipynb)
- [Lecture03](https://colab.research.google.com/github/wfreinhart/matse219/blob/staging/notebooks/Lecture03.ipynb)
- [Lecture04](https://colab.research.google.com/github/wfreinhart/matse219/blob/staging/notebooks/Lecture04.ipynb)

File: datasets/corrosion.csv (part 13 of 142)
Environment,Material Group,Material Family,Material,Rate (mm/yr) or Rating,Rate (mils/yr) or Rating,Localized Attack,UNS,Condition/Comment,Concentration (Vol %),Temperature (deg C),Temperature (deg F),Duration,Reference #,Reference,rate_mm_yr_numeric,rate_letter_grade
Ammonium Nitrate,Stainless steels,Ferritic,430,A (Resistant),A (Resistant),,S43000,,Saturated,Boiling,Boiling,,253.0,"Chemical Resistance of REMANIT Stainless Steels, Thyssen Edelstahlwerke AG, March 1989",,A
Ammonium Nitrate,Stainless steels,Ferritic,434,A (Resistant),A (Resistant),,S43400,,Saturated,20,68,,253.0,"Chemical Resistance of REMANIT Stainless Steels, Thyssen Edelstahlwerke AG, March 1989",,A
Ammonium Nitrate,Stainless steels,Ferritic,434,A (Resistant),A (Resistant),,S43400,,Saturated,Boiling,Boiling,,253.0,"Chemical Resistance of REMANIT Stainless Steels, Thyssen Edelstahlwerke AG, March 1989",,A
Ammonium Nitrate,Stainless steels,Martensitic,403,A (Resistant),A (Resistant),,S40300,,Saturated,20,68,,253.0,"Chemical Resistance of REMANIT Stainless Steels, Thyssen Edelstahlwerke AG, March 1989",,A
Ammonium Nitrate,Stainless steels,Martensitic,403,B (Good),B (Good),,S40300,,Saturated,Boiling,Boiling,,253.0,"Chemical Resistance of REMANIT Stainless Steels, Thyssen Edelstahlwerke AG, March 1989",,B
Ammonium Nitrate,Stainless steels,Martensitic,410,B (Good),B (Good),,S41000,,All,21,70,,121.0,"Cyclops Corp., Universal-Cyclops Specialty Steel Division",,B
Ammonium Nitrate,Stainless steels,Martensitic,410,A (Resistant),A (Resistant),,S41000,,,Room,Room,,121.0,"Cyclops Corp., Universal-Cyclops Specialty Steel Division",,A
Ammonium Nitrate,Stainless steels,Martensitic,410,A (Resistant),A (Resistant),,S41000,,Saturated,20,68,,253.0,"Chemical Resistance of REMANIT Stainless Steels, Thyssen Edelstahlwerke AG, March 1989",,A
Ammonium Nitrate,Stainless steels,Martensitic,410,B (Good),B (Good),,S41000,,Saturated,Boiling,Boiling,,253.0,"Chemical Resistance of REMANIT Stainless Steels, Thyssen Edelstahlwerke AG, March 1989",,B
Ammonium Nitrate,Stainless steels,Martensitic,416,A (Resistant),A (Resistant),,S41600,,Saturated,20,68,,253.0,"Chemical Resistance of REMANIT Stainless Steels, Thyssen Edelstahlwerke AG, March 1989",,A
Ammonium Nitrate,Stainless steels,Martensitic,416,B (Good),B (Good),,S41600,,Saturated,Boiling,Boiling,,253.0,"Chemical Resistance of REMANIT Stainless Steels, Thyssen Edelstahlwerke AG, March 1989",,B
Ammonium Nitrate,Stainless steels,Martensitic,420,A (Resistant),A (Resistant),,S42000,,Saturated,20,68,,253.0,"Chemical Resistance of REMANIT Stainless Steels, Thyssen Edelstahlwerke AG, March 1989",,A
Ammonium Nitrate,Stainless steels,Martensitic,420,B (Good),B (Good),,S42000,,Saturated,Boiling,Boiling,,253.0,"Chemical Resistance of REMANIT Stainless Steels, Thyssen Edelstahlwerke AG, March 1989",,B
Ammonium Nitrate,Stainless steels,Precipitation hardening,AM-363 ,A (Resistant),A (Resistant),,S36300,,,Room,Room,,120.0,Allegheny Ludlum Steel Corp.,,A
Ammonium Oxalate,Stainless steels,Austenitic,301,A (Resistant),A (Resistant),,S30100,,,20,68,,253.0,"Chemical Resistance of REMANIT Stainless Steels, Thyssen Edelstahlwerke AG, March 1989",,A
Ammonium Oxalate,Stainless steels,Austenitic,301,A (Resistant),A (Resistant),,S30100,,,Boiling,Boiling,,253.0,"Chemical Resistance of REMANIT Stainless Steels, Thyssen Edelstahlwerke AG, March 1989",,A
Ammonium Oxalate,Stainless steels,Austenitic,302,A (Resistant),A (Resistant),,S30200,,,20,68,,253.0,"Chemical Resistance of REMANIT Stainless Steels, Thyssen Edelstahlwerke AG, March 1989",,A
Ammonium Oxalate,Stainless steels,Austenitic,302,A (Resistant),A (Resistant),,S30200,,,Boiling,Boiling,,253.0,"Chemical Resistance of REMANIT Stainless Steels, Thyssen Edelstahlwerke AG, March 1989",,A
Ammonium Oxalate,Stainless steels,Austenitic,303,B (Good),B (Good),,S30300,,,20,68,,253.0,"Chemical Resistance of REMANIT Stainless Steels, Thyssen Edelstahlwerke AG, March 1989",,B
Ammonium Oxalate,Stainless steels,Austenitic,303,A (Resistant),A (Resistant),,S30300,,,20,68,,253.0,"Chemical Resistance of REMANIT Stainless Steels, Thyssen Edelstahlwerke AG, March 1989",,A
Ammonium Oxalate,Stainless steels,Austenitic,303,C (Questionable),C (Questionable),,S30300,,,Boiling,Boiling,,253.0,"Chemical Resistance of REMANIT Stainless Steels, Thyssen Edelstahlwerke AG, March 1989",,C
Ammonium Oxalate,Stainless steels,Austenitic,303,A (Resistant),A (Resistant),,S30300,,,Boiling,Boiling,,253.0,"Chemical Resistance of REMANIT Stainless Steels, Thyssen Edelstahlwerke AG, March 1989",,A
Ammonium Oxalate,Stainless steels,Austenitic,304,A (Resistant),A (Resistant),,S30400,,,20,68,,253.0,"Chemical Resistance of REMANIT Stainless Steels, Thyssen Edelstahlwerke AG, March 1989",,A
Ammonium Oxalate,Stainless steels,Austenitic,304,A (Resistant),A (Resistant),,S30400,,,Boiling,Boiling,,253.0,"Chemical Resistance of REMANIT Stainless Steels, Thyssen Edelstahlwerke AG, March 1989",,A
Ammonium Oxalate,Stainless steels,Austenitic,316,A (Resistant),A (Resistant),,S31600,,,20,68,,253.0,"Chemical Resistance of REMANIT Stainless Steels, Thyssen Edelstahlwerke AG, March 1989",,A
Ammonium Oxalate,Stainless steels,Austenitic,316,A (Resistant),A (Resistant),,S31600,,,Boiling,Boiling,,253.0,"Chemical Resistance of REMANIT Stainless Steels, Thyssen Edelstahlwerke AG, March 1989",,A
Ammonium Oxalate,Stainless steels,Austenitic,321,A (Resistant),A (Resistant),,S32100,,,20,68,,253.0,"Chemical Resistance of REMANIT Stainless Steels, Thyssen Edelstahlwerke AG, March 1989",,A
Ammonium Oxalate,Stainless steels,Austenitic,321,A (Resistant),A (Resistant),,S32100,,,Boiling,Boiling,,253.0,"Chemical Resistance of REMANIT Stainless Steels, Thyssen Edelstahlwerke AG, March 1989",,A
Ammonium Oxalate,Stainless steels,Austenitic,347,A (Resistant),A (Resistant),,S34700,,,20,68,,253.0,"Chemical Resistance of REMANIT Stainless Steels, Thyssen Edelstahlwerke AG, March 1989",,A
Ammonium Oxalate,Stainless steels,Austenitic,347,A (Resistant),A (Resistant),,S34700,,,Boiling,Boiling,,253.0,"Chemical Resistance of REMANIT Stainless Steels, Thyssen Edelstahlwerke AG, March 1989",,A
Ammonium Oxalate,Stainless steels,Austenitic,304L ,A (Resistant),A (Resistant),,S30403,,,20,68,,253.0,"Chemical Resistance of REMANIT Stainless Steels, Thyssen Edelstahlwerke AG, March 1989",,A
Ammonium Oxalate,Stainless steels,Austenitic,304L ,A (Resistant),A (Resistant),,S30403,,,Boiling,Boiling,,253.0,"Chemical Resistance of REMANIT Stainless Steels, Thyssen Edelstahlwerke AG, March 1989",,A
Ammonium Oxalate,Stainless steels,Austenitic,304LN ,A (Resistant),A (Resistant),,S30453,,,20,68,,253.0,"Chemical Resistance of REMANIT Stainless Steels, Thyssen Edelstahlwerke AG, March 1989",,A
Ammonium Oxalate,Stainless steels,Austenitic,304LN ,A (Resistant),A (Resistant),,S30453,,,Boiling,Boiling,,253.0,"Chemical Resistance of REMANIT Stainless Steels, Thyssen Edelstahlwerke AG, March 1989",,A
Ammonium Oxalate,Stainless steels,Austenitic,316F ,A (Resistant),A (Resistant),,S31620,,,20,68,,253.0,"Chemical Resistance of REMANIT Stainless Steels, Thyssen Edelstahlwerke AG, March 1989",,A
Ammonium Oxalate,Stainless steels,Austenitic,316F ,A (Resistant),A (Resistant),,S31620,,,Boiling,Boiling,,253.0,"Chemical Resistance of REMANIT Stainless Steels, Thyssen Edelstahlwerke AG, March 1989",,A
Ammonium Oxalate,Stainless steels,Austenitic,316L ,A (Resistant),A (Resistant),,S31603,,,20,68,,253.0,"Chemical Resistance of REMANIT Stainless Steels, Thyssen Edelstahlwerke AG, March 1989",,A
Ammonium Oxalate,Stainless steels,Austenitic,316L ,A (Resistant),A (Resistant),,S31603,,,Boiling,Boiling,,253.0,"Chemical Resistance of REMANIT Stainless Steels, Thyssen Edelstahlwerke AG, March 1989",,A
Ammonium Oxalate,Stainless steels,Austenitic,316LN ,A (Resistant),A (Resistant),,S31653,,,20,68,,253.0,"Chemical Resistance of REMANIT Stainless Steels, Thyssen Edelstahlwerke AG, March 1989",,A
Ammonium Oxalate,Stainless steels,Austenitic,316LN ,A (Resistant),A (Resistant),,S31653,,,Boiling,Boiling,,253.0,"Chemical Resistance of REMANIT Stainless Steels, Thyssen Edelstahlwerke AG, March 1989",,A
Ammonium Oxalate,Stainless steels,Austenitic,316Ti ,A (Resistant),A (Resistant),,S31635,,,20,68,,253.0,"Chemical Resistance of REMANIT Stainless Steels, Thyssen Edelstahlwerke AG, March 1989",,A
Ammonium Oxalate,Stainless steels,Austenitic,316Ti ,A (Resistant),A (Resistant),,S31635,,,Boiling,Boiling,,253.0,"Chemical Resistance of REMANIT Stainless Steels, Thyssen Edelstahlwerke AG, March 1989",,A
Ammonium Oxalate,Stainless steels,Austenitic,317L ,A (Resistant),A (Resistant),,S31703,,,20,68,,253.0,"Chemical Resistance of REMANIT Stainless Steels, Thyssen Edelstahlwerke AG, March 1989",,A
Ammonium Oxalate,Stainless steels,Austenitic,317L ,A (Resistant),A (Resistant),,S31703,,,Boiling,Boiling,,253.0,"Chemical Resistance of REMANIT Stainless Steels, Thyssen Edelstahlwerke AG, March 1989",,A
Ammonium Oxalate,Stainless steels,Austenitic,317LN ,A (Resistant),A (Resistant),,S31725,,,20,68,,253.0,"Chemical Resistance of REMANIT Stainless Steels, Thyssen Edelstahlwerke AG, March 1989",,A
Ammonium Oxalate,Stainless steels,Austenitic,317LN ,A (Resistant),A (Resistant),,S31725,,,Boiling,Boiling,,253.0,"Chemical Resistance of REMANIT Stainless Steels, Thyssen Edelstahlwerke AG, March 1989",,A
Ammonium Oxalate,Stainless steels,Duplex,329,A (Resistant),A (Resistant),,S32900,,,20,68,,253.0,"Chemical Resistance of REMANIT Stainless Steels, Thyssen Edelstahlwerke AG, March 1989",,A
Ammonium Oxalate,Stainless steels,Duplex,329,A (Resistant),A (Resistant),,S32900,,,Boiling,Boiling,,253.0,"Chemical Resistance of REMANIT Stainless Steels, Thyssen Edelstahlwerke AG, March 1989",,A
Ammonium Oxalate,Stainless steels,Duplex,F51 ,A (Resistant),A (Resistant),,S31803,,,20,68,,253.0,"Chemical Resistance of REMANIT Stainless Steels, Thyssen Edelstahlwerke AG, March 1989",,A
Ammonium Oxalate,Stainless steels,Duplex,F51 ,A (Resistant),A (Resistant),,S31803,,,Boiling,Boiling,,253.0,"Chemical Resistance of REMANIT Stainless Steels, Thyssen Edelstahlwerke AG, March 1989",,A
Ammonium Oxalate,Stainless steels,Ferritic,405,B (Good),B (Good),,S40500,,,20,68,,253.0,"Chemical Resistance of REMANIT Stainless Steels, Thyssen Edelstahlwerke AG, March 1989",,B
Ammonium Oxalate,Stainless steels,Ferritic,405,C (Questionable),C (Questionable),,S40500,,,Boiling,Boiling,,253.0,"Chemical Resistance of REMANIT Stainless Steels, Thyssen Edelstahlwerke AG, March 1989",,C
Ammonium Oxalate,Stainless steels,Ferritic,409,B (Good),B (Good),,S40900,,,20,68,,253.0,"Chemical Resistance of REMANIT Stainless Steels, Thyssen Edelstahlwerke AG, March 1989",,B
Ammonium Oxalate,Stainless steels,Ferritic,409,C (Questionable),C (Questionable),,S40900,,,Boiling,Boiling,,253.0,"Chemical Resistance of REMANIT Stainless Steels, Thyssen Edelstahlwerke AG, March 1989",,C
Ammonium Oxalate,Stainless steels,Ferritic,430,B (Good),B (Good),,S43000,,,20,68,,253.0,"Chemical Resistance of REMANIT Stainless Steels, Thyssen Edelstahlwerke AG, March 1989",,B
Ammonium Oxalate,Stainless steels,Ferritic,430,C (Questionable),C (Questionable),,S43000,,,Boiling,Boiling,,253.0,"Chemical Resistance of REMANIT Stainless Steels, Thyssen Edelstahlwerke AG, March 1989",,C
Sulfuric Acid,Nickel and alloys,Nickel,Nickel 200,,,,N02200,"Unaerated Velocity, 15.0 fpm",10,60,140,,44.0,"Inco Alloys International, 1979",,
Ammonium Oxalate,Stainless steels,Ferritic,434,A (Resistant),A (Resistant),,S43400,,,20,68,,253.0,"Chemical Resistance of REMANIT Stainless Steels, Thyssen Edelstahlwerke AG, March 1989",,A
Ammonium Oxalate,Stainless steels,Ferritic,434,B (Good),B (Good),,S43400,,,Boiling,Boiling,,253.0,"Chemical Resistance of REMANIT Stainless Steels, Thyssen Edelstahlwerke AG, March 1989",,B
Ammonium Oxalate,Stainless steels,Martensitic,403,B (Good),B (Good),,S40300,,,20,68,,253.0,"Chemical Resistance of REMANIT Stainless Steels, Thyssen Edelstahlwerke AG, March 1989",,B
Ammonium Oxalate,Stainless steels,Martensitic,403,C (Questionable),C (Questionable),,S40300,,,Boiling,Boiling,,253.0,"Chemical Resistance of REMANIT Stainless Steels, Thyssen Edelstahlwerke AG, March 1989",,C
Ammonium Oxalate,Stainless steels,Martensitic,410,B (Good),B (Good),,S41000,,,20,68,,253.0,"Chemical Resistance of REMANIT Stainless Steels, Thyssen Edelstahlwerke AG, March 1989",,B
Ammonium Oxalate,Stainless steels,Martensitic,410,C (Questionable),C (Questionable),,S41000,,,Boiling,Boiling,,253.0,"Chemical Resistance of REMANIT Stainless Steels, Thyssen Edelstahlwerke AG, March 1989",,C
Ammonium Oxalate,Stainless steels,Martensitic,416,B (Good),B (Good),,S41600,,,20,68,,253.0,"Chemical Resistance of REMANIT Stainless Steels, Thyssen Edelstahlwerke AG, March 1989",,B
Ammonium Oxalate,Stainless steels,Martensitic,416,C (Questionable),C (Questionable),,S41600,,,Boiling,Boiling,,253.0,"Chemical Resistance of REMANIT Stainless Steels, Thyssen Edelstahlwerke AG, March 1989",,C
Ammonium Oxalate,Stainless steels,Martensitic,420,B (Good),B (Good),,S42000,,,20,68,,253.0,"Chemical Resistance of REMANIT Stainless Steels, Thyssen Edelstahlwerke AG, March 1989",,B
Ammonium Oxalate,Stainless steels,Martensitic,420,C (Questionable),C (Questionable),,S42000,,,Boiling,Boiling,,253.0,"Chemical Resistance of REMANIT Stainless Steels, Thyssen Edelstahlwerke AG, March 1989",,C
Ammonium Perchlorate,Stainless steels,Austenitic,301,A (Resistant),A (Resistant),Pitting,S30100,,10,20,68,,253.0,"Chemical Resistance of REMANIT Stainless Steels, Thyssen Edelstahlwerke AG, March 1989",,A
Ammonium Perchlorate,Stainless steels,Austenitic,301,A (Resistant),A (Resistant),Pitting,S30100,,10,Boiling,Boiling,,253.0,"Chemical Resistance of REMANIT Stainless Steels, Thyssen Edelstahlwerke AG, March 1989",,A
Ammonium Perchlorate,Stainless steels,Austenitic,302,A (Resistant),A (Resistant),Pitting,S30200,,10,20,68,,253.0,"Chemical Resistance of REMANIT Stainless Steels, Thyssen Edelstahlwerke AG, March 1989",,A
Ammonium Perchlorate,Stainless steels,Austenitic,302,A (Resistant),A (Resistant),Pitting,S30200,,10,Boiling,Boiling,,253.0,"Chemical Resistance of REMANIT Stainless Steels, Thyssen Edelstahlwerke AG, March 1989",,A
Ammonium Perchlorate,Stainless steels,Austenitic,303,A (Resistant),A (Resistant),Pitting,S30300,,10,20,68,,253.0,"Chemical Resistance of REMANIT Stainless Steels, Thyssen Edelstahlwerke AG, March 1989",,A
Ammonium Perchlorate,Stainless steels,Austenitic,303,A (Resistant),A (Resistant),Pitting,S30300,,10,20,68,,253.0,"Chemical Resistance of REMANIT Stainless Steels, Thyssen Edelstahlwerke AG, March 1989",,A
Ammonium Perchlorate,Stainless steels,Austenitic,303,C (Questionable),C (Questionable),Pitting,S30300,,10,Boiling,Boiling,,253.0,"Chemical Resistance of REMANIT Stainless Steels, Thyssen Edelstahlwerke AG, March 1989",,C
Ammonium Perchlorate,Stainless steels,Austenitic,303,A (Resistant),A (Resistant),Pitting,S30300,,10,Boiling,Boiling,,253.0,"Chemical Resistance of REMANIT Stainless Steels, Thyssen Edelstahlwerke AG, March 1989",,A
Ammonium Perchlorate,Stainless steels,Austenitic,304,A (Resistant),A (Resistant),Pitting,S30400,,10,20,68,,253.0,"Chemical Resistance of REMANIT Stainless Steels, Thyssen Edelstahlwerke AG, March 1989",,A
Ammonium Perchlorate,Stainless steels,Austenitic,304,A (Resistant),A (Resistant),Pitting,S30400,,10,Boiling,Boiling,,253.0,"Chemical Resistance of REMANIT Stainless Steels, Thyssen Edelstahlwerke AG, March 1989",,A
Ammonium Perchlorate,Stainless steels,Austenitic,316,A (Resistant),A (Resistant),Pitting,S31600,,10,20,68,,253.0,"Chemical Resistance of REMANIT Stainless Steels, Thyssen Edelstahlwerke AG, March 1989",,A
Ammonium Perchlorate,Stainless steels,Austenitic,316,A (Resistant),A (Resistant),Pitting,S31600,,10,Boiling,Boiling,,253.0,"Chemical Resistance of REMANIT Stainless Steels, Thyssen Edelstahlwerke AG, March 1989",,A
Ammonium Perchlorate,Stainless steels,Austenitic,321,A (Resistant),A (Resistant),Pitting,S32100,,10,20,68,,253.0,"Chemical Resistance of REMANIT Stainless Steels, Thyssen Edelstahlwerke AG, March 1989",,A
Ammonium Perchlorate,Stainless steels,Austenitic,321,A (Resistant),A (Resistant),Pitting,S32100,,10,Boiling,Boiling,,253.0,"Chemical Resistance of REMANIT Stainless Steels, Thyssen Edelstahlwerke AG, March 1989",,A
Ammonium Perchlorate,Stainless steels,Austenitic,347,A (Resistant),A (Resistant),Pitting,S34700,,10,20,68,,253.0,"Chemical Resistance of REMANIT Stainless Steels, Thyssen Edelstahlwerke AG, March 1989",,A
Ammonium Perchlorate,Stainless steels,Austenitic,347,A (Resistant),A (Resistant),Pitting,S34700,,10,Boiling,Boiling,,253.0,"Chemical Resistance of REMANIT Stainless Steels, Thyssen Edelstahlwerke AG, March 1989",,A
Ammonium Perchlorate,Stainless steels,Austenitic,304L ,A (Resistant),A (Resistant),Pitting,S30403,,10,20,68,,253.0,"Chemical Resistance of REMANIT Stainless Steels, Thyssen Edelstahlwerke AG, March 1989",,A
Ammonium Perchlorate,Stainless steels,Austenitic,304L ,A (Resistant),A (Resistant),Pitting,S30403,,10,Boiling,Boiling,,253.0,"Chemical Resistance of REMANIT Stainless Steels, Thyssen Edelstahlwerke AG, March 1989",,A
Ammonium Perchlorate,Stainless steels,Austenitic,304LN ,A (Resistant),A (Resistant),Pitting,S30453,,10,20,68,,253.0,"Chemical Resistance of REMANIT Stainless Steels, Thyssen Edelstahlwerke AG, March 1989",,A
Ammonium Perchlorate,Stainless steels,Austenitic,304LN ,A (Resistant),A (Resistant),Pitting,S30453,,10,Boiling,Boiling,,253.0,"Chemical Resistance of REMANIT Stainless Steels, Thyssen Edelstahlwerke AG, March 1989",,A
Ammonium Perchlorate,Stainless steels,Austenitic,316F ,A (Resistant),A (Resistant),Pitting,S31620,,10,20,68,,253.0,"Chemical Resistance of REMANIT Stainless Steels, Thyssen Edelstahlwerke AG, March 1989",,A
Ammonium Perchlorate,Stainless steels,Austenitic,316F ,A (Resistant),A (Resistant),Pitting,S31620,,10,Boiling,Boiling,,253.0,"Chemical Resistance of REMANIT Stainless Steels, Thyssen Edelstahlwerke AG, March 1989",,A
Ammonium Perchlorate,Stainless steels,Austenitic,316L ,A (Resistant),A (Resistant),Pitting,S31603,,10,20,68,,253.0,"Chemical Resistance of REMANIT Stainless Steels, Thyssen Edelstahlwerke AG, March 1989",,A
Ammonium Perchlorate,Stainless steels,Austenitic,316L ,A (Resistant),A (Resistant),Pitting,S31603,,10,Boiling,Boiling,,253.0,"Chemical Resistance of REMANIT Stainless Steels, Thyssen Edelstahlwerke AG, March 1989",,A
Ammonium Perchlorate,Stainless steels,Austenitic,316LN ,A (Resistant),A (Resistant),Pitting,S31653,,10,20,68,,253.0,"Chemical Resistance of REMANIT Stainless Steels, Thyssen Edelstahlwerke AG, March 1989",,A
Ammonium Perchlorate,Stainless steels,Austenitic,316LN ,A (Resistant),A (Resistant),Pitting,S31653,,10,Boiling,Boiling,,253.0,"Chemical Resistance of REMANIT Stainless Steels, Thyssen Edelstahlwerke AG, March 1989",,A
Ammonium Perchlorate,Stainless steels,Austenitic,316Ti ,A (Resistant),A (Resistant),Pitting,S31635,,10,20,68,,253.0,"Chemical Resistance of REMANIT Stainless Steels, Thyssen Edelstahlwerke AG, March 1989",,A
Ammonium Perchlorate,Stainless steels,Austenitic,316Ti ,A (Resistant),A (Resistant),Pitting,S31635,,10,Boiling,Boiling,,253.0,"Chemical Resistance of REMANIT Stainless Steels, Thyssen Edelstahlwerke AG, March 1989",,A
Ammonium Perchlorate,Stainless steels,Austenitic,317L ,A (Resistant),A (Resistant),Pitting,S31703,,10,20,68,,253.0,"Chemical Resistance of REMANIT Stainless Steels, Thyssen Edelstahlwerke AG, March 1989",,A
Ammonium Perchlorate,Stainless steels,Austenitic,317L ,A (Resistant),A (Resistant),Pitting,S31703,,10,Boiling,Boiling,,253.0,"Chemical Resistance of REMANIT Stainless Steels, Thyssen Edelstahlwerke AG, March 1989",,A
Ammonium Perchlorate,Stainless steels,Austenitic,317LN ,A (Resistant),A (Resistant),Pitting,S31725,,10,20,68,,253.0,"Chemical Resistance of REMANIT Stainless Steels, Thyssen Edelstahlwerke AG, March 1989",,A
Ammonium Perchlorate,Stainless steels,Austenitic,317LN ,A (Resistant),A (Resistant),Pitting,S31725,,10,Boiling,Boiling,,253.0,"Chemical Resistance of REMANIT Stainless Steels, Thyssen Edelstahlwerke AG, March 1989",,A
Ammonium Perchlorate,Stainless steels,Duplex,329,A (Resistant),A (Resistant),Pitting,S32900,,10,20,68,,253.0,"Chemical Resistance of REMANIT Stainless Steels, Thyssen Edelstahlwerke AG, March 1989",,A
Ammonium Perchlorate,Stainless steels,Duplex,329,A (Resistant),A (Resistant),Pitting,S32900,,10,Boiling,Boiling,,253.0,"Chemical Resistance of REMANIT Stainless Steels, Thyssen Edelstahlwerke AG, March 1989",,A
Ammonium Perchlorate,Stainless steels,Duplex,F51 ,A (Resistant),A (Resistant),Pitting,S31803,,10,20,68,,253.0,"Chemical Resistance of REMANIT Stainless Steels, Thyssen Edelstahlwerke AG, March 1989",,A
Ammonium Perchlorate,Stainless steels,Duplex,F51 ,A (Resistant),A (Resistant),Pitting,S31803,,10,Boiling,Boiling,,253.0,"Chemical Resistance of REMANIT Stainless Steels, Thyssen Edelstahlwerke AG, March 1989",,A
Ammonium Perchlorate,Stainless steels,Ferritic,405,C (Questionable),C (Questionable),Pitting,S40500,,10,Boiling,Boiling,,253.0,"Chemical Resistance of REMANIT Stainless Steels, Thyssen Edelstahlwerke AG, March 1989",,C
Ammonium Perchlorate,Stainless steels,Ferritic,409,C (Questionable),C (Questionable),Pitting,S40900,,10,Boiling,Boiling,,253.0,"Chemical Resistance of REMANIT Stainless Steels, Thyssen Edelstahlwerke AG, March 1989",,C
Ammonium Perchlorate,Stainless steels,Ferritic,430,A (Resistant),A (Resistant),Pitting,S43000,,10,20,68,,253.0,"Chemical Resistance of REMANIT Stainless Steels, Thyssen Edelstahlwerke AG, March 1989",,A
Ammonium Perchlorate,Stainless steels,Ferritic,430,C (Questionable),C (Questionable),Pitting,S43000,,10,Boiling,Boiling,,253.0,"Chemical Resistance of REMANIT Stainless Steels, Thyssen Edelstahlwerke AG, March 1989",,C
Ammonium Perchlorate,Stainless steels,Ferritic,434,A (Resistant),A (Resistant),Pitting,S43400,,10,20,68,,253.0,"Chemical Resistance of REMANIT Stainless Steels, Thyssen Edelstahlwerke AG, March 1989",,A
Ammonium Perchlorate,Stainless steels,Ferritic,434,B (Good),B (Good),Pitting,S43400,,10,Boiling,Boiling,,253.0,"Chemical Resistance of REMANIT Stainless Steels, Thyssen Edelstahlwerke AG, March 1989",,B
Ammonium Perchlorate,Stainless steels,Martensitic,403,C (Questionable),C (Questionable),Pitting,S40300,,10,Boiling,Boiling,,253.0,"Chemical Resistance of REMANIT Stainless Steels, Thyssen Edelstahlwerke AG, March 1989",,C
Ammonium Perchlorate,Stainless steels,Martensitic,410,C (Questionable),C (Questionable),Pitting,S41000,,10,Boiling,Boiling,,253.0,"Chemical Resistance of REMANIT Stainless Steels, Thyssen Edelstahlwerke AG, March 1989",,C
Ammonium Perchlorate,Stainless steels,Martensitic,416,C (Questionable),C (Questionable),Pitting,S41600,,10,Boiling,Boiling,,253.0,"Chemical Resistance of REMANIT Stainless Steels, Thyssen Edelstahlwerke AG, March 1989",,C
Ammonium Perchlorate,Stainless steels,Martensitic,420,C (Questionable),C (Questionable),Pitting,S42000,,10,Boiling,Boiling,,253.0,"Chemical Resistance of REMANIT Stainless Steels, Thyssen Edelstahlwerke AG, March 1989",,C
Ammonium Phosphate,Aluminum and alloys,Aluminum-magnesium,Aluminum-magnesium alloys ,A (Resistant),A (Resistant),,,Solution,,20,68,,92.0,"F. King, Aluminum and Its Alloys, Ellis Horwood, Chichester, England, 1987, p 282-291",,A
Ammonium Phosphate,Copper and alloys,Aluminum bronze,"Ampco 8, aluminum bronze ",0.5 max ,20 max ,,C61300,Conditions such as aeration or temperature could restrict use,,,,,96.0,"Stock Metals, Ampco Metal Company, 1988",0.5,
Ammonium Phosphate,Miscellaneous,Noble metals,Platinum ,0.05 max ,2 max ,,P04995,,All,Boiling,Boiling,,5.0,"Metals Handbook, Ninth Edition, Vol 13, Corrosion, ASM International, Metals Park, OH, 1987, p 802",0.05,
Ammonium Phosphate,Miscellaneous,Noble metals,Silver ,0.05 max ,2 max ,,P07010,,All,Boiling,Boiling,,9.0,"Metals Handbook, Ninth Edition, Vol 13, Corrosion, ASM International, Metals Park, OH, 1987, p 796",0.05,
Ammonium Phosphate,Nickel and alloys,Nickel-chromium-iron-molybdenum,Alloy 825 ,0.03,1,,N08825,"Chemical processing; field or pilot plant test; strong aeration; slight to moderate agitation. Plus 3% sulfuric acid, ammonium phosphate, water",,50-70,122-158,30 d,89.0,"A Guide to Corrosion Resistance, Climax Molybdenum Company, Greenwich, CT, 1981",0.03,
Ammonium Phosphate,Nickel and alloys,Nickel-chromium-iron-molybdenum,Alloy 825 ,0.03,1,,N08825,"Chemical processing; strong aeration; slight to moderate agitation. Ammonium phosphate traces in steam; ammonia, ammonium sulfate, fluorine compounds and silica traces present (agitator)",,100-121,212-250,12 d,89.0,"A Guide to Corrosion Resistance, Climax Molybdenum Company, Greenwich, CT, 1981",0.03,
Ammonium Phosphate,Refractory metals and alloys,Titanium and alloys,Titanium ,A (Resistant),A (Resistant),,,,10,Room,Room,,90.0,"N.D. Tomashov and P.M. Altovskii, Corrosion and Protection of Titanium, Government Scientific-Technical Publication of Machine-Building Literature (Russian translation), 1963; L.C. Covington and R.W. Schultz, Corrosion of Resistance of Titanium, TIMET Cor",,A
Ammonium Phosphate,Stainless steels,Austenitic,304,0.003 max ,0.1 max ,,S30400,"Chemical processing; field or pilot plant test; no aeration; no agitation. With carbon over the standard maximum. Ammonium monophosphate, saturated water solution",Saturated,28,82,150 d,89.0,"A Guide to Corrosion Resistance, Climax Molybdenum Company, Greenwich, CT, 1981",0.003,
Ammonium Phosphate,Stainless steels,Austenitic,304,0.003 max ,0.1 max ,,S30400,"Chemical processing; lab test; no aeration; no agitation. Approx. concentration, ammonium monophosphate",40,60,140,22 d,89.0,"A Guide to Corrosion Resistance, Climax Molybdenum Company, Greenwich, CT, 1981",0.003,
Ammonium Phosphate,Stainless steels,Austenitic,316,0.003 max ,0.1 max ,,S31600,"Chemical processing; field or pilot plant test; no aeration; no agitation. Ammonium monophosphate, saturated water solution",Saturated,28,82,150 d,89.0,"A Guide to Corrosion Resistance, Climax Molybdenum Company, Greenwich, CT, 1981",0.003,
Ammonium Phosphate,Stainless steels,Austenitic,316,0.15,6,,S31600,"chemical processing; field or pilot plant test; strong aeration; slight to moderate agitation. Plus 3% sulfuric acid, ammonium phosphate, water",,50-70,122-158,30 d,89.0,"A Guide to Corrosion Resistance, Climax Molybdenum Company, Greenwich, CT, 1981",0.15,
Ammonium Phosphate,Stainless steels,Austenitic,316,0.003 max ,0.1 max ,,S31600,"Chemical processing; lab test; no aeration; no agitation. Approx. concentration, ammonium monophosphate",40,60,140,22 d,89.0,"A Guide to Corrosion Resistance, Climax Molybdenum Company, Greenwich, CT, 1981",0.003,
Ammonium Phosphate,Stainless steels,Austenitic,316,0.78,31,Slight pitting,S31600,"Chemical processing; strong aeration; slight to moderate agitation. Ammonium phosphate traces in steam; ammonia, ammonium sulfate, fluorine compounds and silica traces present (agitator)",,100-121,212-250,12 d,89.0,"A Guide to Corrosion Resistance, Climax Molybdenum Company, Greenwich, CT, 1981",0.78,
Ammonium Phosphate,Stainless steels,Austenitic,317,0.003 max ,0.1 max ,,S31700,"Chemical processing; field or pilot plant test; no aeration; no agitation. Ammonium monophosphate, saturated water solution",Saturated,28,82,150 d,89.0,"A Guide to Corrosion Resistance, Climax Molybdenum Company, Greenwich, CT, 1981",0.003,
Ammonium Phosphate,Stainless steels,Martensitic,410,A (Resistant),A (Resistant),,S41000,,,Room,Room,,121.0,"Cyclops Corp., Universal-Cyclops Specialty Steel Division",,A
Ammonium Sulfate,Aluminum and alloys,99.0% min Al,Aluminum (>99.5%) ,A (Resistant),A (Resistant),,A91350,Solution,,20,68,,92.0,"F. King, Aluminum and Its Alloys, Ellis Horwood, Chichester, England, 1987, p 282-291",,A
Ammonium Sulfate,Aluminum and alloys,Aluminum-manganese,Aluminum-manganese alloys ,A (Resistant),A (Resistant),,,Solution,,20,68,,92.0,"F. King, Aluminum and Its Alloys, Ellis Horwood, Chichester, England, 1987, p 282-291",,A
Ammonium Sulfate,Carbon and alloy steels,Carbon steel,Carbon steel ,1.52,60,,G10100,Saturated solution,,138,280,14 d,228.0,"H.U. Schutt and R.J. Horvath, Crude Column Overhead Corrosion Problems Caused by Oxidized Sulfur Species, Materials Performance, NACE, USA, January 1988, p 44-48",1.52,
Ammonium Sulfate,Carbon and alloy steels,Carbon steel,Carbon steel ,2.03,80,,G10100,Saturated solution,,149,300,14 d,228.0,"H.U. Schutt and R.J. Horvath, Crude Column Overhead Corrosion Problems Caused by Oxidized Sulfur Species, Materials Performance, NACE, USA, January 1988, p 44-48",2.03,
Ammonium Sulfate,Copper and alloys,Aluminum bronze,Aluminum bronze ,C (Questionable),C (Questionable),,,,,,,,93.0,"H. Leidheiser, Jr., The Corrosion of Copper, Tin and Their Alloys, John Wiley & Sons, New York, 1971, p 90-96",,C
Ammonium Sulfate,Copper and alloys,Aluminum bronze,"Ampco 8, aluminum bronze ",0.5 max ,20 max ,,C61300,Conditions such as aeration or temperature could restrict use,,,,,96.0,"Stock Metals, Ampco Metal Company, 1988",0.5,
Ammonium Sulfate,Copper and alloys,Brass,Brass ,D (Poor),D (Poor),,,,,,,,93.0,"H. Leidheiser, Jr., The Corrosion of Copper, Tin and Their Alloys, John Wiley & Sons, New York, 1971, p 90-96",,D
Ammonium Sulfate,Copper and alloys,Brass,Cartridge brass ,D (Poor),D (Poor),,C26000,,,,,,93.0,"H. Leidheiser, Jr., The Corrosion of Copper, Tin and Their Alloys, John Wiley & Sons, New York, 1971, p 90-96",,D
Ammonium Sulfate,Copper and alloys,Brass,Commercial bronze ,C (Questionable),C (Questionable),,C22000,,,,,,93.0,"H. Leidheiser, Jr., The Corrosion of Copper, Tin and Their Alloys, John Wiley & Sons, New York, 1971, p 90-96",,C
Ammonium Sulfate,Copper and alloys,Brass,Muntz metal ,D (Poor),D (Poor),,C28000,,,,,,93.0,"H. Leidheiser, Jr., The Corrosion of Copper, Tin and Their Alloys, John Wiley & Sons, New York, 1971, p 90-96",,D
Ammonium Sulfate,Copper and alloys,Brass,Red brass ,C (Questionable),C (Questionable),,C23000,,,,,,93.0,"H. Leidheiser, Jr., The Corrosion of Copper, Tin and Their Alloys, John Wiley & Sons, New York, 1971, p 90-96",,C
Ammonium Sulfate,Copper and alloys,Copper,Electrolytic copper ,C (Questionable),C (Questionable),,C11000,,,,,,93.0,"H. Leidheiser, Jr., The Corrosion of Copper, Tin and Their Alloys, John Wiley & Sons, New York, 1971, p 90-96",,C
Ammonium Sulfate,Copper and alloys,Copper,Phosphor copper ,C (Questionable),C (Questionable),,C12200,,,,,,93.0,"H. Leidheiser, Jr., The Corrosion of Copper, Tin and Their Alloys, John Wiley & Sons, New York, 1971, p 90-96",,C
Ammonium Sulfate,Copper and alloys,Copper-nickel,70-3- cupronickel ,B (Good),B (Good),,C71500,,,,,,93.0,"H. Leidheiser, Jr., The Corrosion of Copper, Tin and Their Alloys, John Wiley & Sons, New York, 1971, p 90-96",,B
Ammonium Sulfate,Copper and alloys,Copper-nickel,90-10 cupronickel ,C (Questionable),C (Questionable),,C70600,,,,,,93.0,"H. Leidheiser, Jr., The Corrosion of Copper, Tin and Their Alloys, John Wiley & Sons, New York, 1971, p 90-96",,C
Ammonium Sulfate,Copper and alloys,Leaded brass,Architectural bronze ,D (Poor),D (Poor),,C38500,,,,,,93.0,"H. Leidheiser, Jr., The Corrosion of Copper, Tin and Their Alloys, John Wiley & Sons, New York, 1971, p 90-96",,D
Ammonium Sulfate,Copper and alloys,Leaded brass,Free-cutting brass ,D (Poor),D (Poor),,C36000,,,,,,93.0,"H. Leidheiser, Jr., The Corrosion of Copper, Tin and Their Alloys, John Wiley & Sons, New York, 1971, p 90-96",,D
Ammonium Sulfate,Copper and alloys,Nickel-silver,Nickel-silver ,C (Questionable),C (Questionable),,,,,,,,93.0,"H. Leidheiser, Jr., The Corrosion of Copper, Tin and Their Alloys, John Wiley & Sons, New York, 1971, p 90-96",,C
Ammonium Sulfate,Copper and alloys,Phosphor bronze,"Phosphor bronze, 5% Sn ",C (Questionable),C (Questionable),,C51000,,,,,,93.0,"H. Leidheiser, Jr., The Corrosion of Copper, Tin and Their Alloys, John Wiley & Sons, New York, 1971, p 90-96",,C
Ammonium Sulfate,Copper and alloys,Phosphor bronze,"Phosphor bronze, 8% SN ",C (Questionable),C (Questionable),,C52100,,,,,,93.0,"H. Leidheiser, Jr., The Corrosion of Copper, Tin and Their Alloys, John Wiley & Sons, New York, 1971, p 90-96",,C
Ammonium Sulfate,Copper and alloys,Silicon bronze,"Silicon bronze,high ",C (Questionable),C (Questionable),,C65500,,,,,,93.0,"H. Leidheiser, Jr., The Corrosion of Copper, Tin and Their Alloys, John Wiley & Sons, New York, 1971, p 90-96",,C
Ammonium Sulfate,Copper and alloys,Silicon bronze,"Silicon bronze,low ",C (Questionable),C (Questionable),,C65100,,,,,,93.0,"H. Leidheiser, Jr., The Corrosion of Copper, Tin and Their Alloys, John Wiley & Sons, New York, 1971, p 90-96",,C
Ammonium Sulfate,Copper and alloys,Tin brass,Admiralty brass ,D (Poor),D (Poor),,C44300,,,,,,93.0,"H. Leidheiser, Jr., The Corrosion of Copper, Tin and Their Alloys, John Wiley & Sons, New York, 1971, p 90-96",,D
Ammonium Sulfate,Copper and alloys,Tin brass,Admiralty brass ,0.01,0.4,,C44300,Saturated solution,,138,280,14 d,228.0,"H.U. Schutt and R.J. Horvath, Crude Column Overhead Corrosion Problems Caused by Oxidized Sulfur Species, Materials Performance, NACE, USA, January 1988, p 44-48",0.01,
Ammonium Sulfate,Stainless steels,Austenitic,301,A (Resistant),A (Resistant),,S30100,,Saturated,20,68,,253.0,"Chemical Resistance of REMANIT Stainless Steels, Thyssen Edelstahlwerke AG, March 1989",,A
Ammonium Sulfate,Copper and alloys,Tin brass,Admiralty brass ,0.008,0.3,,C44300,Saturated solution,,149,300,14 d,228.0,"H.U. Schutt and R.J. Horvath, Crude Column Overhead Corrosion Problems Caused by Oxidized Sulfur Species, Materials Performance, NACE, USA, January 1988, p 44-48",0.008,
Ammonium Sulfate,Copper and alloys,Tin brass,Naval brass ,D (Poor),D (Poor),,C46400,,,,,,93.0,"H. Leidheiser, Jr., The Corrosion of Copper, Tin and Their Alloys, John Wiley & Sons, New York, 1971, p 90-96",,D
Ammonium Sulfate,Miscellaneous,Lead and alloys,Lead ,0.5 max ,20 max ,,L50045,,,24,75,,95.0,"Lead for Corrosion Resistant Applications: A Guide, Lead Industries Association, Inc. New York, p 72",0.5,
Ammonium Sulfate,Miscellaneous,Lead and alloys,Lead ,0.125 max ,5 max ,,L50045,"During storage of liquid alkyl detergent. Mixing tank and crystallizer-saturated, 5% H2SO4 solution",,47,116,,48.0,"Lead for Corrosion Resistant Applications: A Guide, Lead Industries Association, New York, p 64",0.125,
Ammonium Sulfate,Miscellaneous,Lead and alloys,Lead ,0.025,1,,L50045,Solution plus 5% H2SO4,Saturated,47,116,,48.0,"Lead for Corrosion Resistant Applications: A Guide, Lead Industries Association, New York, p 64",0.025,
Ammonium Sulfate,Miscellaneous,Lead and alloys,Lead ,0.125,5,,L50045,Solution plus 5% H2SO4,Saturated,47,116,,48.0,"Lead for Corrosion Resistant Applications: A Guide, Lead Industries Association, New York, p 64",0.125,
Ammonium Sulfate,Miscellaneous,Noble metals,Platinum ,0.05 max ,2 max ,,P04995,,All,Boiling,Boiling,,5.0,"Metals Handbook, Ninth Edition, Vol 13, Corrosion, ASM International, Metals Park, OH, 1987, p 802",0.05,
Ammonium Sulfate,Miscellaneous,Noble metals,Silver ,0.05 max ,2 max ,,P07010,,All,Boiling,Boiling,,9.0,"Metals Handbook, Ninth Edition, Vol 13, Corrosion, ASM International, Metals Park, OH, 1987, p 796",0.05,
Ammonium Sulfate,Nickel and alloys,Nickel,Nickel 200 ,0.015,3,,N02200,"Plus 5% H2SO4, in suspension tank during crystallization",Saturated,41,106,,44.0,"Inco Alloys International, 1979",0.015,
Ammonium Sulfate,Nickel and alloys,Nickel,Nickel 200 ,0.075,3,,N02200,"Plus 5% H2SO4, in suspension tank during crystallization",Saturated,40,106,33 d,79.0,"W.Z. Friend, Corrosion of Nickel and Nickel-Base Alloys, John Wiley & Sons, New York, 1980, p 67",0.075,
Ammonium Sulfate,Nickel and alloys,Nickel-chromium,Monel 400 ,0.075,3,,N04400,"Plus 5% H2SO4, in suspension tank during crystallization",Saturated,40,106,33 d,79.0,"W.Z. Friend, Corrosion of Nickel and Nickel-Base Alloys, John Wiley & Sons, New York, 1980, p 67",0.075,
Ammonium Sulfate,Nickel and alloys,Nickel-chromium-iron,Incoloy 800 ,A (Resistant),A (Resistant),No pitting,N08800,"Cold-rolled, annealed sheet, 2.84 mm (0.112 in.) thick. Solutions were prepared with reagent-grade chemicals",5,80,176,7 d,44.0,"Inco Alloys International, 1979",,A
Ammonium Sulfate,Nickel and alloys,Nickel-chromium-iron,Inconel 601 ,0.002,0.1,,N06601,,5,80,176,7 d,64.0,"Inco Alloys International, 1985",0.002,
Ammonium Sulfate,Nickel and alloys,Nickel-chromium-molybdenum-tungsten,Inconel 690 ,0.03 max ,1 max ,,N06690,,5,80,176,,57.0,"Inco Alloys International, 1980",0.03,
Ammonium Sulfate,Nickel and alloys,Nickel-copper,Alloy 400 ,0.005,0.2,,N04400,Saturated solution,,138,280,14 d,228.0,"H.U. Schutt and R.J. Horvath, Crude Column Overhead Corrosion Problems Caused by Oxidized Sulfur Species, Materials Performance, NACE, USA, January 1988, p 44-48",0.005,
Ammonium Sulfate,Nickel and alloys,Nickel-copper,Alloy 400 ,0.005,0.2,,N04400,Saturated solution,,149,300,14 d,228.0,"H.U. Schutt and R.J. Horvath, Crude Column Overhead Corrosion Problems Caused by Oxidized Sulfur Species, Materials Performance, NACE, USA, January 1988, p 44-48",0.005,
Ammonium Sulfate,Refractory metals and alloys,Titanium and alloys,Titanium ,A (Resistant),A (Resistant),,,,10,100,212,,90.0,"N.D. Tomashov and P.M. Altovskii, Corrosion and Protection of Titanium, Government Scientific-Technical Publication of Machine-Building Literature (Russian translation), 1963; L.C. Covington and R.W. Schultz, Corrosion of Resistance of Titanium, TIMET Cor",,A
Ammonium Sulfate,Refractory metals and alloys,Titanium and alloys,Titanium ,0.01,0.4,,,Plus 1% H2SO4,Saturated,Room,Room,,90.0,"N.D. Tomashov and P.M. Altovskii, Corrosion and Protection of Titanium, Government Scientific-Technical Publication of Machine-Building Literature (Russian translation), 1963; L.C. Covington and R.W. Schultz, Corrosion of Resistance of Titanium, TIMET Cor",0.01,
Ammonium Sulfate,Refractory metals and alloys,Titanium and alloys,"Titanium, grade 12 ",0.003,0.1,,R53400,Saturated solution,,138,280,14 d,228.0,"H.U. Schutt and R.J. Horvath, Crude Column Overhead Corrosion Problems Caused by Oxidized Sulfur Species, Materials Performance, NACE, USA, January 1988, p 44-48",0.003,
Ammonium Sulfate,Refractory metals and alloys,Titanium and alloys,"Titanium, grade 12 ",0.003,0.1,,R53400,Saturated solution,,149,300,14 d,228.0,"H.U. Schutt and R.J. Horvath, Crude Column Overhead Corrosion Problems Caused by Oxidized Sulfur Species, Materials Performance, NACE, USA, January 1988, p 44-48",0.003,
Ammonium Sulfate,Refractory metals and alloys,Zirconium and alloys,Zr702 ,0.13 max ,5 max ,,R60702,,5,100,212,,15.0,"Metals Handbook, Ninth Edition, Vol 13, Corrosion, ASM International, Metals Park, OH, 1987, p 711-715",0.13,
Ammonium Sulfate,Refractory metals and alloys,Zirconium and alloys,Zr702 ,0.13 max ,5 max ,,R60702,,10,100,212,,15.0,"Metals Handbook, Ninth Edition, Vol 13, Corrosion, ASM International, Metals Park, OH, 1987, p 711-715",0.13,
Ammonium Sulfate,Stainless steels,Austenitic,301,B (Good),B (Good),,S30100,,Saturated,Boiling,Boiling,,253.0,"Chemical Resistance of REMANIT Stainless Steels, Thyssen Edelstahlwerke AG, March 1989",,B
Ammonium Sulfate,Stainless steels,Austenitic,301,B (Good),B (Good),,S30100,,,100,212,,253.0,"Chemical Resistance of REMANIT Stainless Steels, Thyssen Edelstahlwerke AG, March 1989",,B
Ammonium Sulfate,Stainless steels,Austenitic,302,A (Resistant),A (Resistant),,S30200,,Saturated,20,68,,253.0,"Chemical Resistance of REMANIT Stainless Steels, Thyssen Edelstahlwerke AG, March 1989",,A
Ammonium Sulfate,Stainless steels,Austenitic,302,B (Good),B (Good),,S30200,,Saturated,Boiling,Boiling,,253.0,"Chemical Resistance of REMANIT Stainless Steels, Thyssen Edelstahlwerke AG, March 1989",,B
Ammonium Sulfate,Stainless steels,Austenitic,302,B (Good),B (Good),,S30200,,,100,212,,253.0,"Chemical Resistance of REMANIT Stainless Steels, Thyssen Edelstahlwerke AG, March 1989",,B
Ammonium Sulfate,Stainless steels,Austenitic,303,B (Good),B (Good),,S30300,,Saturated,20,68,,253.0,"Chemical Resistance of REMANIT Stainless Steels, Thyssen Edelstahlwerke AG, March 1989",,B
