Repository: wfreinhart/matse219

# MATSE 219: Materials Informatics

Auto-generated from the private authoring repo (matse219-instructor). Do not edit here directly -- changes are overwritten on the next publish run.

## Lectures

- [Lecture01](https://colab.research.google.com/github/wfreinhart/matse219/blob/staging/notebooks/Lecture01.ipynb)
- [Lecture02](https://colab.research.google.com/github/wfreinhart/matse219/blob/staging/notebooks/Lecture02.ipynb)
- [Lecture03](https://colab.research.google.com/github/wfreinhart/matse219/blob/staging/notebooks/Lecture03.ipynb)
- [Lecture04](https://colab.research.google.com/github/wfreinhart/matse219/blob/staging/notebooks/Lecture04.ipynb)

File: datasets/corrosion.csv (part 14 of 142)
Environment,Material Group,Material Family,Material,Rate (mm/yr) or Rating,Rate (mils/yr) or Rating,Localized Attack,UNS,Condition/Comment,Concentration (Vol %),Temperature (deg C),Temperature (deg F),Duration,Reference #,Reference,rate_mm_yr_numeric,rate_letter_grade
Ammonium Sulfate,Stainless steels,Austenitic,303,A (Resistant),A (Resistant),,S30300,,Saturated,20,68,,253.0,"Chemical Resistance of REMANIT Stainless Steels, Thyssen Edelstahlwerke AG, March 1989",,A
Ammonium Sulfate,Stainless steels,Austenitic,303,C (Questionable),C (Questionable),,S30300,,Saturated,Boiling,Boiling,,253.0,"Chemical Resistance of REMANIT Stainless Steels, Thyssen Edelstahlwerke AG, March 1989",,C
Ammonium Sulfate,Stainless steels,Austenitic,303,B (Good),B (Good),,S30300,,Saturated,Boiling,Boiling,,253.0,"Chemical Resistance of REMANIT Stainless Steels, Thyssen Edelstahlwerke AG, March 1989",,B
Ammonium Sulfate,Stainless steels,Austenitic,303,D (Poor),D (Poor),,S30300,,,100,212,,253.0,"Chemical Resistance of REMANIT Stainless Steels, Thyssen Edelstahlwerke AG, March 1989",,D
Ammonium Sulfate,Stainless steels,Austenitic,303,B (Good),B (Good),,S30300,,,100,212,,253.0,"Chemical Resistance of REMANIT Stainless Steels, Thyssen Edelstahlwerke AG, March 1989",,B
Ammonium Sulfate,Stainless steels,Austenitic,304,B (Good),B (Good),,S30400,,10,21,70,,121.0,"Cyclops Corp., Universal-Cyclops Specialty Steel Division",,B
Ammonium Sulfate,Stainless steels,Austenitic,304,B (Good),B (Good),,S30400,,10,Boiling,Boiling,,121.0,"Cyclops Corp., Universal-Cyclops Specialty Steel Division",,B
Ammonium Sulfate,Stainless steels,Austenitic,304,A (Resistant),A (Resistant),,S30400,,Saturated,20,68,,253.0,"Chemical Resistance of REMANIT Stainless Steels, Thyssen Edelstahlwerke AG, March 1989",,A
Ammonium Sulfate,Stainless steels,Austenitic,304,B (Good),B (Good),,S30400,,Saturated,Boiling,Boiling,,253.0,"Chemical Resistance of REMANIT Stainless Steels, Thyssen Edelstahlwerke AG, March 1989",,B
Ammonium Sulfate,Stainless steels,Austenitic,304,B (Good),B (Good),,S30400,,,100,212,,253.0,"Chemical Resistance of REMANIT Stainless Steels, Thyssen Edelstahlwerke AG, March 1989",,B
Ammonium Sulfate,Stainless steels,Austenitic,304,8.5,340,Severe pitting,S30400,"Chemical processing; field of pilot plant test; slight to moderate aeration; rapid agitation. With carbon over the standard maximum. Plus 20% ammonium sulfide 2 gal/800 gal approx. of reacted solution, 0-75% sulfuric acid, ammonia added with the acid",38,66-93,150-200,6 d,89.0,"A Guide to Corrosion Resistance, Climax Molybdenum Company, Greenwich, CT, 1981",8.5,
Ammonium Sulfate,Stainless steels,Austenitic,304,19,750,Severe pitting,S30400,"Chemical processing; field of pilot plant test; slight to moderate aeration; rapid agitation. Plus 20% ammonium sulfide 2 gal/800 gal approx. of reacted solution, 0-75% sulfuric acid, ammonia added with the acid",38,66-93,150-200,6 d,89.0,"A Guide to Corrosion Resistance, Climax Molybdenum Company, Greenwich, CT, 1981",19.0,
Ammonium Sulfate,Stainless steels,Austenitic,304,0.04,1.4,,S30400,"Chemical processing; slight to moderate aeration; slight to moderate agitation. Plus 0.3% sulfur dioxide, 10% sulfuric acid",36,82,180,25 d,89.0,"A Guide to Corrosion Resistance, Climax Molybdenum Company, Greenwich, CT, 1981",0.04,
Ammonium Sulfate,Stainless steels,Austenitic,304,0.003 max ,0.1 max ,,S30400,"Coal by-product processing; field or pilot plant test; no aeration; slight to moderate agitation. Plus 5% sulfuric acid, saturated water solution",,38-47,100-116,33 d,89.0,"A Guide to Corrosion Resistance, Climax Molybdenum Company, Greenwich, CT, 1981",0.003,
Ammonium Sulfate,Stainless steels,Austenitic,304,0.75,30,Moderate pitting,S30400,"Mining; field or pilot plant test; no aeration; no agitation. Plus hydrogen sulfide, free ammonia trace (autoclave, vapors)",40,60-71,140-160,1 d,89.0,"A Guide to Corrosion Resistance, Climax Molybdenum Company, Greenwich, CT, 1981",0.75,
Ammonium Sulfate,Stainless steels,Austenitic,304,6,240,Moderate pitting,S30400,"Mining; field or pilot plant test; no aeration; no agitation. Sensitized specimens. Plus hydrogen sulfide, free ammonia trace (autoclave, vapors)",40,60-71,140-160,1 d,89.0,"A Guide to Corrosion Resistance, Climax Molybdenum Company, Greenwich, CT, 1981",6.0,
Ammonium Sulfate,Stainless steels,Austenitic,316,B (Good),B (Good),,S31600,,10,21,70,,121.0,"Cyclops Corp., Universal-Cyclops Specialty Steel Division",,B
Ammonium Sulfate,Stainless steels,Austenitic,316,B (Good),B (Good),,S31600,,10,Boiling,Boiling,,121.0,"Cyclops Corp., Universal-Cyclops Specialty Steel Division",,B
Ammonium Sulfate,Stainless steels,Austenitic,316,A (Resistant),A (Resistant),,S31600,,Saturated,20,68,,253.0,"Chemical Resistance of REMANIT Stainless Steels, Thyssen Edelstahlwerke AG, March 1989",,A
Ammonium Sulfate,Stainless steels,Austenitic,316,A (Resistant),A (Resistant),,S31600,,Saturated,Boiling,Boiling,,253.0,"Chemical Resistance of REMANIT Stainless Steels, Thyssen Edelstahlwerke AG, March 1989",,A
Ammonium Sulfate,Stainless steels,Austenitic,316,B (Good),B (Good),,S31600,,,100,212,,253.0,"Chemical Resistance of REMANIT Stainless Steels, Thyssen Edelstahlwerke AG, March 1989",,B
Ammonium Sulfate,Stainless steels,Austenitic,316,0.6,24,,S31600,"Chemical processing; field of pilot plant test; slight to moderate aeration; rapid agitation. Plus 20% ammonium sulfide 2 gal/800 gal approx. of reacted solution, 0-75% sulfuric acid, ammonia added with the acid",38,66-93,150-200,6 d,89.0,"A Guide to Corrosion Resistance, Climax Molybdenum Company, Greenwich, CT, 1981",0.6,
Ammonium Sulfate,Stainless steels,Austenitic,316,0.19,7.5,Severe pitting,S31600,"Chemical processing; slight to moderate aeration; slight to moderate agitation. Plus 0.3% sulfur dioxide, 10% sulfuric acid",36,82,180,25 d,89.0,"A Guide to Corrosion Resistance, Climax Molybdenum Company, Greenwich, CT, 1981",0.19,
Ammonium Sulfate,Stainless steels,Austenitic,316,0.75,30,Moderate pitting,S31600,"Mining; field or pilot plant test; no aeration; no agitation. Sensitized specimens. Plus hydrogen sulfide, free ammonia trace (autoclave, vapors)",40,60-71,140-160,1 d,89.0,"A Guide to Corrosion Resistance, Climax Molybdenum Company, Greenwich, CT, 1981",0.75,
Ammonium Sulfate,Stainless steels,Austenitic,317,0.003 max ,0.1 max ,,S31700,"Coal by-product processing; field or pilot plant test; no aeration; slight to moderate agitation. Plus 5% sulfuric acid, saturated water solution",,38-47,100-116,33 d,89.0,"A Guide to Corrosion Resistance, Climax Molybdenum Company, Greenwich, CT, 1981",0.003,
Ammonium Sulfate,Stainless steels,Austenitic,321,A (Resistant),A (Resistant),,S32100,,Saturated,20,68,,253.0,"Chemical Resistance of REMANIT Stainless Steels, Thyssen Edelstahlwerke AG, March 1989",,A
Ammonium Sulfate,Stainless steels,Austenitic,321,B (Good),B (Good),,S32100,,Saturated,Boiling,Boiling,,253.0,"Chemical Resistance of REMANIT Stainless Steels, Thyssen Edelstahlwerke AG, March 1989",,B
Ammonium Sulfate,Stainless steels,Austenitic,321,B (Good),B (Good),,S32100,,,100,212,,253.0,"Chemical Resistance of REMANIT Stainless Steels, Thyssen Edelstahlwerke AG, March 1989",,B
Ammonium Sulfate,Stainless steels,Austenitic,347,A (Resistant),A (Resistant),,S34700,,Saturated,20,68,,253.0,"Chemical Resistance of REMANIT Stainless Steels, Thyssen Edelstahlwerke AG, March 1989",,A
Ammonium Sulfate,Stainless steels,Austenitic,347,B (Good),B (Good),,S34700,,Saturated,Boiling,Boiling,,253.0,"Chemical Resistance of REMANIT Stainless Steels, Thyssen Edelstahlwerke AG, March 1989",,B
Ammonium Sulfate,Stainless steels,Austenitic,347,B (Good),B (Good),,S34700,,,100,212,,253.0,"Chemical Resistance of REMANIT Stainless Steels, Thyssen Edelstahlwerke AG, March 1989",,B
Ammonium Sulfate,Stainless steels,Austenitic,304L ,A (Resistant),A (Resistant),,S30403,,Saturated,20,68,,253.0,"Chemical Resistance of REMANIT Stainless Steels, Thyssen Edelstahlwerke AG, March 1989",,A
Ammonium Sulfate,Stainless steels,Austenitic,304L ,B (Good),B (Good),,S30403,,Saturated,Boiling,Boiling,,253.0,"Chemical Resistance of REMANIT Stainless Steels, Thyssen Edelstahlwerke AG, March 1989",,B
Ammonium Sulfate,Stainless steels,Austenitic,304L ,B (Good),B (Good),,S30403,,,100,212,,253.0,"Chemical Resistance of REMANIT Stainless Steels, Thyssen Edelstahlwerke AG, March 1989",,B
Ammonium Sulfate,Stainless steels,Austenitic,304LN ,A (Resistant),A (Resistant),,S30453,,Saturated,20,68,,253.0,"Chemical Resistance of REMANIT Stainless Steels, Thyssen Edelstahlwerke AG, March 1989",,A
Ammonium Sulfate,Stainless steels,Austenitic,304LN ,B (Good),B (Good),,S30453,,Saturated,Boiling,Boiling,,253.0,"Chemical Resistance of REMANIT Stainless Steels, Thyssen Edelstahlwerke AG, March 1989",,B
Ammonium Sulfate,Stainless steels,Austenitic,304LN ,B (Good),B (Good),,S30453,,,100,212,,253.0,"Chemical Resistance of REMANIT Stainless Steels, Thyssen Edelstahlwerke AG, March 1989",,B
Ammonium Sulfate,Stainless steels,Austenitic,316F ,A (Resistant),A (Resistant),,S31620,,Saturated,20,68,,253.0,"Chemical Resistance of REMANIT Stainless Steels, Thyssen Edelstahlwerke AG, March 1989",,A
Ammonium Sulfate,Stainless steels,Austenitic,316F ,B (Good),B (Good),,S31620,,Saturated,Boiling,Boiling,,253.0,"Chemical Resistance of REMANIT Stainless Steels, Thyssen Edelstahlwerke AG, March 1989",,B
Ammonium Sulfate,Stainless steels,Austenitic,316F ,B (Good),B (Good),,S31620,,,100,212,,253.0,"Chemical Resistance of REMANIT Stainless Steels, Thyssen Edelstahlwerke AG, March 1989",,B
Ammonium Sulfate,Stainless steels,Austenitic,316L ,A (Resistant),A (Resistant),,S31603,,Saturated,20,68,,253.0,"Chemical Resistance of REMANIT Stainless Steels, Thyssen Edelstahlwerke AG, March 1989",,A
Ammonium Sulfate,Stainless steels,Austenitic,316L ,A (Resistant),A (Resistant),,S31603,,Saturated,Boiling,Boiling,,253.0,"Chemical Resistance of REMANIT Stainless Steels, Thyssen Edelstahlwerke AG, March 1989",,A
Ammonium Sulfate,Stainless steels,Austenitic,316LN ,A (Resistant),A (Resistant),,S31653,,Saturated,20,68,,253.0,"Chemical Resistance of REMANIT Stainless Steels, Thyssen Edelstahlwerke AG, March 1989",,A
Ammonium Sulfate,Stainless steels,Austenitic,316LN ,A (Resistant),A (Resistant),,S31653,,Saturated,Boiling,Boiling,,253.0,"Chemical Resistance of REMANIT Stainless Steels, Thyssen Edelstahlwerke AG, March 1989",,A
Ammonium Sulfate,Stainless steels,Austenitic,316LN ,B (Good),B (Good),,S31653,,,100,212,,253.0,"Chemical Resistance of REMANIT Stainless Steels, Thyssen Edelstahlwerke AG, March 1989",,B
Ammonium Sulfate,Stainless steels,Austenitic,316Ti ,A (Resistant),A (Resistant),,S31635,,Saturated,20,68,,253.0,"Chemical Resistance of REMANIT Stainless Steels, Thyssen Edelstahlwerke AG, March 1989",,A
Ammonium Sulfate,Stainless steels,Austenitic,316Ti ,A (Resistant),A (Resistant),,S31635,,Saturated,Boiling,Boiling,,253.0,"Chemical Resistance of REMANIT Stainless Steels, Thyssen Edelstahlwerke AG, March 1989",,A
Ammonium Sulfate,Stainless steels,Austenitic,316Ti ,B (Good),B (Good),,S31635,,,100,212,,253.0,"Chemical Resistance of REMANIT Stainless Steels, Thyssen Edelstahlwerke AG, March 1989",,B
Ammonium Sulfate,Stainless steels,Austenitic,317L ,A (Resistant),A (Resistant),,S31703,,Saturated,20,68,,253.0,"Chemical Resistance of REMANIT Stainless Steels, Thyssen Edelstahlwerke AG, March 1989",,A
Ammonium Sulfate,Stainless steels,Austenitic,317L ,A (Resistant),A (Resistant),,S31703,,Saturated,Boiling,Boiling,,253.0,"Chemical Resistance of REMANIT Stainless Steels, Thyssen Edelstahlwerke AG, March 1989",,A
Ammonium Sulfate,Stainless steels,Austenitic,317L ,B (Good),B (Good),,S31703,,,100,212,,253.0,"Chemical Resistance of REMANIT Stainless Steels, Thyssen Edelstahlwerke AG, March 1989",,B
Ammonium Sulfate,Stainless steels,Austenitic,317LN ,A (Resistant),A (Resistant),,S31725,,Saturated,20,68,,253.0,"Chemical Resistance of REMANIT Stainless Steels, Thyssen Edelstahlwerke AG, March 1989",,A
Ammonium Sulfate,Stainless steels,Austenitic,317LN ,A (Resistant),A (Resistant),,S31725,,Saturated,Boiling,Boiling,,253.0,"Chemical Resistance of REMANIT Stainless Steels, Thyssen Edelstahlwerke AG, March 1989",,A
Ammonium Sulfate,Stainless steels,Austenitic,317LN ,B (Good),B (Good),,S31725,,,100,212,,253.0,"Chemical Resistance of REMANIT Stainless Steels, Thyssen Edelstahlwerke AG, March 1989",,B
Ammonium Sulfate,Stainless steels,Duplex,329,A (Resistant),A (Resistant),,S32900,,Saturated,20,68,,253.0,"Chemical Resistance of REMANIT Stainless Steels, Thyssen Edelstahlwerke AG, March 1989",,A
Ammonium Sulfate,Stainless steels,Duplex,329,A (Resistant),A (Resistant),,S32900,,Saturated,Boiling,Boiling,,253.0,"Chemical Resistance of REMANIT Stainless Steels, Thyssen Edelstahlwerke AG, March 1989",,A
Ammonium Sulfate,Stainless steels,Duplex,329,B (Good),B (Good),,S32900,,,100,212,,253.0,"Chemical Resistance of REMANIT Stainless Steels, Thyssen Edelstahlwerke AG, March 1989",,B
Ammonium Sulfate,Stainless steels,Duplex,F51 ,A (Resistant),A (Resistant),,S31803,,Saturated,20,68,,253.0,"Chemical Resistance of REMANIT Stainless Steels, Thyssen Edelstahlwerke AG, March 1989",,A
Ammonium Sulfate,Stainless steels,Duplex,F51 ,A (Resistant),A (Resistant),,S31803,,Saturated,Boiling,Boiling,,253.0,"Chemical Resistance of REMANIT Stainless Steels, Thyssen Edelstahlwerke AG, March 1989",,A
Ammonium Sulfate,Stainless steels,Duplex,F51 ,B (Good),B (Good),,S31803,,,100,212,,253.0,"Chemical Resistance of REMANIT Stainless Steels, Thyssen Edelstahlwerke AG, March 1989",,B
Ammonium Sulfate,Stainless steels,Ferritic,405,B (Good),B (Good),,S40500,,Saturated,20,68,,253.0,"Chemical Resistance of REMANIT Stainless Steels, Thyssen Edelstahlwerke AG, March 1989",,B
Ammonium Sulfate,Stainless steels,Ferritic,405,C (Questionable),C (Questionable),,S40500,,Saturated,Boiling,Boiling,,253.0,"Chemical Resistance of REMANIT Stainless Steels, Thyssen Edelstahlwerke AG, March 1989",,C
Ammonium Sulfate,Stainless steels,Ferritic,405,D (Poor),D (Poor),,S40500,,,100,212,,253.0,"Chemical Resistance of REMANIT Stainless Steels, Thyssen Edelstahlwerke AG, March 1989",,D
Ammonium Sulfate,Stainless steels,Ferritic,409,B (Good),B (Good),,S40900,,Saturated,20,68,,253.0,"Chemical Resistance of REMANIT Stainless Steels, Thyssen Edelstahlwerke AG, March 1989",,B
Ammonium Sulfate,Stainless steels,Ferritic,409,C (Questionable),C (Questionable),,S40900,,Saturated,Boiling,Boiling,,253.0,"Chemical Resistance of REMANIT Stainless Steels, Thyssen Edelstahlwerke AG, March 1989",,C
Ammonium Sulfate,Stainless steels,Ferritic,409,D (Poor),D (Poor),,S40900,,,100,212,,253.0,"Chemical Resistance of REMANIT Stainless Steels, Thyssen Edelstahlwerke AG, March 1989",,D
Ammonium Sulfate,Stainless steels,Ferritic,430,C (Questionable),C (Questionable),,S43000,,10,21,70,,121.0,"Cyclops Corp., Universal-Cyclops Specialty Steel Division",,C
Ammonium Sulfate,Stainless steels,Ferritic,430,D (Poor),D (Poor),,S43000,,10,Boiling,Boiling,,121.0,"Cyclops Corp., Universal-Cyclops Specialty Steel Division",,D
Ammonium Sulfate,Stainless steels,Ferritic,430,B (Good),B (Good),,S43000,,Saturated,20,68,,253.0,"Chemical Resistance of REMANIT Stainless Steels, Thyssen Edelstahlwerke AG, March 1989",,B
Ammonium Sulfate,Stainless steels,Ferritic,430,C (Questionable),C (Questionable),,S43000,,Saturated,Boiling,Boiling,,253.0,"Chemical Resistance of REMANIT Stainless Steels, Thyssen Edelstahlwerke AG, March 1989",,C
Ammonium Sulfate,Stainless steels,Ferritic,430,D (Poor),D (Poor),,S43000,,,100,212,,253.0,"Chemical Resistance of REMANIT Stainless Steels, Thyssen Edelstahlwerke AG, March 1989",,D
Ammonium Sulfate,Stainless steels,Ferritic,434,A (Resistant),A (Resistant),,S43400,,Saturated,20,68,,253.0,"Chemical Resistance of REMANIT Stainless Steels, Thyssen Edelstahlwerke AG, March 1989",,A
Ammonium Sulfate,Stainless steels,Ferritic,434,B (Good),B (Good),,S43400,,Saturated,Boiling,Boiling,,253.0,"Chemical Resistance of REMANIT Stainless Steels, Thyssen Edelstahlwerke AG, March 1989",,B
Ammonium Sulfate,Stainless steels,Ferritic,434,B (Good),B (Good),,S43400,,,100,212,,253.0,"Chemical Resistance of REMANIT Stainless Steels, Thyssen Edelstahlwerke AG, March 1989",,B
Ammonium Sulfate,Stainless steels,Martensitic,403,B (Good),B (Good),,S40300,,Saturated,20,68,,253.0,"Chemical Resistance of REMANIT Stainless Steels, Thyssen Edelstahlwerke AG, March 1989",,B
Ammonium Sulfate,Stainless steels,Martensitic,403,C (Questionable),C (Questionable),,S40300,,Saturated,Boiling,Boiling,,253.0,"Chemical Resistance of REMANIT Stainless Steels, Thyssen Edelstahlwerke AG, March 1989",,C
Ammonium Sulfate,Stainless steels,Martensitic,403,D (Poor),D (Poor),,S40300,,,100,212,,253.0,"Chemical Resistance of REMANIT Stainless Steels, Thyssen Edelstahlwerke AG, March 1989",,D
Ammonium Sulfate,Stainless steels,Martensitic,410,C (Questionable),C (Questionable),,S41000,,10,21,70,,121.0,"Cyclops Corp., Universal-Cyclops Specialty Steel Division",,C
Ammonium Sulfate,Stainless steels,Martensitic,410,D (Poor),D (Poor),,S41000,,10,Boiling,Boiling,,121.0,"Cyclops Corp., Universal-Cyclops Specialty Steel Division",,D
Ammonium Sulfate,Stainless steels,Martensitic,410,B (Good),B (Good),,S41000,,,Room,Room,,121.0,"Cyclops Corp., Universal-Cyclops Specialty Steel Division",,B
Ammonium Sulfate,Stainless steels,Martensitic,410,B (Good),B (Good),,S41000,,Saturated,20,68,,253.0,"Chemical Resistance of REMANIT Stainless Steels, Thyssen Edelstahlwerke AG, March 1989",,B
Ammonium Sulfate,Stainless steels,Martensitic,410,C (Questionable),C (Questionable),,S41000,,Saturated,Boiling,Boiling,,253.0,"Chemical Resistance of REMANIT Stainless Steels, Thyssen Edelstahlwerke AG, March 1989",,C
Ammonium Sulfate,Stainless steels,Martensitic,410,D (Poor),D (Poor),,S41000,,,100,212,,253.0,"Chemical Resistance of REMANIT Stainless Steels, Thyssen Edelstahlwerke AG, March 1989",,D
Ammonium Sulfate,Stainless steels,Martensitic,410,B (Good),B (Good),,S41000,Plus 0.5% H2SO4,,Room,Room,,121.0,"Cyclops Corp., Universal-Cyclops Specialty Steel Division",,B
Ammonium Sulfate,Stainless steels,Martensitic,410,D (Poor),D (Poor),,S41000,Plus 0.5% H2SO4,,Room,Room,,121.0,"Cyclops Corp., Universal-Cyclops Specialty Steel Division",,D
Ammonium Sulfate,Stainless steels,Martensitic,416,B (Good),B (Good),,S41600,,Saturated,20,68,,253.0,"Chemical Resistance of REMANIT Stainless Steels, Thyssen Edelstahlwerke AG, March 1989",,B
Ammonium Sulfate,Stainless steels,Martensitic,416,C (Questionable),C (Questionable),,S41600,,Saturated,Boiling,Boiling,,253.0,"Chemical Resistance of REMANIT Stainless Steels, Thyssen Edelstahlwerke AG, March 1989",,C
Ammonium Sulfate,Stainless steels,Martensitic,416,D (Poor),D (Poor),,S41600,,,100,212,,253.0,"Chemical Resistance of REMANIT Stainless Steels, Thyssen Edelstahlwerke AG, March 1989",,D
Ammonium Sulfate,Stainless steels,Martensitic,420,B (Good),B (Good),,S42000,,Saturated,20,68,,253.0,"Chemical Resistance of REMANIT Stainless Steels, Thyssen Edelstahlwerke AG, March 1989",,B
Ammonium Sulfate,Stainless steels,Martensitic,420,C (Questionable),C (Questionable),,S42000,,Saturated,Boiling,Boiling,,253.0,"Chemical Resistance of REMANIT Stainless Steels, Thyssen Edelstahlwerke AG, March 1989",,C
Ammonium Sulfate,Stainless steels,Martensitic,420,D (Poor),D (Poor),,S42000,,,100,212,,253.0,"Chemical Resistance of REMANIT Stainless Steels, Thyssen Edelstahlwerke AG, March 1989",,D
Ammonium Sulfate,Stainless steels,Precipitation hardening,AM-363 ,B (Good),B (Good),,S36300,,,Room,Room,,120.0,Allegheny Ludlum Steel Corp.,,B
Ammonium Sulfite,Carbon and alloy steels,Carbon steel,Carbon steel ,1.27,50,,G10100,Saturated solution,,138,280,14 d,228.0,"H.U. Schutt and R.J. Horvath, Crude Column Overhead Corrosion Problems Caused by Oxidized Sulfur Species, Materials Performance, NACE, USA, January 1988, p 44-48",1.27,
Ammonium Sulfite,Carbon and alloy steels,Carbon steel,Carbon steel ,1.27,50,,G10100,Saturated solution,,149,300,14 d,228.0,"H.U. Schutt and R.J. Horvath, Crude Column Overhead Corrosion Problems Caused by Oxidized Sulfur Species, Materials Performance, NACE, USA, January 1988, p 44-48",1.27,
Ammonium Sulfite,Copper and alloys,Tin brass,Admiralty brass ,0.38,15,,C44300,Saturated solution,,138,280,14 d,228.0,"H.U. Schutt and R.J. Horvath, Crude Column Overhead Corrosion Problems Caused by Oxidized Sulfur Species, Materials Performance, NACE, USA, January 1988, p 44-48",0.38,
Ammonium Sulfite,Copper and alloys,Tin brass,Admiralty brass ,0.07,3,,C44300,Saturated solution,,149,300,14 d,228.0,"H.U. Schutt and R.J. Horvath, Crude Column Overhead Corrosion Problems Caused by Oxidized Sulfur Species, Materials Performance, NACE, USA, January 1988, p 44-48",0.07,
Ammonium Sulfite,Nickel and alloys,Nickel-copper,Alloy 400 ,0.05,2,,N04400,Saturated solution,,138,280,14 d,228.0,"H.U. Schutt and R.J. Horvath, Crude Column Overhead Corrosion Problems Caused by Oxidized Sulfur Species, Materials Performance, NACE, USA, January 1988, p 44-48",0.05,
Ammonium Sulfite,Nickel and alloys,Nickel-copper,Alloy 400 ,0.05,2,,N04400,Saturated solution,,149,300,14 d,228.0,"H.U. Schutt and R.J. Horvath, Crude Column Overhead Corrosion Problems Caused by Oxidized Sulfur Species, Materials Performance, NACE, USA, January 1988, p 44-48",0.05,
Ammonium Sulfite,Refractory metals and alloys,Titanium and alloys,"Titanium, grade 12 ",0.003 max ,0.1 max ,,R53400,Saturated solution,,138,280,14 d,228.0,"H.U. Schutt and R.J. Horvath, Crude Column Overhead Corrosion Problems Caused by Oxidized Sulfur Species, Materials Performance, NACE, USA, January 1988, p 44-48",0.003,
Ammonium Sulfite,Refractory metals and alloys,Titanium and alloys,"Titanium, grade 12 ",0.003 max ,0.1 max ,,R53400,Saturated solution,,149,300,14 d,228.0,"H.U. Schutt and R.J. Horvath, Crude Column Overhead Corrosion Problems Caused by Oxidized Sulfur Species, Materials Performance, NACE, USA, January 1988, p 44-48",0.003,
Ammonium Sulfite,Stainless steels,Austenitic,301,A (Resistant),A (Resistant),,S30100,,Saturated,20,68,,253.0,"Chemical Resistance of REMANIT Stainless Steels, Thyssen Edelstahlwerke AG, March 1989",,A
Ammonium Sulfite,Stainless steels,Austenitic,301,A (Resistant),A (Resistant),,S30100,,Saturated,Boiling,Boiling,,253.0,"Chemical Resistance of REMANIT Stainless Steels, Thyssen Edelstahlwerke AG, March 1989",,A
Ammonium Sulfite,Stainless steels,Austenitic,302,A (Resistant),A (Resistant),,S30200,,Saturated,20,68,,253.0,"Chemical Resistance of REMANIT Stainless Steels, Thyssen Edelstahlwerke AG, March 1989",,A
Ammonium Sulfite,Stainless steels,Austenitic,302,A (Resistant),A (Resistant),,S30200,,Saturated,Boiling,Boiling,,253.0,"Chemical Resistance of REMANIT Stainless Steels, Thyssen Edelstahlwerke AG, March 1989",,A
Ammonium Sulfite,Stainless steels,Austenitic,303,A (Resistant),A (Resistant),,S30300,,Saturated,20,68,,253.0,"Chemical Resistance of REMANIT Stainless Steels, Thyssen Edelstahlwerke AG, March 1989",,A
Ammonium Sulfite,Stainless steels,Austenitic,303,A (Resistant),A (Resistant),,S30300,,Saturated,20,68,,253.0,"Chemical Resistance of REMANIT Stainless Steels, Thyssen Edelstahlwerke AG, March 1989",,A
Ammonium Sulfite,Stainless steels,Austenitic,303,C (Questionable),C (Questionable),,S30300,,Saturated,Boiling,Boiling,,253.0,"Chemical Resistance of REMANIT Stainless Steels, Thyssen Edelstahlwerke AG, March 1989",,C
Ammonium Sulfite,Stainless steels,Austenitic,303,A (Resistant),A (Resistant),,S30300,,Saturated,Boiling,Boiling,,253.0,"Chemical Resistance of REMANIT Stainless Steels, Thyssen Edelstahlwerke AG, March 1989",,A
Ammonium Sulfite,Stainless steels,Austenitic,304,A (Resistant),A (Resistant),,S30400,,Saturated,20,68,,253.0,"Chemical Resistance of REMANIT Stainless Steels, Thyssen Edelstahlwerke AG, March 1989",,A
Ammonium Sulfite,Stainless steels,Austenitic,304,A (Resistant),A (Resistant),,S30400,,Saturated,Boiling,Boiling,,253.0,"Chemical Resistance of REMANIT Stainless Steels, Thyssen Edelstahlwerke AG, March 1989",,A
Ammonium Sulfite,Stainless steels,Austenitic,316,A (Resistant),A (Resistant),,S31600,,Saturated,20,68,,253.0,"Chemical Resistance of REMANIT Stainless Steels, Thyssen Edelstahlwerke AG, March 1989",,A
Ammonium Sulfite,Stainless steels,Austenitic,316,A (Resistant),A (Resistant),,S31600,,Saturated,Boiling,Boiling,,253.0,"Chemical Resistance of REMANIT Stainless Steels, Thyssen Edelstahlwerke AG, March 1989",,A
Ammonium Sulfite,Stainless steels,Austenitic,321,A (Resistant),A (Resistant),,S32100,,Saturated,20,68,,253.0,"Chemical Resistance of REMANIT Stainless Steels, Thyssen Edelstahlwerke AG, March 1989",,A
Ammonium Sulfite,Stainless steels,Austenitic,321,A (Resistant),A (Resistant),,S32100,,Saturated,Boiling,Boiling,,253.0,"Chemical Resistance of REMANIT Stainless Steels, Thyssen Edelstahlwerke AG, March 1989",,A
Ammonium Sulfite,Stainless steels,Austenitic,347,A (Resistant),A (Resistant),,S34700,,Saturated,20,68,,253.0,"Chemical Resistance of REMANIT Stainless Steels, Thyssen Edelstahlwerke AG, March 1989",,A
Ammonium Sulfite,Stainless steels,Austenitic,347,A (Resistant),A (Resistant),,S34700,,Saturated,Boiling,Boiling,,253.0,"Chemical Resistance of REMANIT Stainless Steels, Thyssen Edelstahlwerke AG, March 1989",,A
Ammonium Sulfite,Stainless steels,Austenitic,304L ,A (Resistant),A (Resistant),,S30403,,Saturated,20,68,,253.0,"Chemical Resistance of REMANIT Stainless Steels, Thyssen Edelstahlwerke AG, March 1989",,A
Ammonium Sulfite,Stainless steels,Austenitic,304L ,A (Resistant),A (Resistant),,S30403,,Saturated,Boiling,Boiling,,253.0,"Chemical Resistance of REMANIT Stainless Steels, Thyssen Edelstahlwerke AG, March 1989",,A
Ammonium Sulfite,Stainless steels,Austenitic,304LN ,A (Resistant),A (Resistant),,S30453,,Saturated,20,68,,253.0,"Chemical Resistance of REMANIT Stainless Steels, Thyssen Edelstahlwerke AG, March 1989",,A
Ammonium Sulfite,Stainless steels,Austenitic,304LN ,A (Resistant),A (Resistant),,S30453,,Saturated,Boiling,Boiling,,253.0,"Chemical Resistance of REMANIT Stainless Steels, Thyssen Edelstahlwerke AG, March 1989",,A
Ammonium Sulfite,Stainless steels,Austenitic,316F ,A (Resistant),A (Resistant),,S31620,,Saturated,20,68,,253.0,"Chemical Resistance of REMANIT Stainless Steels, Thyssen Edelstahlwerke AG, March 1989",,A
Ammonium Sulfite,Stainless steels,Austenitic,316F ,A (Resistant),A (Resistant),,S31620,,Saturated,Boiling,Boiling,,253.0,"Chemical Resistance of REMANIT Stainless Steels, Thyssen Edelstahlwerke AG, March 1989",,A
Ammonium Sulfite,Stainless steels,Austenitic,316L ,A (Resistant),A (Resistant),,S31603,,Saturated,20,68,,253.0,"Chemical Resistance of REMANIT Stainless Steels, Thyssen Edelstahlwerke AG, March 1989",,A
Ammonium Sulfite,Stainless steels,Austenitic,316L ,A (Resistant),A (Resistant),,S31603,,Saturated,Boiling,Boiling,,253.0,"Chemical Resistance of REMANIT Stainless Steels, Thyssen Edelstahlwerke AG, March 1989",,A
Ammonium Sulfite,Stainless steels,Austenitic,316LN ,A (Resistant),A (Resistant),,S31653,,Saturated,20,68,,253.0,"Chemical Resistance of REMANIT Stainless Steels, Thyssen Edelstahlwerke AG, March 1989",,A
Ammonium Sulfite,Stainless steels,Austenitic,316LN ,A (Resistant),A (Resistant),,S31653,,Saturated,Boiling,Boiling,,253.0,"Chemical Resistance of REMANIT Stainless Steels, Thyssen Edelstahlwerke AG, March 1989",,A
Ammonium Sulfite,Stainless steels,Austenitic,316Ti ,A (Resistant),A (Resistant),,S31635,,Saturated,20,68,,253.0,"Chemical Resistance of REMANIT Stainless Steels, Thyssen Edelstahlwerke AG, March 1989",,A
Ammonium Sulfite,Stainless steels,Austenitic,316Ti ,A (Resistant),A (Resistant),,S31635,,Saturated,Boiling,Boiling,,253.0,"Chemical Resistance of REMANIT Stainless Steels, Thyssen Edelstahlwerke AG, March 1989",,A
Ammonium Sulfite,Stainless steels,Austenitic,317L ,A (Resistant),A (Resistant),,S31703,,Saturated,20,68,,253.0,"Chemical Resistance of REMANIT Stainless Steels, Thyssen Edelstahlwerke AG, March 1989",,A
Ammonium Sulfite,Stainless steels,Austenitic,317L ,A (Resistant),A (Resistant),,S31703,,Saturated,Boiling,Boiling,,253.0,"Chemical Resistance of REMANIT Stainless Steels, Thyssen Edelstahlwerke AG, March 1989",,A
Ammonium Sulfite,Stainless steels,Austenitic,317LN ,A (Resistant),A (Resistant),,S31725,,Saturated,20,68,,253.0,"Chemical Resistance of REMANIT Stainless Steels, Thyssen Edelstahlwerke AG, March 1989",,A
Ammonium Sulfite,Stainless steels,Austenitic,317LN ,A (Resistant),A (Resistant),,S31725,,Saturated,Boiling,Boiling,,253.0,"Chemical Resistance of REMANIT Stainless Steels, Thyssen Edelstahlwerke AG, March 1989",,A
Ammonium Sulfite,Stainless steels,Duplex,329,A (Resistant),A (Resistant),,S32900,,Saturated,20,68,,253.0,"Chemical Resistance of REMANIT Stainless Steels, Thyssen Edelstahlwerke AG, March 1989",,A
Ammonium Sulfite,Stainless steels,Duplex,329,A (Resistant),A (Resistant),,S32900,,Saturated,Boiling,Boiling,,253.0,"Chemical Resistance of REMANIT Stainless Steels, Thyssen Edelstahlwerke AG, March 1989",,A
Ammonium Sulfite,Stainless steels,Duplex,F51 ,A (Resistant),A (Resistant),,S31803,,Saturated,20,68,,253.0,"Chemical Resistance of REMANIT Stainless Steels, Thyssen Edelstahlwerke AG, March 1989",,A
Ammonium Sulfite,Stainless steels,Duplex,F51 ,A (Resistant),A (Resistant),,S31803,,Saturated,Boiling,Boiling,,253.0,"Chemical Resistance of REMANIT Stainless Steels, Thyssen Edelstahlwerke AG, March 1989",,A
Ammonium Sulfite,Stainless steels,Ferritic,405,C (Questionable),C (Questionable),,S40500,,Saturated,Boiling,Boiling,,253.0,"Chemical Resistance of REMANIT Stainless Steels, Thyssen Edelstahlwerke AG, March 1989",,C
Ammonium Sulfite,Stainless steels,Ferritic,409,C (Questionable),C (Questionable),,S40900,,Saturated,Boiling,Boiling,,253.0,"Chemical Resistance of REMANIT Stainless Steels, Thyssen Edelstahlwerke AG, March 1989",,C
Ammonium Sulfite,Stainless steels,Ferritic,430,A (Resistant),A (Resistant),,S43000,,Saturated,20,68,,253.0,"Chemical Resistance of REMANIT Stainless Steels, Thyssen Edelstahlwerke AG, March 1989",,A
Ammonium Sulfite,Stainless steels,Ferritic,430,C (Questionable),C (Questionable),,S43000,,Saturated,Boiling,Boiling,,253.0,"Chemical Resistance of REMANIT Stainless Steels, Thyssen Edelstahlwerke AG, March 1989",,C
Ammonium Sulfite,Stainless steels,Ferritic,434,A (Resistant),A (Resistant),,S43400,,Saturated,20,68,,253.0,"Chemical Resistance of REMANIT Stainless Steels, Thyssen Edelstahlwerke AG, March 1989",,A
Ammonium Sulfite,Stainless steels,Ferritic,434,C (Questionable),C (Questionable),,S43400,,Saturated,Boiling,Boiling,,253.0,"Chemical Resistance of REMANIT Stainless Steels, Thyssen Edelstahlwerke AG, March 1989",,C
Ammonium Sulfite,Stainless steels,Martensitic,403,C (Questionable),C (Questionable),,S40300,,Saturated,Boiling,Boiling,,253.0,"Chemical Resistance of REMANIT Stainless Steels, Thyssen Edelstahlwerke AG, March 1989",,C
Ammonium Sulfite,Stainless steels,Martensitic,410,C (Questionable),C (Questionable),,S41000,,Saturated,Boiling,Boiling,,253.0,"Chemical Resistance of REMANIT Stainless Steels, Thyssen Edelstahlwerke AG, March 1989",,C
Ammonium Sulfite,Stainless steels,Martensitic,416,C (Questionable),C (Questionable),,S41600,,Saturated,Boiling,Boiling,,253.0,"Chemical Resistance of REMANIT Stainless Steels, Thyssen Edelstahlwerke AG, March 1989",,C
Ammonium Sulfite,Stainless steels,Martensitic,420,C (Questionable),C (Questionable),,S42000,,Saturated,Boiling,Boiling,,253.0,"Chemical Resistance of REMANIT Stainless Steels, Thyssen Edelstahlwerke AG, March 1989",,C
Aniline,Stainless steels,Austenitic,301,A (Resistant),A (Resistant),,S30100,,,20,68,,253.0,"Chemical Resistance of REMANIT Stainless Steels, Thyssen Edelstahlwerke AG, March 1989",,A
Aniline,Stainless steels,Austenitic,302,A (Resistant),A (Resistant),,S30200,,,20,68,,253.0,"Chemical Resistance of REMANIT Stainless Steels, Thyssen Edelstahlwerke AG, March 1989",,A
Aniline,Stainless steels,Austenitic,303,A (Resistant),A (Resistant),,S30300,,,20,68,,253.0,"Chemical Resistance of REMANIT Stainless Steels, Thyssen Edelstahlwerke AG, March 1989",,A
Aniline,Stainless steels,Austenitic,303,A (Resistant),A (Resistant),,S30300,,,20,68,,253.0,"Chemical Resistance of REMANIT Stainless Steels, Thyssen Edelstahlwerke AG, March 1989",,A
Aniline,Stainless steels,Austenitic,304,A (Resistant),A (Resistant),,S30400,,,20,68,,253.0,"Chemical Resistance of REMANIT Stainless Steels, Thyssen Edelstahlwerke AG, March 1989",,A
Aniline,Stainless steels,Austenitic,316,A (Resistant),A (Resistant),,S31600,,,20,68,,253.0,"Chemical Resistance of REMANIT Stainless Steels, Thyssen Edelstahlwerke AG, March 1989",,A
Aniline,Stainless steels,Austenitic,321,A (Resistant),A (Resistant),,S32100,,,20,68,,253.0,"Chemical Resistance of REMANIT Stainless Steels, Thyssen Edelstahlwerke AG, March 1989",,A
Aniline,Stainless steels,Austenitic,347,A (Resistant),A (Resistant),,S34700,,,20,68,,253.0,"Chemical Resistance of REMANIT Stainless Steels, Thyssen Edelstahlwerke AG, March 1989",,A
Aniline,Stainless steels,Austenitic,304L ,A (Resistant),A (Resistant),,S30403,,,20,68,,253.0,"Chemical Resistance of REMANIT Stainless Steels, Thyssen Edelstahlwerke AG, March 1989",,A
Aniline,Stainless steels,Austenitic,304LN ,A (Resistant),A (Resistant),,S30453,,,20,68,,253.0,"Chemical Resistance of REMANIT Stainless Steels, Thyssen Edelstahlwerke AG, March 1989",,A
Aniline,Stainless steels,Austenitic,316F ,A (Resistant),A (Resistant),,S31620,,,20,68,,253.0,"Chemical Resistance of REMANIT Stainless Steels, Thyssen Edelstahlwerke AG, March 1989",,A
Aniline,Stainless steels,Austenitic,316L ,A (Resistant),A (Resistant),,S31603,,,20,68,,253.0,"Chemical Resistance of REMANIT Stainless Steels, Thyssen Edelstahlwerke AG, March 1989",,A
Aniline,Stainless steels,Austenitic,316LN ,A (Resistant),A (Resistant),,S31653,,,20,68,,253.0,"Chemical Resistance of REMANIT Stainless Steels, Thyssen Edelstahlwerke AG, March 1989",,A
Aniline,Stainless steels,Austenitic,316Ti ,A (Resistant),A (Resistant),,S31635,,,20,68,,253.0,"Chemical Resistance of REMANIT Stainless Steels, Thyssen Edelstahlwerke AG, March 1989",,A
Aniline,Stainless steels,Austenitic,317L ,A (Resistant),A (Resistant),,S31703,,,20,68,,253.0,"Chemical Resistance of REMANIT Stainless Steels, Thyssen Edelstahlwerke AG, March 1989",,A
Aniline,Stainless steels,Austenitic,317LN ,A (Resistant),A (Resistant),,S31725,,,20,68,,253.0,"Chemical Resistance of REMANIT Stainless Steels, Thyssen Edelstahlwerke AG, March 1989",,A
Aniline,Stainless steels,Duplex,329,A (Resistant),A (Resistant),,S32900,,,20,68,,253.0,"Chemical Resistance of REMANIT Stainless Steels, Thyssen Edelstahlwerke AG, March 1989",,A
Aniline,Stainless steels,Duplex,F51 ,A (Resistant),A (Resistant),,S31803,,,20,68,,253.0,"Chemical Resistance of REMANIT Stainless Steels, Thyssen Edelstahlwerke AG, March 1989",,A
Aniline,Stainless steels,Ferritic,405,A (Resistant),A (Resistant),,S40500,,,20,68,,253.0,"Chemical Resistance of REMANIT Stainless Steels, Thyssen Edelstahlwerke AG, March 1989",,A
Aniline,Stainless steels,Ferritic,409,A (Resistant),A (Resistant),,S40900,,,20,68,,253.0,"Chemical Resistance of REMANIT Stainless Steels, Thyssen Edelstahlwerke AG, March 1989",,A
Aniline,Stainless steels,Ferritic,430,A (Resistant),A (Resistant),,S43000,,,20,68,,253.0,"Chemical Resistance of REMANIT Stainless Steels, Thyssen Edelstahlwerke AG, March 1989",,A
Aniline,Stainless steels,Ferritic,434,A (Resistant),A (Resistant),,S43400,,,20,68,,253.0,"Chemical Resistance of REMANIT Stainless Steels, Thyssen Edelstahlwerke AG, March 1989",,A
Aniline,Stainless steels,Martensitic,403,A (Resistant),A (Resistant),,S40300,,,20,68,,253.0,"Chemical Resistance of REMANIT Stainless Steels, Thyssen Edelstahlwerke AG, March 1989",,A
Aniline,Stainless steels,Martensitic,410,A (Resistant),A (Resistant),,S41000,,,20,68,,253.0,"Chemical Resistance of REMANIT Stainless Steels, Thyssen Edelstahlwerke AG, March 1989",,A
Aniline,Stainless steels,Martensitic,416,A (Resistant),A (Resistant),,S41600,,,20,68,,253.0,"Chemical Resistance of REMANIT Stainless Steels, Thyssen Edelstahlwerke AG, March 1989",,A
Aniline,Stainless steels,Martensitic,420,A (Resistant),A (Resistant),,S42000,,,20,68,,253.0,"Chemical Resistance of REMANIT Stainless Steels, Thyssen Edelstahlwerke AG, March 1989",,A
Aniline Hydrochloride,Stainless steels,Austenitic,301,D (Poor),D (Poor),Pitting,S30100,,5,20,68,,253.0,"Chemical Resistance of REMANIT Stainless Steels, Thyssen Edelstahlwerke AG, March 1989",,D
Aniline Hydrochloride,Stainless steels,Austenitic,302,D (Poor),D (Poor),Pitting,S30200,,5,20,68,,253.0,"Chemical Resistance of REMANIT Stainless Steels, Thyssen Edelstahlwerke AG, March 1989",,D
Aniline Hydrochloride,Stainless steels,Austenitic,303,D (Poor),D (Poor),Pitting,S30300,,5,20,68,,253.0,"Chemical Resistance of REMANIT Stainless Steels, Thyssen Edelstahlwerke AG, March 1989",,D
Aniline Hydrochloride,Stainless steels,Austenitic,303,D (Poor),D (Poor),Pitting,S30300,,5,20,68,,253.0,"Chemical Resistance of REMANIT Stainless Steels, Thyssen Edelstahlwerke AG, March 1989",,D
Aniline Hydrochloride,Stainless steels,Austenitic,304,D (Poor),D (Poor),Pitting,S30400,,5,20,68,,253.0,"Chemical Resistance of REMANIT Stainless Steels, Thyssen Edelstahlwerke AG, March 1989",,D
Aniline Hydrochloride,Stainless steels,Austenitic,316,D (Poor),D (Poor),Pitting,S31600,,5,20,68,,253.0,"Chemical Resistance of REMANIT Stainless Steels, Thyssen Edelstahlwerke AG, March 1989",,D
Aniline Hydrochloride,Stainless steels,Austenitic,321,D (Poor),D (Poor),Pitting,S32100,,5,20,68,,253.0,"Chemical Resistance of REMANIT Stainless Steels, Thyssen Edelstahlwerke AG, March 1989",,D
Aniline Hydrochloride,Stainless steels,Austenitic,347,D (Poor),D (Poor),Pitting,S34700,,5,20,68,,253.0,"Chemical Resistance of REMANIT Stainless Steels, Thyssen Edelstahlwerke AG, March 1989",,D
Aniline Hydrochloride,Stainless steels,Austenitic,304L ,D (Poor),D (Poor),Pitting,S30403,,5,20,68,,253.0,"Chemical Resistance of REMANIT Stainless Steels, Thyssen Edelstahlwerke AG, March 1989",,D
Aniline Hydrochloride,Stainless steels,Austenitic,304LN ,D (Poor),D (Poor),Pitting,S30453,,5,20,68,,253.0,"Chemical Resistance of REMANIT Stainless Steels, Thyssen Edelstahlwerke AG, March 1989",,D
Aniline Hydrochloride,Stainless steels,Austenitic,316F ,D (Poor),D (Poor),Pitting,S31620,,5,20,68,,253.0,"Chemical Resistance of REMANIT Stainless Steels, Thyssen Edelstahlwerke AG, March 1989",,D
Aniline Hydrochloride,Stainless steels,Austenitic,316L ,D (Poor),D (Poor),Pitting,S31603,,5,20,68,,253.0,"Chemical Resistance of REMANIT Stainless Steels, Thyssen Edelstahlwerke AG, March 1989",,D
Aniline Hydrochloride,Stainless steels,Austenitic,316LN ,D (Poor),D (Poor),Pitting,S31653,,5,20,68,,253.0,"Chemical Resistance of REMANIT Stainless Steels, Thyssen Edelstahlwerke AG, March 1989",,D
Aniline Hydrochloride,Stainless steels,Austenitic,316Ti ,D (Poor),D (Poor),Pitting,S31635,,5,20,68,,253.0,"Chemical Resistance of REMANIT Stainless Steels, Thyssen Edelstahlwerke AG, March 1989",,D
Aniline Hydrochloride,Stainless steels,Austenitic,317L ,D (Poor),D (Poor),Pitting,S31703,,5,20,68,,253.0,"Chemical Resistance of REMANIT Stainless Steels, Thyssen Edelstahlwerke AG, March 1989",,D
Aniline Hydrochloride,Stainless steels,Austenitic,317LN ,D (Poor),D (Poor),Pitting,S31725,,5,20,68,,253.0,"Chemical Resistance of REMANIT Stainless Steels, Thyssen Edelstahlwerke AG, March 1989",,D
Aniline Hydrochloride,Stainless steels,Duplex,329,D (Poor),D (Poor),Pitting,S32900,,5,20,68,,253.0,"Chemical Resistance of REMANIT Stainless Steels, Thyssen Edelstahlwerke AG, March 1989",,D
Aniline Hydrochloride,Stainless steels,Duplex,F51 ,D (Poor),D (Poor),Pitting,S31803,,5,20,68,,253.0,"Chemical Resistance of REMANIT Stainless Steels, Thyssen Edelstahlwerke AG, March 1989",,D
Aniline Hydrochloride,Stainless steels,Ferritic,405,D (Poor),D (Poor),Pitting,S40500,,5,20,68,,253.0,"Chemical Resistance of REMANIT Stainless Steels, Thyssen Edelstahlwerke AG, March 1989",,D
Aniline Hydrochloride,Stainless steels,Ferritic,409,D (Poor),D (Poor),Pitting,S40900,,5,20,68,,253.0,"Chemical Resistance of REMANIT Stainless Steels, Thyssen Edelstahlwerke AG, March 1989",,D
