Repository: wfreinhart/matse219

# MATSE 219: Materials Informatics

Auto-generated from the private authoring repo (matse219-instructor). Do not edit here directly -- changes are overwritten on the next publish run.

## Lectures

- [Lecture01](https://colab.research.google.com/github/wfreinhart/matse219/blob/staging/notebooks/Lecture01.ipynb)
- [Lecture02](https://colab.research.google.com/github/wfreinhart/matse219/blob/staging/notebooks/Lecture02.ipynb)
- [Lecture03](https://colab.research.google.com/github/wfreinhart/matse219/blob/staging/notebooks/Lecture03.ipynb)
- [Lecture04](https://colab.research.google.com/github/wfreinhart/matse219/blob/staging/notebooks/Lecture04.ipynb)

File: datasets/corrosion.csv (part 15 of 142)
Environment,Material Group,Material Family,Material,Rate (mm/yr) or Rating,Rate (mils/yr) or Rating,Localized Attack,UNS,Condition/Comment,Concentration (Vol %),Temperature (deg C),Temperature (deg F),Duration,Reference #,Reference,rate_mm_yr_numeric,rate_letter_grade
Aniline Hydrochloride,Stainless steels,Ferritic,430,D (Poor),D (Poor),Pitting,S43000,,5,20,68,,253.0,"Chemical Resistance of REMANIT Stainless Steels, Thyssen Edelstahlwerke AG, March 1989",,D
Aniline Hydrochloride,Stainless steels,Ferritic,434,D (Poor),D (Poor),Pitting,S43400,,5,20,68,,253.0,"Chemical Resistance of REMANIT Stainless Steels, Thyssen Edelstahlwerke AG, March 1989",,D
Aniline Hydrochloride,Stainless steels,Martensitic,403,D (Poor),D (Poor),Pitting,S40300,,5,20,68,,253.0,"Chemical Resistance of REMANIT Stainless Steels, Thyssen Edelstahlwerke AG, March 1989",,D
Aniline Hydrochloride,Stainless steels,Martensitic,410,D (Poor),D (Poor),Pitting,S41000,,5,20,68,,253.0,"Chemical Resistance of REMANIT Stainless Steels, Thyssen Edelstahlwerke AG, March 1989",,D
Aniline Hydrochloride,Stainless steels,Martensitic,416,D (Poor),D (Poor),Pitting,S41600,,5,20,68,,253.0,"Chemical Resistance of REMANIT Stainless Steels, Thyssen Edelstahlwerke AG, March 1989",,D
Aniline Hydrochloride,Stainless steels,Martensitic,420,D (Poor),D (Poor),Pitting,S42000,,5,20,68,,253.0,"Chemical Resistance of REMANIT Stainless Steels, Thyssen Edelstahlwerke AG, March 1989",,D
Antimony Chloride,Stainless steels,Austenitic,301,D (Poor),D (Poor),,S30100,,,20,68,,253.0,"Chemical Resistance of REMANIT Stainless Steels, Thyssen Edelstahlwerke AG, March 1989",,D
Antimony Chloride,Stainless steels,Austenitic,302,D (Poor),D (Poor),,S30200,,,20,68,,253.0,"Chemical Resistance of REMANIT Stainless Steels, Thyssen Edelstahlwerke AG, March 1989",,D
Antimony Chloride,Stainless steels,Austenitic,303,D (Poor),D (Poor),,S30300,,,20,68,,253.0,"Chemical Resistance of REMANIT Stainless Steels, Thyssen Edelstahlwerke AG, March 1989",,D
Antimony Chloride,Stainless steels,Austenitic,303,D (Poor),D (Poor),,S30300,,,20,68,,253.0,"Chemical Resistance of REMANIT Stainless Steels, Thyssen Edelstahlwerke AG, March 1989",,D
Antimony Chloride,Stainless steels,Austenitic,304,D (Poor),D (Poor),,S30400,,,20,68,,253.0,"Chemical Resistance of REMANIT Stainless Steels, Thyssen Edelstahlwerke AG, March 1989",,D
Antimony Chloride,Stainless steels,Austenitic,316,D (Poor),D (Poor),,S31600,,,20,68,,253.0,"Chemical Resistance of REMANIT Stainless Steels, Thyssen Edelstahlwerke AG, March 1989",,D
Antimony Chloride,Stainless steels,Austenitic,321,D (Poor),D (Poor),,S32100,,,20,68,,253.0,"Chemical Resistance of REMANIT Stainless Steels, Thyssen Edelstahlwerke AG, March 1989",,D
Antimony Chloride,Stainless steels,Austenitic,347,D (Poor),D (Poor),,S34700,,,20,68,,253.0,"Chemical Resistance of REMANIT Stainless Steels, Thyssen Edelstahlwerke AG, March 1989",,D
Antimony Chloride,Stainless steels,Austenitic,304L ,D (Poor),D (Poor),,S30403,,,20,68,,253.0,"Chemical Resistance of REMANIT Stainless Steels, Thyssen Edelstahlwerke AG, March 1989",,D
Antimony Chloride,Stainless steels,Austenitic,304LN ,D (Poor),D (Poor),,S30453,,,20,68,,253.0,"Chemical Resistance of REMANIT Stainless Steels, Thyssen Edelstahlwerke AG, March 1989",,D
Antimony Chloride,Stainless steels,Austenitic,316F ,D (Poor),D (Poor),,S31620,,,20,68,,253.0,"Chemical Resistance of REMANIT Stainless Steels, Thyssen Edelstahlwerke AG, March 1989",,D
Antimony Chloride,Stainless steels,Austenitic,316L ,D (Poor),D (Poor),,S31603,,,20,68,,253.0,"Chemical Resistance of REMANIT Stainless Steels, Thyssen Edelstahlwerke AG, March 1989",,D
Antimony Chloride,Stainless steels,Austenitic,316LN ,D (Poor),D (Poor),,S31653,,,20,68,,253.0,"Chemical Resistance of REMANIT Stainless Steels, Thyssen Edelstahlwerke AG, March 1989",,D
Antimony Chloride,Stainless steels,Austenitic,316Ti ,D (Poor),D (Poor),,S31635,,,20,68,,253.0,"Chemical Resistance of REMANIT Stainless Steels, Thyssen Edelstahlwerke AG, March 1989",,D
Antimony Chloride,Stainless steels,Austenitic,317L ,D (Poor),D (Poor),,S31703,,,20,68,,253.0,"Chemical Resistance of REMANIT Stainless Steels, Thyssen Edelstahlwerke AG, March 1989",,D
Antimony Chloride,Stainless steels,Austenitic,317LN ,D (Poor),D (Poor),,S31725,,,20,68,,253.0,"Chemical Resistance of REMANIT Stainless Steels, Thyssen Edelstahlwerke AG, March 1989",,D
Antimony Chloride,Stainless steels,Duplex,329,D (Poor),D (Poor),,S32900,,,20,68,,253.0,"Chemical Resistance of REMANIT Stainless Steels, Thyssen Edelstahlwerke AG, March 1989",,D
Antimony Chloride,Stainless steels,Duplex,F51 ,D (Poor),D (Poor),,S31803,,,20,68,,253.0,"Chemical Resistance of REMANIT Stainless Steels, Thyssen Edelstahlwerke AG, March 1989",,D
Antimony Chloride,Stainless steels,Ferritic,405,D (Poor),D (Poor),,S40500,,,20,68,,253.0,"Chemical Resistance of REMANIT Stainless Steels, Thyssen Edelstahlwerke AG, March 1989",,D
Antimony Chloride,Stainless steels,Ferritic,409,D (Poor),D (Poor),,S40900,,,20,68,,253.0,"Chemical Resistance of REMANIT Stainless Steels, Thyssen Edelstahlwerke AG, March 1989",,D
Antimony Chloride,Stainless steels,Ferritic,430,D (Poor),D (Poor),,S43000,,,20,68,,253.0,"Chemical Resistance of REMANIT Stainless Steels, Thyssen Edelstahlwerke AG, March 1989",,D
Antimony Chloride,Stainless steels,Ferritic,434,D (Poor),D (Poor),,S43400,,,20,68,,253.0,"Chemical Resistance of REMANIT Stainless Steels, Thyssen Edelstahlwerke AG, March 1989",,D
Antimony Chloride,Stainless steels,Martensitic,403,D (Poor),D (Poor),,S40300,,,20,68,,253.0,"Chemical Resistance of REMANIT Stainless Steels, Thyssen Edelstahlwerke AG, March 1989",,D
Antimony Chloride,Stainless steels,Martensitic,410,D (Poor),D (Poor),,S41000,,,20,68,,253.0,"Chemical Resistance of REMANIT Stainless Steels, Thyssen Edelstahlwerke AG, March 1989",,D
Antimony Chloride,Stainless steels,Martensitic,416,D (Poor),D (Poor),,S41600,,,20,68,,253.0,"Chemical Resistance of REMANIT Stainless Steels, Thyssen Edelstahlwerke AG, March 1989",,D
Sulfuric Acid,Nickel and alloys,Nickel,Nickel 200,0.3,12,,N02200,"Unaerated Velocity, none",10,77,170,,44.0,"Inco Alloys International, 1979",0.3,
Antimony Chloride,Stainless steels,Martensitic,420,D (Poor),D (Poor),,S42000,,,20,68,,253.0,"Chemical Resistance of REMANIT Stainless Steels, Thyssen Edelstahlwerke AG, March 1989",,D
Aqua Regia,Miscellaneous,Noble metals,Gold ,D (Poor),D (Poor),,P00016,,,Room,Room,,8.0,"Metals Handbook, Ninth Edition, Vol 13, Corrosion, ASM International, Metals Park, OH, 1987, p 798",,D
Aqua Regia,Miscellaneous,Noble metals,Iridium ,A (Resistant),A (Resistant),,,,,Room-boiling,Room-boiling,,29.0,"Metals Handbook, Ninth Edition, Vol 13, Corrosion, ASM International, Metals Park, OH, 1987, p 805",,A
Aqua Regia,Miscellaneous,Noble metals,Osmium ,D (Poor),D (Poor),,,,,Boiling,Boiling,,17.0,"Metals Handbook, Ninth Edition, Vol 13, Corrosion, ASM International, Metals Park, OH, 1987, p 804",,D
Aqua Regia,Miscellaneous,Noble metals,Palladium ,D (Poor),D (Poor),,P03980,,,Room,Room,,17.0,"Metals Handbook, Ninth Edition, Vol 13, Corrosion, ASM International, Metals Park, OH, 1987, p 804",,D
Aqua Regia,Miscellaneous,Noble metals,Rhodium ,A (Resistant),A (Resistant),,P05990,,,Boiling,Boiling,,29.0,"Metals Handbook, Ninth Edition, Vol 13, Corrosion, ASM International, Metals Park, OH, 1987, p 805",,A
Aqua Regia,Miscellaneous,Noble metals,Ruthenium ,A (Resistant),A (Resistant),,,,,100,212,,18.0,"Metals Handbook, Ninth Edition, Vol 13, Corrosion, ASM International, Metals Park, OH, 1987, p 806",,A
Aqua Regia,Miscellaneous,Noble metals,Silver ,D (Poor),D (Poor),,P07010,Attack will occur whenever silver chloride film is ruptured,,Room,Room,,4.0,"Metals Handbook, Ninth Edition, Vol 13, Corrosion, ASM International, Metals Park, OH, 1987, p 795",,D
Aqua Regia,Miscellaneous,Noble metals,Silver ,,,,P07010,Potential dissolution. Attack will accur whenever silver chloride film is ruptured,,Room,Room,,4.0,"Metals Handbook, Ninth Edition, Vol 13, Corrosion, ASM International, Metals Park, OH, 1987, p 795",,
Aqua Regia,Miscellaneous,Tin and alloys,Tin ,D (Poor),D (Poor),,,,,20,68,,94.0,"H. Leidheiser, Jr., The Corrosion of Copper, Tin and Their Alloys, John Wiley & Sons, New York, 1971, p 287-290",,D
Aqua Regia,Miscellaneous,Tin and alloys,Tin ,D (Poor),D (Poor),,,,,60,140,,94.0,"H. Leidheiser, Jr., The Corrosion of Copper, Tin and Their Alloys, John Wiley & Sons, New York, 1971, p 287-290",,D
Aqua Regia,Miscellaneous,Tin and alloys,Tin ,D (Poor),D (Poor),,,,,100,212,,94.0,"H. Leidheiser, Jr., The Corrosion of Copper, Tin and Their Alloys, John Wiley & Sons, New York, 1971, p 287-290",,D
Aqua Regia,Refractory metals and alloys,Tantalum and alloys,Tantalum ,A (Resistant),A (Resistant),,R05210,,,25,78,,42.0,"P.A. Schweitzer, Tantalum, in Corrosion and Corrosion Protection Handbook, P.A. Schweitzer, Ed., Marcel Dekker, New York, 1983, p 182-183",,A
Aqua Regia,Refractory metals and alloys,Titanium and alloys,"Ti-3Al-2.5V, grade 9 ",1.27,51,,,,,Boiling,Boiling,,91.0,"Titanium, Teledyne Wah Chang Albany, 1988",1.27,
Aqua Regia,Refractory metals and alloys,Titanium and alloys,"Ti-3Al-2.5V, grade 9 ",0.01,0.6,,,,,Room,Room,,91.0,"Titanium, Teledyne Wah Chang Albany, 1988",0.01,
Aqua Regia,Refractory metals and alloys,Titanium and alloys,Titanium ,A (Resistant),A (Resistant),,,,,Room,Room,,90.0,"N.D. Tomashov and P.M. Altovskii, Corrosion and Protection of Titanium, Government Scientific-Technical Publication of Machine-Building Literature (Russian translation), 1963; L.C. Covington and R.W. Schultz, Corrosion of Resistance of Titanium, TIMET Cor",,A
Aqua Regia,Refractory metals and alloys,Titanium and alloys,Titanium ,0.86,34.4,,,,,80,176,,90.0,"N.D. Tomashov and P.M. Altovskii, Corrosion and Protection of Titanium, Government Scientific-Technical Publication of Machine-Building Literature (Russian translation), 1963; L.C. Covington and R.W. Schultz, Corrosion of Resistance of Titanium, TIMET Cor",0.86,
Aqua Regia,Refractory metals and alloys,Titanium and alloys,Titanium ,1.12,44.8,,,,,Boiling,Boiling,,90.0,"N.D. Tomashov and P.M. Altovskii, Corrosion and Protection of Titanium, Government Scientific-Technical Publication of Machine-Building Literature (Russian translation), 1963; L.C. Covington and R.W. Schultz, Corrosion of Resistance of Titanium, TIMET Cor",1.12,
Aqua Regia,Refractory metals and alloys,Titanium and alloys,Titanium ,1.1,44,,,,,Boiling,Boiling,,91.0,"Titanium, Teledyne Wah Chang Albany, 1988",1.1,
Aqua Regia,Refractory metals and alloys,Titanium and alloys,Titanium ,A (Resistant),A (Resistant),,,,,Room,Room,,91.0,"Titanium, Teledyne Wah Chang Albany, 1988",,A
Aqua Regia,Refractory metals and alloys,Titanium and alloys,"Titanium, grade 12 ",0.61,24.4,,R53400,,,Boiling,Boiling,,33.0,"R.W. Schultz and J.S. Grauman, Fundamental Corrosion Characterization of High-Strength Titanium Alloys, in Industrial Applications of Titanium and Zirconium: Fourth Volume, STP 917, ASTM, Philadelphia, 1986, p 130-143; L.C. Covington and R.W. Schultz, Cor",0.61,
Aqua Regia,Refractory metals and alloys,Titanium and alloys,"Titanium, grade 7 ",0.12,44.8,,R52400,,,Boiling,Boiling,,33.0,"R.W. Schultz and J.S. Grauman, Fundamental Corrosion Characterization of High-Strength Titanium Alloys, in Industrial Applications of Titanium and Zirconium: Fourth Volume, STP 917, ASTM, Philadelphia, 1986, p 130-143; L.C. Covington and R.W. Schultz, Cor",0.12,
Aqua Regia,Refractory metals and alloys,Titanium and alloys,"Titanium, grade 9 ",1.29,51.6,,,,,Boiling,Boiling,,33.0,"R.W. Schultz and J.S. Grauman, Fundamental Corrosion Characterization of High-Strength Titanium Alloys, in Industrial Applications of Titanium and Zirconium: Fourth Volume, STP 917, ASTM, Philadelphia, 1986, p 130-143; L.C. Covington and R.W. Schultz, Cor",1.29,
Aqua Regia,Refractory metals and alloys,Titanium and alloys,"Titanium, grade 9 ",0.015,0.6,,,,,25,75,,33.0,"R.W. Schultz and J.S. Grauman, Fundamental Corrosion Characterization of High-Strength Titanium Alloys, in Industrial Applications of Titanium and Zirconium: Fourth Volume, STP 917, ASTM, Philadelphia, 1986, p 130-143; L.C. Covington and R.W. Schultz, Cor",0.015,
Aqua Regia,Refractory metals and alloys,Zirconium and alloys,Zirconium ,D (Poor),D (Poor),,R60701,,,Room,Room,,36.0,"Corrosion and Corrosion Protection Handbook, P. Schweitzer, Ed., Marcel Dekker, New York, 1983, p 204",,D
Aqua Regia,Refractory metals and alloys,Zirconium and alloys,Zirconium ,1.3 min ,50 min ,,R60702,3 parts HCl/1 part HNO3,3:01,Room,Room,,15.0,"Metals Handbook, Ninth Edition, Vol 13, Corrosion, ASM International, Metals Park, OH, 1987, p 711-715",1.3,
Aqua Regia,Stainless steels,Austenitic,301,D (Poor),D (Poor),Pitting,S30100,,,20,68,,253.0,"Chemical Resistance of REMANIT Stainless Steels, Thyssen Edelstahlwerke AG, March 1989",,D
Aqua Regia,Stainless steels,Austenitic,302,D (Poor),D (Poor),Pitting,S30200,,,20,68,,253.0,"Chemical Resistance of REMANIT Stainless Steels, Thyssen Edelstahlwerke AG, March 1989",,D
Aqua Regia,Stainless steels,Austenitic,303,D (Poor),D (Poor),Pitting,S30300,,,20,68,,253.0,"Chemical Resistance of REMANIT Stainless Steels, Thyssen Edelstahlwerke AG, March 1989",,D
Aqua Regia,Stainless steels,Austenitic,303,D (Poor),D (Poor),Pitting,S30300,,,20,68,,253.0,"Chemical Resistance of REMANIT Stainless Steels, Thyssen Edelstahlwerke AG, March 1989",,D
Aqua Regia,Stainless steels,Austenitic,304,D (Poor),D (Poor),Pitting,S30400,,,20,68,,253.0,"Chemical Resistance of REMANIT Stainless Steels, Thyssen Edelstahlwerke AG, March 1989",,D
Aqua Regia,Stainless steels,Austenitic,316,D (Poor),D (Poor),Pitting,S31600,,,20,68,,253.0,"Chemical Resistance of REMANIT Stainless Steels, Thyssen Edelstahlwerke AG, March 1989",,D
Aqua Regia,Stainless steels,Austenitic,321,D (Poor),D (Poor),Pitting,S32100,,,20,68,,253.0,"Chemical Resistance of REMANIT Stainless Steels, Thyssen Edelstahlwerke AG, March 1989",,D
Aqua Regia,Stainless steels,Austenitic,347,D (Poor),D (Poor),Pitting,S34700,,,20,68,,253.0,"Chemical Resistance of REMANIT Stainless Steels, Thyssen Edelstahlwerke AG, March 1989",,D
Aqua Regia,Stainless steels,Austenitic,304L ,D (Poor),D (Poor),Pitting,S30403,,,20,68,,253.0,"Chemical Resistance of REMANIT Stainless Steels, Thyssen Edelstahlwerke AG, March 1989",,D
Aqua Regia,Stainless steels,Austenitic,304LN ,D (Poor),D (Poor),Pitting,S30453,,,20,68,,253.0,"Chemical Resistance of REMANIT Stainless Steels, Thyssen Edelstahlwerke AG, March 1989",,D
Aqua Regia,Stainless steels,Austenitic,316F ,D (Poor),D (Poor),Pitting,S31620,,,20,68,,253.0,"Chemical Resistance of REMANIT Stainless Steels, Thyssen Edelstahlwerke AG, March 1989",,D
Aqua Regia,Stainless steels,Austenitic,316L ,D (Poor),D (Poor),Pitting,S31603,,,20,68,,253.0,"Chemical Resistance of REMANIT Stainless Steels, Thyssen Edelstahlwerke AG, March 1989",,D
Aqua Regia,Stainless steels,Austenitic,316LN ,D (Poor),D (Poor),Pitting,S31653,,,20,68,,253.0,"Chemical Resistance of REMANIT Stainless Steels, Thyssen Edelstahlwerke AG, March 1989",,D
Aqua Regia,Stainless steels,Austenitic,316Ti ,D (Poor),D (Poor),Pitting,S31635,,,20,68,,253.0,"Chemical Resistance of REMANIT Stainless Steels, Thyssen Edelstahlwerke AG, March 1989",,D
Aqua Regia,Stainless steels,Austenitic,317L ,D (Poor),D (Poor),Pitting,S31703,,,20,68,,253.0,"Chemical Resistance of REMANIT Stainless Steels, Thyssen Edelstahlwerke AG, March 1989",,D
Aqua Regia,Stainless steels,Austenitic,317LN ,D (Poor),D (Poor),Pitting,S31725,,,20,68,,253.0,"Chemical Resistance of REMANIT Stainless Steels, Thyssen Edelstahlwerke AG, March 1989",,D
Aqua Regia,Stainless steels,Duplex,329,D (Poor),D (Poor),Pitting,S32900,,,20,68,,253.0,"Chemical Resistance of REMANIT Stainless Steels, Thyssen Edelstahlwerke AG, March 1989",,D
Aqua Regia,Stainless steels,Duplex,F51 ,D (Poor),D (Poor),Pitting,S31803,,,20,68,,253.0,"Chemical Resistance of REMANIT Stainless Steels, Thyssen Edelstahlwerke AG, March 1989",,D
Aqua Regia,Stainless steels,Ferritic,405,D (Poor),D (Poor),Pitting,S40500,,,20,68,,253.0,"Chemical Resistance of REMANIT Stainless Steels, Thyssen Edelstahlwerke AG, March 1989",,D
Aqua Regia,Stainless steels,Ferritic,409,D (Poor),D (Poor),Pitting,S40900,,,20,68,,253.0,"Chemical Resistance of REMANIT Stainless Steels, Thyssen Edelstahlwerke AG, March 1989",,D
Aqua Regia,Stainless steels,Ferritic,430,D (Poor),D (Poor),Pitting,S43000,,,20,68,,253.0,"Chemical Resistance of REMANIT Stainless Steels, Thyssen Edelstahlwerke AG, March 1989",,D
Aqua Regia,Stainless steels,Ferritic,434,D (Poor),D (Poor),Pitting,S43400,,,20,68,,253.0,"Chemical Resistance of REMANIT Stainless Steels, Thyssen Edelstahlwerke AG, March 1989",,D
Aqua Regia,Stainless steels,Martensitic,403,D (Poor),D (Poor),Pitting,S40300,,,20,68,,253.0,"Chemical Resistance of REMANIT Stainless Steels, Thyssen Edelstahlwerke AG, March 1989",,D
Aqua Regia,Stainless steels,Martensitic,410,D (Poor),D (Poor),Pitting,S41000,,,20,68,,253.0,"Chemical Resistance of REMANIT Stainless Steels, Thyssen Edelstahlwerke AG, March 1989",,D
Aqua Regia,Stainless steels,Martensitic,416,D (Poor),D (Poor),Pitting,S41600,,,20,68,,253.0,"Chemical Resistance of REMANIT Stainless Steels, Thyssen Edelstahlwerke AG, March 1989",,D
Aqua Regia,Stainless steels,Martensitic,420,D (Poor),D (Poor),Pitting,S42000,,,20,68,,253.0,"Chemical Resistance of REMANIT Stainless Steels, Thyssen Edelstahlwerke AG, March 1989",,D
Arsenic Acid,Stainless steels,Austenitic,301,A (Resistant),A (Resistant),,S30100,,,,,,253.0,"Chemical Resistance of REMANIT Stainless Steels, Thyssen Edelstahlwerke AG, March 1989",,A
Arsenic Acid,Stainless steels,Austenitic,302,A (Resistant),A (Resistant),,S30200,,,,,,253.0,"Chemical Resistance of REMANIT Stainless Steels, Thyssen Edelstahlwerke AG, March 1989",,A
Arsenic Acid,Stainless steels,Austenitic,303,A (Resistant),A (Resistant),,S30300,,,,,,253.0,"Chemical Resistance of REMANIT Stainless Steels, Thyssen Edelstahlwerke AG, March 1989",,A
Arsenic Acid,Stainless steels,Austenitic,303,A (Resistant),A (Resistant),,S30300,,,,,,253.0,"Chemical Resistance of REMANIT Stainless Steels, Thyssen Edelstahlwerke AG, March 1989",,A
Arsenic Acid,Stainless steels,Austenitic,304,A (Resistant),A (Resistant),,S30400,,,,,,253.0,"Chemical Resistance of REMANIT Stainless Steels, Thyssen Edelstahlwerke AG, March 1989",,A
Arsenic Acid,Stainless steels,Austenitic,316,A (Resistant),A (Resistant),,S31600,,,,,,253.0,"Chemical Resistance of REMANIT Stainless Steels, Thyssen Edelstahlwerke AG, March 1989",,A
Arsenic Acid,Stainless steels,Austenitic,321,A (Resistant),A (Resistant),,S32100,,,,,,253.0,"Chemical Resistance of REMANIT Stainless Steels, Thyssen Edelstahlwerke AG, March 1989",,A
Arsenic Acid,Stainless steels,Austenitic,347,A (Resistant),A (Resistant),,S34700,,,,,,253.0,"Chemical Resistance of REMANIT Stainless Steels, Thyssen Edelstahlwerke AG, March 1989",,A
Arsenic Acid,Stainless steels,Austenitic,304L ,A (Resistant),A (Resistant),,S30403,,,,,,253.0,"Chemical Resistance of REMANIT Stainless Steels, Thyssen Edelstahlwerke AG, March 1989",,A
Arsenic Acid,Stainless steels,Austenitic,304LN ,A (Resistant),A (Resistant),,S30453,,,,,,253.0,"Chemical Resistance of REMANIT Stainless Steels, Thyssen Edelstahlwerke AG, March 1989",,A
Arsenic Acid,Stainless steels,Austenitic,316F ,A (Resistant),A (Resistant),,S31620,,,,,,253.0,"Chemical Resistance of REMANIT Stainless Steels, Thyssen Edelstahlwerke AG, March 1989",,A
Arsenic Acid,Stainless steels,Austenitic,316L ,A (Resistant),A (Resistant),,S31603,,,,,,253.0,"Chemical Resistance of REMANIT Stainless Steels, Thyssen Edelstahlwerke AG, March 1989",,A
Arsenic Acid,Stainless steels,Austenitic,316LN ,A (Resistant),A (Resistant),,S31653,,,,,,253.0,"Chemical Resistance of REMANIT Stainless Steels, Thyssen Edelstahlwerke AG, March 1989",,A
Arsenic Acid,Stainless steels,Austenitic,316Ti ,A (Resistant),A (Resistant),,S31635,,,,,,253.0,"Chemical Resistance of REMANIT Stainless Steels, Thyssen Edelstahlwerke AG, March 1989",,A
Arsenic Acid,Stainless steels,Austenitic,317L ,A (Resistant),A (Resistant),,S31703,,,,,,253.0,"Chemical Resistance of REMANIT Stainless Steels, Thyssen Edelstahlwerke AG, March 1989",,A
Arsenic Acid,Stainless steels,Austenitic,317LN ,A (Resistant),A (Resistant),,S31725,,,,,,253.0,"Chemical Resistance of REMANIT Stainless Steels, Thyssen Edelstahlwerke AG, March 1989",,A
Arsenic Acid,Stainless steels,Duplex,329,A (Resistant),A (Resistant),,S32900,,,,,,253.0,"Chemical Resistance of REMANIT Stainless Steels, Thyssen Edelstahlwerke AG, March 1989",,A
Arsenic Acid,Stainless steels,Duplex,F51 ,A (Resistant),A (Resistant),,S31803,,,,,,253.0,"Chemical Resistance of REMANIT Stainless Steels, Thyssen Edelstahlwerke AG, March 1989",,A
Arsenic Acid,Stainless steels,Ferritic,405,A (Resistant),A (Resistant),,S40500,,,,,,253.0,"Chemical Resistance of REMANIT Stainless Steels, Thyssen Edelstahlwerke AG, March 1989",,A
Arsenic Acid,Stainless steels,Ferritic,409,A (Resistant),A (Resistant),,S40900,,,,,,253.0,"Chemical Resistance of REMANIT Stainless Steels, Thyssen Edelstahlwerke AG, March 1989",,A
Arsenic Acid,Stainless steels,Ferritic,430,A (Resistant),A (Resistant),,S43000,,,,,,253.0,"Chemical Resistance of REMANIT Stainless Steels, Thyssen Edelstahlwerke AG, March 1989",,A
Arsenic Acid,Stainless steels,Ferritic,434,A (Resistant),A (Resistant),,S43400,,,,,,253.0,"Chemical Resistance of REMANIT Stainless Steels, Thyssen Edelstahlwerke AG, March 1989",,A
Arsenic Acid,Stainless steels,Martensitic,403,A (Resistant),A (Resistant),,S40300,,,,,,253.0,"Chemical Resistance of REMANIT Stainless Steels, Thyssen Edelstahlwerke AG, March 1989",,A
Arsenic Acid,Stainless steels,Martensitic,410,A (Resistant),A (Resistant),,S41000,,,,,,253.0,"Chemical Resistance of REMANIT Stainless Steels, Thyssen Edelstahlwerke AG, March 1989",,A
Arsenic Acid,Stainless steels,Martensitic,416,A (Resistant),A (Resistant),,S41600,,,,,,253.0,"Chemical Resistance of REMANIT Stainless Steels, Thyssen Edelstahlwerke AG, March 1989",,A
Arsenic Acid,Stainless steels,Martensitic,420,A (Resistant),A (Resistant),,S42000,,,,,,253.0,"Chemical Resistance of REMANIT Stainless Steels, Thyssen Edelstahlwerke AG, March 1989",,A
Atmospheric Environments,Aluminum and alloys,99.0% min Al,1100-H14 ,0.0003,0.014,Maximum depth of attack 0.07 mm (2.6 mils). Average depth of attack 0.029 mm (1.1 mils). Loss of tensile strength 0%,A91100,"Average values for Point Judith, RI (marine) and New Kensington, PA (industrial)",,,,7 yr,127.0,"F.L. McGeary, E.T. Englehart, and P.J. Ging, Weathering of Aluminum, Mater. Protec., Vol 6 (No. 6), 1967, p 33; as cited in Metals Handbook, Ninth Edition, Vol 13, Corrosion, ASM International, Metals Park, OH, 1987, p 599",0.0003,
Atmospheric Environments,Aluminum and alloys,99.0% min Al,1135-H14 ,0.0003,0.013,Maximum depth of attack 0.08 mm (3.3 mils). Average depth of attack 0.037 mm (1.5 mils). Loss of tensile strength 0.4%,A91135,"Average values for Point Judith, RI (marine) and New Kensington, PA (industrial)",,,,7 yr,127.0,"F.L. McGeary, E.T. Englehart, and P.J. Ging, Weathering of Aluminum, Mater. Protec., Vol 6 (No. 6), 1967, p 33; as cited in Metals Handbook, Ninth Edition, Vol 13, Corrosion, ASM International, Metals Park, OH, 1987, p 599",0.0003,
Atmospheric Environments,Aluminum and alloys,99.0% min Al,1188-H14 ,0.0003,0.01,Maximum depth of attack 0.121 mm (4.8 mils). Average depth of attack 0.046 mm (1.8 mils). Loss of tensile strength 0%,A91188,"Average values for Point Judith, RI (marine) and New Kensington, PA (industrial)",,,,7 yr,127.0,"F.L. McGeary, E.T. Englehart, and P.J. Ging, Weathering of Aluminum, Mater. Protec., Vol 6 (No. 6), 1967, p 33; as cited in Metals Handbook, Ninth Edition, Vol 13, Corrosion, ASM International, Metals Park, OH, 1987, p 599",0.0003,
Atmospheric Environments,Aluminum and alloys,99.0% min Al,1199-H18 ,0.0002,0.008,Maximum depth of attack 0.096 mm (3.8 mils). Average depth of attack 0.057 mm (2.2 mils). Loss of tensile strength 3.9%,A91199,"Average values for Point Judith, RI (marine) and New Kensington, PA (industrial)",,,,7 yr,127.0,"F.L. McGeary, E.T. Englehart, and P.J. Ging, Weathering of Aluminum, Mater. Protec., Vol 6 (No. 6), 1967, p 33; as cited in Metals Handbook, Ninth Edition, Vol 13, Corrosion, ASM International, Metals Park, OH, 1987, p 599",0.0002,
Atmospheric Environments,Aluminum and alloys,Alclad alloys,Alclad 2014-T6 ,0.0004,0.014,Maximum depth of attack 0.043 mm (1.7 mils). Average depth of attack 0.028 mm (1.1 mils). Loss of tensile strength 0%,,"Average values for Point Judith, RI (marine) and New Kensington, PA (industrial)",,,,7 yr,127.0,"F.L. McGeary, E.T. Englehart, and P.J. Ging, Weathering of Aluminum, Mater. Protec., Vol 6 (No. 6), 1967, p 33; as cited in Metals Handbook, Ninth Edition, Vol 13, Corrosion, ASM International, Metals Park, OH, 1987, p 599",0.0004,
Atmospheric Environments,Aluminum and alloys,Alclad alloys,Alclad 2024-T3 ,0.0003,0.01,Maximum depth of attack 0.046 mm (1.8 mils). Average depth of attack 0.027 mm (1.1 mils). Loss of tensile strength 0%,,"Average values for Point Judith, RI (marine) and New Kensington, PA (industrial)",,,,7 yr,127.0,"F.L. McGeary, E.T. Englehart, and P.J. Ging, Weathering of Aluminum, Mater. Protec., Vol 6 (No. 6), 1967, p 33; as cited in Metals Handbook, Ninth Edition, Vol 13, Corrosion, ASM International, Metals Park, OH, 1987, p 599",0.0003,
Atmospheric Environments,Aluminum and alloys,Alclad alloys,Alclad 3003-H14  ,0.0003,0.014,Maximum depth of attack 0.128 mm (5.0 mils). Average depth of attack 0.117 mm (4.68 mils). Loss of tensile strength 0%,,"Average values for Point Judith, RI (marine) and New Kensington, PA (industrial)",,,,7 yr,127.0,"F.L. McGeary, E.T. Englehart, and P.J. Ging, Weathering of Aluminum, Mater. Protec., Vol 6 (No. 6), 1967, p 33; as cited in Metals Handbook, Ninth Edition, Vol 13, Corrosion, ASM International, Metals Park, OH, 1987, p 599",0.0003,
Atmospheric Environments,Aluminum and alloys,Alclad alloys,Alclad 5155-H34 ,0.0003,0.014,Maximum depth of attack 0.053 mm (2.1 mils). Average depth of attack 0.035 mm (1.4 mils). Loss of tensile strength 0%,,"Average values for Point Judith, RI (marine) and New Kensington, PA (industrial)",,,,7 yr,127.0,"F.L. McGeary, E.T. Englehart, and P.J. Ging, Weathering of Aluminum, Mater. Protec., Vol 6 (No. 6), 1967, p 33; as cited in Metals Handbook, Ninth Edition, Vol 13, Corrosion, ASM International, Metals Park, OH, 1987, p 599",0.0003,
Atmospheric Environments,Aluminum and alloys,Alclad alloys,Alclad 6061-T6 ,0.0004,0.014,Maximum depth of attack 0.098 mm (3.9 mils). Average depth of attack 0.025 mm (1.0 mils). Loss of tensile strength 0.7%,,"Average values for Point Judith, RI (marine) and New Kensington, PA (industrial)",,,,7 yr,127.0,"F.L. McGeary, E.T. Englehart, and P.J. Ging, Weathering of Aluminum, Mater. Protec., Vol 6 (No. 6), 1967, p 33; as cited in Metals Handbook, Ninth Edition, Vol 13, Corrosion, ASM International, Metals Park, OH, 1987, p 599",0.0004,
Atmospheric Environments,Aluminum and alloys,Alclad alloys,Alclad 7075-T6 ,0.0005,0.02,Maximum depth of attack 0.053 mm (2.1 mils). Average depth of attack 0.041 mm (1.6 mils). Loss of tensile strength 0.1%,,"Average values for Point Judith, RI (marine) and New Kensington, PA (industrial)",,,,7 yr,127.0,"F.L. McGeary, E.T. Englehart, and P.J. Ging, Weathering of Aluminum, Mater. Protec., Vol 6 (No. 6), 1967, p 33; as cited in Metals Handbook, Ninth Edition, Vol 13, Corrosion, ASM International, Metals Park, OH, 1987, p 599",0.0005,
Atmospheric Environments,Aluminum and alloys,Alclad alloys,Alclad 7079-T6 ,0.0003,0.013,Maximum depth of attack 0.072 mm (2.8 mils). Average depth of attack 0.036 mm (1.4 mils). Loss of tensile strength 0%,,"Average values for Point Judith, RI (marine) and New Kensington, PA (industrial)",,,,7 yr,127.0,"F.L. McGeary, E.T. Englehart, and P.J. Ging, Weathering of Aluminum, Mater. Protec., Vol 6 (No. 6), 1967, p 33; as cited in Metals Handbook, Ninth Edition, Vol 13, Corrosion, ASM International, Metals Park, OH, 1987, p 599",0.0003,
Atmospheric Environments,Aluminum and alloys,Aluminum-copper,2014-T6 ,0.0006,0.025,Maximum depth of attack 0.077 mm (3.0 mils). Average depth of attack 0.050 mm (2.0 mils). Loss of tensile strength 1.7%,A92014,"Average values for Point Judith, RI (marine) and New Kensington, PA (industrial)",,,,7 yr,127.0,"F.L. McGeary, E.T. Englehart, and P.J. Ging, Weathering of Aluminum, Mater. Protec., Vol 6 (No. 6), 1967, p 33; as cited in Metals Handbook, Ninth Edition, Vol 13, Corrosion, ASM International, Metals Park, OH, 1987, p 599",0.0006,
Atmospheric Environments,Copper and alloys,Brass,Cartridge brass ,0.0001,0.004,,C26000,"Dry rural (Phoenix, AZ)",,,,20 yr,25.0,"F. King and C.D. Litke, unpublished research, 1985; also Metals Handbook, Ninth Edition, Vol 13, Corrosion, ASM International, Metals Park, OH, 1987, p 621",0.0001,
Atmospheric Environments,Aluminum and alloys,Aluminum-copper,2024-T3 ,0.001,0.04,Maximum depth of attack 0.076 mm (3.0 mils). Average depth of attack 0.067 mm (2.6 mils). Loss of tensile strength 2.0%,A92024,"Average values for Point Judith, RI (marine) and New Kensington, PA (industrial)",,,,7 yr,127.0,"F.L. McGeary, E.T. Englehart, and P.J. Ging, Weathering of Aluminum, Mater. Protec., Vol 6 (No. 6), 1967, p 33; as cited in Metals Handbook, Ninth Edition, Vol 13, Corrosion, ASM International, Metals Park, OH, 1987, p 599",0.001,
Atmospheric Environments,Aluminum and alloys,Aluminum-copper,2024-T3 ,0.002,0.08,,A92024,"Industrial; at Madison, IL, 1.5% change in tensile strength",,,,,14.0,"Metals Handbook, Ninth Edition, Vol 2, Properties and Selection: Nonferrous Alloys and Pure Metals, American Society for Metals, Metals Park, OH, 1979, p 599",0.002,
Atmospheric Environments,Aluminum and alloys,Aluminum-copper,2024-T3 ,0.002,0.06,,A92024,"Marine; at Kure Beach, NC, 2.5% change in tensile strength",,,,,14.0,"Metals Handbook, Ninth Edition, Vol 2, Properties and Selection: Nonferrous Alloys and Pure Metals, American Society for Metals, Metals Park, OH, 1979, p 599",0.002,
Atmospheric Environments,Aluminum and alloys,Aluminum-copper,2024-T3 ,0.0001,0.005,,A92024,"Rural; near Midland, MI, 0.4% change in tensile strength",,,,,14.0,"Metals Handbook, Ninth Edition, Vol 2, Properties and Selection: Nonferrous Alloys and Pure Metals, American Society for Metals, Metals Park, OH, 1979, p 599",0.0001,
Atmospheric Environments,Aluminum and alloys,Aluminum-copper,2024-T81 ,0.0007,0.029,Maximum depth of attack 0.097 mm (3.8 mils). Average depth of attack 0.076 mm (3.0 mils). Loss of tensile strength 6.0%,A92024,"Average values for Point Judith, RI (marine) and New Kensington, PA (industrial)",,,,7 yr,127.0,"F.L. McGeary, E.T. Englehart, and P.J. Ging, Weathering of Aluminum, Mater. Protec., Vol 6 (No. 6), 1967, p 33; as cited in Metals Handbook, Ninth Edition, Vol 13, Corrosion, ASM International, Metals Park, OH, 1987, p 599",0.0007,
Atmospheric Environments,Aluminum and alloys,Aluminum-copper,2024-T86 ,0.0008,0.032,Maximum depth of attack 0.077 mm (3.0 mils). Average depth of attack 0.058 mm (2.3 mils). Loss of tensile strength 6.2%,A92024,"Average values for Point Judith, RI (marine) and New Kensington, PA (industrial)",,,,7 yr,127.0,"F.L. McGeary, E.T. Englehart, and P.J. Ging, Weathering of Aluminum, Mater. Protec., Vol 6 (No. 6), 1967, p 33; as cited in Metals Handbook, Ninth Edition, Vol 13, Corrosion, ASM International, Metals Park, OH, 1987, p 599",0.0008,
Atmospheric Environments,Aluminum and alloys,Aluminum-magnesium,5005-H34 ,0.0004,0.015,Maximum depth of attack 0.076 mm (3.0 mils). Average depth of attack 0.027 mm (1.1 mils). Loss of tensile strength 0.9%,A95005,"Average values for Point Judith, RI (marine) and New Kensington, PA (industrial)",,,,7 yr,127.0,"F.L. McGeary, E.T. Englehart, and P.J. Ging, Weathering of Aluminum, Mater. Protec., Vol 6 (No. 6), 1967, p 33; as cited in Metals Handbook, Ninth Edition, Vol 13, Corrosion, ASM International, Metals Park, OH, 1987, p 599",0.0004,
Atmospheric Environments,Aluminum and alloys,Aluminum-magnesium,5050-H34 ,0.0003,0.014,Maximum depth of attack 0.107 mm (4.2 mils). Average depth of attack 0.058 mm (2.3 mils). Loss of tensile strength 0.5%,A95050,"Average values for Point Judith, RI (marine) and New Kensington, PA (industrial)",,,,7 yr,127.0,"F.L. McGeary, E.T. Englehart, and P.J. Ging, Weathering of Aluminum, Mater. Protec., Vol 6 (No. 6), 1967, p 33; as cited in Metals Handbook, Ninth Edition, Vol 13, Corrosion, ASM International, Metals Park, OH, 1987, p 599",0.0003,
Atmospheric Environments,Aluminum and alloys,Aluminum-magnesium,5052-H34 ,0.0004,0.014,Maximum depth of attack 0.062 mm (2.4 mils). Average depth of attack 0.043 mm (1.7 mils). Loss of tensile strength 0.8%,A95052,"Average values for Point Judith, RI (marine) and New Kensington, PA (industrial)",,,,7 yr,127.0,"F.L. McGeary, E.T. Englehart, and P.J. Ging, Weathering of Aluminum, Mater. Protec., Vol 6 (No. 6), 1967, p 33; as cited in Metals Handbook, Ninth Edition, Vol 13, Corrosion, ASM International, Metals Park, OH, 1987, p 599",0.0004,
Atmospheric Environments,Aluminum and alloys,Aluminum-magnesium,5083-H34 ,0.0004,0.015,Maximum depth of attack 0.088 mm (3.5 mils). Average depth of attack 0.056 mm (2.2 mils). Loss of tensile strength2.2%,A95083,"Average values for Point Judith, RI (marine) and New Kensington, PA (industrial)",,,,7 yr,127.0,"F.L. McGeary, E.T. Englehart, and P.J. Ging, Weathering of Aluminum, Mater. Protec., Vol 6 (No. 6), 1967, p 33; as cited in Metals Handbook, Ninth Edition, Vol 13, Corrosion, ASM International, Metals Park, OH, 1987, p 599",0.0004,
Atmospheric Environments,Aluminum and alloys,Aluminum-magnesium,5083-O ,0.0005,0.019,Maximum depth of attack 0.102 mm (4.0 mils). Average depth of attack 0.052 mm (2.0 mils). Loss of tensile strength 1.8%,A95083,"Average values for Point Judith, RI (marine) and New Kensington, PA (industrial)",,,,7 yr,127.0,"F.L. McGeary, E.T. Englehart, and P.J. Ging, Weathering of Aluminum, Mater. Protec., Vol 6 (No. 6), 1967, p 33; as cited in Metals Handbook, Ninth Edition, Vol 13, Corrosion, ASM International, Metals Park, OH, 1987, p 599",0.0005,
Atmospheric Environments,Aluminum and alloys,Aluminum-magnesium,5086-H34 ,0.0004,0.017,Maximum depth of attack 0.105 mm (4.1 mils). Average depth of attack 0.076 mm (3.0 mils). Loss of tensile strength 1.9%,A95086,"Average values for Point Judith, RI (marine) and New Kensington, PA (industrial)",,,,7 yr,127.0,"F.L. McGeary, E.T. Englehart, and P.J. Ging, Weathering of Aluminum, Mater. Protec., Vol 6 (No. 6), 1967, p 33; as cited in Metals Handbook, Ninth Edition, Vol 13, Corrosion, ASM International, Metals Park, OH, 1987, p 599",0.0004,
Atmospheric Environments,Aluminum and alloys,Aluminum-magnesium,5154-H34 ,0.0003,0.013,Maximum depth of attack 0.091 mm (3.6 mils). Average depth of attack 0.065 mm (2.6 mils). Loss of tensile strength 0.9%,A95154,"Average values for Point Judith, RI (marine) and New Kensington, PA (industrial)",,,,7 yr,127.0,"F.L. McGeary, E.T. Englehart, and P.J. Ging, Weathering of Aluminum, Mater. Protec., Vol 6 (No. 6), 1967, p 33; as cited in Metals Handbook, Ninth Edition, Vol 13, Corrosion, ASM International, Metals Park, OH, 1987, p 599",0.0003,
Atmospheric Environments,Copper and alloys,Tin brass,Naval brass ,A (Resistant),A (Resistant),,C46400,Marine,,,,,93.0,"H. Leidheiser, Jr., The Corrosion of Copper, Tin and Their Alloys, John Wiley & Sons, New York, 1971, p 90-96",,A
Atmospheric Environments,Aluminum and alloys,Aluminum-magnesium,5357-H34 ,0.0003,0.012,Maximum depth of attack 0.138 mm (5.4 mils). Average depth of attack 0.102 mm (4.0 mils). Loss of tensile strength 0.4%,A95357,"Average values for Point Judith, RI (marine) and New Kensington, PA (industrial)",,,,7 yr,127.0,"F.L. McGeary, E.T. Englehart, and P.J. Ging, Weathering of Aluminum, Mater. Protec., Vol 6 (No. 6), 1967, p 33; as cited in Metals Handbook, Ninth Edition, Vol 13, Corrosion, ASM International, Metals Park, OH, 1987, p 599",0.0003,
Atmospheric Environments,Aluminum and alloys,Aluminum-magnesium,5454-H34 ,0.0003,0.014,Maximum depth of attack 0.105 mm (4.1 mils). Average depth of attack 0.030 mm (1.2 mils). Loss of tensile strength 0.5%,A95454,"Average values for Point Judith, RI (marine) and New Kensington, PA (industrial)",,,,7 yr,127.0,"F.L. McGeary, E.T. Englehart, and P.J. Ging, Weathering of Aluminum, Mater. Protec., Vol 6 (No. 6), 1967, p 33; as cited in Metals Handbook, Ninth Edition, Vol 13, Corrosion, ASM International, Metals Park, OH, 1987, p 599",0.0003,
Atmospheric Environments,Aluminum and alloys,Aluminum-magnesium,5454-O ,0.0003,0.014,Maximum depth of attack 0.095 mm (3.7 mils). Average depth of attack 0.041 mm (1.6 mils). Loss of tensile strength 1.5%,A95454,"Average values for Point Judith, RI (marine) and New Kensington, PA (industrial)",,,,7 yr,127.0,"F.L. McGeary, E.T. Englehart, and P.J. Ging, Weathering of Aluminum, Mater. Protec., Vol 6 (No. 6), 1967, p 33; as cited in Metals Handbook, Ninth Edition, Vol 13, Corrosion, ASM International, Metals Park, OH, 1987, p 599",0.0003,
Atmospheric Environments,Aluminum and alloys,Aluminum-magnesium,5456-O ,0.0004,0.015,Maximum depth of attack 0.104 mm (4.1 mils). Average depth of attack 0.037 mm (1.5 mils). Loss of tensile strength 0.4%,A95456,"Average values for Point Judith, RI (marine) and New Kensington, PA (industrial)",,,,7 yr,127.0,"F.L. McGeary, E.T. Englehart, and P.J. Ging, Weathering of Aluminum, Mater. Protec., Vol 6 (No. 6), 1967, p 33; as cited in Metals Handbook, Ninth Edition, Vol 13, Corrosion, ASM International, Metals Park, OH, 1987, p 599",0.0004,
Atmospheric Environments,Aluminum and alloys,Aluminum-magnesium-silicon,6061-T4 ,0.0004,0.015,Maximum depth of attack 0.57 mm (2.2 mils). Average depth of attack 0.038 mm (1.5 mils). Loss of tensile strength 0.4%,A96061,"Average values for Point Judith, RI (marine) and New Kensington, PA (industrial)",,,,7 yr,127.0,"F.L. McGeary, E.T. Englehart, and P.J. Ging, Weathering of Aluminum, Mater. Protec., Vol 6 (No. 6), 1967, p 33; as cited in Metals Handbook, Ninth Edition, Vol 13, Corrosion, ASM International, Metals Park, OH, 1987, p 599",0.0004,
Atmospheric Environments,Aluminum and alloys,Aluminum-manganese,3003-H14 ,0.0003,0.012,Maximum depth of attack 0.086 mm (3.4 mils). Average depth of attack 0.052 mm (2.0 mils). Loss of tensile strength 1.1%,A93003,"Average values for Point Judith, RI (marine) and New Kensington, PA (industrial)",,,,7 yr,127.0,"F.L. McGeary, E.T. Englehart, and P.J. Ging, Weathering of Aluminum, Mater. Protec., Vol 6 (No. 6), 1967, p 33; as cited in Metals Handbook, Ninth Edition, Vol 13, Corrosion, ASM International, Metals Park, OH, 1987, p 599",0.0003,
Atmospheric Environments,Aluminum and alloys,Aluminum-manganese,3004-H34 ,0.0004,0.016,Maximum depth of attack 0.119 mm (4.7 mils). Average depth of attack 0.044 mm (1.7 mils). Loss of tensile strength 1.1%,A93004,"Average values for Point Judith, RI (marine) and New Kensington, PA (industrial)",,,,7 yr,127.0,"F.L. McGeary, E.T. Englehart, and P.J. Ging, Weathering of Aluminum, Mater. Protec., Vol 6 (No. 6), 1967, p 33; as cited in Metals Handbook, Ninth Edition, Vol 13, Corrosion, ASM International, Metals Park, OH, 1987, p 599",0.0004,
Atmospheric Environments,Aluminum and alloys,Aluminum-silicon,4043-H14 ,0.0003,0.013,Maximum depth of attack 0.105 mm (4.1 mils). Average depth of attack 0.034 mm (1.3 mils). Loss of tensile strength 2.8%,A94034,"Average values for Point Judith, RI (marine) and New Kensington, PA (industrial)",,,,7 yr,127.0,"F.L. McGeary, E.T. Englehart, and P.J. Ging, Weathering of Aluminum, Mater. Protec., Vol 6 (No. 6), 1967, p 33; as cited in Metals Handbook, Ninth Edition, Vol 13, Corrosion, ASM International, Metals Park, OH, 1987, p 599",0.0003,
