Repository: wfreinhart/matse219

# MATSE 219: Materials Informatics

Auto-generated from the private authoring repo (matse219-instructor). Do not edit here directly -- changes are overwritten on the next publish run.

## Lectures

- [Lecture01](https://colab.research.google.com/github/wfreinhart/matse219/blob/staging/notebooks/Lecture01.ipynb)
- [Lecture02](https://colab.research.google.com/github/wfreinhart/matse219/blob/staging/notebooks/Lecture02.ipynb)
- [Lecture03](https://colab.research.google.com/github/wfreinhart/matse219/blob/staging/notebooks/Lecture03.ipynb)
- [Lecture04](https://colab.research.google.com/github/wfreinhart/matse219/blob/staging/notebooks/Lecture04.ipynb)

File: datasets/corrosion.csv (part 16 of 142)
Environment,Material Group,Material Family,Material,Rate (mm/yr) or Rating,Rate (mils/yr) or Rating,Localized Attack,UNS,Condition/Comment,Concentration (Vol %),Temperature (deg C),Temperature (deg F),Duration,Reference #,Reference,rate_mm_yr_numeric,rate_letter_grade
Atmospheric Environments,Aluminum and alloys,Aluminum-zinc,7075-T6 ,0.0007,0.027,Maximum depth of attack 0.098 mm (3.9 mils). Average depth of attack 0.042 mm (1.7 mils). Loss of tensile strength 0.7%,A97075,"Average values for Point Judith, RI (marine) and New Kensington, PA (industrial)",,,,7 yr,127.0,"F.L. McGeary, E.T. Englehart, and P.J. Ging, Weathering of Aluminum, Mater. Protec., Vol 6 (No. 6), 1967, p 33; as cited in Metals Handbook, Ninth Edition, Vol 13, Corrosion, ASM International, Metals Park, OH, 1987, p 599",0.0007,
Atmospheric Environments,Aluminum and alloys,Aluminum-zinc,7079-T6 ,0.0006,0.025,Maximum depth of attack 0.065 mm (2.6 mils). Average depth of attack 0.037 mm (1.5 mils). Loss of tensile strength 0.5%,A97079,"Average values for Point Judith, RI (marine) and New Kensington, PA (industrial)",,,,7 yr,127.0,"F.L. McGeary, E.T. Englehart, and P.J. Ging, Weathering of Aluminum, Mater. Protec., Vol 6 (No. 6), 1967, p 33; as cited in Metals Handbook, Ninth Edition, Vol 13, Corrosion, ASM International, Metals Park, OH, 1987, p 599",0.0006,
Atmospheric Environments,Carbon and alloy steels,Alloy steel,"A242, type 1 ",0.005,0.19,,K11510,"Industrial (Newark, NJ)",,,,3.5 yr,125.0,"C.P. Larrabee and S.K. Coburn, The Atmospheric Corrosion of Steels as Influenced by Changes in Chemical Composition, in Metallic CorrosionFirst International Conference on Corrosion, Butterworths, 1962, p 276-284; as cited in Metals Handbook, Ninth Editi",0.005,
Atmospheric Environments,Carbon and alloy steels,Alloy steel,"A242, type 1 ",0.003,0.1,,K11510,"Industrial (Newark, NJ)",,,,7.5 yr,125.0,"C.P. Larrabee and S.K. Coburn, The Atmospheric Corrosion of Steels as Influenced by Changes in Chemical Composition, in Metallic CorrosionFirst International Conference on Corrosion, Butterworths, 1962, p 276-284; as cited in Metals Handbook, Ninth Editi",0.003,
Atmospheric Environments,Carbon and alloy steels,Alloy steel,"A242, type 1 ",0.001,0.06,,K11510,"Industrial (Newark, NJ)",,,,15.5 yr,125.0,"C.P. Larrabee and S.K. Coburn, The Atmospheric Corrosion of Steels as Influenced by Changes in Chemical Composition, in Metallic CorrosionFirst International Conference on Corrosion, Butterworths, 1962, p 276-284; as cited in Metals Handbook, Ninth Editi",0.001,
Atmospheric Environments,Carbon and alloy steels,Alloy steel,"A242, type 1 ",0.015,0.6,,K11510,"Moderate marine (Kure Beach, NC, 250 m or 800 ft from ocean)",,,,0.5 yr,125.0,"C.P. Larrabee and S.K. Coburn, The Atmospheric Corrosion of Steels as Influenced by Changes in Chemical Composition, in Metallic CorrosionFirst International Conference on Corrosion, Butterworths, 1962, p 276-284; as cited in Metals Handbook, Ninth Editi",0.015,
Atmospheric Environments,Carbon and alloy steels,Alloy steel,"A242, type 1 ",0.009,0.37,,K11510,"Moderate marine (Kure Beach, NC, 250 m or 800 ft from ocean)",,,,1.5 yr,125.0,"C.P. Larrabee and S.K. Coburn, The Atmospheric Corrosion of Steels as Influenced by Changes in Chemical Composition, in Metallic CorrosionFirst International Conference on Corrosion, Butterworths, 1962, p 276-284; as cited in Metals Handbook, Ninth Editi",0.009,
Atmospheric Environments,Carbon and alloy steels,Alloy steel,"A242, type 1 ",0.006,0.26,,K11510,"Moderate marine (Kure Beach, NC, 250 m or 800 ft from ocean)",,,,3.5 yr,125.0,"C.P. Larrabee and S.K. Coburn, The Atmospheric Corrosion of Steels as Influenced by Changes in Chemical Composition, in Metallic CorrosionFirst International Conference on Corrosion, Butterworths, 1962, p 276-284; as cited in Metals Handbook, Ninth Editi",0.006,
Atmospheric Environments,Carbon and alloy steels,Alloy steel,"A242, type 1 ",0.004,0.17,,K11510,"Moderate marine (Kure Beach, NC, 250 m or 800 ft from ocean)",,,,7.5 yr,125.0,"C.P. Larrabee and S.K. Coburn, The Atmospheric Corrosion of Steels as Influenced by Changes in Chemical Composition, in Metallic CorrosionFirst International Conference on Corrosion, Butterworths, 1962, p 276-284; as cited in Metals Handbook, Ninth Editi",0.004,
Atmospheric Environments,Carbon and alloy steels,Alloy steel,"A242, type 1 ",0.004,0.16,,K11510,"Rural (Potter County, PA)",,,,2.5 yr,125.0,"C.P. Larrabee and S.K. Coburn, The Atmospheric Corrosion of Steels as Influenced by Changes in Chemical Composition, in Metallic CorrosionFirst International Conference on Corrosion, Butterworths, 1962, p 276-284; as cited in Metals Handbook, Ninth Editi",0.004,
Atmospheric Environments,Carbon and alloy steels,Alloy steel,"A242, type 1 ",0.004,0.16,,K11510,"Rural (Potter County, PA)",,,,3.5 yr,125.0,"C.P. Larrabee and S.K. Coburn, The Atmospheric Corrosion of Steels as Influenced by Changes in Chemical Composition, in Metallic CorrosionFirst International Conference on Corrosion, Butterworths, 1962, p 276-284; as cited in Metals Handbook, Ninth Editi",0.004,
Atmospheric Environments,Carbon and alloy steels,Alloy steel,"A242, type 1 ",0.002,0.09,,K11510,"Rural (Potter County, PA)",,,,7.5 yr,125.0,"C.P. Larrabee and S.K. Coburn, The Atmospheric Corrosion of Steels as Influenced by Changes in Chemical Composition, in Metallic CorrosionFirst International Conference on Corrosion, Butterworths, 1962, p 276-284; as cited in Metals Handbook, Ninth Editi",0.002,
Atmospheric Environments,Carbon and alloy steels,Alloy steel,"A242, type 1 ",0.001,0.05,,K11510,"Rural (Potter County, PA)",,,,15.5 yr,125.0,"C.P. Larrabee and S.K. Coburn, The Atmospheric Corrosion of Steels as Influenced by Changes in Chemical Composition, in Metallic CorrosionFirst International Conference on Corrosion, Butterworths, 1962, p 276-284; as cited in Metals Handbook, Ninth Editi",0.001,
Atmospheric Environments,Carbon and alloy steels,Alloy steel,"A242, type 1 ",0.009,0.37,,K11510,"Semi-industrial (Monroeville, PA)",,,,1.5 yr,125.0,"C.P. Larrabee and S.K. Coburn, The Atmospheric Corrosion of Steels as Influenced by Changes in Chemical Composition, in Metallic CorrosionFirst International Conference on Corrosion, Butterworths, 1962, p 276-284; as cited in Metals Handbook, Ninth Editi",0.009,
Atmospheric Environments,Carbon and alloy steels,Alloy steel,"A242, type 1 ",0.004,0.17,,K11510,"Semi-industrial (Monroeville, PA)",,,,3.5 yr,125.0,"C.P. Larrabee and S.K. Coburn, The Atmospheric Corrosion of Steels as Influenced by Changes in Chemical Composition, in Metallic CorrosionFirst International Conference on Corrosion, Butterworths, 1962, p 276-284; as cited in Metals Handbook, Ninth Editi",0.004,
Atmospheric Environments,Carbon and alloy steels,Alloy steel,"A242, type 1 ",0.002,0.09,,K11510,"Semi-industrial (Monroeville, PA)",,,,7.5 yr,125.0,"C.P. Larrabee and S.K. Coburn, The Atmospheric Corrosion of Steels as Influenced by Changes in Chemical Composition, in Metallic CorrosionFirst International Conference on Corrosion, Butterworths, 1962, p 276-284; as cited in Metals Handbook, Ninth Editi",0.002,
Atmospheric Environments,Carbon and alloy steels,Alloy steel,"A242, type 1 ",0.001,0.05,,K11510,"Semi-industrial (Monroeville, PA)",,,,15.5 yr,125.0,"C.P. Larrabee and S.K. Coburn, The Atmospheric Corrosion of Steels as Influenced by Changes in Chemical Composition, in Metallic CorrosionFirst International Conference on Corrosion, Butterworths, 1962, p 276-284; as cited in Metals Handbook, Ninth Editi",0.001,
Atmospheric Environments,Carbon and alloy steels,Alloy steel,"A242, type 1 ",0.008,0.33,,K11510,"Semi-industrial (South Bend, PA)",,,,1.5 yr,125.0,"C.P. Larrabee and S.K. Coburn, The Atmospheric Corrosion of Steels as Influenced by Changes in Chemical Composition, in Metallic CorrosionFirst International Conference on Corrosion, Butterworths, 1962, p 276-284; as cited in Metals Handbook, Ninth Editi",0.008,
Atmospheric Environments,Carbon and alloy steels,Alloy steel,"A242, type 1 ",0.002,0.19,,K11510,"Semi-industrial (South Bend, PA)",,,,3.5 yr,125.0,"C.P. Larrabee and S.K. Coburn, The Atmospheric Corrosion of Steels as Influenced by Changes in Chemical Composition, in Metallic CorrosionFirst International Conference on Corrosion, Butterworths, 1962, p 276-284; as cited in Metals Handbook, Ninth Editi",0.002,
Atmospheric Environments,Carbon and alloy steels,Alloy steel,"A242, type 1 ",0.002,0.07,,K11510,"Semi-industrial (South Bend, PA)",,,,15.5 yr,125.0,"C.P. Larrabee and S.K. Coburn, The Atmospheric Corrosion of Steels as Influenced by Changes in Chemical Composition, in Metallic CorrosionFirst International Conference on Corrosion, Butterworths, 1962, p 276-284; as cited in Metals Handbook, Ninth Editi",0.002,
Atmospheric Environments,Copper and alloys,Tin brass,Naval brass ,A (Resistant),A (Resistant),,C46400,Rural,,,,,93.0,"H. Leidheiser, Jr., The Corrosion of Copper, Tin and Their Alloys, John Wiley & Sons, New York, 1971, p 90-96",,A
Atmospheric Environments,Carbon and alloy steels,Alloy steel,"A242, type 1 ",0.003,0.12,,K11510,"Semi-industrial South Bend, PA)",,,,7.5 yr,125.0,"C.P. Larrabee and S.K. Coburn, The Atmospheric Corrosion of Steels as Influenced by Changes in Chemical Composition, in Metallic CorrosionFirst International Conference on Corrosion, Butterworths, 1962, p 276-284; as cited in Metals Handbook, Ninth Editi",0.003,
Atmospheric Environments,Carbon and alloy steels,Alloy steel,"A242, type 1 ",0.055,2.2,,K11510,"Severe marine (Kure Beach, NC, 25 m or 80 ft from ocean)",,,,0.5 yr,125.0,"C.P. Larrabee and S.K. Coburn, The Atmospheric Corrosion of Steels as Influenced by Changes in Chemical Composition, in Metallic CorrosionFirst International Conference on Corrosion, Butterworths, 1962, p 276-284; as cited in Metals Handbook, Ninth Editi",0.055,
Atmospheric Environments,Carbon and alloy steels,Alloy steel,"A242, type 1 ",0.021,0.83,,K11510,"Severe marine (Kure Beach, NC, 25 m or 80 ft from ocean)",,,,2 yr,125.0,"C.P. Larrabee and S.K. Coburn, The Atmospheric Corrosion of Steels as Influenced by Changes in Chemical Composition, in Metallic CorrosionFirst International Conference on Corrosion, Butterworths, 1962, p 276-284; as cited in Metals Handbook, Ninth Editi",0.021,
Atmospheric Environments,Carbon and alloy steels,Alloy steel,"A242, type1 ",0.049,1.94,,K11510,"Severe marine (Kure Beach, NC, 25 m or 80 ft from ocean)",,,,5 yr,125.0,"C.P. Larrabee and S.K. Coburn, The Atmospheric Corrosion of Steels as Influenced by Changes in Chemical Composition, in Metallic CorrosionFirst International Conference on Corrosion, Butterworths, 1962, p 276-284; as cited in Metals Handbook, Ninth Editi",0.049,
Atmospheric Environments,Carbon and alloy steels,Alloy steel,"A514, type B ",0.003,0.11,,K11630,"Industrial (Newark, NJ)",,,,7.5 yr,125.0,"C.P. Larrabee and S.K. Coburn, The Atmospheric Corrosion of Steels as Influenced by Changes in Chemical Composition, in Metallic CorrosionFirst International Conference on Corrosion, Butterworths, 1962, p 276-284; as cited in Metals Handbook, Ninth Editi",0.003,
Atmospheric Environments,Carbon and alloy steels,Alloy steel,"A514, type B ",0.005,0.2,,K11630,"Industrial (Newark, NJ)",,,,3.5 yr,125.0,"C.P. Larrabee and S.K. Coburn, The Atmospheric Corrosion of Steels as Influenced by Changes in Chemical Composition, in Metallic CorrosionFirst International Conference on Corrosion, Butterworths, 1962, p 276-284; as cited in Metals Handbook, Ninth Editi",0.005,
Atmospheric Environments,Carbon and alloy steels,Alloy steel,"A514, type B ",0.002,0.06,,K11630,"Industrial (Newark, NJ)",,,,15.5 yr,125.0,"C.P. Larrabee and S.K. Coburn, The Atmospheric Corrosion of Steels as Influenced by Changes in Chemical Composition, in Metallic CorrosionFirst International Conference on Corrosion, Butterworths, 1962, p 276-284; as cited in Metals Handbook, Ninth Editi",0.002,
Atmospheric Environments,Carbon and alloy steels,Alloy steel,"A514, type B ",0.018,0.7,,K11630,"Moderate marine (Kure Beach, NC, 250 m or 800 ft from ocean)",,,,0.5 yr,125.0,"C.P. Larrabee and S.K. Coburn, The Atmospheric Corrosion of Steels as Influenced by Changes in Chemical Composition, in Metallic CorrosionFirst International Conference on Corrosion, Butterworths, 1962, p 276-284; as cited in Metals Handbook, Ninth Editi",0.018,
Atmospheric Environments,Carbon and alloy steels,Alloy steel,"A514, type B ",0.01,0.4,,K11630,"Moderate marine (Kure Beach, NC, 250 m or 800 ft from ocean)",,,,1.5 yr,125.0,"C.P. Larrabee and S.K. Coburn, The Atmospheric Corrosion of Steels as Influenced by Changes in Chemical Composition, in Metallic CorrosionFirst International Conference on Corrosion, Butterworths, 1962, p 276-284; as cited in Metals Handbook, Ninth Editi",0.01,
Atmospheric Environments,Carbon and alloy steels,Alloy steel,"A514, type B ",0.007,0.27,,K11630,"Moderate marine (Kure Beach, NC, 250 m or 800 ft from ocean)",,,,3.5 yr,125.0,"C.P. Larrabee and S.K. Coburn, The Atmospheric Corrosion of Steels as Influenced by Changes in Chemical Composition, in Metallic CorrosionFirst International Conference on Corrosion, Butterworths, 1962, p 276-284; as cited in Metals Handbook, Ninth Editi",0.007,
Atmospheric Environments,Carbon and alloy steels,Alloy steel,"A514, type B ",0.005,0.19,,K11630,"Moderate marine (Kure Beach, NC, 250 m or 800 ft from ocean)",,,,7.5 yr,125.0,"C.P. Larrabee and S.K. Coburn, The Atmospheric Corrosion of Steels as Influenced by Changes in Chemical Composition, in Metallic CorrosionFirst International Conference on Corrosion, Butterworths, 1962, p 276-284; as cited in Metals Handbook, Ninth Editi",0.005,
Atmospheric Environments,Carbon and alloy steels,Alloy steel,"A514, type B ",0.004,0.17,,K11630,"Rural (Potter County, PA)",,,,3.5 yr,125.0,"C.P. Larrabee and S.K. Coburn, The Atmospheric Corrosion of Steels as Influenced by Changes in Chemical Composition, in Metallic CorrosionFirst International Conference on Corrosion, Butterworths, 1962, p 276-284; as cited in Metals Handbook, Ninth Editi",0.004,
Atmospheric Environments,Carbon and alloy steels,Alloy steel,"A514, type B ",0.003,0.1,,K11630,"Rural (Potter County, PA)",,,,7.5 yr,125.0,"C.P. Larrabee and S.K. Coburn, The Atmospheric Corrosion of Steels as Influenced by Changes in Chemical Composition, in Metallic CorrosionFirst International Conference on Corrosion, Butterworths, 1962, p 276-284; as cited in Metals Handbook, Ninth Editi",0.003,
Atmospheric Environments,Carbon and alloy steels,Alloy steel,"A514, type B ",0.002,0.06,,K11630,"Rural (Potter County, PA)",,,,15.5 yr,125.0,"C.P. Larrabee and S.K. Coburn, The Atmospheric Corrosion of Steels as Influenced by Changes in Chemical Composition, in Metallic CorrosionFirst International Conference on Corrosion, Butterworths, 1962, p 276-284; as cited in Metals Handbook, Ninth Editi",0.002,
Atmospheric Environments,Carbon and alloy steels,Alloy steel,"A514, type B ",0.01,0.4,,K11630,"Semi-industrial (Monroeville, PA)",,,,1.5 yr,125.0,"C.P. Larrabee and S.K. Coburn, The Atmospheric Corrosion of Steels as Influenced by Changes in Chemical Composition, in Metallic CorrosionFirst International Conference on Corrosion, Butterworths, 1962, p 276-284; as cited in Metals Handbook, Ninth Editi",0.01,
Barium Chloride,Stainless steels,Austenitic,304L,D (Poor),D (Poor),,S30403,,,,,,253.0,"Chemical Resistance of REMANIT Stainless Steels, Thyssen Edelstahlwerke AG, March 1989",,D
Atmospheric Environments,Carbon and alloy steels,Alloy steel,"A514, type B ",0.005,0.2,,K11630,"Semi-industrial (Monroeville, PA)",,,,3.5 yr,125.0,"C.P. Larrabee and S.K. Coburn, The Atmospheric Corrosion of Steels as Influenced by Changes in Chemical Composition, in Metallic CorrosionFirst International Conference on Corrosion, Butterworths, 1962, p 276-284; as cited in Metals Handbook, Ninth Editi",0.005,
Atmospheric Environments,Carbon and alloy steels,Alloy steel,"A514, type B ",0.003,0.11,,K11630,"Semi-industrial (Monroeville, PA)",,,,7.5 yr,125.0,"C.P. Larrabee and S.K. Coburn, The Atmospheric Corrosion of Steels as Influenced by Changes in Chemical Composition, in Metallic CorrosionFirst International Conference on Corrosion, Butterworths, 1962, p 276-284; as cited in Metals Handbook, Ninth Editi",0.003,
Atmospheric Environments,Carbon and alloy steels,Alloy steel,"A514, type B ",0.002,0.06,,K11630,"Semi-industrial (Monroeville, PA)",,,,15.5 yr,125.0,"C.P. Larrabee and S.K. Coburn, The Atmospheric Corrosion of Steels as Influenced by Changes in Chemical Composition, in Metallic CorrosionFirst International Conference on Corrosion, Butterworths, 1962, p 276-284; as cited in Metals Handbook, Ninth Editi",0.002,
Atmospheric Environments,Carbon and alloy steels,Alloy steel,"A514, type B ",0.008,0.33,,K11630,"Semi-industrial (South Bend, PA)",,,,1.5 yr,125.0,"C.P. Larrabee and S.K. Coburn, The Atmospheric Corrosion of Steels as Influenced by Changes in Chemical Composition, in Metallic CorrosionFirst International Conference on Corrosion, Butterworths, 1962, p 276-284; as cited in Metals Handbook, Ninth Editi",0.008,
Atmospheric Environments,Carbon and alloy steels,Alloy steel,"A514, type B ",0.005,0.21,,K11630,"Semi-industrial (South Bend, PA)",,,,3.5 yr,125.0,"C.P. Larrabee and S.K. Coburn, The Atmospheric Corrosion of Steels as Influenced by Changes in Chemical Composition, in Metallic CorrosionFirst International Conference on Corrosion, Butterworths, 1962, p 276-284; as cited in Metals Handbook, Ninth Editi",0.005,
Atmospheric Environments,Carbon and alloy steels,Alloy steel,"A514, type B ",0.003,0.13,,K11630,"Semi-industrial (South Bend, PA)",,,,7.5 yr,125.0,"C.P. Larrabee and S.K. Coburn, The Atmospheric Corrosion of Steels as Influenced by Changes in Chemical Composition, in Metallic CorrosionFirst International Conference on Corrosion, Butterworths, 1962, p 276-284; as cited in Metals Handbook, Ninth Editi",0.003,
Atmospheric Environments,Carbon and alloy steels,Alloy steel,"A514, type B ",0.002,0.08,,K11630,"Semi-industrial (South Bend, PA)",,,,15.5 yr,125.0,"C.P. Larrabee and S.K. Coburn, The Atmospheric Corrosion of Steels as Influenced by Changes in Chemical Composition, in Metallic CorrosionFirst International Conference on Corrosion, Butterworths, 1962, p 276-284; as cited in Metals Handbook, Ninth Editi",0.002,
Atmospheric Environments,Carbon and alloy steels,Alloy steel,"A514, type B ",0.028,0.11,,K11630,"Severe marine (Kure Beach, NC, 20 m or 80 ft from ocean)",,,,0.5 yr,125.0,"C.P. Larrabee and S.K. Coburn, The Atmospheric Corrosion of Steels as Influenced by Changes in Chemical Composition, in Metallic CorrosionFirst International Conference on Corrosion, Butterworths, 1962, p 276-284; as cited in Metals Handbook, Ninth Editi",0.028,
Atmospheric Environments,Carbon and alloy steels,Alloy steel,"A514, type B ",0.014,0.55,,K11630,"Severe marine (Kure Beach, NC, 20 m or 80 ft from ocean)",,,,3.5 yr,125.0,"C.P. Larrabee and S.K. Coburn, The Atmospheric Corrosion of Steels as Influenced by Changes in Chemical Composition, in Metallic CorrosionFirst International Conference on Corrosion, Butterworths, 1962, p 276-284; as cited in Metals Handbook, Ninth Editi",0.014,
Atmospheric Environments,Carbon and alloy steels,Alloy steel,"A514, type B ",0.013,0.55,,K11630,"Severe marine (Kure Beach, NC, 20 m or 80 ft from ocean)",,,,5 yr,125.0,"C.P. Larrabee and S.K. Coburn, The Atmospheric Corrosion of Steels as Influenced by Changes in Chemical Composition, in Metallic CorrosionFirst International Conference on Corrosion, Butterworths, 1962, p 276-284; as cited in Metals Handbook, Ninth Editi",0.013,
Atmospheric Environments,Carbon and alloy steels,Alloy steel,"A514, type F ",0.04,1.6,,K11576,"Industrial (Newark, NJ)",,,,3.5 yr,125.0,"C.P. Larrabee and S.K. Coburn, The Atmospheric Corrosion of Steels as Influenced by Changes in Chemical Composition, in Metallic CorrosionFirst International Conference on Corrosion, Butterworths, 1962, p 276-284; as cited in Metals Handbook, Ninth Editi",0.04,
Atmospheric Environments,Carbon and alloy steels,Alloy steel,"A514, type F ",0.025,1,,K11576,"Moderate marine (Kure Beach, NC, 250 m or 800 ft from ocean)",,,,0.5 yr,125.0,"C.P. Larrabee and S.K. Coburn, The Atmospheric Corrosion of Steels as Influenced by Changes in Chemical Composition, in Metallic CorrosionFirst International Conference on Corrosion, Butterworths, 1962, p 276-284; as cited in Metals Handbook, Ninth Editi",0.025,
Atmospheric Environments,Carbon and alloy steels,Alloy steel,"A514, type F ",0.014,0.56,,K11576,"Moderate marine (Kure Beach, NC, 250 m or 800 ft from ocean)",,,,1.5 yr,125.0,"C.P. Larrabee and S.K. Coburn, The Atmospheric Corrosion of Steels as Influenced by Changes in Chemical Composition, in Metallic CorrosionFirst International Conference on Corrosion, Butterworths, 1962, p 276-284; as cited in Metals Handbook, Ninth Editi",0.014,
Atmospheric Environments,Carbon and alloy steels,Alloy steel,"A514, type F ",0.008,0.31,,K11576,"Moderate marine (Kure Beach, NC, 250 m or 800 ft from ocean)",,,,3.5 yr,125.0,"C.P. Larrabee and S.K. Coburn, The Atmospheric Corrosion of Steels as Influenced by Changes in Chemical Composition, in Metallic CorrosionFirst International Conference on Corrosion, Butterworths, 1962, p 276-284; as cited in Metals Handbook, Ninth Editi",0.008,
Atmospheric Environments,Carbon and alloy steels,Alloy steel,"A514, type F ",0.006,0.26,,K11576,"Rural (Potter County, PA)",,,,3.5 yr,125.0,"C.P. Larrabee and S.K. Coburn, The Atmospheric Corrosion of Steels as Influenced by Changes in Chemical Composition, in Metallic CorrosionFirst International Conference on Corrosion, Butterworths, 1962, p 276-284; as cited in Metals Handbook, Ninth Editi",0.006,
Barium Chloride,Stainless steels,Austenitic,304LN,D (Poor),D (Poor),,S30453,,,,,,253.0,"Chemical Resistance of REMANIT Stainless Steels, Thyssen Edelstahlwerke AG, March 1989",,D
Atmospheric Environments,Carbon and alloy steels,Alloy steel,"A514, type F ",0.013,0.53,,K11576,"Semi-industrial (Monroeville, PA)",,,,1.5 yr,125.0,"C.P. Larrabee and S.K. Coburn, The Atmospheric Corrosion of Steels as Influenced by Changes in Chemical Composition, in Metallic CorrosionFirst International Conference on Corrosion, Butterworths, 1962, p 276-284; as cited in Metals Handbook, Ninth Editi",0.013,
Atmospheric Environments,Carbon and alloy steels,Alloy steel,"A514, type F ",0.009,0.34,,K11576,"Semi-industrial (Monroeville, PA)",,,,3.5 yr,125.0,"C.P. Larrabee and S.K. Coburn, The Atmospheric Corrosion of Steels as Influenced by Changes in Chemical Composition, in Metallic CorrosionFirst International Conference on Corrosion, Butterworths, 1962, p 276-284; as cited in Metals Handbook, Ninth Editi",0.009,
Atmospheric Environments,Carbon and alloy steels,Alloy steel,"A514, type F ",0.013,0.5,,K11576,"Semi-industrial (South Bend, PA)",,,,1.5 yr,125.0,"C.P. Larrabee and S.K. Coburn, The Atmospheric Corrosion of Steels as Influenced by Changes in Chemical Composition, in Metallic CorrosionFirst International Conference on Corrosion, Butterworths, 1962, p 276-284; as cited in Metals Handbook, Ninth Editi",0.013,
Atmospheric Environments,Carbon and alloy steels,Alloy steel,"A514, type F ",0.009,0.34,,K11576,"Semi-industrial (South Bend, PA)",,,,3.5 yr,125.0,"C.P. Larrabee and S.K. Coburn, The Atmospheric Corrosion of Steels as Influenced by Changes in Chemical Composition, in Metallic CorrosionFirst International Conference on Corrosion, Butterworths, 1962, p 276-284; as cited in Metals Handbook, Ninth Editi",0.009,
Atmospheric Environments,Carbon and alloy steels,Alloy steel,"A514, type F ",0.018,0.7,,K11576,"Severe marine (Kure Beach, NC, 20 m or 80 ft from ocean)",,,,0.5 yr,125.0,"C.P. Larrabee and S.K. Coburn, The Atmospheric Corrosion of Steels as Influenced by Changes in Chemical Composition, in Metallic CorrosionFirst International Conference on Corrosion, Butterworths, 1962, p 276-284; as cited in Metals Handbook, Ninth Editi",0.018,
Atmospheric Environments,Carbon and alloy steels,Alloy steel,"A514, type F ",0.013,0.53,,K11576,"Severe marine (Kure beach, NC, 20 m or 80 ft from ocean)",,,,2 yr,125.0,"C.P. Larrabee and S.K. Coburn, The Atmospheric Corrosion of Steels as Influenced by Changes in Chemical Composition, in Metallic CorrosionFirst International Conference on Corrosion, Butterworths, 1962, p 276-284; as cited in Metals Handbook, Ninth Editi",0.013,
Atmospheric Environments,Carbon and alloy steels,Alloy steel,"A514, type F ",0.014,0.55,,K11576,"Severe marine (Kure Beach, NC, 20 m or 80 ft from ocean)",,,,3.5 yr,125.0,"C.P. Larrabee and S.K. Coburn, The Atmospheric Corrosion of Steels as Influenced by Changes in Chemical Composition, in Metallic CorrosionFirst International Conference on Corrosion, Butterworths, 1962, p 276-284; as cited in Metals Handbook, Ninth Editi",0.014,
Atmospheric Environments,Carbon and alloy steels,Alloy steel,"A517, type B ",0.005,0.2,,K11630,"Industrial (Newark, NJ)",,,,3.5 yr,125.0,"C.P. Larrabee and S.K. Coburn, The Atmospheric Corrosion of Steels as Influenced by Changes in Chemical Composition, in Metallic CorrosionFirst International Conference on Corrosion, Butterworths, 1962, p 276-284; as cited in Metals Handbook, Ninth Editi",0.005,
Atmospheric Environments,Carbon and alloy steels,Alloy steel,"A517, type B ",0.003,0.11,,K11630,"Industrial (Newark, NJ)",,,,7.5 yr,125.0,"C.P. Larrabee and S.K. Coburn, The Atmospheric Corrosion of Steels as Influenced by Changes in Chemical Composition, in Metallic CorrosionFirst International Conference on Corrosion, Butterworths, 1962, p 276-284; as cited in Metals Handbook, Ninth Editi",0.003,
Atmospheric Environments,Carbon and alloy steels,Alloy steel,"A517, type B ",0.002,0.06,,K11630,"Industrial (Newark, NJ)",,,,15.5 yr,125.0,"C.P. Larrabee and S.K. Coburn, The Atmospheric Corrosion of Steels as Influenced by Changes in Chemical Composition, in Metallic CorrosionFirst International Conference on Corrosion, Butterworths, 1962, p 276-284; as cited in Metals Handbook, Ninth Editi",0.002,
Atmospheric Environments,Carbon and alloy steels,Alloy steel,"A517, type B ",0.018,0.7,,K11630,"Moderate marine (Kure Beach, NC, 250 m or 800 ft from ocean)",,,,0.5 yr,125.0,"C.P. Larrabee and S.K. Coburn, The Atmospheric Corrosion of Steels as Influenced by Changes in Chemical Composition, in Metallic CorrosionFirst International Conference on Corrosion, Butterworths, 1962, p 276-284; as cited in Metals Handbook, Ninth Editi",0.018,
Atmospheric Environments,Carbon and alloy steels,Alloy steel,"A517, type B ",0.01,0.4,,K11630,"Moderate marine (Kure Beach, NC, 250 m or 800 ft from ocean)",,,,1.5 yr,125.0,"C.P. Larrabee and S.K. Coburn, The Atmospheric Corrosion of Steels as Influenced by Changes in Chemical Composition, in Metallic CorrosionFirst International Conference on Corrosion, Butterworths, 1962, p 276-284; as cited in Metals Handbook, Ninth Editi",0.01,
Atmospheric Environments,Carbon and alloy steels,Alloy steel,"A517, type B ",0.007,0.27,,K11630,"Moderate marine (Kure Beach, NC, 250 m or 800 ft from ocean)",,,,3.5 yr,125.0,"C.P. Larrabee and S.K. Coburn, The Atmospheric Corrosion of Steels as Influenced by Changes in Chemical Composition, in Metallic CorrosionFirst International Conference on Corrosion, Butterworths, 1962, p 276-284; as cited in Metals Handbook, Ninth Editi",0.007,
Atmospheric Environments,Carbon and alloy steels,Alloy steel,"A517, type B ",0.005,0.19,,K11630,"Moderate marine (Kure Beach, NC, 250 m or 800 ft from ocean)",,,,7.5 yr,125.0,"C.P. Larrabee and S.K. Coburn, The Atmospheric Corrosion of Steels as Influenced by Changes in Chemical Composition, in Metallic CorrosionFirst International Conference on Corrosion, Butterworths, 1962, p 276-284; as cited in Metals Handbook, Ninth Editi",0.005,
Atmospheric Environments,Carbon and alloy steels,Alloy steel,"A517, type B ",0.004,0.17,,K11630,"Rural (Potter County, PA)",,,,3.5 yr,125.0,"C.P. Larrabee and S.K. Coburn, The Atmospheric Corrosion of Steels as Influenced by Changes in Chemical Composition, in Metallic CorrosionFirst International Conference on Corrosion, Butterworths, 1962, p 276-284; as cited in Metals Handbook, Ninth Editi",0.004,
Barium Chloride,Stainless steels,Austenitic,316F,D (Poor),D (Poor),,S31620,,,,,,253.0,"Chemical Resistance of REMANIT Stainless Steels, Thyssen Edelstahlwerke AG, March 1989",,D
Atmospheric Environments,Carbon and alloy steels,Alloy steel,"A517, type B ",0.003,0.1,,K11630,"Rural (Potter County, PA)",,,,7.5 yr,125.0,"C.P. Larrabee and S.K. Coburn, The Atmospheric Corrosion of Steels as Influenced by Changes in Chemical Composition, in Metallic CorrosionFirst International Conference on Corrosion, Butterworths, 1962, p 276-284; as cited in Metals Handbook, Ninth Editi",0.003,
Atmospheric Environments,Carbon and alloy steels,Alloy steel,"A517, type B ",0.002,0.06,,K11630,"Rural (Potter County, PA)",,,,15.5 yr,125.0,"C.P. Larrabee and S.K. Coburn, The Atmospheric Corrosion of Steels as Influenced by Changes in Chemical Composition, in Metallic CorrosionFirst International Conference on Corrosion, Butterworths, 1962, p 276-284; as cited in Metals Handbook, Ninth Editi",0.002,
Atmospheric Environments,Carbon and alloy steels,Alloy steel,"A517, type B ",0.01,0.4,,K11630,"Semi-industrial (Monroeville, PA)",,,,1.5 yr,125.0,"C.P. Larrabee and S.K. Coburn, The Atmospheric Corrosion of Steels as Influenced by Changes in Chemical Composition, in Metallic CorrosionFirst International Conference on Corrosion, Butterworths, 1962, p 276-284; as cited in Metals Handbook, Ninth Editi",0.01,
Atmospheric Environments,Carbon and alloy steels,Alloy steel,"A517, type B ",0.005,0.2,,K11630,"Semi-industrial (Monroeville, PA)",,,,3.5 yr,125.0,"C.P. Larrabee and S.K. Coburn, The Atmospheric Corrosion of Steels as Influenced by Changes in Chemical Composition, in Metallic CorrosionFirst International Conference on Corrosion, Butterworths, 1962, p 276-284; as cited in Metals Handbook, Ninth Editi",0.005,
Atmospheric Environments,Carbon and alloy steels,Alloy steel,"A517, type B ",0.003,0.11,,K11630,"Semi-industrial (Monroeville, PA)",,,,7.5 yr,125.0,"C.P. Larrabee and S.K. Coburn, The Atmospheric Corrosion of Steels as Influenced by Changes in Chemical Composition, in Metallic CorrosionFirst International Conference on Corrosion, Butterworths, 1962, p 276-284; as cited in Metals Handbook, Ninth Editi",0.003,
Atmospheric Environments,Carbon and alloy steels,Alloy steel,"A517, type B ",0.002,0.06,,K11630,"Semi-industrial (Monroeville, PA)",,,,15.5 yr,125.0,"C.P. Larrabee and S.K. Coburn, The Atmospheric Corrosion of Steels as Influenced by Changes in Chemical Composition, in Metallic CorrosionFirst International Conference on Corrosion, Butterworths, 1962, p 276-284; as cited in Metals Handbook, Ninth Editi",0.002,
Atmospheric Environments,Carbon and alloy steels,Alloy steel,"A517, type B ",0.008,0.33,,K11630,"Semi-industrial (South Bend, PA)",,,,1.5 yr,125.0,"C.P. Larrabee and S.K. Coburn, The Atmospheric Corrosion of Steels as Influenced by Changes in Chemical Composition, in Metallic CorrosionFirst International Conference on Corrosion, Butterworths, 1962, p 276-284; as cited in Metals Handbook, Ninth Editi",0.008,
Atmospheric Environments,Carbon and alloy steels,Alloy steel,"A517, type B ",0.005,0.21,,K11630,"Semi-industrial (South Bend, PA)",,,,3.5 yr,125.0,"C.P. Larrabee and S.K. Coburn, The Atmospheric Corrosion of Steels as Influenced by Changes in Chemical Composition, in Metallic CorrosionFirst International Conference on Corrosion, Butterworths, 1962, p 276-284; as cited in Metals Handbook, Ninth Editi",0.005,
Atmospheric Environments,Carbon and alloy steels,Alloy steel,"A517, type B ",0.003,0.13,,K11630,"Semi-industrial (South Bend, PA)",,,,7.5 yr,125.0,"C.P. Larrabee and S.K. Coburn, The Atmospheric Corrosion of Steels as Influenced by Changes in Chemical Composition, in Metallic CorrosionFirst International Conference on Corrosion, Butterworths, 1962, p 276-284; as cited in Metals Handbook, Ninth Editi",0.003,
Atmospheric Environments,Carbon and alloy steels,Alloy steel,"A517, type B ",0.002,0.08,,K11630,"Semi-industrial (South Bend, PA)",,,,15.5 yr,125.0,"C.P. Larrabee and S.K. Coburn, The Atmospheric Corrosion of Steels as Influenced by Changes in Chemical Composition, in Metallic CorrosionFirst International Conference on Corrosion, Butterworths, 1962, p 276-284; as cited in Metals Handbook, Ninth Editi",0.002,
Atmospheric Environments,Carbon and alloy steels,Alloy steel,"A517, type B ",0.028,0.11,,K11630,"Severe marine (Kure Beach, NC, 20 m or 80 ft from ocean)",,,,0.5 yr,125.0,"C.P. Larrabee and S.K. Coburn, The Atmospheric Corrosion of Steels as Influenced by Changes in Chemical Composition, in Metallic CorrosionFirst International Conference on Corrosion, Butterworths, 1962, p 276-284; as cited in Metals Handbook, Ninth Editi",0.028,
Atmospheric Environments,Carbon and alloy steels,Alloy steel,"A517, type B ",0.014,0.55,,K11630,"Severe marine (Kure Beach, NC, 20 m or 80 ft from ocean)",,,,3.5 yr,125.0,"C.P. Larrabee and S.K. Coburn, The Atmospheric Corrosion of Steels as Influenced by Changes in Chemical Composition, in Metallic CorrosionFirst International Conference on Corrosion, Butterworths, 1962, p 276-284; as cited in Metals Handbook, Ninth Editi",0.014,
Atmospheric Environments,Carbon and alloy steels,Alloy steel,"A517, type B ",0.013,0.55,,K11630,"Severe marine (Kure Beach, NC, 20 m or 80 ft from ocean)",,,,5 yr,125.0,"C.P. Larrabee and S.K. Coburn, The Atmospheric Corrosion of Steels as Influenced by Changes in Chemical Composition, in Metallic CorrosionFirst International Conference on Corrosion, Butterworths, 1962, p 276-284; as cited in Metals Handbook, Ninth Editi",0.013,
Atmospheric Environments,Carbon and alloy steels,Alloy steel,"A517, type F ",0.04,1.6,,K11576,"Industrial (Newark, NJ)",,,,3.5 yr,125.0,"C.P. Larrabee and S.K. Coburn, The Atmospheric Corrosion of Steels as Influenced by Changes in Chemical Composition, in Metallic CorrosionFirst International Conference on Corrosion, Butterworths, 1962, p 276-284; as cited in Metals Handbook, Ninth Editi",0.04,
Atmospheric Environments,Carbon and alloy steels,Alloy steel,"A517, type F ",0.025,1,,K11576,"Moderate marine (Kure Beach, NC, 250 m or 800 ft from ocean)",,,,0.5 yr,125.0,"C.P. Larrabee and S.K. Coburn, The Atmospheric Corrosion of Steels as Influenced by Changes in Chemical Composition, in Metallic CorrosionFirst International Conference on Corrosion, Butterworths, 1962, p 276-284; as cited in Metals Handbook, Ninth Editi",0.025,
Atmospheric Environments,Miscellaneous,Lead and alloys,"Lead, 99.95 ",0.0019,0.077,,L50045,"Suburban (Bourneville, UK)",,,,1 yr,129.0,"Lead for Corrosion Resistant Applications: A Guide, Lead Industries Association, Inc. New York, p 46",0.0019,
Atmospheric Environments,Carbon and alloy steels,Alloy steel,"A517, type F ",0.014,0.56,,K11576,"Moderate marine (Kure Beach, NC, 250 m or 800 ft from ocean)",,,,1.5 yr,125.0,"C.P. Larrabee and S.K. Coburn, The Atmospheric Corrosion of Steels as Influenced by Changes in Chemical Composition, in Metallic CorrosionFirst International Conference on Corrosion, Butterworths, 1962, p 276-284; as cited in Metals Handbook, Ninth Editi",0.014,
Atmospheric Environments,Carbon and alloy steels,Alloy steel,"A517, type F ",0.008,0.31,,K11576,"Moderate marine (Kure Beach, NC, 250 m or 800 ft from ocean)",,,,3.5 yr,125.0,"C.P. Larrabee and S.K. Coburn, The Atmospheric Corrosion of Steels as Influenced by Changes in Chemical Composition, in Metallic CorrosionFirst International Conference on Corrosion, Butterworths, 1962, p 276-284; as cited in Metals Handbook, Ninth Editi",0.008,
Atmospheric Environments,Carbon and alloy steels,Alloy steel,"A517, type F ",0.006,0.26,,K11576,"Rural (Potter County, PA)",,,,3.5 yr,125.0,"C.P. Larrabee and S.K. Coburn, The Atmospheric Corrosion of Steels as Influenced by Changes in Chemical Composition, in Metallic CorrosionFirst International Conference on Corrosion, Butterworths, 1962, p 276-284; as cited in Metals Handbook, Ninth Editi",0.006,
Atmospheric Environments,Carbon and alloy steels,Alloy steel,"A517, type F ",0.013,0.53,,K11576,"Semi-industrial (Monroeville, PA)",,,,1.5 yr,125.0,"C.P. Larrabee and S.K. Coburn, The Atmospheric Corrosion of Steels as Influenced by Changes in Chemical Composition, in Metallic CorrosionFirst International Conference on Corrosion, Butterworths, 1962, p 276-284; as cited in Metals Handbook, Ninth Editi",0.013,
Atmospheric Environments,Carbon and alloy steels,Alloy steel,"A517, type F ",0.009,0.34,,K11576,"Semi-industrial (Monroeville, PA)",,,,3.5 yr,125.0,"C.P. Larrabee and S.K. Coburn, The Atmospheric Corrosion of Steels as Influenced by Changes in Chemical Composition, in Metallic CorrosionFirst International Conference on Corrosion, Butterworths, 1962, p 276-284; as cited in Metals Handbook, Ninth Editi",0.009,
Atmospheric Environments,Carbon and alloy steels,Alloy steel,"A517, type F ",0.013,0.5,,K11576,"Semi-industrial (South Bend, PA)",,,,1.5 yr,125.0,"C.P. Larrabee and S.K. Coburn, The Atmospheric Corrosion of Steels as Influenced by Changes in Chemical Composition, in Metallic CorrosionFirst International Conference on Corrosion, Butterworths, 1962, p 276-284; as cited in Metals Handbook, Ninth Editi",0.013,
Atmospheric Environments,Carbon and alloy steels,Alloy steel,"A517, type F ",0.009,0.34,,K11576,"Semi-industrial (South Bend, PA)",,,,3.5 yr,125.0,"C.P. Larrabee and S.K. Coburn, The Atmospheric Corrosion of Steels as Influenced by Changes in Chemical Composition, in Metallic CorrosionFirst International Conference on Corrosion, Butterworths, 1962, p 276-284; as cited in Metals Handbook, Ninth Editi",0.009,
Atmospheric Environments,Carbon and alloy steels,Alloy steel,"A517, type F ",0.018,0.7,,K11576,"Severe marine (Kure Beach, NC, 20 m or 80 ft from ocean)",,,,0.5 yr,125.0,"C.P. Larrabee and S.K. Coburn, The Atmospheric Corrosion of Steels as Influenced by Changes in Chemical Composition, in Metallic CorrosionFirst International Conference on Corrosion, Butterworths, 1962, p 276-284; as cited in Metals Handbook, Ninth Editi",0.018,
Atmospheric Environments,Carbon and alloy steels,Alloy steel,"A517, type F ",0.013,0.53,,K11576,"Severe marine (Kure Beach, NC, 20 m or 80 ft from ocean)",,,,2 yr,125.0,"C.P. Larrabee and S.K. Coburn, The Atmospheric Corrosion of Steels as Influenced by Changes in Chemical Composition, in Metallic CorrosionFirst International Conference on Corrosion, Butterworths, 1962, p 276-284; as cited in Metals Handbook, Ninth Editi",0.013,
Atmospheric Environments,Carbon and alloy steels,Alloy steel,"A517, type F ",0.014,0.55,,K11576,"Severe marine (Kure Beach, NC, 20 m or 80 ft from ocean)",,,,3.5 yr,125.0,"C.P. Larrabee and S.K. Coburn, The Atmospheric Corrosion of Steels as Influenced by Changes in Chemical Composition, in Metallic CorrosionFirst International Conference on Corrosion, Butterworths, 1962, p 276-284; as cited in Metals Handbook, Ninth Editi",0.014,
Atmospheric Environments,Carbon and alloy steels,Alloy steel,"A588, grade A ",0.006,0.26,,K11430,"Industrial (Newark, NJ)",,,,3.5 yr,125.0,"C.P. Larrabee and S.K. Coburn, The Atmospheric Corrosion of Steels as Influenced by Changes in Chemical Composition, in Metallic CorrosionFirst International Conference on Corrosion, Butterworths, 1962, p 276-284; as cited in Metals Handbook, Ninth Editi",0.006,
Atmospheric Environments,Carbon and alloy steels,Alloy steel,"A588, grade A ",0.004,0.14,,K11430,"Industrial (Newark, NJ)",,,,7.5 yr,125.0,"C.P. Larrabee and S.K. Coburn, The Atmospheric Corrosion of Steels as Influenced by Changes in Chemical Composition, in Metallic CorrosionFirst International Conference on Corrosion, Butterworths, 1962, p 276-284; as cited in Metals Handbook, Ninth Editi",0.004,
