Repository: wfreinhart/matse219

# MATSE 219: Materials Informatics

Auto-generated from the private authoring repo (matse219-instructor). Do not edit here directly -- changes are overwritten on the next publish run.

## Lectures

- [Lecture01](https://colab.research.google.com/github/wfreinhart/matse219/blob/staging/notebooks/Lecture01.ipynb)
- [Lecture02](https://colab.research.google.com/github/wfreinhart/matse219/blob/staging/notebooks/Lecture02.ipynb)
- [Lecture03](https://colab.research.google.com/github/wfreinhart/matse219/blob/staging/notebooks/Lecture03.ipynb)
- [Lecture04](https://colab.research.google.com/github/wfreinhart/matse219/blob/staging/notebooks/Lecture04.ipynb)

File: datasets/corrosion.csv (part 17 of 142)
Environment,Material Group,Material Family,Material,Rate (mm/yr) or Rating,Rate (mils/yr) or Rating,Localized Attack,UNS,Condition/Comment,Concentration (Vol %),Temperature (deg C),Temperature (deg F),Duration,Reference #,Reference,rate_mm_yr_numeric,rate_letter_grade
Atmospheric Environments,Carbon and alloy steels,Alloy steel,"A588, grade A ",0.02,0.8,,K11430,"Moderate marine (Kure Beach, NC, 250 m or 800 ft from ocean)",,,,0.5 yr,125.0,"C.P. Larrabee and S.K. Coburn, The Atmospheric Corrosion of Steels as Influenced by Changes in Chemical Composition, in Metallic CorrosionFirst International Conference on Corrosion, Butterworths, 1962, p 276-284; as cited in Metals Handbook, Ninth Editi",0.02,
Atmospheric Environments,Carbon and alloy steels,Alloy steel,"A588, grade A ",0.014,0.57,,K11430,"Moderate marine (Kure Beach, NC, 250 m or 800 ft from ocean)",,,,1.5 yr,125.0,"C.P. Larrabee and S.K. Coburn, The Atmospheric Corrosion of Steels as Influenced by Changes in Chemical Composition, in Metallic CorrosionFirst International Conference on Corrosion, Butterworths, 1962, p 276-284; as cited in Metals Handbook, Ninth Editi",0.014,
Atmospheric Environments,Carbon and alloy steels,Alloy steel,"A588, grade A ",0.009,0.36,,K11430,"Moderate marine (Kure Beach, NC, 250 m or 800 ft from ocean)",,,,3.5 yr,125.0,"C.P. Larrabee and S.K. Coburn, The Atmospheric Corrosion of Steels as Influenced by Changes in Chemical Composition, in Metallic CorrosionFirst International Conference on Corrosion, Butterworths, 1962, p 276-284; as cited in Metals Handbook, Ninth Editi",0.009,
Atmospheric Environments,Carbon and alloy steels,Alloy steel,"A588, grade A ",0.006,0.25,,K11430,"Moderate marine (Kure Beach, NC, 250 m or 800 ft from ocean)",,,,7.5 yr,125.0,"C.P. Larrabee and S.K. Coburn, The Atmospheric Corrosion of Steels as Influenced by Changes in Chemical Composition, in Metallic CorrosionFirst International Conference on Corrosion, Butterworths, 1962, p 276-284; as cited in Metals Handbook, Ninth Editi",0.006,
Atmospheric Environments,Carbon and alloy steels,Alloy steel,"A588, grade A ",0.006,0.24,,K11430,"Rural (Potter County, PA)",,,,2.5 yr,125.0,"C.P. Larrabee and S.K. Coburn, The Atmospheric Corrosion of Steels as Influenced by Changes in Chemical Composition, in Metallic CorrosionFirst International Conference on Corrosion, Butterworths, 1962, p 276-284; as cited in Metals Handbook, Ninth Editi",0.006,
Atmospheric Environments,Carbon and alloy steels,Alloy steel,"A588, grade A ",0.005,0.2,,K11430,"Rural (Potter County, PA)",,,,3.5 yr,125.0,"C.P. Larrabee and S.K. Coburn, The Atmospheric Corrosion of Steels as Influenced by Changes in Chemical Composition, in Metallic CorrosionFirst International Conference on Corrosion, Butterworths, 1962, p 276-284; as cited in Metals Handbook, Ninth Editi",0.005,
Atmospheric Environments,Carbon and alloy steels,Alloy steel,"A588, grade A ",0.003,0.1,,K11430,"Rural (Potter County, PA)",,,,7.5 yr,125.0,"C.P. Larrabee and S.K. Coburn, The Atmospheric Corrosion of Steels as Influenced by Changes in Chemical Composition, in Metallic CorrosionFirst International Conference on Corrosion, Butterworths, 1962, p 276-284; as cited in Metals Handbook, Ninth Editi",0.003,
Atmospheric Environments,Carbon and alloy steels,Alloy steel,"A588, grade A ",0.012,0.47,,K11430,"Semi-industrial (Monroeville, PA)",,,,1.5 yr,125.0,"C.P. Larrabee and S.K. Coburn, The Atmospheric Corrosion of Steels as Influenced by Changes in Chemical Composition, in Metallic CorrosionFirst International Conference on Corrosion, Butterworths, 1962, p 276-284; as cited in Metals Handbook, Ninth Editi",0.012,
Atmospheric Environments,Carbon and alloy steels,Alloy steel,"A588, grade A ",0.008,0.3,,K11430,"Semi-industrial (Monroeville, PA)",,,,3.5 yr,125.0,"C.P. Larrabee and S.K. Coburn, The Atmospheric Corrosion of Steels as Influenced by Changes in Chemical Composition, in Metallic CorrosionFirst International Conference on Corrosion, Butterworths, 1962, p 276-284; as cited in Metals Handbook, Ninth Editi",0.008,
Atmospheric Environments,Carbon and alloy steels,Alloy steel,"A588, grade A ",0.004,0.16,,K11430,"Semi-industrial (Monroeville, PA)",,,,7.5 yr,125.0,"C.P. Larrabee and S.K. Coburn, The Atmospheric Corrosion of Steels as Influenced by Changes in Chemical Composition, in Metallic CorrosionFirst International Conference on Corrosion, Butterworths, 1962, p 276-284; as cited in Metals Handbook, Ninth Editi",0.004,
Atmospheric Environments,Carbon and alloy steels,Alloy steel,"A588, grade A ",0.011,0.43,,K11430,"Semi-industrial (South Bend, PA)",,,,1.5 yr,125.0,"C.P. Larrabee and S.K. Coburn, The Atmospheric Corrosion of Steels as Influenced by Changes in Chemical Composition, in Metallic CorrosionFirst International Conference on Corrosion, Butterworths, 1962, p 276-284; as cited in Metals Handbook, Ninth Editi",0.011,
Atmospheric Environments,Carbon and alloy steels,Alloy steel,"A588, grade A ",0.007,0.27,,K11430,"Semi-industrial (South Bend, PA)",,,,3.5 yr,125.0,"C.P. Larrabee and S.K. Coburn, The Atmospheric Corrosion of Steels as Influenced by Changes in Chemical Composition, in Metallic CorrosionFirst International Conference on Corrosion, Butterworths, 1962, p 276-284; as cited in Metals Handbook, Ninth Editi",0.007,
Atmospheric Environments,Carbon and alloy steels,Alloy steel,"A588, grade A ",0.005,0.18,,K11430,"Semi-industrial (South Bend, PA)",,,,7.5 yr,125.0,"C.P. Larrabee and S.K. Coburn, The Atmospheric Corrosion of Steels as Influenced by Changes in Chemical Composition, in Metallic CorrosionFirst International Conference on Corrosion, Butterworths, 1962, p 276-284; as cited in Metals Handbook, Ninth Editi",0.005,
Atmospheric Environments,Carbon and alloy steels,Alloy steel,"A588, grade A ",0.095,3.8,,K11430,"Severe marine (Kure Beach, NC, 20 m or 80 ft from ocean)",,,,0.5 yr,125.0,"C.P. Larrabee and S.K. Coburn, The Atmospheric Corrosion of Steels as Influenced by Changes in Chemical Composition, in Metallic CorrosionFirst International Conference on Corrosion, Butterworths, 1962, p 276-284; as cited in Metals Handbook, Ninth Editi",0.095,
Atmospheric Environments,Carbon and alloy steels,Alloy steel,"A588, grade A ",0.076,3.05,,K11430,"Severe marine (Kure Beach, NC, 20 m or 80 ft from ocean)",,,,2 yr,125.0,"C.P. Larrabee and S.K. Coburn, The Atmospheric Corrosion of Steels as Influenced by Changes in Chemical Composition, in Metallic CorrosionFirst International Conference on Corrosion, Butterworths, 1962, p 276-284; as cited in Metals Handbook, Ninth Editi",0.076,
Atmospheric Environments,Carbon and alloy steels,Alloy steel,"A588, grade A ",0.1,4.1,,K11430,"Severe marine (Kure Beach, NC, 20 m or 80 ft from ocean)",,,,3.5 yr,125.0,"C.P. Larrabee and S.K. Coburn, The Atmospheric Corrosion of Steels as Influenced by Changes in Chemical Composition, in Metallic CorrosionFirst International Conference on Corrosion, Butterworths, 1962, p 276-284; as cited in Metals Handbook, Ninth Editi",0.1,
Atmospheric Environments,Carbon and alloy steels,Alloy steel,"A588, grade A ",0.095,3.9,,K11430,"Severe marine (Kure Beach, NC, 20 m or 80 ft from ocean)",,,,5 yr,125.0,"C.P. Larrabee and S.K. Coburn, The Atmospheric Corrosion of Steels as Influenced by Changes in Chemical Composition, in Metallic CorrosionFirst International Conference on Corrosion, Butterworths, 1962, p 276-284; as cited in Metals Handbook, Ninth Editi",0.095,
Atmospheric Environments,Carbon and alloy steels,Alloy steel,Low Carbon Steel - 0.27%Cu ,0.015,0.59,,K12810,"Rural; near Midland, MI, 7.5% change in tensile strength",,,,,14.0,"Metals Handbook, Ninth Edition, Vol 2, Properties and Selection: Nonferrous Alloys and Pure Metals, American Society for Metals, Metals Park, OH, 1979, p 599",0.015,
Atmospheric Environments,Copper and alloys,Phosphor bronze,"Phosphor bronze, 8% Sn ",A (Resistant),A (Resistant),,C52100,Industrial,,,,,93.0,"H. Leidheiser, Jr., The Corrosion of Copper, Tin and Their Alloys, John Wiley & Sons, New York, 1971, p 90-96",,A
Atmospheric Environments,Carbon and alloy steels,Alloy steel,Low Carbon Steel-0.27%Cu ,0.025,1,,K12810,"Industrial; at Madison, IL, 11.9% change in tensile strength",,,,,14.0,"Metals Handbook, Ninth Edition, Vol 2, Properties and Selection: Nonferrous Alloys and Pure Metals, American Society for Metals, Metals Park, OH, 1979, p 599",0.025,
Atmospheric Environments,Carbon and alloy steels,Alloy steel,Low Carbon Steel-0.27%Cu ,0.15,5.91,,K12810,"Marine; at Kure Beach, NC, 75.4% change in tensile strength",,,,,14.0,"Metals Handbook, Ninth Edition, Vol 2, Properties and Selection: Nonferrous Alloys and Pure Metals, American Society for Metals, Metals Park, OH, 1979, p 599",0.15,
Atmospheric Environments,Carbon and alloy steels,Alloy steel,Structural copper steel ,0.009,0.37,,K12810,"Industrial (Newark, NJ)",,,,3.5 yr,125.0,"C.P. Larrabee and S.K. Coburn, The Atmospheric Corrosion of Steels as Influenced by Changes in Chemical Composition, in Metallic CorrosionFirst International Conference on Corrosion, Butterworths, 1962, p 276-284; as cited in Metals Handbook, Ninth Editi",0.009,
Atmospheric Environments,Carbon and alloy steels,Alloy steel,Structural copper steel ,0.005,0.21,,K12810,"Industrial (Newark, NJ)",,,,7.5 yr,125.0,"C.P. Larrabee and S.K. Coburn, The Atmospheric Corrosion of Steels as Influenced by Changes in Chemical Composition, in Metallic CorrosionFirst International Conference on Corrosion, Butterworths, 1962, p 276-284; as cited in Metals Handbook, Ninth Editi",0.005,
Atmospheric Environments,Carbon and alloy steels,Alloy steel,Structural copper steel ,0.003,0.13,,K12810,"Industrial (Newark, NJ)",,,,15.5 yr,125.0,"C.P. Larrabee and S.K. Coburn, The Atmospheric Corrosion of Steels as Influenced by Changes in Chemical Composition, in Metallic CorrosionFirst International Conference on Corrosion, Butterworths, 1962, p 276-284; as cited in Metals Handbook, Ninth Editi",0.003,
Atmospheric Environments,Carbon and alloy steels,Alloy steel,Structural copper steel ,0.02,0.8,,K12810,"Moderate marine (Kure Beach, NC, 250 m or 800 ft from ocean)",,,,0.5 yr,125.0,"C.P. Larrabee and S.K. Coburn, The Atmospheric Corrosion of Steels as Influenced by Changes in Chemical Composition, in Metallic CorrosionFirst International Conference on Corrosion, Butterworths, 1962, p 276-284; as cited in Metals Handbook, Ninth Editi",0.02,
Atmospheric Environments,Carbon and alloy steels,Alloy steel,Structural copper steel ,0.016,0.63,,K12810,"Moderate marine (Kure Beach, NC, 250 m or 800 ft from ocean)",,,,1.5 yr,125.0,"C.P. Larrabee and S.K. Coburn, The Atmospheric Corrosion of Steels as Influenced by Changes in Chemical Composition, in Metallic CorrosionFirst International Conference on Corrosion, Butterworths, 1962, p 276-284; as cited in Metals Handbook, Ninth Editi",0.016,
Atmospheric Environments,Carbon and alloy steels,Alloy steel,Structural copper steel ,0.012,0.47,,K12810,"Moderate marine (Kure Beach, NC, 250 m or 800 ft from ocean)",,,,3.5 yr,125.0,"C.P. Larrabee and S.K. Coburn, The Atmospheric Corrosion of Steels as Influenced by Changes in Chemical Composition, in Metallic CorrosionFirst International Conference on Corrosion, Butterworths, 1962, p 276-284; as cited in Metals Handbook, Ninth Editi",0.012,
Atmospheric Environments,Carbon and alloy steels,Alloy steel,Structural copper steel ,0.008,0.3,,K12810,"Moderate marine (Kure Beach, NC, 250 m or 800 ft from ocean)",,,,7.5 yr,125.0,"C.P. Larrabee and S.K. Coburn, The Atmospheric Corrosion of Steels as Influenced by Changes in Chemical Composition, in Metallic CorrosionFirst International Conference on Corrosion, Butterworths, 1962, p 276-284; as cited in Metals Handbook, Ninth Editi",0.008,
Atmospheric Environments,Carbon and alloy steels,Alloy steel,Structural copper steel ,0.007,0.26,,K12810,"Rural (Potter County, PA)",,,,2.5 yr,125.0,"C.P. Larrabee and S.K. Coburn, The Atmospheric Corrosion of Steels as Influenced by Changes in Chemical Composition, in Metallic CorrosionFirst International Conference on Corrosion, Butterworths, 1962, p 276-284; as cited in Metals Handbook, Ninth Editi",0.007,
Atmospheric Environments,Carbon and alloy steels,Alloy steel,Structural copper steel ,0.006,0.24,,K12810,"Rural (Potter County, PA)",,,,3.5 yr,125.0,"C.P. Larrabee and S.K. Coburn, The Atmospheric Corrosion of Steels as Influenced by Changes in Chemical Composition, in Metallic CorrosionFirst International Conference on Corrosion, Butterworths, 1962, p 276-284; as cited in Metals Handbook, Ninth Editi",0.006,
Atmospheric Environments,Carbon and alloy steels,Alloy steel,Structural copper steel ,0.004,0.16,,K12810,"Rural (Potter County, PA)",,,,7.5 yr,125.0,"C.P. Larrabee and S.K. Coburn, The Atmospheric Corrosion of Steels as Influenced by Changes in Chemical Composition, in Metallic CorrosionFirst International Conference on Corrosion, Butterworths, 1962, p 276-284; as cited in Metals Handbook, Ninth Editi",0.004,
Atmospheric Environments,Carbon and alloy steels,Alloy steel,Structural copper steel ,0.003,0.12,,K12810,"Rural (Potter County, PA)",,,,15.5 yr,125.0,"C.P. Larrabee and S.K. Coburn, The Atmospheric Corrosion of Steels as Influenced by Changes in Chemical Composition, in Metallic CorrosionFirst International Conference on Corrosion, Butterworths, 1962, p 276-284; as cited in Metals Handbook, Ninth Editi",0.003,
Atmospheric Environments,Carbon and alloy steels,Alloy steel,Structural copper steel ,0.014,0.56,,K12810,"Semi-industrial (Monroeville, PA)",,,,1.5 yr,125.0,"C.P. Larrabee and S.K. Coburn, The Atmospheric Corrosion of Steels as Influenced by Changes in Chemical Composition, in Metallic CorrosionFirst International Conference on Corrosion, Butterworths, 1962, p 276-284; as cited in Metals Handbook, Ninth Editi",0.014,
Atmospheric Environments,Carbon and alloy steels,Alloy steel,Structural copper steel ,0.009,0.36,,K12810,"Semi-industrial (Monroeville, PA)",,,,3.5 yr,125.0,"C.P. Larrabee and S.K. Coburn, The Atmospheric Corrosion of Steels as Influenced by Changes in Chemical Composition, in Metallic CorrosionFirst International Conference on Corrosion, Butterworths, 1962, p 276-284; as cited in Metals Handbook, Ninth Editi",0.009,
Atmospheric Environments,Copper and alloys,Tin brass,Naval brass ,B (Good),B (Good),,C46400,Industrial ,,,,,93.0,"H. Leidheiser, Jr., The Corrosion of Copper, Tin and Their Alloys, John Wiley & Sons, New York, 1971, p 90-96",,B
Atmospheric Environments,Carbon and alloy steels,Alloy steel,Structural copper steel ,0.005,0.21,,K12810,"Semi-industrial (Monroeville, PA)",,,,7.5 yr,125.0,"C.P. Larrabee and S.K. Coburn, The Atmospheric Corrosion of Steels as Influenced by Changes in Chemical Composition, in Metallic CorrosionFirst International Conference on Corrosion, Butterworths, 1962, p 276-284; as cited in Metals Handbook, Ninth Editi",0.005,
Atmospheric Environments,Carbon and alloy steels,Alloy steel,Structural copper steel ,0.004,0.15,,K12810,"Semi-industrial (Monroeville, PA)",,,,15.5 yr,125.0,"C.P. Larrabee and S.K. Coburn, The Atmospheric Corrosion of Steels as Influenced by Changes in Chemical Composition, in Metallic CorrosionFirst International Conference on Corrosion, Butterworths, 1962, p 276-284; as cited in Metals Handbook, Ninth Editi",0.004,
Atmospheric Environments,Carbon and alloy steels,Alloy steel,Structural copper steel ,0.012,0.46,,K12810,"Semi-industrial (South Bend, PA)",,,,1.5 yr,125.0,"C.P. Larrabee and S.K. Coburn, The Atmospheric Corrosion of Steels as Influenced by Changes in Chemical Composition, in Metallic CorrosionFirst International Conference on Corrosion, Butterworths, 1962, p 276-284; as cited in Metals Handbook, Ninth Editi",0.012,
Atmospheric Environments,Carbon and alloy steels,Alloy steel,Structural copper steel ,0.008,0.31,,K12810,"Semi-industrial (South Bend, PA)",,,,3.5 yr,125.0,"C.P. Larrabee and S.K. Coburn, The Atmospheric Corrosion of Steels as Influenced by Changes in Chemical Composition, in Metallic CorrosionFirst International Conference on Corrosion, Butterworths, 1962, p 276-284; as cited in Metals Handbook, Ninth Editi",0.008,
Atmospheric Environments,Carbon and alloy steels,Alloy steel,Structural copper steel ,0.005,0.21,,K12810,"Semi-industrial (South Bend, PA)",,,,7.5 yr,125.0,"C.P. Larrabee and S.K. Coburn, The Atmospheric Corrosion of Steels as Influenced by Changes in Chemical Composition, in Metallic CorrosionFirst International Conference on Corrosion, Butterworths, 1962, p 276-284; as cited in Metals Handbook, Ninth Editi",0.005,
Atmospheric Environments,Carbon and alloy steels,Alloy steel,Structural copper steel ,0.004,0.15,,K12810,"Semi-industrial (South Bend, PA)",,,,15.5 yr,125.0,"C.P. Larrabee and S.K. Coburn, The Atmospheric Corrosion of Steels as Influenced by Changes in Chemical Composition, in Metallic CorrosionFirst International Conference on Corrosion, Butterworths, 1962, p 276-284; as cited in Metals Handbook, Ninth Editi",0.004,
Atmospheric Environments,Carbon and alloy steels,Alloy steel,Structural copper steel ,0.11,4.3,,K12810,"Severe marine (Kure Beach, NC, 25 m or 80 ft from ocean)",,,,0.5 yr,125.0,"C.P. Larrabee and S.K. Coburn, The Atmospheric Corrosion of Steels as Influenced by Changes in Chemical Composition, in Metallic CorrosionFirst International Conference on Corrosion, Butterworths, 1962, p 276-284; as cited in Metals Handbook, Ninth Editi",0.11,
Atmospheric Environments,Carbon and alloy steels,Alloy steel,Structural copper steel ,0.12,4.8,,K12810,"Severe marine (Kure Beach, NC, 25 m or 80 ft from ocean)",,,,2 yr,125.0,"C.P. Larrabee and S.K. Coburn, The Atmospheric Corrosion of Steels as Influenced by Changes in Chemical Composition, in Metallic CorrosionFirst International Conference on Corrosion, Butterworths, 1962, p 276-284; as cited in Metals Handbook, Ninth Editi",0.12,
Atmospheric Environments,Carbon and alloy steels,Alloy steel,Structural copper steel ,0.14,5.4,,K12810,"Severe marine (Kure Beach, NC, 25 m or 80 ft from ocean)",,,,3.5 yr,125.0,"C.P. Larrabee and S.K. Coburn, The Atmospheric Corrosion of Steels as Influenced by Changes in Chemical Composition, in Metallic CorrosionFirst International Conference on Corrosion, Butterworths, 1962, p 276-284; as cited in Metals Handbook, Ninth Editi",0.14,
Atmospheric Environments,Carbon and alloy steels,Alloy steel,Structural copper steel ,,,Specimen completely corroded away ,K12810,"Severe marine (Kure Beach, NC, 25 m or 80 ft from ocean)",,,,5 yr,125.0,"C.P. Larrabee and S.K. Coburn, The Atmospheric Corrosion of Steels as Influenced by Changes in Chemical Composition, in Metallic CorrosionFirst International Conference on Corrosion, Butterworths, 1962, p 276-284; as cited in Metals Handbook, Ninth Editi",,
Atmospheric Environments,Carbon and alloy steels,Carbon steel,Carbon steel ,0.055,2.2,,G10100,Marine steady state corrosion rates,,,,.25-4 yr,195.0,"E. Julve and L.L. Gustems, The Atmospheric Corrosion of Zinc Electroplate and Steel in the Barcelona Metropolitan Area, Corrosion Science, Vol 35, (Nos. 5-8) Pergamon Press, Ltd., UK, 1993, p 1273-1278",0.055,
Atmospheric Environments,Carbon and alloy steels,Carbon steel,Carbon steel ,0.026,1.04,,G10100,Rural steady state corrosion rates,,,,.25-4 yr,195.0,"E. Julve and L.L. Gustems, The Atmospheric Corrosion of Zinc Electroplate and Steel in the Barcelona Metropolitan Area, Corrosion Science, Vol 35, (Nos. 5-8) Pergamon Press, Ltd., UK, 1993, p 1273-1278",0.026,
Atmospheric Environments,Carbon and alloy steels,Carbon steel,Carbon steel ,0.027,1.08,,G10100,Rural-industrial steady state corrosion rates,,,,.25-4 yr,195.0,"E. Julve and L.L. Gustems, The Atmospheric Corrosion of Zinc Electroplate and Steel in the Barcelona Metropolitan Area, Corrosion Science, Vol 35, (Nos. 5-8) Pergamon Press, Ltd., UK, 1993, p 1273-1278",0.027,
Atmospheric Environments,Carbon and alloy steels,Carbon steel,Carbon steel ,0.028,1.12,,G10100,Rural-industrial steady state corrosion rates,,,,.25-4 yr,195.0,"E. Julve and L.L. Gustems, The Atmospheric Corrosion of Zinc Electroplate and Steel in the Barcelona Metropolitan Area, Corrosion Science, Vol 35, (Nos. 5-8) Pergamon Press, Ltd., UK, 1993, p 1273-1278",0.028,
Atmospheric Environments,Carbon and alloy steels,Carbon steel,Carbon steel ,0.024,0.96,,G10100,Urban steady state corrosion rates,,,,.25-4 yr,195.0,"E. Julve and L.L. Gustems, The Atmospheric Corrosion of Zinc Electroplate and Steel in the Barcelona Metropolitan Area, Corrosion Science, Vol 35, (Nos. 5-8) Pergamon Press, Ltd., UK, 1993, p 1273-1278",0.024,
Atmospheric Environments,Copper and alloys,Brass,Cartridge brass ,0.0002,0.006,,C26000,"Humid marine (LaJolla, CA)",,,,20 yr,25.0,"F. King and C.D. Litke, unpublished research, 1985; also Metals Handbook, Ninth Edition, Vol 13, Corrosion, ASM International, Metals Park, OH, 1987, p 621",0.0002,
Atmospheric Environments,Carbon and alloy steels,Carbon steel,Carbon steel ,0.024,0.96,,G10100,Urban steady state corrosion rates,,,,.25-4 yr,195.0,"E. Julve and L.L. Gustems, The Atmospheric Corrosion of Zinc Electroplate and Steel in the Barcelona Metropolitan Area, Corrosion Science, Vol 35, (Nos. 5-8) Pergamon Press, Ltd., UK, 1993, p 1273-1278",0.024,
Atmospheric Environments,Carbon and alloy steels,Carbon steel,Carbon steel ,0.029,1.16,,G10100,Urban steady state corrosion rates,,,,.25-4 yr,195.0,"E. Julve and L.L. Gustems, The Atmospheric Corrosion of Zinc Electroplate and Steel in the Barcelona Metropolitan Area, Corrosion Science, Vol 35, (Nos. 5-8) Pergamon Press, Ltd., UK, 1993, p 1273-1278",0.029,
Atmospheric Environments,Carbon and alloy steels,Carbon steel,Carbon steel ,0.036,1.44,,G10100,Urban-industrial steady state corrosion rates,,,,.25-4 yr,195.0,"E. Julve and L.L. Gustems, The Atmospheric Corrosion of Zinc Electroplate and Steel in the Barcelona Metropolitan Area, Corrosion Science, Vol 35, (Nos. 5-8) Pergamon Press, Ltd., UK, 1993, p 1273-1278",0.036,
Atmospheric Environments,Carbon and alloy steels,Carbon steel,Carbon steel ,0.03,1.2,,G10100,Urban-industrial steady state corrosion rates,,,,.25-4 yr,195.0,"E. Julve and L.L. Gustems, The Atmospheric Corrosion of Zinc Electroplate and Steel in the Barcelona Metropolitan Area, Corrosion Science, Vol 35, (Nos. 5-8) Pergamon Press, Ltd., UK, 1993, p 1273-1278",0.03,
Atmospheric Environments,Carbon and alloy steels,Carbon steel,Carbon steel ,0.037,1.5,,G10100,Urban-industrial steady state corrosion rates,,,,.25-4 yr,195.0,"E. Julve and L.L. Gustems, The Atmospheric Corrosion of Zinc Electroplate and Steel in the Barcelona Metropolitan Area, Corrosion Science, Vol 35, (Nos. 5-8) Pergamon Press, Ltd., UK, 1993, p 1273-1278",0.037,
Atmospheric Environments,Carbon and alloy steels,Carbon steel,Carbon steel ,0.033,1.3,,G10100,Urban-industrial steady state corrosion rates,,,,.25-4 yr,195.0,"E. Julve and L.L. Gustems, The Atmospheric Corrosion of Zinc Electroplate and Steel in the Barcelona Metropolitan Area, Corrosion Science, Vol 35, (Nos. 5-8) Pergamon Press, Ltd., UK, 1993, p 1273-1278",0.033,
Atmospheric Environments,Carbon and alloy steels,Carbon steel,1050 steel ,0.031,1.24,,G10500,65% RH. lab test,,20,,7 d,200.0,"K. Tanno, M. Itoh, H. Sekiya, H. Yashiro, and K. Kumagai, The Corrosion Inhibition of Carbon Steel in Lithium Bromide Solution by Hydroxide and Molybdate at Moderate Temperatures, Corrosion Science, Vol 34, (No. 9), Pergamon Press Ltd., 1993, p 1445-1461",0.031,
Atmospheric Environments,Carbon and alloy steels,Carbon steel,1050 steel ,0.031,1.24,,G10500,65% RH. lab test + coal fly ash,,20,,7 d,200.0,"K. Tanno, M. Itoh, H. Sekiya, H. Yashiro, and K. Kumagai, The Corrosion Inhibition of Carbon Steel in Lithium Bromide Solution by Hydroxide and Molybdate at Moderate Temperatures, Corrosion Science, Vol 34, (No. 9), Pergamon Press Ltd., 1993, p 1445-1461",0.031,
Atmospheric Environments,Carbon and alloy steels,Carbon steel,1050 steel ,0.088,3.5,,G10500,65% RH. lab test + oil fly ash,,20,,7 d,200.0,"K. Tanno, M. Itoh, H. Sekiya, H. Yashiro, and K. Kumagai, The Corrosion Inhibition of Carbon Steel in Lithium Bromide Solution by Hydroxide and Molybdate at Moderate Temperatures, Corrosion Science, Vol 34, (No. 9), Pergamon Press Ltd., 1993, p 1445-1461",0.088,
Atmospheric Environments,Carbon and alloy steels,Carbon steel,1050 steel ,0.038,1.5,,G10500,80% RH. lab test,,20,,7 d,200.0,"K. Tanno, M. Itoh, H. Sekiya, H. Yashiro, and K. Kumagai, The Corrosion Inhibition of Carbon Steel in Lithium Bromide Solution by Hydroxide and Molybdate at Moderate Temperatures, Corrosion Science, Vol 34, (No. 9), Pergamon Press Ltd., 1993, p 1445-1461",0.038,
Atmospheric Environments,Carbon and alloy steels,Carbon steel,1050 steel ,0.062,2.51,,G10500,80% RH. lab test + coal fly ash,,20,,7 d,200.0,"K. Tanno, M. Itoh, H. Sekiya, H. Yashiro, and K. Kumagai, The Corrosion Inhibition of Carbon Steel in Lithium Bromide Solution by Hydroxide and Molybdate at Moderate Temperatures, Corrosion Science, Vol 34, (No. 9), Pergamon Press Ltd., 1993, p 1445-1461",0.062,
Atmospheric Environments,Carbon and alloy steels,Carbon steel,1050 steel ,0.23,9.5,,G10500,80% RH. lab test + oil fly ash,,20,,7 d,200.0,"K. Tanno, M. Itoh, H. Sekiya, H. Yashiro, and K. Kumagai, The Corrosion Inhibition of Carbon Steel in Lithium Bromide Solution by Hydroxide and Molybdate at Moderate Temperatures, Corrosion Science, Vol 34, (No. 9), Pergamon Press Ltd., 1993, p 1445-1461",0.23,
Atmospheric Environments,Carbon and alloy steels,Carbon steel,1050 steel ,0.038,1.5,,G10500,90% RH. lab test,,20,,7 d,200.0,"K. Tanno, M. Itoh, H. Sekiya, H. Yashiro, and K. Kumagai, The Corrosion Inhibition of Carbon Steel in Lithium Bromide Solution by Hydroxide and Molybdate at Moderate Temperatures, Corrosion Science, Vol 34, (No. 9), Pergamon Press Ltd., 1993, p 1445-1461",0.038,
Atmospheric Environments,Carbon and alloy steels,Carbon steel,1050 steel ,0.15,6.02,,G10500,90% RH. lab test + coal fly ash,,20,,7 d,200.0,"K. Tanno, M. Itoh, H. Sekiya, H. Yashiro, and K. Kumagai, The Corrosion Inhibition of Carbon Steel in Lithium Bromide Solution by Hydroxide and Molybdate at Moderate Temperatures, Corrosion Science, Vol 34, (No. 9), Pergamon Press Ltd., 1993, p 1445-1461",0.15,
Atmospheric Environments,Carbon and alloy steels,Carbon steel,1050 steel ,0.35,14,,G10500,90% RH. lab test + oil fly ash,,20,,7 d,200.0,"K. Tanno, M. Itoh, H. Sekiya, H. Yashiro, and K. Kumagai, The Corrosion Inhibition of Carbon Steel in Lithium Bromide Solution by Hydroxide and Molybdate at Moderate Temperatures, Corrosion Science, Vol 34, (No. 9), Pergamon Press Ltd., 1993, p 1445-1461",0.35,
Atmospheric Environments,Carbon and alloy steels,Carbon steel,Structural carbon steel ,0.012,0.47,,G10100,"Industrial (Newark, NJ)",,,,3.5 yr,125.0,"C.P. Larrabee and S.K. Coburn, The Atmospheric Corrosion of Steels as Influenced by Changes in Chemical Composition, in Metallic CorrosionFirst International Conference on Corrosion, Butterworths, 1962, p 276-284; as cited in Metals Handbook, Ninth Editi",0.012,
Atmospheric Environments,Carbon and alloy steels,Carbon steel,Structural carbon steel ,0.007,0.27,,G10100,"Industrial (Newark, NJ)",,,,7.5 yr,125.0,"C.P. Larrabee and S.K. Coburn, The Atmospheric Corrosion of Steels as Influenced by Changes in Chemical Composition, in Metallic CorrosionFirst International Conference on Corrosion, Butterworths, 1962, p 276-284; as cited in Metals Handbook, Ninth Editi",0.007,
Atmospheric Environments,Carbon and alloy steels,Carbon steel,Structural carbon steel ,0.004,0.17,,G10100,"Industrial (Newark, NJ)",,,,15.5 yr,125.0,"C.P. Larrabee and S.K. Coburn, The Atmospheric Corrosion of Steels as Influenced by Changes in Chemical Composition, in Metallic CorrosionFirst International Conference on Corrosion, Butterworths, 1962, p 276-284; as cited in Metals Handbook, Ninth Editi",0.004,
Atmospheric Environments,Carbon and alloy steels,Carbon steel,Structural carbon steel ,0.023,0.9,,G10100,"Moderate marine (Kure Beach, NC, 250 m or 800 ft from ocean)",,,,0.5 yr,125.0,"C.P. Larrabee and S.K. Coburn, The Atmospheric Corrosion of Steels as Influenced by Changes in Chemical Composition, in Metallic CorrosionFirst International Conference on Corrosion, Butterworths, 1962, p 276-284; as cited in Metals Handbook, Ninth Editi",0.023,
Atmospheric Environments,Carbon and alloy steels,Carbon steel,Structural carbon steel ,0.019,0.77,,G10100,"Moderate marine (Kure Beach, NC, 250 m or 800 ft from ocean)",,,,1.5 yr,125.0,"C.P. Larrabee and S.K. Coburn, The Atmospheric Corrosion of Steels as Influenced by Changes in Chemical Composition, in Metallic CorrosionFirst International Conference on Corrosion, Butterworths, 1962, p 276-284; as cited in Metals Handbook, Ninth Editi",0.019,
Atmospheric Environments,Carbon and alloy steels,Carbon steel,Structural carbon steel ,0.018,0.7,,G10100,"Moderate marine (Kure Beach, NC, 250 m or 800 ft from ocean)",,,,3.5 yr,125.0,"C.P. Larrabee and S.K. Coburn, The Atmospheric Corrosion of Steels as Influenced by Changes in Chemical Composition, in Metallic CorrosionFirst International Conference on Corrosion, Butterworths, 1962, p 276-284; as cited in Metals Handbook, Ninth Editi",0.018,
Atmospheric Environments,Carbon and alloy steels,Carbon steel,Structural carbon steel ,0.009,0.37,,G10100,"Moderate marine (Kure Beach, NC, 250 m or 800 ft from ocean)",,,,7.5 yr,125.0,"C.P. Larrabee and S.K. Coburn, The Atmospheric Corrosion of Steels as Influenced by Changes in Chemical Composition, in Metallic CorrosionFirst International Conference on Corrosion, Butterworths, 1962, p 276-284; as cited in Metals Handbook, Ninth Editi",0.009,
Atmospheric Environments,Carbon and alloy steels,Carbon steel,Structural carbon steel ,0.007,0.29,,G10100,"Rural (Potter County, PA)",,,,3.5 yr,125.0,"C.P. Larrabee and S.K. Coburn, The Atmospheric Corrosion of Steels as Influenced by Changes in Chemical Composition, in Metallic CorrosionFirst International Conference on Corrosion, Butterworths, 1962, p 276-284; as cited in Metals Handbook, Ninth Editi",0.007,
Atmospheric Environments,Carbon and alloy steels,Carbon steel,Structural carbon steel ,0.005,0.2,,G10100,"Rural (Potter County, PA)",,,,7.5 yr,125.0,"C.P. Larrabee and S.K. Coburn, The Atmospheric Corrosion of Steels as Influenced by Changes in Chemical Composition, in Metallic CorrosionFirst International Conference on Corrosion, Butterworths, 1962, p 276-284; as cited in Metals Handbook, Ninth Editi",0.005,
Atmospheric Environments,Carbon and alloy steels,Carbon steel,Structural carbon steel ,0.004,0.15,,G10100,"Rural (Potter County, PA)",,,,15.5 yr,125.0,"C.P. Larrabee and S.K. Coburn, The Atmospheric Corrosion of Steels as Influenced by Changes in Chemical Composition, in Metallic CorrosionFirst International Conference on Corrosion, Butterworths, 1962, p 276-284; as cited in Metals Handbook, Ninth Editi",0.004,
Atmospheric Environments,Carbon and alloy steels,Carbon steel,Structural carbon steel ,0.018,0.73,,G10100,"Semi-industrial (Monroeville, PA)",,,,1.5 yr,125.0,"C.P. Larrabee and S.K. Coburn, The Atmospheric Corrosion of Steels as Influenced by Changes in Chemical Composition, in Metallic CorrosionFirst International Conference on Corrosion, Butterworths, 1962, p 276-284; as cited in Metals Handbook, Ninth Editi",0.018,
Atmospheric Environments,Carbon and alloy steels,Carbon steel,Structural carbon steel ,0.013,0.53,,G10100,"Semi-industrial (Monroeville, PA)",,,,3.5 yr,125.0,"C.P. Larrabee and S.K. Coburn, The Atmospheric Corrosion of Steels as Influenced by Changes in Chemical Composition, in Metallic CorrosionFirst International Conference on Corrosion, Butterworths, 1962, p 276-284; as cited in Metals Handbook, Ninth Editi",0.013,
Atmospheric Environments,Carbon and alloy steels,Carbon steel,Structural carbon steel ,0.009,0.34,,G10100,"Semi-industrial (Monroeville, PA)",,,,7.5 yr,125.0,"C.P. Larrabee and S.K. Coburn, The Atmospheric Corrosion of Steels as Influenced by Changes in Chemical Composition, in Metallic CorrosionFirst International Conference on Corrosion, Butterworths, 1962, p 276-284; as cited in Metals Handbook, Ninth Editi",0.009,
Atmospheric Environments,Carbon and alloy steels,Carbon steel,Structural carbon steel ,0.006,0.24,,G10100,"Semi-industrial (Monroeville, PA)",,,,15.5 yr,125.0,"C.P. Larrabee and S.K. Coburn, The Atmospheric Corrosion of Steels as Influenced by Changes in Chemical Composition, in Metallic CorrosionFirst International Conference on Corrosion, Butterworths, 1962, p 276-284; as cited in Metals Handbook, Ninth Editi",0.006,
Atmospheric Environments,Carbon and alloy steels,Carbon steel,Structural carbon steel ,0.015,0.6,,G10100,"Semi-industrial (South Bend, PA)",,,,1.5 yr,125.0,"C.P. Larrabee and S.K. Coburn, The Atmospheric Corrosion of Steels as Influenced by Changes in Chemical Composition, in Metallic CorrosionFirst International Conference on Corrosion, Butterworths, 1962, p 276-284; as cited in Metals Handbook, Ninth Editi",0.015,
Atmospheric Environments,Carbon and alloy steels,Carbon steel,Structural carbon steel ,0.01,0.41,,G10100,"Semi-industrial (South Bend, PA)",,,,3.5 yr,125.0,"C.P. Larrabee and S.K. Coburn, The Atmospheric Corrosion of Steels as Influenced by Changes in Chemical Composition, in Metallic CorrosionFirst International Conference on Corrosion, Butterworths, 1962, p 276-284; as cited in Metals Handbook, Ninth Editi",0.01,
Atmospheric Environments,Carbon and alloy steels,Carbon steel,Structural carbon steel ,0.008,0.31,,G10100,"Semi-industrial (South Bend, PA)",,,,7.5 yr,125.0,"C.P. Larrabee and S.K. Coburn, The Atmospheric Corrosion of Steels as Influenced by Changes in Chemical Composition, in Metallic CorrosionFirst International Conference on Corrosion, Butterworths, 1962, p 276-284; as cited in Metals Handbook, Ninth Editi",0.008,
Atmospheric Environments,Carbon and alloy steels,Carbon steel,Structural carbon steel ,0.006,0.23,,G10100,"Semi-industrial (South Bend, PA)",,,,15.5 yr,125.0,"C.P. Larrabee and S.K. Coburn, The Atmospheric Corrosion of Steels as Influenced by Changes in Chemical Composition, in Metallic CorrosionFirst International Conference on Corrosion, Butterworths, 1962, p 276-284; as cited in Metals Handbook, Ninth Editi",0.006,
Atmospheric Environments,Carbon and alloy steels,Carbon steel,Structural carbon steel ,0.18,7.2,,G10100,"Severe marine (Kure Beach, NC, 25 m or 80 ft from ocean)",,,,0.5 yr,125.0,"C.P. Larrabee and S.K. Coburn, The Atmospheric Corrosion of Steels as Influenced by Changes in Chemical Composition, in Metallic CorrosionFirst International Conference on Corrosion, Butterworths, 1962, p 276-284; as cited in Metals Handbook, Ninth Editi",0.18,
Atmospheric Environments,Carbon and alloy steels,Carbon steel,Structural carbon steel ,0.23,9,,G10100,"Severe marine (Kure Beach, NC, 25 m or 80 ft from ocean)",,,,2 yr,125.0,"C.P. Larrabee and S.K. Coburn, The Atmospheric Corrosion of Steels as Influenced by Changes in Chemical Composition, in Metallic CorrosionFirst International Conference on Corrosion, Butterworths, 1962, p 276-284; as cited in Metals Handbook, Ninth Editi",0.23,
Atmospheric Environments,Carbon and alloy steels,Carbon steel,Structural carbon steel ,0.2,8.1,,G10100,"Severe marine (Kure Beach, NC, 25 m or 80 ft from ocean)",,,,3.5 yr,125.0,"C.P. Larrabee and S.K. Coburn, The Atmospheric Corrosion of Steels as Influenced by Changes in Chemical Composition, in Metallic CorrosionFirst International Conference on Corrosion, Butterworths, 1962, p 276-284; as cited in Metals Handbook, Ninth Editi",0.2,
Atmospheric Environments,Carbon and alloy steels,Carbon steel,Structural carbon steel ,,,Specimen corroded completely away,G10100,"Severe marine (Kure Beach, NC, 25 m or 80 ft from ocean)",,,,5 yr,125.0,"C.P. Larrabee and S.K. Coburn, The Atmospheric Corrosion of Steels as Influenced by Changes in Chemical Composition, in Metallic CorrosionFirst International Conference on Corrosion, Butterworths, 1962, p 276-284; as cited in Metals Handbook, Ninth Editi",,
Atmospheric Environments,Copper and alloys,Aluminum bronze,7% Aluminum bronze ,0.0005,0.002,,C61000,"Dry rural (Phoenix, AZ)",,,,20 yr,25.0,"F. King and C.D. Litke, unpublished research, 1985; also Metals Handbook, Ninth Edition, Vol 13, Corrosion, ASM International, Metals Park, OH, 1987, p 621",0.0005,
Atmospheric Environments,Copper and alloys,Aluminum bronze,7% Aluminum bronze ,0.0002,0.006,,C61000,"Humid marine (LaJolla, CA)",,,,20 yr,25.0,"F. King and C.D. Litke, unpublished research, 1985; also Metals Handbook, Ninth Edition, Vol 13, Corrosion, ASM International, Metals Park, OH, 1987, p 621",0.0002,
Atmospheric Environments,Copper and alloys,Aluminum bronze,7% Aluminum bronze ,0.0016,0.063,,C61000,"Industrial marine (New York, NY)",,,,20 yr,25.0,"F. King and C.D. Litke, unpublished research, 1985; also Metals Handbook, Ninth Edition, Vol 13, Corrosion, ASM International, Metals Park, OH, 1987, p 621",0.0016,
Atmospheric Environments,Copper and alloys,Aluminum bronze,7% Aluminum bronze ,0.0016,0.064,,C61000,"Industrial (Altoona, PA)",,,,20 yr,25.0,"F. King and C.D. Litke, unpublished research, 1985; also Metals Handbook, Ninth Edition, Vol 13, Corrosion, ASM International, Metals Park, OH, 1987, p 621",0.0016,
Atmospheric Environments,Copper and alloys,Aluminum bronze,7% Aluminum bronze ,0.0003,0.01,,C61000,"Northern rural (State College, PA)",,,,20 yr,25.0,"F. King and C.D. Litke, unpublished research, 1985; also Metals Handbook, Ninth Edition, Vol 13, Corrosion, ASM International, Metals Park, OH, 1987, p 621",0.0003,
Atmospheric Environments,Copper and alloys,Aluminum bronze,7% Aluminum bronze ,0.0001,0.004,,C61000,"Tropical rural marine (Key West, FL)",,,,20 yr,25.0,"F. King and C.D. Litke, unpublished research, 1985; also Metals Handbook, Ninth Edition, Vol 13, Corrosion, ASM International, Metals Park, OH, 1987, p 621",0.0001,
Atmospheric Environments,Copper and alloys,Aluminum bronze,Aluminum bronze ,A (Resistant),A (Resistant),,,Industrial ,,,,,93.0,"H. Leidheiser, Jr., The Corrosion of Copper, Tin and Their Alloys, John Wiley & Sons, New York, 1971, p 90-96",,A
Atmospheric Environments,Copper and alloys,Aluminum bronze,Aluminum bronze ,A (Resistant),A (Resistant),,,Marine,,,,,93.0,"H. Leidheiser, Jr., The Corrosion of Copper, Tin and Their Alloys, John Wiley & Sons, New York, 1971, p 90-96",,A
Atmospheric Environments,Copper and alloys,Aluminum bronze,Aluminum bronze ,A (Resistant),A (Resistant),,,Rural,,,,,93.0,"H. Leidheiser, Jr., The Corrosion of Copper, Tin and Their Alloys, John Wiley & Sons, New York, 1971, p 90-96",,A
Atmospheric Environments,Copper and alloys,Brass,Brass ,A (Resistant),A (Resistant),,,Industrial ,,,,,93.0,"H. Leidheiser, Jr., The Corrosion of Copper, Tin and Their Alloys, John Wiley & Sons, New York, 1971, p 90-96",,A
Atmospheric Environments,Copper and alloys,Brass,Brass ,A (Resistant),A (Resistant),,,Marine,,,,,93.0,"H. Leidheiser, Jr., The Corrosion of Copper, Tin and Their Alloys, John Wiley & Sons, New York, 1971, p 90-96",,A
Atmospheric Environments,Copper and alloys,Brass,Brass ,A (Resistant),A (Resistant),,,Rural,,,,,93.0,"H. Leidheiser, Jr., The Corrosion of Copper, Tin and Their Alloys, John Wiley & Sons, New York, 1971, p 90-96",,A
Atmospheric Environments,Copper and alloys,Brass,Cartridge brass ,A (Resistant),A (Resistant),,C26000,Rural,,,,,93.0,"H. Leidheiser, Jr., The Corrosion of Copper, Tin and Their Alloys, John Wiley & Sons, New York, 1971, p 90-96",,A
Atmospheric Environments,Copper and alloys,Brass,Cartridge brass ,0.0024,0.095,,C26000,"Industrial marine (New York, NY)",,,,20 yr,25.0,"F. King and C.D. Litke, unpublished research, 1985; also Metals Handbook, Ninth Edition, Vol 13, Corrosion, ASM International, Metals Park, OH, 1987, p 621",0.0024,
Atmospheric Environments,Copper and alloys,Brass,Cartridge brass ,B (Good),B (Good),,C26000,Industrial,,,,,93.0,"H. Leidheiser, Jr., The Corrosion of Copper, Tin and Their Alloys, John Wiley & Sons, New York, 1971, p 90-96",,B
