Repository: wfreinhart/matse219

# MATSE 219: Materials Informatics

Auto-generated from the private authoring repo (matse219-instructor). Do not edit here directly -- changes are overwritten on the next publish run.

## Lectures

- [Lecture01](https://colab.research.google.com/github/wfreinhart/matse219/blob/staging/notebooks/Lecture01.ipynb)
- [Lecture02](https://colab.research.google.com/github/wfreinhart/matse219/blob/staging/notebooks/Lecture02.ipynb)
- [Lecture03](https://colab.research.google.com/github/wfreinhart/matse219/blob/staging/notebooks/Lecture03.ipynb)
- [Lecture04](https://colab.research.google.com/github/wfreinhart/matse219/blob/staging/notebooks/Lecture04.ipynb)

File: datasets/corrosion.csv (part 18 of 142)
Environment,Material Group,Material Family,Material,Rate (mm/yr) or Rating,Rate (mils/yr) or Rating,Localized Attack,UNS,Condition/Comment,Concentration (Vol %),Temperature (deg C),Temperature (deg F),Duration,Reference #,Reference,rate_mm_yr_numeric,rate_letter_grade
Atmospheric Environments,Copper and alloys,Brass,Cartridge brass ,0.0031,0.12,,C26000,"Industrial (Altoona, PA)",,,,20 yr,25.0,"F. King and C.D. Litke, unpublished research, 1985; also Metals Handbook, Ninth Edition, Vol 13, Corrosion, ASM International, Metals Park, OH, 1987, p 621",0.0031,
Atmospheric Environments,Copper and alloys,Brass,Cartridge brass ,B (Good),B (Good),,C26000,Marine ,,,,,93.0,"H. Leidheiser, Jr., The Corrosion of Copper, Tin and Their Alloys, John Wiley & Sons, New York, 1971, p 90-96",,B
Atmospheric Environments,Copper and alloys,Brass,Cartridge brass ,0.0005,0.018,,C26000,"Northern rural (State College, PA)",,,,20 yr,25.0,"F. King and C.D. Litke, unpublished research, 1985; also Metals Handbook, Ninth Edition, Vol 13, Corrosion, ASM International, Metals Park, OH, 1987, p 621",0.0005,
Atmospheric Environments,Copper and alloys,Brass,Cartridge brass ,0.0002,0.008,,C26000,"Tropical rural marine (Key West, FL)",,,,20 yr,25.0,"F. King and C.D. Litke, unpublished research, 1985; also Metals Handbook, Ninth Edition, Vol 13, Corrosion, ASM International, Metals Park, OH, 1987, p 621",0.0002,
Atmospheric Environments,Copper and alloys,Brass,Co mm ercial bronze ,A (Resistant),A (Resistant),,C22000,Industrial ,,,,,93.0,"H. Leidheiser, Jr., The Corrosion of Copper, Tin and Their Alloys, John Wiley & Sons, New York, 1971, p 90-96",,A
Atmospheric Environments,Copper and alloys,Brass,Co mm ercial bronze ,A (Resistant),A (Resistant),,C22000,Marine,,,,,93.0,"H. Leidheiser, Jr., The Corrosion of Copper, Tin and Their Alloys, John Wiley & Sons, New York, 1971, p 90-96",,A
Atmospheric Environments,Copper and alloys,Brass,Co mm ercial bronze ,A (Resistant),A (Resistant),,C22000,Rural,,,,,93.0,"H. Leidheiser, Jr., The Corrosion of Copper, Tin and Their Alloys, John Wiley & Sons, New York, 1971, p 90-96",,A
Atmospheric Environments,Copper and alloys,Brass,Muntz metal ,B (Good),B (Good),,C28000,Marine ,,,,,93.0,"H. Leidheiser, Jr., The Corrosion of Copper, Tin and Their Alloys, John Wiley & Sons, New York, 1971, p 90-96",,B
Atmospheric Environments,Copper and alloys,Brass,Muntz metal ,A (Resistant),A (Resistant),,C28000,Rural,,,,,93.0,"H. Leidheiser, Jr., The Corrosion of Copper, Tin and Their Alloys, John Wiley & Sons, New York, 1971, p 90-96",,A
Atmospheric Environments,Copper and alloys,Brass,Muntz metal  ,B (Good),B (Good),,C28000,Industrial,,,,,93.0,"H. Leidheiser, Jr., The Corrosion of Copper, Tin and Their Alloys, John Wiley & Sons, New York, 1971, p 90-96",,B
Atmospheric Environments,Copper and alloys,Brass,Red brass ,0.0001,0.004,,C23000,"Dry rural (Phoenix, AZ)",,,,20 yr,25.0,"F. King and C.D. Litke, unpublished research, 1985; also Metals Handbook, Ninth Edition, Vol 13, Corrosion, ASM International, Metals Park, OH, 1987, p 621",0.0001,
Atmospheric Environments,Copper and alloys,Brass,Red brass ,0.0003,0.013,,C23000,"Humid marine (LaJolla, CA)",,,,20 yr,25.0,"F. King and C.D. Litke, unpublished research, 1985; also Metals Handbook, Ninth Edition, Vol 13, Corrosion, ASM International, Metals Park, OH, 1987, p 621",0.0003,
Atmospheric Environments,Copper and alloys,Brass,Red brass ,0.0019,0.074,,C23000,"Industrial marine (New York, NY)",,,,20 yr,25.0,"F. King and C.D. Litke, unpublished research, 1985; also Metals Handbook, Ninth Edition, Vol 13, Corrosion, ASM International, Metals Park, OH, 1987, p 621",0.0019,
Atmospheric Environments,Copper and alloys,Brass,Red brass ,A (Resistant),A (Resistant),,C23000,Industrial,,,,,93.0,"H. Leidheiser, Jr., The Corrosion of Copper, Tin and Their Alloys, John Wiley & Sons, New York, 1971, p 90-96",,A
Atmospheric Environments,Copper and alloys,Brass,Red brass ,0.0019,0.074,,C23000,"Industrial (Altoona, PA)",,,,20 yr,25.0,"F. King and C.D. Litke, unpublished research, 1985; also Metals Handbook, Ninth Edition, Vol 13, Corrosion, ASM International, Metals Park, OH, 1987, p 621",0.0019,
Atmospheric Environments,Copper and alloys,Brass,Red brass ,A (Resistant),A (Resistant),,C23000,Marine,,,,,93.0,"H. Leidheiser, Jr., The Corrosion of Copper, Tin and Their Alloys, John Wiley & Sons, New York, 1971, p 90-96",,A
Atmospheric Environments,Copper and alloys,Brass,Red brass ,0.0005,0.018,,C23000,"Northern rural (State College, PA)",,,,20 yr,25.0,"F. King and C.D. Litke, unpublished research, 1985; also Metals Handbook, Ninth Edition, Vol 13, Corrosion, ASM International, Metals Park, OH, 1987, p 621",0.0005,
Atmospheric Environments,Copper and alloys,Brass,Red brass ,A (Resistant),A (Resistant),,C23000,Rural,,,,,93.0,"H. Leidheiser, Jr., The Corrosion of Copper, Tin and Their Alloys, John Wiley & Sons, New York, 1971, p 90-96",,A
Atmospheric Environments,Copper and alloys,Brass,Red brass ,0.0006,0.022,,C23000,"Tropical rural marine (Key West, FL)",,,,20 yr,25.0,"F. King and C.D. Litke, unpublished research, 1985; also Metals Handbook, Ninth Edition, Vol 13, Corrosion, ASM International, Metals Park, OH, 1987, p 621",0.0006,
Atmospheric Environments,Copper and alloys,Copper,DHP copper ,0.0001,0.003,,C12000,"Dry rural (Phoenix, AZ)",,,,20 yr,25.0,"F. King and C.D. Litke, unpublished research, 1985; also Metals Handbook, Ninth Edition, Vol 13, Corrosion, ASM International, Metals Park, OH, 1987, p 621",0.0001,
Atmospheric Environments,Copper and alloys,Copper,DHP copper ,0.0014,0.056,,C12000,"Humid marine (LaJolla, CA)",,,,20 yr,25.0,"F. King and C.D. Litke, unpublished research, 1985; also Metals Handbook, Ninth Edition, Vol 13, Corrosion, ASM International, Metals Park, OH, 1987, p 621",0.0014,
Atmospheric Environments,Copper and alloys,Copper,DHP copper ,0.0012,0.048,,C12000,"Industrial marine (New York, NY)",,,,20 yr,25.0,"F. King and C.D. Litke, unpublished research, 1985; also Metals Handbook, Ninth Edition, Vol 13, Corrosion, ASM International, Metals Park, OH, 1987, p 621",0.0012,
Atmospheric Environments,Copper and alloys,Copper,DHP copper ,0.0013,0.052,,C12000,"Industrial (Altoona, PA)",,,,20 yr,25.0,"F. King and C.D. Litke, unpublished research, 1985; also Metals Handbook, Ninth Edition, Vol 13, Corrosion, ASM International, Metals Park, OH, 1987, p 621",0.0013,
Atmospheric Environments,Copper and alloys,Copper,DHP copper ,0.0004,0.014,,C12000,"Northern rural (State College, PA)",,,,20 yr,25.0,"F. King and C.D. Litke, unpublished research, 1985; also Metals Handbook, Ninth Edition, Vol 13, Corrosion, ASM International, Metals Park, OH, 1987, p 621",0.0004,
Atmospheric Environments,Copper and alloys,Copper,DHP copper ,0.0005,0.02,,C12000,"Tropical rural marine (Key West, FL)",,,,20 yr,25.0,"F. King and C.D. Litke, unpublished research, 1985; also Metals Handbook, Ninth Edition, Vol 13, Corrosion, ASM International, Metals Park, OH, 1987, p 621",0.0005,
Atmospheric Environments,Copper and alloys,Copper,Electrolytic copper ,0.0001,0.005,,C11000,"Dry rural (Phoenix, AZ)",,,,20 yr,25.0,"F. King and C.D. Litke, unpublished research, 1985; also Metals Handbook, Ninth Edition, Vol 13, Corrosion, ASM International, Metals Park, OH, 1987, p 621",0.0001,
Atmospheric Environments,Copper and alloys,Copper,Electrolytic copper ,0.0013,0.05,,C11000,"Humid marine (LaJolla, CA)",,,,20 yr,25.0,"F. King and C.D. Litke, unpublished research, 1985; also Metals Handbook, Ninth Edition, Vol 13, Corrosion, ASM International, Metals Park, OH, 1987, p 621",0.0013,
Atmospheric Environments,Copper and alloys,Copper,Electrolytic copper ,0.0014,0.054,,C11000,"Industrial marine (New York, NY)",,,,20 yr,25.0,"F. King and C.D. Litke, unpublished research, 1985; also Metals Handbook, Ninth Edition, Vol 13, Corrosion, ASM International, Metals Park, OH, 1987, p 621",0.0014,
Atmospheric Environments,Copper and alloys,Copper,Electrolytic copper ,A (Resistant),A (Resistant),,C11000,Industrial,,,,,93.0,"H. Leidheiser, Jr., The Corrosion of Copper, Tin and Their Alloys, John Wiley & Sons, New York, 1971, p 90-96",,A
Atmospheric Environments,Copper and alloys,Copper,Electrolytic copper ,0.0014,0.055,,C11000,"Industrial (Altoona, PA)",,,,20 yr,25.0,"F. King and C.D. Litke, unpublished research, 1985; also Metals Handbook, Ninth Edition, Vol 13, Corrosion, ASM International, Metals Park, OH, 1987, p 621",0.0014,
Atmospheric Environments,Copper and alloys,Copper,Electrolytic copper ,A (Resistant),A (Resistant),,C11000,Marine,,,,,93.0,"H. Leidheiser, Jr., The Corrosion of Copper, Tin and Their Alloys, John Wiley & Sons, New York, 1971, p 90-96",,A
Atmospheric Environments,Copper and alloys,Copper,Electrolytic copper ,0.0004,0.017,,C11000,"Northern rural (State College, PA)",,,,20 yr,25.0,"F. King and C.D. Litke, unpublished research, 1985; also Metals Handbook, Ninth Edition, Vol 13, Corrosion, ASM International, Metals Park, OH, 1987, p 621",0.0004,
Atmospheric Environments,Copper and alloys,Copper,Electrolytic copper ,A (Resistant),A (Resistant),,C11000,Rural,,,,,93.0,"H. Leidheiser, Jr., The Corrosion of Copper, Tin and Their Alloys, John Wiley & Sons, New York, 1971, p 90-96",,A
Atmospheric Environments,Copper and alloys,Copper,Electrolytic copper ,0.0006,0.022,,C11000,"Tropical rural marine (Key West, FL)",,,,20 yr,25.0,"F. King and C.D. Litke, unpublished research, 1985; also Metals Handbook, Ninth Edition, Vol 13, Corrosion, ASM International, Metals Park, OH, 1987, p 621",0.0006,
Atmospheric Environments,Copper and alloys,Copper,Phosphor copper ,A (Resistant),A (Resistant),,C12200,Industrial,,,,,93.0,"H. Leidheiser, Jr., The Corrosion of Copper, Tin and Their Alloys, John Wiley & Sons, New York, 1971, p 90-96",,A
Atmospheric Environments,Copper and alloys,Copper,Phosphor copper ,A (Resistant),A (Resistant),,C12200,Marine,,,,,93.0,"H. Leidheiser, Jr., The Corrosion of Copper, Tin and Their Alloys, John Wiley & Sons, New York, 1971, p 90-96",,A
Atmospheric Environments,Copper and alloys,Copper,Phosphor copper ,A (Resistant),A (Resistant),,C12200,Rural,,,,,93.0,"H. Leidheiser, Jr., The Corrosion of Copper, Tin and Their Alloys, John Wiley & Sons, New York, 1971, p 90-96",,A
Atmospheric Environments,Copper and alloys,Copper-nickel,70-30 cupronickel ,A (Resistant),A (Resistant),,C71500,Industrial,,,,,93.0,"H. Leidheiser, Jr., The Corrosion of Copper, Tin and Their Alloys, John Wiley & Sons, New York, 1971, p 90-96",,A
Atmospheric Environments,Copper and alloys,Copper-nickel,70-30 cupronickel ,A (Resistant),A (Resistant),,C71500,Marine ,,,,,93.0,"H. Leidheiser, Jr., The Corrosion of Copper, Tin and Their Alloys, John Wiley & Sons, New York, 1971, p 90-96",,A
Atmospheric Environments,Copper and alloys,Copper-nickel,70-30 cupronickel ,A (Resistant),A (Resistant),,C71500,Rural,,,,,93.0,"H. Leidheiser, Jr., The Corrosion of Copper, Tin and Their Alloys, John Wiley & Sons, New York, 1971, p 90-96",,A
Atmospheric Environments,Copper and alloys,Copper-nickel,70Cu-29Ni-1Sn ,0.0001,0.004,,,"Dry rural (Phoenix, AZ)",,,,20 yr,25.0,"F. King and C.D. Litke, unpublished research, 1985; also Metals Handbook, Ninth Edition, Vol 13, Corrosion, ASM International, Metals Park, OH, 1987, p 621",0.0001,
Atmospheric Environments,Copper and alloys,Copper-nickel,70Cu-29Ni-1Sn ,0.0004,0.014,,,"Humid marine (LaJolla, CA)",,,,20 yr,25.0,"F. King and C.D. Litke, unpublished research, 1985; also Metals Handbook, Ninth Edition, Vol 13, Corrosion, ASM International, Metals Park, OH, 1987, p 621",0.0004,
Atmospheric Environments,Copper and alloys,Copper-nickel,70Cu-29Ni-1Sn ,0.0021,0.084,,,"Industrial marine (New York, NY)",,,,20 yr,25.0,"F. King and C.D. Litke, unpublished research, 1985; also Metals Handbook, Ninth Edition, Vol 13, Corrosion, ASM International, Metals Park, OH, 1987, p 621",0.0021,
Atmospheric Environments,Copper and alloys,Copper-nickel,70Cu-29Ni-1Sn ,0.0026,0.104,,,"Industrial (Altoona, PA)",,,,20 yr,25.0,"F. King and C.D. Litke, unpublished research, 1985; also Metals Handbook, Ninth Edition, Vol 13, Corrosion, ASM International, Metals Park, OH, 1987, p 621",0.0026,
Atmospheric Environments,Copper and alloys,Copper-nickel,70Cu-29Ni-1Sn ,0.0005,0.019,,,"Northern rural (State College, PA)",,,,20 yr,25.0,"F. King and C.D. Litke, unpublished research, 1985; also Metals Handbook, Ninth Edition, Vol 13, Corrosion, ASM International, Metals Park, OH, 1987, p 621",0.0005,
Atmospheric Environments,Copper and alloys,Copper-nickel,70Cu-29Ni-1Sn ,0.0003,0.011,,,"Tropical rural marine (Key West, FL)",,,,20 yr,25.0,"F. King and C.D. Litke, unpublished research, 1985; also Metals Handbook, Ninth Edition, Vol 13, Corrosion, ASM International, Metals Park, OH, 1987, p 621",0.0003,
Atmospheric Environments,Copper and alloys,Copper-nickel,90-10 cupronickel ,A (Resistant),A (Resistant),,C70600,Industrial ,,,,,93.0,"H. Leidheiser, Jr., The Corrosion of Copper, Tin and Their Alloys, John Wiley & Sons, New York, 1971, p 90-96",,A
Atmospheric Environments,Copper and alloys,Copper-nickel,90-10 cupronickel ,A (Resistant),A (Resistant),,C70600,Marine,,,,,93.0,"H. Leidheiser, Jr., The Corrosion of Copper, Tin and Their Alloys, John Wiley & Sons, New York, 1971, p 90-96",,A
Atmospheric Environments,Copper and alloys,Copper-nickel,90-10 cupronickel ,A (Resistant),A (Resistant),,C70600,Rural,,,,,93.0,"H. Leidheiser, Jr., The Corrosion of Copper, Tin and Their Alloys, John Wiley & Sons, New York, 1971, p 90-96",,A
Atmospheric Environments,Copper and alloys,Leaded brass,Architectural bronze ,B (Good),B (Good),,C38500,Industrial,,,,,93.0,"H. Leidheiser, Jr., The Corrosion of Copper, Tin and Their Alloys, John Wiley & Sons, New York, 1971, p 90-96",,B
Atmospheric Environments,Copper and alloys,Leaded brass,Architectural bronze ,B (Good),B (Good),,C38500,Marine ,,,,,93.0,"H. Leidheiser, Jr., The Corrosion of Copper, Tin and Their Alloys, John Wiley & Sons, New York, 1971, p 90-96",,B
Atmospheric Environments,Copper and alloys,Leaded brass,Architectural bronze ,A (Resistant),A (Resistant),,C38500,Rural,,,,,93.0,"H. Leidheiser, Jr., The Corrosion of Copper, Tin and Their Alloys, John Wiley & Sons, New York, 1971, p 90-96",,A
Atmospheric Environments,Copper and alloys,Leaded brass,Free-cutting brass ,B (Good),B (Good),,C36000,Industrial ,,,,,93.0,"H. Leidheiser, Jr., The Corrosion of Copper, Tin and Their Alloys, John Wiley & Sons, New York, 1971, p 90-96",,B
Atmospheric Environments,Copper and alloys,Leaded brass,Free-cutting brass ,B (Good),B (Good),,C36000,Marine,,,,,93.0,"H. Leidheiser, Jr., The Corrosion of Copper, Tin and Their Alloys, John Wiley & Sons, New York, 1971, p 90-96",,B
Atmospheric Environments,Copper and alloys,Leaded brass,Free-cutting brass ,A (Resistant),A (Resistant),,C36000,Rural,,,,,93.0,"H. Leidheiser, Jr., The Corrosion of Copper, Tin and Their Alloys, John Wiley & Sons, New York, 1971, p 90-96",,A
Atmospheric Environments,Copper and alloys,Nickel-silver,"Nickel-silver, 18% N ",A (Resistant),A (Resistant),,,Marine,,,,,93.0,"H. Leidheiser, Jr., The Corrosion of Copper, Tin and Their Alloys, John Wiley & Sons, New York, 1971, p 90-96",,A
Atmospheric Environments,Copper and alloys,Nickel-silver,"Nickel-silver, 18% N ",A (Resistant),A (Resistant),,,Rural,,,,,93.0,"H. Leidheiser, Jr., The Corrosion of Copper, Tin and Their Alloys, John Wiley & Sons, New York, 1971, p 90-96",,A
Atmospheric Environments,Copper and alloys,Nickel-silver,"Nickel-silver, 18% Ni ",A (Resistant),A (Resistant),,,Industrial ,,,,,93.0,"H. Leidheiser, Jr., The Corrosion of Copper, Tin and Their Alloys, John Wiley & Sons, New York, 1971, p 90-96",,A
Atmospheric Environments,Copper and alloys,Phosphor bronze,"Phosphor bronze, 5% Sn ",A (Resistant),A (Resistant),,C51000,Industrial,,,,,93.0,"H. Leidheiser, Jr., The Corrosion of Copper, Tin and Their Alloys, John Wiley & Sons, New York, 1971, p 90-96",,A
Atmospheric Environments,Copper and alloys,Phosphor bronze,"Phosphor bronze, 5% Sn ",A (Resistant),A (Resistant),,C51000,Marine,,,,,93.0,"H. Leidheiser, Jr., The Corrosion of Copper, Tin and Their Alloys, John Wiley & Sons, New York, 1971, p 90-96",,A
Atmospheric Environments,Copper and alloys,Phosphor bronze,"Phosphor bronze, 5% Sn ",A (Resistant),A (Resistant),,C51000,Rural,,,,,93.0,"H. Leidheiser, Jr., The Corrosion of Copper, Tin and Their Alloys, John Wiley & Sons, New York, 1971, p 90-96",,A
Atmospheric Environments,Copper and alloys,Phosphor bronze,"Phosphor bronze, 8% Sn ",0.0023,0.091,,C52100,"Humid marine (LaJolla, CA)",,,,20 yr,25.0,"F. King and C.D. Litke, unpublished research, 1985; also Metals Handbook, Ninth Edition, Vol 13, Corrosion, ASM International, Metals Park, OH, 1987, p 621",0.0023,
Atmospheric Environments,Copper and alloys,Phosphor bronze,"Phosphor bronze, 8% Sn ",0.0025,0.1,,C52100,"Industrial marine (New York, NY)",,,,20 yr,25.0,"F. King and C.D. Litke, unpublished research, 1985; also Metals Handbook, Ninth Edition, Vol 13, Corrosion, ASM International, Metals Park, OH, 1987, p 621",0.0025,
Atmospheric Environments,Copper and alloys,Phosphor bronze,"Phosphor bronze, 8% Sn ",0.0022,0.088,,C52100,"Industrial (Altoona, PA)",,,,20 yr,25.0,"F. King and C.D. Litke, unpublished research, 1985; also Metals Handbook, Ninth Edition, Vol 13, Corrosion, ASM International, Metals Park, OH, 1987, p 621",0.0022,
Atmospheric Environments,Copper and alloys,Phosphor bronze,"Phosphor bronze, 8% Sn ",A (Resistant),A (Resistant),,C52100,Marine,,,,,93.0,"H. Leidheiser, Jr., The Corrosion of Copper, Tin and Their Alloys, John Wiley & Sons, New York, 1971, p 90-96",,A
Atmospheric Environments,Copper and alloys,Phosphor bronze,"Phosphor bronze, 8% Sn ",0.0003,0.013,,C52100,"Northern rural (State College, PA)",,,,20 yr,25.0,"F. King and C.D. Litke, unpublished research, 1985; also Metals Handbook, Ninth Edition, Vol 13, Corrosion, ASM International, Metals Park, OH, 1987, p 621",0.0003,
Atmospheric Environments,Copper and alloys,Phosphor bronze,"Phosphor bronze, 8% Sn ",A (Resistant),A (Resistant),,C52100,Rural,,,,,93.0,"H. Leidheiser, Jr., The Corrosion of Copper, Tin and Their Alloys, John Wiley & Sons, New York, 1971, p 90-96",,A
Atmospheric Environments,Copper and alloys,Phosphor bronze,"Phosphor bronze, 8% Sn ",0.0007,0.028,,C52100,"Tropical rural marine (Key West, FL)",,,,20 yr,25.0,"F. King and C.D. Litke, unpublished research, 1985; also Metals Handbook, Ninth Edition, Vol 13, Corrosion, ASM International, Metals Park, OH, 1987, p 621",0.0007,
Atmospheric Environments,Copper and alloys,Phosphor bronze,"Phosphor bronze, 8%Sn ",0.0001,0.005,,C52100,"Dry rural (Phoenix, AZ)",,,,20 yr,25.0,"F. King and C.D. Litke, unpublished research, 1985; also Metals Handbook, Ninth Edition, Vol 13, Corrosion, ASM International, Metals Park, OH, 1987, p 621",0.0001,
Atmospheric Environments,Copper and alloys,Silicon bronze,"Silicon bronze, high ",0.0002,0.006,,C65500,"Dry rural (Phoenix, AZ)",,,,20 yr,25.0,"F. King and C.D. Litke, unpublished research, 1985; also Metals Handbook, Ninth Edition, Vol 13, Corrosion, ASM International, Metals Park, OH, 1987, p 621",0.0002,
Atmospheric Environments,Copper and alloys,Silicon bronze,"Silicon bronze, high ",0.0014,0.054,,C65500,"Humid marine (LaJolla, CA)",,,,20 yr,25.0,"F. King and C.D. Litke, unpublished research, 1985; also Metals Handbook, Ninth Edition, Vol 13, Corrosion, ASM International, Metals Park, OH, 1987, p 621",0.0014,
Atmospheric Environments,Copper and alloys,Silicon bronze,"Silicon bronze, high ",0.0017,0.068,,C65500,"Industrial marine (New York, NY)",,,,20 yr,25.0,"F. King and C.D. Litke, unpublished research, 1985; also Metals Handbook, Ninth Edition, Vol 13, Corrosion, ASM International, Metals Park, OH, 1987, p 621",0.0017,
Atmospheric Environments,Copper and alloys,Silicon bronze,"Silicon bronze, high ",A (Resistant),A (Resistant),,C65500,Industrial,,,,,93.0,"H. Leidheiser, Jr., The Corrosion of Copper, Tin and Their Alloys, John Wiley & Sons, New York, 1971, p 90-96",,A
Atmospheric Environments,Copper and alloys,Silicon bronze,"Silicon bronze, high ",0.0017,0.065,,C65500,"Industrial (Altoona, PA)",,,,20 yr,25.0,"F. King and C.D. Litke, unpublished research, 1985; also Metals Handbook, Ninth Edition, Vol 13, Corrosion, ASM International, Metals Park, OH, 1987, p 621",0.0017,
Atmospheric Environments,Copper and alloys,Silicon bronze,"Silicon bronze, high ",A (Resistant),A (Resistant),,C65500,Marine,,,,,93.0,"H. Leidheiser, Jr., The Corrosion of Copper, Tin and Their Alloys, John Wiley & Sons, New York, 1971, p 90-96",,A
Atmospheric Environments,Copper and alloys,Silicon bronze,"Silicon bronze, high ",0.0005,0.02,,C65500,"Northern rural (State College, PA)",,,,20 yr,25.0,"F. King and C.D. Litke, unpublished research, 1985; also Metals Handbook, Ninth Edition, Vol 13, Corrosion, ASM International, Metals Park, OH, 1987, p 621",0.0005,
Atmospheric Environments,Copper and alloys,Silicon bronze,"Silicon bronze, high ",A (Resistant),A (Resistant),,C65500,Rural,,,,,93.0,"H. Leidheiser, Jr., The Corrosion of Copper, Tin and Their Alloys, John Wiley & Sons, New York, 1971, p 90-96",,A
Atmospheric Environments,Copper and alloys,Silicon bronze,"Silicon bronze, high ",,,,C65500,"Tropical rural marine (Key West, FL)",,,,20 yr,25.0,"F. King and C.D. Litke, unpublished research, 1985; also Metals Handbook, Ninth Edition, Vol 13, Corrosion, ASM International, Metals Park, OH, 1987, p 621",,
Atmospheric Environments,Copper and alloys,Silicon bronze,"Silicon bronze, low ",A (Resistant),A (Resistant),,C65100,Industrial,,,,,93.0,"H. Leidheiser, Jr., The Corrosion of Copper, Tin and Their Alloys, John Wiley & Sons, New York, 1971, p 90-96",,A
Atmospheric Environments,Copper and alloys,Silicon bronze,"Silicon bronze, low ",A (Resistant),A (Resistant),,C65100,Marine,,,,,93.0,"H. Leidheiser, Jr., The Corrosion of Copper, Tin and Their Alloys, John Wiley & Sons, New York, 1971, p 90-96",,A
Atmospheric Environments,Copper and alloys,Silicon bronze,"Silicon bronze, low ",A (Resistant),A (Resistant),,C65100,Rural,,,,,93.0,"H. Leidheiser, Jr., The Corrosion of Copper, Tin and Their Alloys, John Wiley & Sons, New York, 1971, p 90-96",,A
Atmospheric Environments,Copper and alloys,Tin brass,Admiralty brass ,A (Resistant),A (Resistant),,C44300,Industrial,,,,,93.0,"H. Leidheiser, Jr., The Corrosion of Copper, Tin and Their Alloys, John Wiley & Sons, New York, 1971, p 90-96",,A
Atmospheric Environments,Copper and alloys,Tin brass,Admiralty brass ,A (Resistant),A (Resistant),,C44300,Marine ,,,,,93.0,"H. Leidheiser, Jr., The Corrosion of Copper, Tin and Their Alloys, John Wiley & Sons, New York, 1971, p 90-96",,A
Atmospheric Environments,Copper and alloys,Tin brass,Admiralty brass ,A (Resistant),A (Resistant),,C44300,Rural,,,,,93.0,"H. Leidheiser, Jr., The Corrosion of Copper, Tin and Their Alloys, John Wiley & Sons, New York, 1971, p 90-96",,A
Atmospheric Environments,Copper and alloys,Tin brass,Tin brass ,0.0001,0.004,,C44200,"Dry rural (Phoenix, AZ)",,,,20 yr,25.0,"F. King and C.D. Litke, unpublished research, 1985; also Metals Handbook, Ninth Edition, Vol 13, Corrosion, ASM International, Metals Park, OH, 1987, p 621",0.0001,
Atmospheric Environments,Copper and alloys,Tin brass,Tin brass ,0.0003,0.013,,C44200,"Humid marine (LaJolla, CA)",,,,20 yr,25.0,"F. King and C.D. Litke, unpublished research, 1985; also Metals Handbook, Ninth Edition, Vol 13, Corrosion, ASM International, Metals Park, OH, 1987, p 621",0.0003,
Atmospheric Environments,Copper and alloys,Tin brass,Tin brass ,0.0025,0.099,,C44200,"Industrial marine (New York, NY)",,,,20 yr,25.0,"F. King and C.D. Litke, unpublished research, 1985; also Metals Handbook, Ninth Edition, Vol 13, Corrosion, ASM International, Metals Park, OH, 1987, p 621",0.0025,
Atmospheric Environments,Copper and alloys,Tin brass,Tin brass ,0.0021,0.084,,C44200,"Industrial (Altoona, PA)",,,,20 yr,25.0,"F. King and C.D. Litke, unpublished research, 1985; also Metals Handbook, Ninth Edition, Vol 13, Corrosion, ASM International, Metals Park, OH, 1987, p 621",0.0021,
Atmospheric Environments,Copper and alloys,Tin brass,Tin brass ,0.0005,0.021,,C44200,"Northern rural (State College, PA)",,,,20 yr,25.0,"F. King and C.D. Litke, unpublished research, 1985; also Metals Handbook, Ninth Edition, Vol 13, Corrosion, ASM International, Metals Park, OH, 1987, p 621",0.0005,
Atmospheric Environments,Copper and alloys,Tin brass,Tin brass ,,,,C44200,"Tropical rural marine (Key West, FL)",,,,20 yr,25.0,"F. King and C.D. Litke, unpublished research, 1985; also Metals Handbook, Ninth Edition, Vol 13, Corrosion, ASM International, Metals Park, OH, 1987, p 621",,
Atmospheric Environments,Miscellaneous,Lead and allloys,"Lead, chemical ",0.0006,0.023,,L51120,"Seacoast (Key West, FL)",,,,10 yr,129.0,"Lead for Corrosion Resistant Applications: A Guide, Lead Industries Association, Inc. New York, p 46",0.0006,
Atmospheric Environments,Miscellaneous,Lead and alloys,"Lead, 1 % Sb ",0.0003,0.013,,,"Industrial (New York, NY)",,,,20 yr,129.0,"Lead for Corrosion Resistant Applications: A Guide, Lead Industries Association, Inc. New York, p 46",0.0003,
Atmospheric Environments,Miscellaneous,Lead and alloys,"Lead, 1 % Sb ",0.0006,0.023,,,"Seacoast (LaJolla, CA)",,,,20 yr,129.0,"Lead for Corrosion Resistant Applications: A Guide, Lead Industries Association, Inc. New York, p 46",0.0006,
Atmospheric Environments,Miscellaneous,Lead and alloys,"Lead, 1 % Sb ",0.0005,0.02,,,"Seacoast (Sandy Hook, NJ)",,,,20 yr,129.0,"Lead for Corrosion Resistant Applications: A Guide, Lead Industries Association, Inc. New York, p 46",0.0005,
Atmospheric Environments,Miscellaneous,Lead and alloys,"Lead, 1% Sb ",0.0006,0.023,,,"Industrial (Altoona, PA)",,,,10 yr,129.0,"Lead for Corrosion Resistant Applications: A Guide, Lead Industries Association, Inc. New York, p 46",0.0006,
Atmospheric Environments,Miscellaneous,Lead and alloys,"Lead, 1% Sb ",0.0003,0.014,,,"Rural (State College, PA)",,,,20 yr,129.0,"Lead for Corrosion Resistant Applications: A Guide, Lead Industries Association, Inc. New York, p 46",0.0003,
Atmospheric Environments,Miscellaneous,Lead and alloys,"Lead, 1% Sb ",0.0005,0.022,,,"Seacoast (Key West, FL)",,,,10 yr,129.0,"Lead for Corrosion Resistant Applications: A Guide, Lead Industries Association, Inc. New York, p 46",0.0005,
Atmospheric Environments,Miscellaneous,Lead and alloys,"Lead, 1% Sb ",0.0003,0.012,,,"Semi-arid (Phoenix, AZ)",,,,20 yr,129.0,"Lead for Corrosion Resistant Applications: A Guide, Lead Industries Association, Inc. New York, p 46",0.0003,
Atmospheric Environments,Miscellaneous,Lead and alloys,"Lead, 1.6% Sb ",0.0001,0.004,,,"Urban (Birmingham, UK)",,,,7 yr,129.0,"Lead for Corrosion Resistant Applications: A Guide, Lead Industries Association, Inc. New York, p 46",0.0001,
Atmospheric Environments,Miscellaneous,Lead and alloys,"Lead, 6% Sb ",0.001,0.041,,L53110,"East coast, marine (Kure Beach, NC) 80-ft site",,,,2 yr,129.0,"Lead for Corrosion Resistant Applications: A Guide, Lead Industries Association, Inc. New York, p 46",0.001,
Atmospheric Environments,Miscellaneous,Lead and alloys,"Lead, 6% Sb ",0.001,0.042,,L53110,"Industrial (Newark, NJ)",,,,2 yr,129.0,"Lead for Corrosion Resistant Applications: A Guide, Lead Industries Association, Inc. New York, p 46",0.001,
Atmospheric Environments,Miscellaneous,Lead and alloys,"Lead, 6% Sb ",0.001,0.039,,L53110,"Rural (State College, PA)",,,,2 yr,129.0,"Lead for Corrosion Resistant Applications: A Guide, Lead Industries Association, Inc. New York, p 46",0.001,
Atmospheric Environments,Miscellaneous,Lead and alloys,"Lead, 6% Sb ",0.0006,0.026,,L53110,"West coast, marine (Point Reyes, CA)",,,,2 yr,129.0,"Lead for Corrosion Resistant Applications: A Guide, Lead Industries Association, Inc. New York, p 46",0.0006,
Atmospheric Environments,Miscellaneous,Lead and alloys,"Lead, 99.95 ",0.0014,0.056,,L50045,"Rural (Cardington, UK)",,,,1 yr,129.0,"Lead for Corrosion Resistant Applications: A Guide, Lead Industries Association, Inc. New York, p 46",0.0014,
Atmospheric Environments,Miscellaneous,Lead and alloys,"Lead, 99.95 ",0.0018,0.074,,L50045,"Industrial (Wakefield, UK)",,,,1 yr,129.0,"Lead for Corrosion Resistant Applications: A Guide, Lead Industries Association, Inc. New York, p 46",0.0018,
Atmospheric Environments,Miscellaneous,Lead and alloys,"Lead, 99.95 ",0.0017,0.07,,L50045,"Marine (Southport, UK)",,,,1 yr,129.0,"Lead for Corrosion Resistant Applications: A Guide, Lead Industries Association, Inc. New York, p 46",0.0017,
Barium Carbonate,Copper and alloys,Brass,Muntz metal,A (Resistant),A (Resistant),,C28000,,,,,,93.0,"H. Leidheiser, Jr., The Corrosion of Copper, Tin and Their Alloys, John Wiley & Sons, New York, 1971, p 90-96",,A
Atmospheric Environments,Miscellaneous,Lead and alloys,"Lead, 99.96 ",0.0009,0.037,,L50045,"Urban (Birmingham, UK)",,,,7 yr,129.0,"Lead for Corrosion Resistant Applications: A Guide, Lead Industries Association, Inc. New York, p 46",0.0009,
Atmospheric Environments,Miscellaneous,Lead and alloys,"Lead, chemical ",0.0014,0.056,,L51120,"Industrial (Newark, NJ)",,,,2 yr,129.0,"Lead for Corrosion Resistant Applications: A Guide, Lead Industries Association, Inc. New York, p 46",0.0014,
Atmospheric Environments,Miscellaneous,Lead and alloys,"Lead, chemical ",0.0007,0.03,,L51120,"Tropical, inland (Miraflores, CZ)",,,,8 yr,129.0,"Lead for Corrosion Resistant Applications: A Guide, Lead Industries Association, Inc. New York, p 46",0.0007,
Atmospheric Environments,Miscellaneous,Lead and alloys,"Lead, chemical ",0.0013,0.053,,L51120,"Tropical, marine (Cristobal, CZ)",,,,8 yr,129.0,"Lead for Corrosion Resistant Applications: A Guide, Lead Industries Association, Inc. New York, p 46",0.0013,
Atmospheric Environments,Miscellaneous,Lead and alloys,"Lead, chemical ",0.0005,0.021,,L51120,"Seacoast (Sandy Hook, NJ)",,,,20 yr,129.0,"Lead for Corrosion Resistant Applications: A Guide, Lead Industries Association, Inc. New York, p 46",0.0005,
Atmospheric Environments,Miscellaneous,Lead and alloys,"Lead, chemical ",0.0013,0.052,,L51120,"East coast, marine (Kure Beach, NC) 80-ft site",,,,2 yr,129.0,"Lead for Corrosion Resistant Applications: A Guide, Lead Industries Association, Inc. New York, p 46",0.0013,
Atmospheric Environments,Miscellaneous,Lead and alloys,"Lead, chemical ",0.0007,0.029,,L51120,"Industrial (Altoona, PA)",,,,10 yr,129.0,"Lead for Corrosion Resistant Applications: A Guide, Lead Industries Association, Inc. New York, p 46",0.0007,
Atmospheric Environments,Miscellaneous,Lead and alloys,"Lead, chemical ",0.0004,0.015,,L51120,"Industrial (New York, NY)",,,,20 yr,129.0,"Lead for Corrosion Resistant Applications: A Guide, Lead Industries Association, Inc. New York, p 46",0.0004,
Atmospheric Environments,Miscellaneous,Lead and alloys,"Lead, chemical ",0.0003,0.013,,L51120,"Rural (State College, PA)",,,,20 yr,129.0,"Lead for Corrosion Resistant Applications: A Guide, Lead Industries Association, Inc. New York, p 46",0.0003,
Atmospheric Environments,Miscellaneous,Lead and alloys,"Lead, chemical ",0.0014,0.055,,L51120,"Rural (State College, PA)",,,,2 yr,129.0,"Lead for Corrosion Resistant Applications: A Guide, Lead Industries Association, Inc. New York, p 46",0.0014,
Atmospheric Environments,Miscellaneous,Lead and alloys,"Lead, chemical ",0.0005,0.021,,L51120,"Seacoast (LaJolla, CA)",,,,20 yr,129.0,"Lead for Corrosion Resistant Applications: A Guide, Lead Industries Association, Inc. New York, p 46",0.0005,
Atmospheric Environments,Miscellaneous,Lead and alloys,"Lead, chemical ",0.0001,0.004,,L51120,"Semi-arid (Phoenix, AZ)",,,,20 yr,129.0,"Lead for Corrosion Resistant Applications: A Guide, Lead Industries Association, Inc. New York, p 46",0.0001,
Atmospheric Environments,Miscellaneous,Lead and alloys,"Lead, chemical ",0.0009,0.036,,L51120,"West coast, marine (Point Reyes, CA)",,,,2 yr,129.0,"Lead for Corrosion Resistant Applications: A Guide, Lead Industries Association, Inc. New York, p 46",0.0009,
Atmospheric Environments,Miscellaneous,Magnesium and alloys,AZ31B ,0.027,1.09,,,"Industrial; at Madison, IL, 11.2% change in tensile strength",,,,,14.0,"Metals Handbook, Ninth Edition, Vol 2, Properties and Selection: Nonferrous Alloys and Pure Metals, American Society for Metals, Metals Park, OH, 1979, p 599",0.027,
Atmospheric Environments,Miscellaneous,Magnesium and alloys,AZ31B ,0.018,0.7,,,"Marine; at Kure Beach NC, 7.4% change in tensile strength",,,,,14.0,"Metals Handbook, Ninth Edition, Vol 2, Properties and Selection: Nonferrous Alloys and Pure Metals, American Society for Metals, Metals Park, OH, 1979, p 599",0.018,
Atmospheric Environments,Miscellaneous,Magnesium and alloys,AZ31B ,0.013,0.53,,,"Rural; near Midland, MI, 5.9% change in tensile strength",,,,,14.0,"Metals Handbook, Ninth Edition, Vol 2, Properties and Selection: Nonferrous Alloys and Pure Metals, American Society for Metals, Metals Park, OH, 1979, p 599",0.013,
Atmospheric Environments,Miscellaneous,Tin and alloys,Tin ,0.0023,0.09,,,Marine (Florida),,,,10 yr,128.0,"G.O. Hiers and E. Minarcik, Symposium on Atmospheric Corrosion of Nonferrous Metals, STP 175, ASTM, 1956, p 135; W.E. Boggs, R.H. Kachik, and G.E. Pellisier, J. Electrochem. Soc., Vol 110 (No. 1), 1963, p 4; as cited in Metals Handbook, Ninth Edition, Vol",0.0023,
Atmospheric Environments,Miscellaneous,Tin and alloys,Tin ,0.0019,0.075,,,Marine (New Jersey),,,,10 yr,128.0,"G.O. Hiers and E. Minarcik, Symposium on Atmospheric Corrosion of Nonferrous Metals, STP 175, ASTM, 1956, p 135; W.E. Boggs, R.H. Kachik, and G.E. Pellisier, J. Electrochem. Soc., Vol 110 (No. 1), 1963, p 4; as cited in Metals Handbook, Ninth Edition, Vol",0.0019,
Atmospheric Environments,Miscellaneous,Tin and alloys,Tin ,0.0017,0.067,,,Heavy Industrial,,,,20 yr,128.0,"G.O. Hiers and E. Minarcik, Symposium on Atmospheric Corrosion of Nonferrous Metals, STP 175, ASTM, 1956, p 135; W.E. Boggs, R.H. Kachik, and G.E. Pellisier, J. Electrochem. Soc., Vol 110 (No. 1), 1963, p 4; as cited in Metals Handbook, Ninth Edition, Vol",0.0017,
Atmospheric Environments,Miscellaneous,Tin and alloys,Tin ,0.0029,0.11,,,Marine (California),,,,20 yr,128.0,"G.O. Hiers and E. Minarcik, Symposium on Atmospheric Corrosion of Nonferrous Metals, STP 175, ASTM, 1956, p 135; W.E. Boggs, R.H. Kachik, and G.E. Pellisier, J. Electrochem. Soc., Vol 110 (No. 1), 1963, p 4; as cited in Metals Handbook, Ninth Edition, Vol",0.0029,
Barium Carbonate,Copper and alloys,Brass,Red brass,A (Resistant),A (Resistant),,C23000,,,,,,93.0,"H. Leidheiser, Jr., The Corrosion of Copper, Tin and Their Alloys, John Wiley & Sons, New York, 1971, p 90-96",,A
Atmospheric Environments,Miscellaneous,Tin and alloys,Tin ,0.0013,0.051,,,Marine heavy industrial,,,,20 yr,128.0,"G.O. Hiers and E. Minarcik, Symposium on Atmospheric Corrosion of Nonferrous Metals, STP 175, ASTM, 1956, p 135; W.E. Boggs, R.H. Kachik, and G.E. Pellisier, J. Electrochem. Soc., Vol 110 (No. 1), 1963, p 4; as cited in Metals Handbook, Ninth Edition, Vol",0.0013,
Atmospheric Environments,Miscellaneous,Tin and alloys,Tin ,0.0005,0.019,,,Rural ,,,,10 yr,128.0,"G.O. Hiers and E. Minarcik, Symposium on Atmospheric Corrosion of Nonferrous Metals, STP 175, ASTM, 1956, p 135; W.E. Boggs, R.H. Kachik, and G.E. Pellisier, J. Electrochem. Soc., Vol 110 (No. 1), 1963, p 4; as cited in Metals Handbook, Ninth Edition, Vol",0.0005,
Atmospheric Environments,Miscellaneous,Tin and alloys,Tin ,0.0004,0.017,,,Semi-arid,,,,20 yr,128.0,"G.O. Hiers and E. Minarcik, Symposium on Atmospheric Corrosion of Nonferrous Metals, STP 175, ASTM, 1956, p 135; W.E. Boggs, R.H. Kachik, and G.E. Pellisier, J. Electrochem. Soc., Vol 110 (No. 1), 1963, p 4; as cited in Metals Handbook, Ninth Edition, Vol",0.0004,
Atmospheric Environments,Miscellaneous,Zinc alloys,Zinc ,0.004,0.15,,Z13001,65% RH. lab test,,20,,7 d,200.0,"K. Tanno, M. Itoh, H. Sekiya, H. Yashiro, and K. Kumagai, The Corrosion Inhibition of Carbon Steel in Lithium Bromide Solution by Hydroxide and Molybdate at Moderate Temperatures, Corrosion Science, Vol 34, (No. 9), Pergamon Press Ltd., 1993, p 1445-1461",0.004,
Atmospheric Environments,Miscellaneous,Zinc alloys,Zinc ,0.006,0.25,,Z13001,65% RH. lab test + coal fly ash,,20,,7 d,200.0,"K. Tanno, M. Itoh, H. Sekiya, H. Yashiro, and K. Kumagai, The Corrosion Inhibition of Carbon Steel in Lithium Bromide Solution by Hydroxide and Molybdate at Moderate Temperatures, Corrosion Science, Vol 34, (No. 9), Pergamon Press Ltd., 1993, p 1445-1461",0.006,
Atmospheric Environments,Miscellaneous,Zinc alloys,Zinc ,0.015,0.6,,Z13001,65% RH. lab test + oil fly ash,,20,,7 d,200.0,"K. Tanno, M. Itoh, H. Sekiya, H. Yashiro, and K. Kumagai, The Corrosion Inhibition of Carbon Steel in Lithium Bromide Solution by Hydroxide and Molybdate at Moderate Temperatures, Corrosion Science, Vol 34, (No. 9), Pergamon Press Ltd., 1993, p 1445-1461",0.015,
Atmospheric Environments,Miscellaneous,Zinc alloys,Zinc ,0.004,0.15,,Z13001,80% RH. lab test,,20,,7 d,200.0,"K. Tanno, M. Itoh, H. Sekiya, H. Yashiro, and K. Kumagai, The Corrosion Inhibition of Carbon Steel in Lithium Bromide Solution by Hydroxide and Molybdate at Moderate Temperatures, Corrosion Science, Vol 34, (No. 9), Pergamon Press Ltd., 1993, p 1445-1461",0.004,
Atmospheric Environments,Miscellaneous,Zinc alloys,Zinc ,0.006,0.25,,Z13001,80% RH. lab test + coal fly ash,,20,,7 d,200.0,"K. Tanno, M. Itoh, H. Sekiya, H. Yashiro, and K. Kumagai, The Corrosion Inhibition of Carbon Steel in Lithium Bromide Solution by Hydroxide and Molybdate at Moderate Temperatures, Corrosion Science, Vol 34, (No. 9), Pergamon Press Ltd., 1993, p 1445-1461",0.006,
Atmospheric Environments,Miscellaneous,Zinc alloys,Zinc ,0.019,0.75,,Z13001,80% RH. lab test + oil fly ash,,20,,7 d,200.0,"K. Tanno, M. Itoh, H. Sekiya, H. Yashiro, and K. Kumagai, The Corrosion Inhibition of Carbon Steel in Lithium Bromide Solution by Hydroxide and Molybdate at Moderate Temperatures, Corrosion Science, Vol 34, (No. 9), Pergamon Press Ltd., 1993, p 1445-1461",0.019,
Atmospheric Environments,Miscellaneous,Zinc alloys,Zinc ,0.004,0.15,,Z13001,90% RH. lab test,,20,,7 d,200.0,"K. Tanno, M. Itoh, H. Sekiya, H. Yashiro, and K. Kumagai, The Corrosion Inhibition of Carbon Steel in Lithium Bromide Solution by Hydroxide and Molybdate at Moderate Temperatures, Corrosion Science, Vol 34, (No. 9), Pergamon Press Ltd., 1993, p 1445-1461",0.004,
Atmospheric Environments,Miscellaneous,Zinc alloys,Zinc ,0.015,0.6,,Z13001,90% RH. lab test + coal fly ash,,20,,7 d,200.0,"K. Tanno, M. Itoh, H. Sekiya, H. Yashiro, and K. Kumagai, The Corrosion Inhibition of Carbon Steel in Lithium Bromide Solution by Hydroxide and Molybdate at Moderate Temperatures, Corrosion Science, Vol 34, (No. 9), Pergamon Press Ltd., 1993, p 1445-1461",0.015,
Atmospheric Environments,Miscellaneous,Zinc alloys,Zinc ,0.04,1.6,,Z13001,90% RH. lab test + oil fly ash,,20,,7 d,200.0,"K. Tanno, M. Itoh, H. Sekiya, H. Yashiro, and K. Kumagai, The Corrosion Inhibition of Carbon Steel in Lithium Bromide Solution by Hydroxide and Molybdate at Moderate Temperatures, Corrosion Science, Vol 34, (No. 9), Pergamon Press Ltd., 1993, p 1445-1461",0.04,
Atmospheric Environments,Miscellaneous,Zinc alloys,Zinc ,0.19,7.5,,Z13001,"Lab test, 0.78 ppm SO2, 95% RH",,22,,420 h,192.0,"J.-E. Svensson and L.-G. Johansson, A Laboratory Study of the Initial Stages of the Atmospheric Corrosion of Zinc in the Presence of NaCl; Influence of SO2 and NO2,  Corrosion Science, Vol 34, (No. 5), Pergamon Press Ltd., UK, 1993, p 721-740",0.19,
Atmospheric Environments,Miscellaneous,Zinc alloys,Zinc ,0.35,14,,Z13001,"Lab test, 0.78 ppm SO2, 95% RH. 140 mg/cm2 NaCl added",,22,,420 h,192.0,"J.-E. Svensson and L.-G. Johansson, A Laboratory Study of the Initial Stages of the Atmospheric Corrosion of Zinc in the Presence of NaCl; Influence of SO2 and NO2,  Corrosion Science, Vol 34, (No. 5), Pergamon Press Ltd., UK, 1993, p 721-740",0.35,
