Repository: wfreinhart/matse219

# MATSE 219: Materials Informatics

Auto-generated from the private authoring repo (matse219-instructor). Do not edit here directly -- changes are overwritten on the next publish run.

## Lectures

- [Lecture01](https://colab.research.google.com/github/wfreinhart/matse219/blob/staging/notebooks/Lecture01.ipynb)
- [Lecture02](https://colab.research.google.com/github/wfreinhart/matse219/blob/staging/notebooks/Lecture02.ipynb)
- [Lecture03](https://colab.research.google.com/github/wfreinhart/matse219/blob/staging/notebooks/Lecture03.ipynb)
- [Lecture04](https://colab.research.google.com/github/wfreinhart/matse219/blob/staging/notebooks/Lecture04.ipynb)

File: datasets/corrosion.csv (part 19 of 142)
Environment,Material Group,Material Family,Material,Rate (mm/yr) or Rating,Rate (mils/yr) or Rating,Localized Attack,UNS,Condition/Comment,Concentration (Vol %),Temperature (deg C),Temperature (deg F),Duration,Reference #,Reference,rate_mm_yr_numeric,rate_letter_grade
Atmospheric Environments,Miscellaneous,Zinc alloys,Zinc ,0.53,21,,Z13001,"Lab test, 0.78 ppm SO2, 95% RH. 140 mg/cm2 NaCl added",,22,,420 h,192.0,"J.-E. Svensson and L.-G. Johansson, A Laboratory Study of the Initial Stages of the Atmospheric Corrosion of Zinc in the Presence of NaCl; Influence of SO2 and NO2,  Corrosion Science, Vol 34, (No. 5), Pergamon Press Ltd., UK, 1993, p 721-740",0.53,
Atmospheric Environments,Miscellaneous,Zinc alloys,Zinc ,0.2,7.9,,Z13001,"Lab test, 0.78 ppm SO2, 95% RH. 14 mg/cm2 NaCl added",,22,,420 h,192.0,"J.-E. Svensson and L.-G. Johansson, A Laboratory Study of the Initial Stages of the Atmospheric Corrosion of Zinc in the Presence of NaCl; Influence of SO2 and NO2,  Corrosion Science, Vol 34, (No. 5), Pergamon Press Ltd., UK, 1993, p 721-740",0.2,
Barium Chloride,Stainless steels,Austenitic,316L,D (Poor),D (Poor),,S31603,,,,,,253.0,"Chemical Resistance of REMANIT Stainless Steels, Thyssen Edelstahlwerke AG, March 1989",,D
Atmospheric Environments,Miscellaneous,Zinc alloys,Zinc ,0.06,2.2,,Z13001,"Lab test, 0.78 ppm SO2, 95% RH. 14 mg/cm2 NaCl added",,22,,420 h,192.0,"J.-E. Svensson and L.-G. Johansson, A Laboratory Study of the Initial Stages of the Atmospheric Corrosion of Zinc in the Presence of NaCl; Influence of SO2 and NO2,  Corrosion Science, Vol 34, (No. 5), Pergamon Press Ltd., UK, 1993, p 721-740",0.06,
Atmospheric Environments,Miscellaneous,Zinc alloys,Zinc ,0.55,22,,Z13001,"Lab test, 0.78 ppm SO2, 95% RH. 280 mg/cm2 NaCl added",,22,,420 h,192.0,"J.-E. Svensson and L.-G. Johansson, A Laboratory Study of the Initial Stages of the Atmospheric Corrosion of Zinc in the Presence of NaCl; Influence of SO2 and NO2,  Corrosion Science, Vol 34, (No. 5), Pergamon Press Ltd., UK, 1993, p 721-740",0.55,
Atmospheric Environments,Miscellaneous,Zinc alloys,Zinc ,0.65,26,,Z13001,"Lab test, 0.78 ppm SO2, 95% RH. 280 mg/cm2 NaCl added",,22,,420 h,192.0,"J.-E. Svensson and L.-G. Johansson, A Laboratory Study of the Initial Stages of the Atmospheric Corrosion of Zinc in the Presence of NaCl; Influence of SO2 and NO2,  Corrosion Science, Vol 34, (No. 5), Pergamon Press Ltd., UK, 1993, p 721-740",0.65,
Atmospheric Environments,Miscellaneous,Zinc alloys,Zinc ,0.33,13,,Z13001,"Lab test, 0.78 ppm SO2, 95% RH. 70 mg/cm2 NaCl added",,22,,420 h,192.0,"J.-E. Svensson and L.-G. Johansson, A Laboratory Study of the Initial Stages of the Atmospheric Corrosion of Zinc in the Presence of NaCl; Influence of SO2 and NO2,  Corrosion Science, Vol 34, (No. 5), Pergamon Press Ltd., UK, 1993, p 721-740",0.33,
Atmospheric Environments,Miscellaneous,Zinc alloys,Zinc ,0.33,13,,Z13001,"Lab test, 0.78 ppm SO2, 95% RH. 70 mg/cm2 NaCl added",,22,,420 h,192.0,"J.-E. Svensson and L.-G. Johansson, A Laboratory Study of the Initial Stages of the Atmospheric Corrosion of Zinc in the Presence of NaCl; Influence of SO2 and NO2,  Corrosion Science, Vol 34, (No. 5), Pergamon Press Ltd., UK, 1993, p 721-740",0.33,
Atmospheric Environments,Miscellaneous,Zinc alloys,Zinc ,0.003,0.1,,Z13001,"Lab test, 0.78 pure air, 95% RH",,22,,420 h,192.0,"J.-E. Svensson and L.-G. Johansson, A Laboratory Study of the Initial Stages of the Atmospheric Corrosion of Zinc in the Presence of NaCl; Influence of SO2 and NO2,  Corrosion Science, Vol 34, (No. 5), Pergamon Press Ltd., UK, 1993, p 721-740",0.003,
Atmospheric Environments,Stainless steels,Austenitic,201,,,Pitting .0020 (.08),S20100,Soft CR. Marine atmosphere - 25 m lot,,,,26 yr,255.0,"E.A. Baker and W.W. Kirk, Long-Term Atmospheric Corrosion Behavior of Various Grades of Stainless Steel in Rural, Industrial, and Marine Environments, Corrosion Testing and Evaluation: Silver Anniversary Volume, ASTM STP 1000, R. Baboian and S.W. Dean, Ed",,
Atmospheric Environments,Stainless steels,Austenitic,201,,,Pitting .0025 (.10),S20100,1/4 CR. Marine atmosphere - 25 m lot,,,,26 yr,255.0,"E.A. Baker and W.W. Kirk, Long-Term Atmospheric Corrosion Behavior of Various Grades of Stainless Steel in Rural, Industrial, and Marine Environments, Corrosion Testing and Evaluation: Silver Anniversary Volume, ASTM STP 1000, R. Baboian and S.W. Dean, Ed",,
Atmospheric Environments,Stainless steels,Austenitic,201,,,Pitting .0023 (.09),S20100,1/2 CR. Marine atmosphere - 25 m lot,,,,26 yr,255.0,"E.A. Baker and W.W. Kirk, Long-Term Atmospheric Corrosion Behavior of Various Grades of Stainless Steel in Rural, Industrial, and Marine Environments, Corrosion Testing and Evaluation: Silver Anniversary Volume, ASTM STP 1000, R. Baboian and S.W. Dean, Ed",,
Atmospheric Environments,Stainless steels,Austenitic,201,,,Pitting .0023 (.09),S20100,3/4 CR. Marine atmosphere - 25 m lot,,,,26 yr,255.0,"E.A. Baker and W.W. Kirk, Long-Term Atmospheric Corrosion Behavior of Various Grades of Stainless Steel in Rural, Industrial, and Marine Environments, Corrosion Testing and Evaluation: Silver Anniversary Volume, ASTM STP 1000, R. Baboian and S.W. Dean, Ed",,
Atmospheric Environments,Stainless steels,Austenitic,201,,,Pitting .0013 (.05),S20100,Soft 2B. Marine atmosphere - 25 m lot,,,,26 yr,255.0,"E.A. Baker and W.W. Kirk, Long-Term Atmospheric Corrosion Behavior of Various Grades of Stainless Steel in Rural, Industrial, and Marine Environments, Corrosion Testing and Evaluation: Silver Anniversary Volume, ASTM STP 1000, R. Baboian and S.W. Dean, Ed",,
Atmospheric Environments,Stainless steels,Austenitic,201,,,Pitting .0010 (.04),S20100,Soft CR. Marine atmosphere - 25 m lot,,,,26 yr,255.0,"E.A. Baker and W.W. Kirk, Long-Term Atmospheric Corrosion Behavior of Various Grades of Stainless Steel in Rural, Industrial, and Marine Environments, Corrosion Testing and Evaluation: Silver Anniversary Volume, ASTM STP 1000, R. Baboian and S.W. Dean, Ed",,
Atmospheric Environments,Stainless steels,Austenitic,201,,,Pitting .003 (.05),S20100,Soft CR. Marine atmosphere - 250 m lot,,,,26 yr,255.0,"E.A. Baker and W.W. Kirk, Long-Term Atmospheric Corrosion Behavior of Various Grades of Stainless Steel in Rural, Industrial, and Marine Environments, Corrosion Testing and Evaluation: Silver Anniversary Volume, ASTM STP 1000, R. Baboian and S.W. Dean, Ed",,
Atmospheric Environments,Stainless steels,Austenitic,201,,,Pitting .0008 (.03),S20100,1/4 CR. Marine atmosphere - 250 m lot,,,,26 yr,255.0,"E.A. Baker and W.W. Kirk, Long-Term Atmospheric Corrosion Behavior of Various Grades of Stainless Steel in Rural, Industrial, and Marine Environments, Corrosion Testing and Evaluation: Silver Anniversary Volume, ASTM STP 1000, R. Baboian and S.W. Dean, Ed",,
Atmospheric Environments,Stainless steels,Austenitic,201,,,Pitting .0008 (.03),S20100,1/2 CR. Marine atmosphere - 250 m lot,,,,26 yr,255.0,"E.A. Baker and W.W. Kirk, Long-Term Atmospheric Corrosion Behavior of Various Grades of Stainless Steel in Rural, Industrial, and Marine Environments, Corrosion Testing and Evaluation: Silver Anniversary Volume, ASTM STP 1000, R. Baboian and S.W. Dean, Ed",,
Atmospheric Environments,Stainless steels,Austenitic,201,,,Pitting .0010 (.04),S20100,3/4 CR. Marine atmosphere - 250 m lot,,,,26 yr,255.0,"E.A. Baker and W.W. Kirk, Long-Term Atmospheric Corrosion Behavior of Various Grades of Stainless Steel in Rural, Industrial, and Marine Environments, Corrosion Testing and Evaluation: Silver Anniversary Volume, ASTM STP 1000, R. Baboian and S.W. Dean, Ed",,
Atmospheric Environments,Stainless steels,Austenitic,201,,,Pitting .0015 (.06),S20100,Soft 2B. Marine atmosphere - 250 m lot,,,,26 yr,255.0,"E.A. Baker and W.W. Kirk, Long-Term Atmospheric Corrosion Behavior of Various Grades of Stainless Steel in Rural, Industrial, and Marine Environments, Corrosion Testing and Evaluation: Silver Anniversary Volume, ASTM STP 1000, R. Baboian and S.W. Dean, Ed",,
Atmospheric Environments,Stainless steels,Austenitic,201,,,Pitting .0018 (.07),S20100,Soft CR. Marine atmosphere - 250 m lot,,,,26 yr,255.0,"E.A. Baker and W.W. Kirk, Long-Term Atmospheric Corrosion Behavior of Various Grades of Stainless Steel in Rural, Industrial, and Marine Environments, Corrosion Testing and Evaluation: Silver Anniversary Volume, ASTM STP 1000, R. Baboian and S.W. Dean, Ed",,
Atmospheric Environments,Stainless steels,Austenitic,301,A (Resistant),A (Resistant),,S30100,,,,,,253.0,"Chemical Resistance of REMANIT Stainless Steels, Thyssen Edelstahlwerke AG, March 1989",,A
Atmospheric Environments,Stainless steels,Austenitic,301,,,Pitting .0020 (.08),S30100,Soft CR. Marine atmosphere - 25 m lot,,,,26 yr,255.0,"E.A. Baker and W.W. Kirk, Long-Term Atmospheric Corrosion Behavior of Various Grades of Stainless Steel in Rural, Industrial, and Marine Environments, Corrosion Testing and Evaluation: Silver Anniversary Volume, ASTM STP 1000, R. Baboian and S.W. Dean, Ed",,
Atmospheric Environments,Stainless steels,Austenitic,301,,,Pitting .0025 (.10),S30100,1/4 CR. Marine atmosphere - 25 m lot,,,,26 yr,255.0,"E.A. Baker and W.W. Kirk, Long-Term Atmospheric Corrosion Behavior of Various Grades of Stainless Steel in Rural, Industrial, and Marine Environments, Corrosion Testing and Evaluation: Silver Anniversary Volume, ASTM STP 1000, R. Baboian and S.W. Dean, Ed",,
Atmospheric Environments,Stainless steels,Austenitic,301,,,Pitting .0030 (.12),S30100,1/2 CR. Marine atmosphere - 25 m lot,,,,26 yr,255.0,"E.A. Baker and W.W. Kirk, Long-Term Atmospheric Corrosion Behavior of Various Grades of Stainless Steel in Rural, Industrial, and Marine Environments, Corrosion Testing and Evaluation: Silver Anniversary Volume, ASTM STP 1000, R. Baboian and S.W. Dean, Ed",,
Atmospheric Environments,Stainless steels,Austenitic,301,,,Pitting .0010 (.04),S30100,3/4 CR. Marine atmosphere - 25 m lot,,,,26 yr,255.0,"E.A. Baker and W.W. Kirk, Long-Term Atmospheric Corrosion Behavior of Various Grades of Stainless Steel in Rural, Industrial, and Marine Environments, Corrosion Testing and Evaluation: Silver Anniversary Volume, ASTM STP 1000, R. Baboian and S.W. Dean, Ed",,
Atmospheric Environments,Stainless steels,Austenitic,301,,,Pitting .0010 (.04),S30100,Soft CR. Marine atmosphere - 250 m lot,,,,26 yr,255.0,"E.A. Baker and W.W. Kirk, Long-Term Atmospheric Corrosion Behavior of Various Grades of Stainless Steel in Rural, Industrial, and Marine Environments, Corrosion Testing and Evaluation: Silver Anniversary Volume, ASTM STP 1000, R. Baboian and S.W. Dean, Ed",,
Atmospheric Environments,Stainless steels,Austenitic,301,,,Pitting .0008 (.03),S30100,1/4 CR. Marine atmosphere - 250 m lot,,,,26 yr,255.0,"E.A. Baker and W.W. Kirk, Long-Term Atmospheric Corrosion Behavior of Various Grades of Stainless Steel in Rural, Industrial, and Marine Environments, Corrosion Testing and Evaluation: Silver Anniversary Volume, ASTM STP 1000, R. Baboian and S.W. Dean, Ed",,
Atmospheric Environments,Stainless steels,Austenitic,301,,,Pitting .0010 (.04),S30100,1/2 CR. Marine atmosphere - 250 m lot,,,,26 yr,255.0,"E.A. Baker and W.W. Kirk, Long-Term Atmospheric Corrosion Behavior of Various Grades of Stainless Steel in Rural, Industrial, and Marine Environments, Corrosion Testing and Evaluation: Silver Anniversary Volume, ASTM STP 1000, R. Baboian and S.W. Dean, Ed",,
Atmospheric Environments,Stainless steels,Austenitic,301,,,Pitting .0010 (.04),S30100,3/4 CR. Marine atmosphere - 250 m lot,,,,26 yr,255.0,"E.A. Baker and W.W. Kirk, Long-Term Atmospheric Corrosion Behavior of Various Grades of Stainless Steel in Rural, Industrial, and Marine Environments, Corrosion Testing and Evaluation: Silver Anniversary Volume, ASTM STP 1000, R. Baboian and S.W. Dean, Ed",,
Atmospheric Environments,Stainless steels,Austenitic,302,A (Resistant),A (Resistant),,S30200,,,,,,253.0,"Chemical Resistance of REMANIT Stainless Steels, Thyssen Edelstahlwerke AG, March 1989",,A
Atmospheric Environments,Stainless steels,Austenitic,302,,,Pitting .0018 (.07),S30200,No. 7. Marine atmosphere - 25 m lot,,,,26 yr,255.0,"E.A. Baker and W.W. Kirk, Long-Term Atmospheric Corrosion Behavior of Various Grades of Stainless Steel in Rural, Industrial, and Marine Environments, Corrosion Testing and Evaluation: Silver Anniversary Volume, ASTM STP 1000, R. Baboian and S.W. Dean, Ed",,
Atmospheric Environments,Stainless steels,Austenitic,302,,,Pitting .0015 (.06),S30200,Soft CR. Marine atmosphere - 25 m lot,,,,26 yr,255.0,"E.A. Baker and W.W. Kirk, Long-Term Atmospheric Corrosion Behavior of Various Grades of Stainless Steel in Rural, Industrial, and Marine Environments, Corrosion Testing and Evaluation: Silver Anniversary Volume, ASTM STP 1000, R. Baboian and S.W. Dean, Ed",,
Atmospheric Environments,Stainless steels,Austenitic,302,,,Pitting .0013 (.05),S30200,1/4 CR. Marine atmosphere - 25 m lot,,,,26 yr,255.0,"E.A. Baker and W.W. Kirk, Long-Term Atmospheric Corrosion Behavior of Various Grades of Stainless Steel in Rural, Industrial, and Marine Environments, Corrosion Testing and Evaluation: Silver Anniversary Volume, ASTM STP 1000, R. Baboian and S.W. Dean, Ed",,
Atmospheric Environments,Stainless steels,Austenitic,302,,,Pitting .0010 (.04),S30200,Soft 2B. Marine atmosphere - 25 m lot,,,,26 yr,255.0,"E.A. Baker and W.W. Kirk, Long-Term Atmospheric Corrosion Behavior of Various Grades of Stainless Steel in Rural, Industrial, and Marine Environments, Corrosion Testing and Evaluation: Silver Anniversary Volume, ASTM STP 1000, R. Baboian and S.W. Dean, Ed",,
Barium Carbonate,Copper and alloys,Copper,Electrolytic copper,A (Resistant),A (Resistant),,C11000,,,,,,93.0,"H. Leidheiser, Jr., The Corrosion of Copper, Tin and Their Alloys, John Wiley & Sons, New York, 1971, p 90-96",,A
Atmospheric Environments,Stainless steels,Austenitic,302,,,Pitting .0015 (.06),S30200,No. 4. Marine atmosphere - 25 m lot,,,,26 yr,255.0,"E.A. Baker and W.W. Kirk, Long-Term Atmospheric Corrosion Behavior of Various Grades of Stainless Steel in Rural, Industrial, and Marine Environments, Corrosion Testing and Evaluation: Silver Anniversary Volume, ASTM STP 1000, R. Baboian and S.W. Dean, Ed",,
Atmospheric Environments,Stainless steels,Austenitic,302,,,Pitting .0013 (.05),S30200,No. 7. Marine atmosphere - 250 m lot,,,,26 yr,255.0,"E.A. Baker and W.W. Kirk, Long-Term Atmospheric Corrosion Behavior of Various Grades of Stainless Steel in Rural, Industrial, and Marine Environments, Corrosion Testing and Evaluation: Silver Anniversary Volume, ASTM STP 1000, R. Baboian and S.W. Dean, Ed",,
Atmospheric Environments,Stainless steels,Austenitic,302,,,Pitting .0013 (.05),S30200,Soft CR. Marine atmosphere - 250 m lot,,,,26 yr,255.0,"E.A. Baker and W.W. Kirk, Long-Term Atmospheric Corrosion Behavior of Various Grades of Stainless Steel in Rural, Industrial, and Marine Environments, Corrosion Testing and Evaluation: Silver Anniversary Volume, ASTM STP 1000, R. Baboian and S.W. Dean, Ed",,
Atmospheric Environments,Stainless steels,Austenitic,302,,,Pitting .0010 (.04),S30200,1/4 CR. Marine atmosphere - 250 m lot,,,,26 yr,255.0,"E.A. Baker and W.W. Kirk, Long-Term Atmospheric Corrosion Behavior of Various Grades of Stainless Steel in Rural, Industrial, and Marine Environments, Corrosion Testing and Evaluation: Silver Anniversary Volume, ASTM STP 1000, R. Baboian and S.W. Dean, Ed",,
Atmospheric Environments,Stainless steels,Austenitic,302,,,Pitting .0010 (.04),S30200,Soft 2B. Marine atmosphere - 250 m lot,,,,26 yr,255.0,"E.A. Baker and W.W. Kirk, Long-Term Atmospheric Corrosion Behavior of Various Grades of Stainless Steel in Rural, Industrial, and Marine Environments, Corrosion Testing and Evaluation: Silver Anniversary Volume, ASTM STP 1000, R. Baboian and S.W. Dean, Ed",,
Atmospheric Environments,Stainless steels,Austenitic,302,,,Pitting .0013 (.05),S30200,No. 4. Marine atmosphere - 250 m lot,,,,26 yr,255.0,"E.A. Baker and W.W. Kirk, Long-Term Atmospheric Corrosion Behavior of Various Grades of Stainless Steel in Rural, Industrial, and Marine Environments, Corrosion Testing and Evaluation: Silver Anniversary Volume, ASTM STP 1000, R. Baboian and S.W. Dean, Ed",,
Atmospheric Environments,Stainless steels,Austenitic,303,B (Good),B (Good),,S30300,,,,,,253.0,"Chemical Resistance of REMANIT Stainless Steels, Thyssen Edelstahlwerke AG, March 1989",,B
Atmospheric Environments,Stainless steels,Austenitic,303,A (Resistant),A (Resistant),,S30300,,,,,,253.0,"Chemical Resistance of REMANIT Stainless Steels, Thyssen Edelstahlwerke AG, March 1989",,A
Atmospheric Environments,Stainless steels,Austenitic,304,A (Resistant),A (Resistant),,S30400,,,,,,253.0,"Chemical Resistance of REMANIT Stainless Steels, Thyssen Edelstahlwerke AG, March 1989",,A
Atmospheric Environments,Stainless steels,Austenitic,304,,,Pitting .0018 (.07),S30400,Soft CR. Marine atmosphere - 25 m lot,,,,26 yr,255.0,"E.A. Baker and W.W. Kirk, Long-Term Atmospheric Corrosion Behavior of Various Grades of Stainless Steel in Rural, Industrial, and Marine Environments, Corrosion Testing and Evaluation: Silver Anniversary Volume, ASTM STP 1000, R. Baboian and S.W. Dean, Ed",,
Atmospheric Environments,Stainless steels,Austenitic,304,,,Pitting .0008 (.03),S30400,Soft 2B. Marine atmosphere - 25 m lot,,,,26 yr,255.0,"E.A. Baker and W.W. Kirk, Long-Term Atmospheric Corrosion Behavior of Various Grades of Stainless Steel in Rural, Industrial, and Marine Environments, Corrosion Testing and Evaluation: Silver Anniversary Volume, ASTM STP 1000, R. Baboian and S.W. Dean, Ed",,
Atmospheric Environments,Stainless steels,Austenitic,304,,,Pitting .0013 (.05),S30400,Soft CR. Marine atmosphere - 250 m lot,,,,26 yr,255.0,"E.A. Baker and W.W. Kirk, Long-Term Atmospheric Corrosion Behavior of Various Grades of Stainless Steel in Rural, Industrial, and Marine Environments, Corrosion Testing and Evaluation: Silver Anniversary Volume, ASTM STP 1000, R. Baboian and S.W. Dean, Ed",,
Atmospheric Environments,Stainless steels,Austenitic,304,,,Pitting .0010 (.04),S30400,Soft 2B. Marine atmosphere - 250 m lot,,,,26 yr,255.0,"E.A. Baker and W.W. Kirk, Long-Term Atmospheric Corrosion Behavior of Various Grades of Stainless Steel in Rural, Industrial, and Marine Environments, Corrosion Testing and Evaluation: Silver Anniversary Volume, ASTM STP 1000, R. Baboian and S.W. Dean, Ed",,
Atmospheric Environments,Stainless steels,Austenitic,316,A (Resistant),A (Resistant),,S31600,,,,,,253.0,"Chemical Resistance of REMANIT Stainless Steels, Thyssen Edelstahlwerke AG, March 1989",,A
Atmospheric Environments,Stainless steels,Austenitic,316,,,Pitting .0015 (.06),S31600,Soft CR. Marine atmosphere - 25 m lot,,,,26 yr,255.0,"E.A. Baker and W.W. Kirk, Long-Term Atmospheric Corrosion Behavior of Various Grades of Stainless Steel in Rural, Industrial, and Marine Environments, Corrosion Testing and Evaluation: Silver Anniversary Volume, ASTM STP 1000, R. Baboian and S.W. Dean, Ed",,
Atmospheric Environments,Stainless steels,Austenitic,316,,,Pitting .0008 (.03),S31600,Soft 2B. Marine atmosphere - 25 m lot,,,,26 yr,255.0,"E.A. Baker and W.W. Kirk, Long-Term Atmospheric Corrosion Behavior of Various Grades of Stainless Steel in Rural, Industrial, and Marine Environments, Corrosion Testing and Evaluation: Silver Anniversary Volume, ASTM STP 1000, R. Baboian and S.W. Dean, Ed",,
Atmospheric Environments,Stainless steels,Austenitic,316,,,Pitting .0010 (.04),S31600,Soft CR. Marine atmosphere - 250 m lot,,,,26 yr,255.0,"E.A. Baker and W.W. Kirk, Long-Term Atmospheric Corrosion Behavior of Various Grades of Stainless Steel in Rural, Industrial, and Marine Environments, Corrosion Testing and Evaluation: Silver Anniversary Volume, ASTM STP 1000, R. Baboian and S.W. Dean, Ed",,
Barium Carbonate,Copper and alloys,Copper,Phosphor copper,A (Resistant),A (Resistant),,C12200,,,,,,93.0,"H. Leidheiser, Jr., The Corrosion of Copper, Tin and Their Alloys, John Wiley & Sons, New York, 1971, p 90-96",,A
Atmospheric Environments,Stainless steels,Austenitic,316,,,Pitting .0005 (.02),S31600,Soft 2B. Marine atmosphere - 250 m lot,,,,26 yr,255.0,"E.A. Baker and W.W. Kirk, Long-Term Atmospheric Corrosion Behavior of Various Grades of Stainless Steel in Rural, Industrial, and Marine Environments, Corrosion Testing and Evaluation: Silver Anniversary Volume, ASTM STP 1000, R. Baboian and S.W. Dean, Ed",,
Atmospheric Environments,Stainless steels,Austenitic,321,A (Resistant),A (Resistant),,S32100,,,,,,253.0,"Chemical Resistance of REMANIT Stainless Steels, Thyssen Edelstahlwerke AG, March 1989",,A
Atmospheric Environments,Stainless steels,Austenitic,321,,,Pitting .0013 (.05),S32100,Soft 2B. Marine atmosphere - 25 m lot,,,,26 yr,255.0,"E.A. Baker and W.W. Kirk, Long-Term Atmospheric Corrosion Behavior of Various Grades of Stainless Steel in Rural, Industrial, and Marine Environments, Corrosion Testing and Evaluation: Silver Anniversary Volume, ASTM STP 1000, R. Baboian and S.W. Dean, Ed",,
Atmospheric Environments,Stainless steels,Austenitic,321,,,Pitting .0010 (.04),S32100,Soft 2B. Marine atmosphere - 250 m lot,,,,26 yr,255.0,"E.A. Baker and W.W. Kirk, Long-Term Atmospheric Corrosion Behavior of Various Grades of Stainless Steel in Rural, Industrial, and Marine Environments, Corrosion Testing and Evaluation: Silver Anniversary Volume, ASTM STP 1000, R. Baboian and S.W. Dean, Ed",,
Atmospheric Environments,Stainless steels,Austenitic,347,A (Resistant),A (Resistant),,S34700,,,,,,253.0,"Chemical Resistance of REMANIT Stainless Steels, Thyssen Edelstahlwerke AG, March 1989",,A
Atmospheric Environments,Stainless steels,Austenitic,347,,,Pitting .0015 (.06),S34700,Soft 2B. Marine atmosphere - 25 m lot,,,,26 yr,255.0,"E.A. Baker and W.W. Kirk, Long-Term Atmospheric Corrosion Behavior of Various Grades of Stainless Steel in Rural, Industrial, and Marine Environments, Corrosion Testing and Evaluation: Silver Anniversary Volume, ASTM STP 1000, R. Baboian and S.W. Dean, Ed",,
Atmospheric Environments,Stainless steels,Austenitic,347,,,Pitting .0013 (.05),S34700,Soft 2B. Marine atmosphere - 250 m lot,,,,26 yr,255.0,"E.A. Baker and W.W. Kirk, Long-Term Atmospheric Corrosion Behavior of Various Grades of Stainless Steel in Rural, Industrial, and Marine Environments, Corrosion Testing and Evaluation: Silver Anniversary Volume, ASTM STP 1000, R. Baboian and S.W. Dean, Ed",,
Atmospheric Environments,Stainless steels,Austenitic,16-16-1 ,,,Pitting .0018 (.07),,Soft CR. Marine atmosphere - 25 m lot,,,,26 yr,255.0,"E.A. Baker and W.W. Kirk, Long-Term Atmospheric Corrosion Behavior of Various Grades of Stainless Steel in Rural, Industrial, and Marine Environments, Corrosion Testing and Evaluation: Silver Anniversary Volume, ASTM STP 1000, R. Baboian and S.W. Dean, Ed",,
Atmospheric Environments,Stainless steels,Austenitic,16-16-1 ,,,Pitting .0020 (.08),,1/2 CR. Marine atmosphere - 25 m lot,,,,26 yr,255.0,"E.A. Baker and W.W. Kirk, Long-Term Atmospheric Corrosion Behavior of Various Grades of Stainless Steel in Rural, Industrial, and Marine Environments, Corrosion Testing and Evaluation: Silver Anniversary Volume, ASTM STP 1000, R. Baboian and S.W. Dean, Ed",,
Atmospheric Environments,Stainless steels,Austenitic,16-16-1 ,,,Pitting .0015 (.06),,Soft CR. Marine atmosphere - 250 m lot,,,,26 yr,255.0,"E.A. Baker and W.W. Kirk, Long-Term Atmospheric Corrosion Behavior of Various Grades of Stainless Steel in Rural, Industrial, and Marine Environments, Corrosion Testing and Evaluation: Silver Anniversary Volume, ASTM STP 1000, R. Baboian and S.W. Dean, Ed",,
Atmospheric Environments,Stainless steels,Austenitic,16-16-1 ,,,Pitting .0015 (.06),,1/2 CR. Marine atmosphere - 250 m lot,,,,26 yr,255.0,"E.A. Baker and W.W. Kirk, Long-Term Atmospheric Corrosion Behavior of Various Grades of Stainless Steel in Rural, Industrial, and Marine Environments, Corrosion Testing and Evaluation: Silver Anniversary Volume, ASTM STP 1000, R. Baboian and S.W. Dean, Ed",,
Atmospheric Environments,Stainless steels,Austenitic,304L ,A (Resistant),A (Resistant),,S30403,,,,,,253.0,"Chemical Resistance of REMANIT Stainless Steels, Thyssen Edelstahlwerke AG, March 1989",,A
Atmospheric Environments,Stainless steels,Austenitic,304L ,,,Pitting .0025 (.10),S30403,Soft 2B. Marine atmosphere - 25 m lot,,,,26 yr,255.0,"E.A. Baker and W.W. Kirk, Long-Term Atmospheric Corrosion Behavior of Various Grades of Stainless Steel in Rural, Industrial, and Marine Environments, Corrosion Testing and Evaluation: Silver Anniversary Volume, ASTM STP 1000, R. Baboian and S.W. Dean, Ed",,
Atmospheric Environments,Stainless steels,Austenitic,304L ,,,Pitting .0013 (.05),S30403,Soft 2B. Marine atmosphere - 250 m lot,,,,26 yr,255.0,"E.A. Baker and W.W. Kirk, Long-Term Atmospheric Corrosion Behavior of Various Grades of Stainless Steel in Rural, Industrial, and Marine Environments, Corrosion Testing and Evaluation: Silver Anniversary Volume, ASTM STP 1000, R. Baboian and S.W. Dean, Ed",,
Atmospheric Environments,Stainless steels,Austenitic,304LN ,A (Resistant),A (Resistant),,S30453,,,,,,253.0,"Chemical Resistance of REMANIT Stainless Steels, Thyssen Edelstahlwerke AG, March 1989",,A
Atmospheric Environments,Stainless steels,Austenitic,316F ,A (Resistant),A (Resistant),,S31620,,,,,,253.0,"Chemical Resistance of REMANIT Stainless Steels, Thyssen Edelstahlwerke AG, March 1989",,A
Atmospheric Environments,Stainless steels,Austenitic,316L ,A (Resistant),A (Resistant),,S31603,,,,,,253.0,"Chemical Resistance of REMANIT Stainless Steels, Thyssen Edelstahlwerke AG, March 1989",,A
Atmospheric Environments,Stainless steels,Austenitic,316L ,,,Pitting .0013 (.05),S31603,Soft CR. Marine atmosphere - 25 m lot,,,,26 yr,255.0,"E.A. Baker and W.W. Kirk, Long-Term Atmospheric Corrosion Behavior of Various Grades of Stainless Steel in Rural, Industrial, and Marine Environments, Corrosion Testing and Evaluation: Silver Anniversary Volume, ASTM STP 1000, R. Baboian and S.W. Dean, Ed",,
Atmospheric Environments,Stainless steels,Austenitic,316L ,,,Pitting .0008 (.03),S31603,Soft CR. Marine atmosphere - 250 m lot,,,,26 yr,255.0,"E.A. Baker and W.W. Kirk, Long-Term Atmospheric Corrosion Behavior of Various Grades of Stainless Steel in Rural, Industrial, and Marine Environments, Corrosion Testing and Evaluation: Silver Anniversary Volume, ASTM STP 1000, R. Baboian and S.W. Dean, Ed",,
Atmospheric Environments,Stainless steels,Austenitic,316LN ,A (Resistant),A (Resistant),,S31653,,,,,,253.0,"Chemical Resistance of REMANIT Stainless Steels, Thyssen Edelstahlwerke AG, March 1989",,A
Atmospheric Environments,Stainless steels,Austenitic,316Ti ,A (Resistant),A (Resistant),,S31635,,,,,,253.0,"Chemical Resistance of REMANIT Stainless Steels, Thyssen Edelstahlwerke AG, March 1989",,A
Atmospheric Environments,Stainless steels,Austenitic,317L ,A (Resistant),A (Resistant),,S31703,,,,,,253.0,"Chemical Resistance of REMANIT Stainless Steels, Thyssen Edelstahlwerke AG, March 1989",,A
Atmospheric Environments,Stainless steels,Austenitic,317LN ,A (Resistant),A (Resistant),,S31725,,,,,,253.0,"Chemical Resistance of REMANIT Stainless Steels, Thyssen Edelstahlwerke AG, March 1989",,A
Atmospheric Environments,Stainless steels,Duplex,329,A (Resistant),A (Resistant),,S32900,,,,,,253.0,"Chemical Resistance of REMANIT Stainless Steels, Thyssen Edelstahlwerke AG, March 1989",,A
Atmospheric Environments,Stainless steels,Duplex,F51 ,A (Resistant),A (Resistant),,S31803,,,,,,253.0,"Chemical Resistance of REMANIT Stainless Steels, Thyssen Edelstahlwerke AG, March 1989",,A
Atmospheric Environments,Stainless steels,Ferritic,430,,,Pitting .0028 (.11),S43000,Soft CR. Marine atmosphere - 25 m lot,,,,26 yr,255.0,"E.A. Baker and W.W. Kirk, Long-Term Atmospheric Corrosion Behavior of Various Grades of Stainless Steel in Rural, Industrial, and Marine Environments, Corrosion Testing and Evaluation: Silver Anniversary Volume, ASTM STP 1000, R. Baboian and S.W. Dean, Ed",,
Atmospheric Environments,Stainless steels,Ferritic,405,B (Good),B (Good),,S40500,,,,,,253.0,"Chemical Resistance of REMANIT Stainless Steels, Thyssen Edelstahlwerke AG, March 1989",,B
Atmospheric Environments,Stainless steels,Ferritic,409,B (Good),B (Good),,S40900,,,,,,253.0,"Chemical Resistance of REMANIT Stainless Steels, Thyssen Edelstahlwerke AG, March 1989",,B
Atmospheric Environments,Stainless steels,Ferritic,430,B (Good),B (Good),,S43000,,,,,,253.0,"Chemical Resistance of REMANIT Stainless Steels, Thyssen Edelstahlwerke AG, March 1989",,B
Atmospheric Environments,Stainless steels,Ferritic,430,,,Pitting .0013 (.05),S43000,Soft CR. Marine atmosphere - 250 m lot,,,,26 yr,255.0,"E.A. Baker and W.W. Kirk, Long-Term Atmospheric Corrosion Behavior of Various Grades of Stainless Steel in Rural, Industrial, and Marine Environments, Corrosion Testing and Evaluation: Silver Anniversary Volume, ASTM STP 1000, R. Baboian and S.W. Dean, Ed",,
Atmospheric Environments,Stainless steels,Ferritic,434,A (Resistant),A (Resistant),,S43400,,,,,,253.0,"Chemical Resistance of REMANIT Stainless Steels, Thyssen Edelstahlwerke AG, March 1989",,A
Atmospheric Environments,Stainless steels,Martensitic,403,B (Good),B (Good),,S40300,,,,,,253.0,"Chemical Resistance of REMANIT Stainless Steels, Thyssen Edelstahlwerke AG, March 1989",,B
Atmospheric Environments,Stainless steels,Martensitic,410,B (Good),B (Good),,S41000,,,,,,253.0,"Chemical Resistance of REMANIT Stainless Steels, Thyssen Edelstahlwerke AG, March 1989",,B
Atmospheric Environments,Stainless steels,Martensitic,410,,,Pitting .0030 (.12),S41000,Annealed No. 2. Marine atmosphere - 25 m lot,,,,26 yr,255.0,"E.A. Baker and W.W. Kirk, Long-Term Atmospheric Corrosion Behavior of Various Grades of Stainless Steel in Rural, Industrial, and Marine Environments, Corrosion Testing and Evaluation: Silver Anniversary Volume, ASTM STP 1000, R. Baboian and S.W. Dean, Ed",,
Atmospheric Environments,Stainless steels,Martensitic,410,,,Pitting .0020 (.08),S41000,Annealed No. 2. Marine atmosphere - 250 m lot,,,,26 yr,255.0,"E.A. Baker and W.W. Kirk, Long-Term Atmospheric Corrosion Behavior of Various Grades of Stainless Steel in Rural, Industrial, and Marine Environments, Corrosion Testing and Evaluation: Silver Anniversary Volume, ASTM STP 1000, R. Baboian and S.W. Dean, Ed",,
Atmospheric Environments,Stainless steels,Martensitic,416,B (Good),B (Good),,S41600,,,,,,253.0,"Chemical Resistance of REMANIT Stainless Steels, Thyssen Edelstahlwerke AG, March 1989",,B
Atmospheric Environments,Stainless steels,Martensitic,420,B (Good),B (Good),,S42000,,,,,,253.0,"Chemical Resistance of REMANIT Stainless Steels, Thyssen Edelstahlwerke AG, March 1989",,B
Barium Carbonate,Copper and alloys,Aluminum bronze,Aluminum bronze,A (Resistant),A (Resistant),,,,,,,,93.0,"H. Leidheiser, Jr., The Corrosion of Copper, Tin and Their Alloys, John Wiley & Sons, New York, 1971, p 90-96",,A
Barium Carbonate,Copper and alloys,Brass,Brass,A (Resistant),A (Resistant),,,,,,,,93.0,"H. Leidheiser, Jr., The Corrosion of Copper, Tin and Their Alloys, John Wiley & Sons, New York, 1971, p 90-96",,A
Barium Carbonate,Copper and alloys,Brass,Cartridge brass,A (Resistant),A (Resistant),,C26000,,,,,,93.0,"H. Leidheiser, Jr., The Corrosion of Copper, Tin and Their Alloys, John Wiley & Sons, New York, 1971, p 90-96",,A
Barium Carbonate,Copper and alloys,Brass,Commercial bronze,A (Resistant),A (Resistant),,C22000,,,,,,93.0,"H. Leidheiser, Jr., The Corrosion of Copper, Tin and Their Alloys, John Wiley & Sons, New York, 1971, p 90-96",,A
Barium Carbonate,Copper and alloys,Copper-nickel,70-30 cupronickel,A (Resistant),A (Resistant),,C71500,,,,,,93.0,"H. Leidheiser, Jr., The Corrosion of Copper, Tin and Their Alloys, John Wiley & Sons, New York, 1971, p 90-96",,A
Barium Carbonate,Copper and alloys,Copper-nickel,90-10 cupronickel,A (Resistant),A (Resistant),,C70600,,,,,,93.0,"H. Leidheiser, Jr., The Corrosion of Copper, Tin and Their Alloys, John Wiley & Sons, New York, 1971, p 90-96",,A
Barium Carbonate,Copper and alloys,Leaded brass,Architectural bronze,A (Resistant),A (Resistant),,C38500,,,,,,93.0,"H. Leidheiser, Jr., The Corrosion of Copper, Tin and Their Alloys, John Wiley & Sons, New York, 1971, p 90-96",,A
Barium Carbonate,Copper and alloys,Leaded brass,Free-cutting brass,A (Resistant),A (Resistant),,C36000,,,,,,93.0,"H. Leidheiser, Jr., The Corrosion of Copper, Tin and Their Alloys, John Wiley & Sons, New York, 1971, p 90-96",,A
Barium Carbonate,Copper and alloys,Nickel-silver,Nickel silver,A (Resistant),A (Resistant),,,,18,,,,93.0,"H. Leidheiser, Jr., The Corrosion of Copper, Tin and Their Alloys, John Wiley & Sons, New York, 1971, p 90-96",,A
Barium Carbonate,Copper and alloys,Phosphor bronze,"Phosphor bronze, 5% Sn",A (Resistant),A (Resistant),,C51000,,,,,,93.0,"H. Leidheiser, Jr., The Corrosion of Copper, Tin and Their Alloys, John Wiley & Sons, New York, 1971, p 90-96",,A
Barium Carbonate,Copper and alloys,Phosphor bronze,"Phosphor bronze, 8% Sn",A (Resistant),A (Resistant),,C52100,,,,,,93.0,"H. Leidheiser, Jr., The Corrosion of Copper, Tin and Their Alloys, John Wiley & Sons, New York, 1971, p 90-96",,A
Barium Carbonate,Copper and alloys,Silicon bronze,"Silicon bronze, high",A (Resistant),A (Resistant),,C65500,,,,,,93.0,"H. Leidheiser, Jr., The Corrosion of Copper, Tin and Their Alloys, John Wiley & Sons, New York, 1971, p 90-96",,A
Barium Carbonate,Copper and alloys,Silicon bronze,"Silicon bronze, low",A (Resistant),A (Resistant),,C65100,,,,,,93.0,"H. Leidheiser, Jr., The Corrosion of Copper, Tin and Their Alloys, John Wiley & Sons, New York, 1971, p 90-96",,A
Barium Carbonate,Copper and alloys,Tin brass,Admiralty brass,A (Resistant),A (Resistant),,C44300,,,,,,93.0,"H. Leidheiser, Jr., The Corrosion of Copper, Tin and Their Alloys, John Wiley & Sons, New York, 1971, p 90-96",,A
Barium Carbonate,Copper and alloys,Tin brass,Naval brass,A (Resistant),A (Resistant),,C46400,,,,,,93.0,"H. Leidheiser, Jr., The Corrosion of Copper, Tin and Their Alloys, John Wiley & Sons, New York, 1971, p 90-96",,A
Barium Carbonate,Refractory metals and alloys,Titanium and alloys,Titanium,A (Resistant),A (Resistant),,,,Saturated,Room,Room,,90.0,"N.D. Tomashov and P.M. Altovskii, Corrosion and Protection of Titanium, Government Scientific-Technical Publication of Machine-Building Literature (Russian translation), 1963; L.C. Covington and R.W. Schultz, Corrosion of Resistance of Titanium, TIMET Cor",,A
Barium Carbonate,Stainless steels,Precipitation hardening,AM-363,A (Resistant),A (Resistant),,S36300,,,Room,Room,,120.0,Allegheny Ludlum Steel Corp.,,A
Barium Chloride,Copper and alloys,Aluminum bronze,Aluminum bronze,B (Good),B (Good),,,,,,,,93.0,"H. Leidheiser, Jr., The Corrosion of Copper, Tin and Their Alloys, John Wiley & Sons, New York, 1971, p 90-96",,B
Barium Chloride,Copper and alloys,Aluminum bronze,"Ampco 8, aluminum bronze",0.05 max,2 max,,C61300,,,,,,96.0,"Stock Metals, Ampco Metal Company, 1988",0.05,
Barium Chloride,Copper and alloys,Brass,Brass,C (Questionable),C (Questionable),,,,,,,,93.0,"H. Leidheiser, Jr., The Corrosion of Copper, Tin and Their Alloys, John Wiley & Sons, New York, 1971, p 90-96",,C
Barium Chloride,Copper and alloys,Brass,Cartridge brass,D (Poor),D (Poor),,C26000,,,,,,93.0,"H. Leidheiser, Jr., The Corrosion of Copper, Tin and Their Alloys, John Wiley & Sons, New York, 1971, p 90-96",,D
Barium Chloride,Copper and alloys,Brass,Commercial bronze,B (Good),B (Good),,C22000,,,,,,93.0,"H. Leidheiser, Jr., The Corrosion of Copper, Tin and Their Alloys, John Wiley & Sons, New York, 1971, p 90-96",,B
Barium Chloride,Copper and alloys,Brass,Muntz metal,D (Poor),D (Poor),,C28000,,,,,,93.0,"H. Leidheiser, Jr., The Corrosion of Copper, Tin and Their Alloys, John Wiley & Sons, New York, 1971, p 90-96",,D
Barium Chloride,Copper and alloys,Brass,Red brass,B (Good),B (Good),,C23000,,,,,,93.0,"H. Leidheiser, Jr., The Corrosion of Copper, Tin and Their Alloys, John Wiley & Sons, New York, 1971, p 90-96",,B
Barium Chloride,Copper and alloys,Copper,Electrolytic copper,B (Good),B (Good),,C11000,,,,,,93.0,"H. Leidheiser, Jr., The Corrosion of Copper, Tin and Their Alloys, John Wiley & Sons, New York, 1971, p 90-96",,B
Barium Chloride,Copper and alloys,Copper,Phosphor copper,B (Good),B (Good),,C12200,,,,,,93.0,"H. Leidheiser, Jr., The Corrosion of Copper, Tin and Their Alloys, John Wiley & Sons, New York, 1971, p 90-96",,B
Barium Chloride,Copper and alloys,Copper-nickel,70-30 cupronickel,B (Good),B (Good),,C71500,,,,,,93.0,"H. Leidheiser, Jr., The Corrosion of Copper, Tin and Their Alloys, John Wiley & Sons, New York, 1971, p 90-96",,B
Barium Chloride,Copper and alloys,Copper-nickel,90-10 cupronickel,B (Good),B (Good),,C70600,,,,,,93.0,"H. Leidheiser, Jr., The Corrosion of Copper, Tin and Their Alloys, John Wiley & Sons, New York, 1971, p 90-96",,B
Barium Chloride,Copper and alloys,Leaded brass,Architectural bronze,D (Poor),D (Poor),,C38500,,,,,,93.0,"H. Leidheiser, Jr., The Corrosion of Copper, Tin and Their Alloys, John Wiley & Sons, New York, 1971, p 90-96",,D
Barium Chloride,Copper and alloys,Leaded brass,Free-cutting brass,D (Poor),D (Poor),,C36000,,,,,,93.0,"H. Leidheiser, Jr., The Corrosion of Copper, Tin and Their Alloys, John Wiley & Sons, New York, 1971, p 90-96",,D
Barium Chloride,Copper and alloys,Nickel-silver,Nickel silver,B (Good),B (Good),,,,,,,,93.0,"H. Leidheiser, Jr., The Corrosion of Copper, Tin and Their Alloys, John Wiley & Sons, New York, 1971, p 90-96",,B
Barium Chloride,Copper and alloys,Phosphor bronze,"Phosphor bronze, 5% Sn",B (Good),B (Good),,C51000,,,,,,93.0,"H. Leidheiser, Jr., The Corrosion of Copper, Tin and Their Alloys, John Wiley & Sons, New York, 1971, p 90-96",,B
Barium Chloride,Copper and alloys,Phosphor bronze,"Phosphor bronze, 8% Sn",B (Good),B (Good),,C52100,,,,,,93.0,"H. Leidheiser, Jr., The Corrosion of Copper, Tin and Their Alloys, John Wiley & Sons, New York, 1971, p 90-96",,B
Barium Chloride,Copper and alloys,Silicon bronze,"Silicon bronze, high",B (Good),B (Good),,C65500,,,,,,93.0,"H. Leidheiser, Jr., The Corrosion of Copper, Tin and Their Alloys, John Wiley & Sons, New York, 1971, p 90-96",,B
Barium Chloride,Copper and alloys,Silicon bronze,"Silicon bronze, low",B (Good),B (Good),,C65100,,,,,,93.0,"H. Leidheiser, Jr., The Corrosion of Copper, Tin and Their Alloys, John Wiley & Sons, New York, 1971, p 90-96",,B
Barium Chloride,Copper and alloys,Tin brass,Admiralty brass,C (Questionable),C (Questionable),,C44300,,,,,,93.0,"H. Leidheiser, Jr., The Corrosion of Copper, Tin and Their Alloys, John Wiley & Sons, New York, 1971, p 90-96",,C
Barium Chloride,Copper and alloys,Tin brass,Naval brass,D (Poor),D (Poor),,C46400,,,,,,93.0,"H. Leidheiser, Jr., The Corrosion of Copper, Tin and Their Alloys, John Wiley & Sons, New York, 1971, p 90-96",,D
Barium Chloride,Miscellaneous,Lead and alloys,Lead,0.5 max,20 max,,L50045,,10,24-100,75-212,,95.0,"Lead for Corrosion Resistant Applications: A Guide, Lead Industries Association, Inc. New York, p 72",0.5,
Barium Chloride,Miscellaneous,Noble metals,Platinum,0.05 max,2 max,,P04995,,All,Boiling,Boiling,,5.0,"Metals Handbook, Ninth Edition, Vol 13, Corrosion, ASM International, Metals Park, OH, 1987, p 802",0.05,
Barium Chloride,Miscellaneous,Noble metals,Silver,0.05 max,2 max,,P07010,,All,Boiling,Boiling,,9.0,"Metals Handbook, Ninth Edition, Vol 13, Corrosion, ASM International, Metals Park, OH, 1987, p 796",0.05,
Barium Chloride,Miscellaneous,Noble metals,Silver,0.05 max,2 max,,P07010,,All,Room,Room,,9.0,"Metals Handbook, Ninth Edition, Vol 13, Corrosion, ASM International, Metals Park, OH, 1987, p 796",0.05,
Barium Chloride,Nickel and alloys,Nickel-chromium-iron,Haynes alloy 214 Haynes International,1.8,71,,,Plus KCl and NaCl. Average metal affected=metal loss+internal penetration,,845,1550,30 d,73.0,"D.E. Gluck, R.B. Herchenroeder, G.Y. Lai, and M.F. Rothman, Met. Prog., Sept 1985, p 35",1.8,
Barium Chloride,Nickel and alloys,Nickel-chromium-iron,Incoloy 800 Inco Alloys International Inc.,0.003 max,0.1 max,Pitting occurred after 42 d,N08800,"Cold-rolled, annealed sheet, 2.84 mm (0.112 in.) thick Solutions were prepared with reagent-grade chemicals",10,80,176,42 d,44.0,"Inco Alloys International, 1979",0.003,
