Repository: wfreinhart/matse219

# MATSE 219: Materials Informatics

Auto-generated from the private authoring repo (matse219-instructor). Do not edit here directly -- changes are overwritten on the next publish run.

## Lectures

- [Lecture01](https://colab.research.google.com/github/wfreinhart/matse219/blob/staging/notebooks/Lecture01.ipynb)
- [Lecture02](https://colab.research.google.com/github/wfreinhart/matse219/blob/staging/notebooks/Lecture02.ipynb)
- [Lecture03](https://colab.research.google.com/github/wfreinhart/matse219/blob/staging/notebooks/Lecture03.ipynb)
- [Lecture04](https://colab.research.google.com/github/wfreinhart/matse219/blob/staging/notebooks/Lecture04.ipynb)

File: datasets/corrosion.csv (part 20 of 142)
Environment,Material Group,Material Family,Material,Rate (mm/yr) or Rating,Rate (mils/yr) or Rating,Localized Attack,UNS,Condition/Comment,Concentration (Vol %),Temperature (deg C),Temperature (deg F),Duration,Reference #,Reference,rate_mm_yr_numeric,rate_letter_grade
Barium Chloride,Nickel and alloys,Nickel-chromium-iron,Inconel 600 Inco Alloys International Inc.,2.4,96,,N06600,Plus KCl and NaCl. Average metal affected=metal loss+internal penetration,,845,1550,30 d,73.0,"D.E. Gluck, R.B. Herchenroeder, G.Y. Lai, and M.F. Rothman, Met. Prog., Sept 1985, p 35",2.4,
Barium Chloride,Nickel and alloys,Nickel-chromium-iron,Inconel 601 Inco Alloys International Inc.,0.002,0.1,Pitting attack,N06601,,10,80,176,30 d,64.0,"Inco Alloys International, 1985",0.002,
Barium Chloride,Nickel and alloys,Nickel-chromium-iron-molybdenum,Alloy 825,1.1,42,Severe pitting,N08825,"Coal by-product processing; field or pilot plant test; no aeration; slight to moderate agitation. Plus trace sulfide, hydrochloric acid excess, pH 2-3",20,80,176,28 d,89.0,"A Guide to Corrosion Resistance, Climax Molybdenum Company, Greenwich, CT, 1981",1.1,
Barium Chloride,Nickel and alloys,Nickel-chromium-iron-molybdenum,Hastelloy alloy X Haynes International,0.97,38,,N06002,Plus KCl and NaCl. Average metal affected=metal loss+internal penetration,,845,1550,30 d,73.0,"D.E. Gluck, R.B. Herchenroeder, G.Y. Lai, and M.F. Rothman, Met. Prog., Sept 1985, p 35",0.97,
Barium Chloride,Nickel and alloys,Nickel-chromium-molybdenum,Hastelloy alloy S Haynes International,0.1,40,,N06635,Plus KCl and NaCl. Average metal affected=metal loss+internal penetration,,845,1550,30 d,73.0,"D.E. Gluck, R.B. Herchenroeder, G.Y. Lai, and M.F. Rothman, Met. Prog., Sept 1985, p 35",0.1,
Barium Chloride,Refractory metals and alloys,Cobalt and alloys,Haynes alloy 188 Haynes International,0.69,27,,R30188,Plus KCl and NaCl. Average metal affected=metal loss+internal penetration,,845,1550,30 d,73.0,"D.E. Gluck, R.B. Herchenroeder, G.Y. Lai, and M.F. Rothman, Met. Prog., Sept 1985, p 35",0.69,
Barium Chloride,Refractory metals and alloys,Cobalt and alloys,Haynes alloy 556 Haynes International,0.11,44,,R30556,Plus KCl and NaCl. Average metal affected=metal loss+internal penetration,,845,1550,30 d,73.0,"D.E. Gluck, R.B. Herchenroeder, G.Y. Lai, and M.F. Rothman, Met. Prog., Sept 1985, p 35",0.11,
Barium Chloride,Refractory metals and alloys,Cobalt and alloys,Multimet,0.75,30,,R30155,Plus KCl and NaCl. Average metal affected=metal loss+internal penetration,,845,1550,30 d,73.0,"D.E. Gluck, R.B. Herchenroeder, G.Y. Lai, and M.F. Rothman, Met. Prog., Sept 1985, p 35",0.75,
Sulfuric Acid,Nickel and alloys,Nickel,Nickel 200,,,,N02200,"Unaerated Velocity, none",10,80,176,,44.0,"Inco Alloys International, 1979",,
Barium Chloride,Refractory metals and alloys,Titanium and alloys,Titanium,A (Resistant),A (Resistant),,,,5,100,212,,90.0,"N.D. Tomashov and P.M. Altovskii, Corrosion and Protection of Titanium, Government Scientific-Technical Publication of Machine-Building Literature (Russian translation), 1963; L.C. Covington and R.W. Schultz, Corrosion of Resistance of Titanium, TIMET Cor",,A
Barium Chloride,Refractory metals and alloys,Titanium and alloys,Titanium,A (Resistant),A (Resistant),,,,20,100,212,,90.0,"N.D. Tomashov and P.M. Altovskii, Corrosion and Protection of Titanium, Government Scientific-Technical Publication of Machine-Building Literature (Russian translation), 1963; L.C. Covington and R.W. Schultz, Corrosion of Resistance of Titanium, TIMET Cor",,A
Barium Chloride,Refractory metals and alloys,Titanium and alloys,Titanium,A (Resistant),A (Resistant),,,,25,100,212,,90.0,"N.D. Tomashov and P.M. Altovskii, Corrosion and Protection of Titanium, Government Scientific-Technical Publication of Machine-Building Literature (Russian translation), 1963; L.C. Covington and R.W. Schultz, Corrosion of Resistance of Titanium, TIMET Cor",,A
Barium Chloride,Refractory metals and alloys,Zirconium and alloys,Zr702,0.025 max,1 max,,R60702,,5,35-100,95-212,,15.0,"Metals Handbook, Ninth Edition, Vol 13, Corrosion, ASM International, Metals Park, OH, 1987, p 711-715",0.025,
Barium Chloride,Refractory metals and alloys,Zirconium and alloys,Zr702,0.025 max,1 max,,R60702,,20,35-100,95-212,,15.0,"Metals Handbook, Ninth Edition, Vol 13, Corrosion, ASM International, Metals Park, OH, 1987, p 711-715",0.025,
Barium Chloride,Refractory metals and alloys,Zirconium and alloys,Zr702,0.25 max,10 max,,R60702,,25,Boiling,Boiling,,15.0,"Metals Handbook, Ninth Edition, Vol 13, Corrosion, ASM International, Metals Park, OH, 1987, p 711-715",0.25,
Barium Chloride,Stainless steels,Austenitic,301,D (Poor),D (Poor),,S30100,,,,,,253.0,"Chemical Resistance of REMANIT Stainless Steels, Thyssen Edelstahlwerke AG, March 1989",,D
Barium Chloride,Stainless steels,Austenitic,302,D (Poor),D (Poor),,S30200,,,,,,253.0,"Chemical Resistance of REMANIT Stainless Steels, Thyssen Edelstahlwerke AG, March 1989",,D
Barium Chloride,Stainless steels,Austenitic,303,D (Poor),D (Poor),,S30300,,,,,,253.0,"Chemical Resistance of REMANIT Stainless Steels, Thyssen Edelstahlwerke AG, March 1989",,D
Barium Chloride,Stainless steels,Austenitic,303,D (Poor),D (Poor),,S30300,,,,,,253.0,"Chemical Resistance of REMANIT Stainless Steels, Thyssen Edelstahlwerke AG, March 1989",,D
Barium Chloride,Stainless steels,Austenitic,304,B (Good),B (Good),,S30400,,10,21,70,,121.0,"Cyclops Corp., Universal-Cyclops Specialty Steel Division",,B
Barium Chloride,Stainless steels,Austenitic,304,D (Poor),D (Poor),,S30400,,,,,,253.0,"Chemical Resistance of REMANIT Stainless Steels, Thyssen Edelstahlwerke AG, March 1989",,D
Barium Chloride,Stainless steels,Austenitic,304,0.003 max,0.1 max,,S30400,Chemical processing; lab test. Solution repeatedly evaporated,30,100,212,4 d,89.0,"A Guide to Corrosion Resistance, Climax Molybdenum Company, Greenwich, CT, 1981",0.003,
Barium Chloride,Stainless steels,Austenitic,304,0.003 max,0.1 max,,S30400,Chemical processing; lab test. With carbon over the standard maximum. Plus saturated water solution,,Room,Room,4 d,89.0,"A Guide to Corrosion Resistance, Climax Molybdenum Company, Greenwich, CT, 1981",0.003,
Barium Chloride,Stainless steels,Austenitic,304,6.3,250,Severe pitting,S30400,"Coal by-product processing; field or pilot plant test; no aeration; slight to moderate agitation. Plus trace sulfide, hydrochloric acid excess, pH 2-3",20,80,176,28 d,89.0,"A Guide to Corrosion Resistance, Climax Molybdenum Company, Greenwich, CT, 1981",6.3,
Barium Chloride,Stainless steels,Austenitic,304,1.9,75,,S30400,Plus KCl and NaCl. Average metal affected=metal loss+internal penetration,,845,1550,30 d,73.0,"D.E. Gluck, R.B. Herchenroeder, G.Y. Lai, and M.F. Rothman, Met. Prog., Sept 1985, p 35",1.9,
Barium Chloride,Stainless steels,Austenitic,310,2,79,,S31000,Plus KCl and NaCl. Average metal affected=metal loss+internal penetration,,845,1550,30 d,73.0,"D.E. Gluck, R.B. Herchenroeder, G.Y. Lai, and M.F. Rothman, Met. Prog., Sept 1985, p 35",2.0,
Barium Chloride,Stainless steels,Austenitic,316,B (Good),B (Good),,S31600,,10,21,70,,121.0,"Cyclops Corp., Universal-Cyclops Specialty Steel Division",,B
Barium Chloride,Stainless steels,Austenitic,316,D (Poor),D (Poor),,S31600,,,,,,253.0,"Chemical Resistance of REMANIT Stainless Steels, Thyssen Edelstahlwerke AG, March 1989",,D
Barium Chloride,Stainless steels,Austenitic,316,1.3,52,Severe pitting,S31600,"Chemical processing; field or pilot plant test; no aeration; rapid agitation. Plus free chlorine, water solution, pH 1",25,35,95,11 d,89.0,"A Guide to Corrosion Resistance, Climax Molybdenum Company, Greenwich, CT, 1981",1.3,
Barium Chloride,Stainless steels,Austenitic,316,4,160,Severe pitting,S31600,"Coal by-product processing; field or pilot plant test; no aeration; slight to moderate agitation. Plus trace sulfide, hydrochloric acid excess, pH 2-3",20,80,176,28 d,89.0,"A Guide to Corrosion Resistance, Climax Molybdenum Company, Greenwich, CT, 1981",4.0,
Barium Chloride,Stainless steels,Austenitic,321,D (Poor),D (Poor),,S32100,,,,,,253.0,"Chemical Resistance of REMANIT Stainless Steels, Thyssen Edelstahlwerke AG, March 1989",,D
Barium Chloride,Stainless steels,Austenitic,347,D (Poor),D (Poor),,S34700,,,,,,253.0,"Chemical Resistance of REMANIT Stainless Steels, Thyssen Edelstahlwerke AG, March 1989",,D
Barium Chloride,Stainless steels,Austenitic,316LN,D (Poor),D (Poor),,S31653,,,,,,253.0,"Chemical Resistance of REMANIT Stainless Steels, Thyssen Edelstahlwerke AG, March 1989",,D
Barium Chloride,Stainless steels,Austenitic,316Ti,D (Poor),D (Poor),,S31635,,,,,,253.0,"Chemical Resistance of REMANIT Stainless Steels, Thyssen Edelstahlwerke AG, March 1989",,D
Barium Chloride,Stainless steels,Austenitic,317L,D (Poor),D (Poor),,S31703,,,,,,253.0,"Chemical Resistance of REMANIT Stainless Steels, Thyssen Edelstahlwerke AG, March 1989",,D
Barium Chloride,Stainless steels,Austenitic,317LN,D (Poor),D (Poor),,S31725,,,,,,253.0,"Chemical Resistance of REMANIT Stainless Steels, Thyssen Edelstahlwerke AG, March 1989",,D
Barium Chloride,Stainless steels,Duplex,329,D (Poor),D (Poor),,S32900,,,,,,253.0,"Chemical Resistance of REMANIT Stainless Steels, Thyssen Edelstahlwerke AG, March 1989",,D
Barium Chloride,Stainless steels,Duplex,F51,D (Poor),D (Poor),,S31803,,,,,,253.0,"Chemical Resistance of REMANIT Stainless Steels, Thyssen Edelstahlwerke AG, March 1989",,D
Barium Chloride,Stainless steels,Ferritic,405,D (Poor),D (Poor),,S40500,,,,,,253.0,"Chemical Resistance of REMANIT Stainless Steels, Thyssen Edelstahlwerke AG, March 1989",,D
Barium Chloride,Stainless steels,Ferritic,409,D (Poor),D (Poor),,S40900,,,,,,253.0,"Chemical Resistance of REMANIT Stainless Steels, Thyssen Edelstahlwerke AG, March 1989",,D
Barium Chloride,Stainless steels,Ferritic,430,B (Good),B (Good),,S43000,,10,21,70,,121.0,"Cyclops Corp., Universal-Cyclops Specialty Steel Division",,B
Barium Chloride,Stainless steels,Ferritic,430,D (Poor),D (Poor),,S43000,,,,,,253.0,"Chemical Resistance of REMANIT Stainless Steels, Thyssen Edelstahlwerke AG, March 1989",,D
Barium Chloride,Stainless steels,Ferritic,434,D (Poor),D (Poor),,S43400,,,,,,253.0,"Chemical Resistance of REMANIT Stainless Steels, Thyssen Edelstahlwerke AG, March 1989",,D
Barium Chloride,Stainless steels,Martensitic,403,D (Poor),D (Poor),,S40300,,,,,,253.0,"Chemical Resistance of REMANIT Stainless Steels, Thyssen Edelstahlwerke AG, March 1989",,D
Barium Chloride,Stainless steels,Martensitic,410,B (Good),B (Good),,S41000,,,Room,Room,,121.0,"Cyclops Corp., Universal-Cyclops Specialty Steel Division",,B
Barium Chloride,Stainless steels,Martensitic,410,C (Questionable),C (Questionable),,S41000,,10,21,70,,121.0,"Cyclops Corp., Universal-Cyclops Specialty Steel Division",,C
Barium Chloride,Stainless steels,Martensitic,410,D (Poor),D (Poor),,S41000,,,,,,253.0,"Chemical Resistance of REMANIT Stainless Steels, Thyssen Edelstahlwerke AG, March 1989",,D
Barium Chloride,Stainless steels,Martensitic,416,D (Poor),D (Poor),,S41600,,,,,,253.0,"Chemical Resistance of REMANIT Stainless Steels, Thyssen Edelstahlwerke AG, March 1989",,D
Barium Chloride,Stainless steels,Martensitic,420,D (Poor),D (Poor),,S42000,,,,,,253.0,"Chemical Resistance of REMANIT Stainless Steels, Thyssen Edelstahlwerke AG, March 1989",,D
Barium Chloride Dihydrate,Stainless steels,Austenitic,301,A (Resistant),A (Resistant),Pitting,S30100,,Saturated solution,20,68,,253.0,"Chemical Resistance of REMANIT Stainless Steels, Thyssen Edelstahlwerke AG, March 1989",,A
Barium Chloride Dihydrate,Stainless steels,Austenitic,301,B (Good),B (Good),Pitting,S30100,,Saturated solution,Boiling,Boiling,,253.0,"Chemical Resistance of REMANIT Stainless Steels, Thyssen Edelstahlwerke AG, March 1989",,B
Barium Chloride Dihydrate,Stainless steels,Austenitic,302,A (Resistant),A (Resistant),Pitting,S30200,,Saturated solution,20,68,,253.0,"Chemical Resistance of REMANIT Stainless Steels, Thyssen Edelstahlwerke AG, March 1989",,A
Barium Chloride Dihydrate,Stainless steels,Austenitic,302,B (Good),B (Good),Pitting,S30200,,Saturated solution,Boiling,Boiling,,253.0,"Chemical Resistance of REMANIT Stainless Steels, Thyssen Edelstahlwerke AG, March 1989",,B
Barium Chloride Dihydrate,Stainless steels,Austenitic,303,A (Resistant),A (Resistant),Pitting,S30300,,Saturated solution,20,68,,253.0,"Chemical Resistance of REMANIT Stainless Steels, Thyssen Edelstahlwerke AG, March 1989",,A
Barium Chloride Dihydrate,Stainless steels,Austenitic,303,A (Resistant),A (Resistant),Pitting,S30300,,Saturated solution,20,68,,253.0,"Chemical Resistance of REMANIT Stainless Steels, Thyssen Edelstahlwerke AG, March 1989",,A
Barium Chloride Dihydrate,Stainless steels,Austenitic,303,C (Questionable),C (Questionable),Pitting,S30300,,Saturated solution,Boiling,Boiling,,253.0,"Chemical Resistance of REMANIT Stainless Steels, Thyssen Edelstahlwerke AG, March 1989",,C
Barium Chloride Dihydrate,Stainless steels,Austenitic,303,B (Good),B (Good),Pitting,S30300,,Saturated solution,Boiling,Boiling,,253.0,"Chemical Resistance of REMANIT Stainless Steels, Thyssen Edelstahlwerke AG, March 1989",,B
Barium Chloride Dihydrate,Stainless steels,Austenitic,304,A (Resistant),A (Resistant),Pitting,S30400,,Saturated solution,20,68,,253.0,"Chemical Resistance of REMANIT Stainless Steels, Thyssen Edelstahlwerke AG, March 1989",,A
Barium Chloride Dihydrate,Stainless steels,Austenitic,304,B (Good),B (Good),Pitting,S30400,,Saturated solution,Boiling,Boiling,,253.0,"Chemical Resistance of REMANIT Stainless Steels, Thyssen Edelstahlwerke AG, March 1989",,B
Barium Chloride Dihydrate,Stainless steels,Austenitic,316,A (Resistant),A (Resistant),Pitting,S31600,,Saturated solution,20,68,,253.0,"Chemical Resistance of REMANIT Stainless Steels, Thyssen Edelstahlwerke AG, March 1989",,A
Barium Chloride Dihydrate,Stainless steels,Austenitic,316,A (Resistant),A (Resistant),Pitting,S31600,,Saturated solution,Boiling,Boiling,,253.0,"Chemical Resistance of REMANIT Stainless Steels, Thyssen Edelstahlwerke AG, March 1989",,A
Barium Chloride Dihydrate,Stainless steels,Austenitic,321,A (Resistant),A (Resistant),Pitting,S32100,,Saturated solution,20,68,,253.0,"Chemical Resistance of REMANIT Stainless Steels, Thyssen Edelstahlwerke AG, March 1989",,A
Barium Chloride Dihydrate,Stainless steels,Austenitic,321,B (Good),B (Good),Pitting,S32100,,Saturated solution,Boiling,Boiling,,253.0,"Chemical Resistance of REMANIT Stainless Steels, Thyssen Edelstahlwerke AG, March 1989",,B
Barium Chloride Dihydrate,Stainless steels,Austenitic,347,A (Resistant),A (Resistant),Pitting,S34700,,Saturated solution,20,68,,253.0,"Chemical Resistance of REMANIT Stainless Steels, Thyssen Edelstahlwerke AG, March 1989",,A
Barium Chloride Dihydrate,Stainless steels,Austenitic,347,B (Good),B (Good),Pitting,S34700,,Saturated solution,Boiling,Boiling,,253.0,"Chemical Resistance of REMANIT Stainless Steels, Thyssen Edelstahlwerke AG, March 1989",,B
Barium Chloride Dihydrate,Stainless steels,Austenitic,304L,A (Resistant),A (Resistant),Pitting,S30403,,Saturated solution,20,68,,253.0,"Chemical Resistance of REMANIT Stainless Steels, Thyssen Edelstahlwerke AG, March 1989",,A
Barium Chloride Dihydrate,Stainless steels,Austenitic,304L,B (Good),B (Good),Pitting,S30403,,Saturated solution,Boiling,Boiling,,253.0,"Chemical Resistance of REMANIT Stainless Steels, Thyssen Edelstahlwerke AG, March 1989",,B
Barium Chloride Dihydrate,Stainless steels,Austenitic,304LN,A (Resistant),A (Resistant),Pitting,S30453,,Saturated solution,20,68,,253.0,"Chemical Resistance of REMANIT Stainless Steels, Thyssen Edelstahlwerke AG, March 1989",,A
Barium Chloride Dihydrate,Stainless steels,Austenitic,304LN,B (Good),B (Good),Pitting,S30453,,Saturated solution,Boiling,Boiling,,253.0,"Chemical Resistance of REMANIT Stainless Steels, Thyssen Edelstahlwerke AG, March 1989",,B
Barium Chloride Dihydrate,Stainless steels,Austenitic,316F,A (Resistant),A (Resistant),Pitting,S31620,,Saturated solution,20,68,,253.0,"Chemical Resistance of REMANIT Stainless Steels, Thyssen Edelstahlwerke AG, March 1989",,A
Barium Chloride Dihydrate,Stainless steels,Austenitic,316F,B (Good),B (Good),Pitting,S31620,,Saturated solution,Boiling,Boiling,,253.0,"Chemical Resistance of REMANIT Stainless Steels, Thyssen Edelstahlwerke AG, March 1989",,B
Barium Chloride Dihydrate,Stainless steels,Austenitic,316L,A (Resistant),A (Resistant),Pitting,S31603,,Saturated solution,20,68,,253.0,"Chemical Resistance of REMANIT Stainless Steels, Thyssen Edelstahlwerke AG, March 1989",,A
Barium Chloride Dihydrate,Stainless steels,Austenitic,316L,A (Resistant),A (Resistant),Pitting,S31603,,Saturated solution,Boiling,Boiling,,253.0,"Chemical Resistance of REMANIT Stainless Steels, Thyssen Edelstahlwerke AG, March 1989",,A
Barium Chloride Dihydrate,Stainless steels,Austenitic,316LN,A (Resistant),A (Resistant),Pitting,S31653,,Saturated solution,20,68,,253.0,"Chemical Resistance of REMANIT Stainless Steels, Thyssen Edelstahlwerke AG, March 1989",,A
Barium Chloride Dihydrate,Stainless steels,Austenitic,316LN,A (Resistant),A (Resistant),Pitting,S31653,,Saturated solution,Boiling,Boiling,,253.0,"Chemical Resistance of REMANIT Stainless Steels, Thyssen Edelstahlwerke AG, March 1989",,A
Barium Chloride Dihydrate,Stainless steels,Austenitic,316Ti,A (Resistant),A (Resistant),Pitting,S31635,,Saturated solution,20,68,,253.0,"Chemical Resistance of REMANIT Stainless Steels, Thyssen Edelstahlwerke AG, March 1989",,A
Barium Chloride Dihydrate,Stainless steels,Austenitic,316Ti,A (Resistant),A (Resistant),Pitting,S31635,,Saturated solution,Boiling,Boiling,,253.0,"Chemical Resistance of REMANIT Stainless Steels, Thyssen Edelstahlwerke AG, March 1989",,A
Barium Chloride Dihydrate,Stainless steels,Austenitic,317L,A (Resistant),A (Resistant),Pitting,S31703,,Saturated solution,20,68,,253.0,"Chemical Resistance of REMANIT Stainless Steels, Thyssen Edelstahlwerke AG, March 1989",,A
Barium Chloride Dihydrate,Stainless steels,Austenitic,317L,A (Resistant),A (Resistant),Pitting,S31703,,Saturated solution,Boiling,Boiling,,253.0,"Chemical Resistance of REMANIT Stainless Steels, Thyssen Edelstahlwerke AG, March 1989",,A
Barium Chloride Dihydrate,Stainless steels,Austenitic,317LN,A (Resistant),A (Resistant),Pitting,S31725,,Saturated solution,20,68,,253.0,"Chemical Resistance of REMANIT Stainless Steels, Thyssen Edelstahlwerke AG, March 1989",,A
Barium Chloride Dihydrate,Stainless steels,Austenitic,317LN,A (Resistant),A (Resistant),Pitting,S31725,,Saturated solution,Boiling,Boiling,,253.0,"Chemical Resistance of REMANIT Stainless Steels, Thyssen Edelstahlwerke AG, March 1989",,A
Barium Chloride Dihydrate,Stainless steels,Duplex,329,A (Resistant),A (Resistant),Pitting,S32900,,Saturated solution,20,68,,253.0,"Chemical Resistance of REMANIT Stainless Steels, Thyssen Edelstahlwerke AG, March 1989",,A
Barium Chloride Dihydrate,Stainless steels,Duplex,329,A (Resistant),A (Resistant),Pitting,S32900,,Saturated solution,Boiling,Boiling,,253.0,"Chemical Resistance of REMANIT Stainless Steels, Thyssen Edelstahlwerke AG, March 1989",,A
Barium Chloride Dihydrate,Stainless steels,Duplex,F51,A (Resistant),A (Resistant),Pitting,S31803,,Saturated solution,20,68,,253.0,"Chemical Resistance of REMANIT Stainless Steels, Thyssen Edelstahlwerke AG, March 1989",,A
Barium Chloride Dihydrate,Stainless steels,Duplex,F51,A (Resistant),A (Resistant),Pitting,S31803,,Saturated solution,Boiling,Boiling,,253.0,"Chemical Resistance of REMANIT Stainless Steels, Thyssen Edelstahlwerke AG, March 1989",,A
Barium Chloride Dihydrate,Stainless steels,Ferritic,405,B (Good),B (Good),Pitting,S40500,,Saturated solution,20,68,,253.0,"Chemical Resistance of REMANIT Stainless Steels, Thyssen Edelstahlwerke AG, March 1989",,B
Barium Chloride Dihydrate,Stainless steels,Ferritic,405,C (Questionable),C (Questionable),Pitting,S40500,,Saturated solution,Boiling,Boiling,,253.0,"Chemical Resistance of REMANIT Stainless Steels, Thyssen Edelstahlwerke AG, March 1989",,C
Barium Chloride Dihydrate,Stainless steels,Ferritic,409,B (Good),B (Good),Pitting,S40900,,Saturated solution,20,68,,253.0,"Chemical Resistance of REMANIT Stainless Steels, Thyssen Edelstahlwerke AG, March 1989",,B
Barium Chloride Dihydrate,Stainless steels,Ferritic,409,C (Questionable),C (Questionable),Pitting,S40900,,Saturated solution,Boiling,Boiling,,253.0,"Chemical Resistance of REMANIT Stainless Steels, Thyssen Edelstahlwerke AG, March 1989",,C
Barium Chloride Dihydrate,Stainless steels,Ferritic,430,A (Resistant),A (Resistant),Pitting,S43000,,Saturated solution,20,68,,253.0,"Chemical Resistance of REMANIT Stainless Steels, Thyssen Edelstahlwerke AG, March 1989",,A
Barium Chloride Dihydrate,Stainless steels,Ferritic,430,C (Questionable),C (Questionable),Pitting,S43000,,Saturated solution,Boiling,Boiling,,253.0,"Chemical Resistance of REMANIT Stainless Steels, Thyssen Edelstahlwerke AG, March 1989",,C
Barium Chloride Dihydrate,Stainless steels,Ferritic,434,A (Resistant),A (Resistant),Pitting,S43400,,Saturated solution,20,68,,253.0,"Chemical Resistance of REMANIT Stainless Steels, Thyssen Edelstahlwerke AG, March 1989",,A
Barium Chloride Dihydrate,Stainless steels,Ferritic,434,B (Good),B (Good),Pitting,S43400,,Saturated solution,Boiling,Boiling,,253.0,"Chemical Resistance of REMANIT Stainless Steels, Thyssen Edelstahlwerke AG, March 1989",,B
Barium Chloride Dihydrate,Stainless steels,Martensitic,403,B (Good),B (Good),Pitting,S40300,,Saturated solution,20,68,,253.0,"Chemical Resistance of REMANIT Stainless Steels, Thyssen Edelstahlwerke AG, March 1989",,B
Barium Chloride Dihydrate,Stainless steels,Martensitic,403,C (Questionable),C (Questionable),Pitting,S40300,,Saturated solution,Boiling,Boiling,,253.0,"Chemical Resistance of REMANIT Stainless Steels, Thyssen Edelstahlwerke AG, March 1989",,C
Barium Chloride Dihydrate,Stainless steels,Martensitic,410,B (Good),B (Good),Pitting,S41000,,Saturated solution,20,68,,253.0,"Chemical Resistance of REMANIT Stainless Steels, Thyssen Edelstahlwerke AG, March 1989",,B
Barium Chloride Dihydrate,Stainless steels,Martensitic,410,C (Questionable),C (Questionable),Pitting,S41000,,Saturated solution,Boiling,Boiling,,253.0,"Chemical Resistance of REMANIT Stainless Steels, Thyssen Edelstahlwerke AG, March 1989",,C
Barium Chloride Dihydrate,Stainless steels,Martensitic,416,B (Good),B (Good),Pitting,S41600,,Saturated solution,20,68,,253.0,"Chemical Resistance of REMANIT Stainless Steels, Thyssen Edelstahlwerke AG, March 1989",,B
Barium Chloride Dihydrate,Stainless steels,Martensitic,416,C (Questionable),C (Questionable),Pitting,S41600,,Saturated solution,Boiling,Boiling,,253.0,"Chemical Resistance of REMANIT Stainless Steels, Thyssen Edelstahlwerke AG, March 1989",,C
Barium Chloride Dihydrate,Stainless steels,Martensitic,420,B (Good),B (Good),Pitting,S42000,,Saturated solution,20,68,,253.0,"Chemical Resistance of REMANIT Stainless Steels, Thyssen Edelstahlwerke AG, March 1989",,B
Barium Chloride Dihydrate,Stainless steels,Martensitic,420,C (Questionable),C (Questionable),Pitting,S42000,,Saturated solution,Boiling,Boiling,,253.0,"Chemical Resistance of REMANIT Stainless Steels, Thyssen Edelstahlwerke AG, March 1989",,C
Barium Hydroxide,Aluminum and alloys,99.0% min Al,Aluminum (>99.5%),C (Questionable),C (Questionable),,A91350,Solution,,,,,92.0,"F. King, Aluminum and Its Alloys, Ellis Horwood, Chichester, England, 1987, p 282-291",,C
Barium Hydroxide,Copper and alloys,Aluminum bronze,Aluminum bronze,A (Resistant),A (Resistant),,,,,,,,93.0,"H. Leidheiser, Jr., The Corrosion of Copper, Tin and Their Alloys, John Wiley & Sons, New York, 1971, p 90-96",,A
Barium Hydroxide,Copper and alloys,Brass,Brass,A (Resistant),A (Resistant),,,,,,,,93.0,"H. Leidheiser, Jr., The Corrosion of Copper, Tin and Their Alloys, John Wiley & Sons, New York, 1971, p 90-96",,A
Barium Hydroxide,Copper and alloys,Brass,Cartridge brass,B (Good),B (Good),,C26000,,,,,,93.0,"H. Leidheiser, Jr., The Corrosion of Copper, Tin and Their Alloys, John Wiley & Sons, New York, 1971, p 90-96",,B
Barium Hydroxide,Copper and alloys,Brass,Commercial bronze,A (Resistant),A (Resistant),,C22000,,,,,,93.0,"H. Leidheiser, Jr., The Corrosion of Copper, Tin and Their Alloys, John Wiley & Sons, New York, 1971, p 90-96",,A
Barium Hydroxide,Copper and alloys,Brass,Muntz metal,B (Good),B (Good),,C28000,,,,,,93.0,"H. Leidheiser, Jr., The Corrosion of Copper, Tin and Their Alloys, John Wiley & Sons, New York, 1971, p 90-96",,B
Barium Hydroxide,Copper and alloys,Brass,Red brass,A (Resistant),A (Resistant),,C23000,,,,,,93.0,"H. Leidheiser, Jr., The Corrosion of Copper, Tin and Their Alloys, John Wiley & Sons, New York, 1971, p 90-96",,A
Barium Hydroxide,Copper and alloys,Copper,Electrolytic copper,A (Resistant),A (Resistant),,C11000,,,,,,93.0,"H. Leidheiser, Jr., The Corrosion of Copper, Tin and Their Alloys, John Wiley & Sons, New York, 1971, p 90-96",,A
Barium Hydroxide,Copper and alloys,Copper,Phosphor copper,A (Resistant),A (Resistant),,C12200,,,,,,93.0,"H. Leidheiser, Jr., The Corrosion of Copper, Tin and Their Alloys, John Wiley & Sons, New York, 1971, p 90-96",,A
Barium Hydroxide,Copper and alloys,Copper-nickel,70-30 cupronickel,A (Resistant),A (Resistant),,C71500,,,,,,93.0,"H. Leidheiser, Jr., The Corrosion of Copper, Tin and Their Alloys, John Wiley & Sons, New York, 1971, p 90-96",,A
Barium Hydroxide,Copper and alloys,Copper-nickel,90-10 cupronickel,A (Resistant),A (Resistant),,C70600,,,,,,93.0,"H. Leidheiser, Jr., The Corrosion of Copper, Tin and Their Alloys, John Wiley & Sons, New York, 1971, p 90-96",,A
Barium Hydroxide,Copper and alloys,Leaded brass,Architectural bronze,B (Good),B (Good),,C38500,,,,,,93.0,"H. Leidheiser, Jr., The Corrosion of Copper, Tin and Their Alloys, John Wiley & Sons, New York, 1971, p 90-96",,B
Barium Hydroxide,Copper and alloys,Leaded brass,Free-cutting brass,B (Good),B (Good),,C36000,,,,,,93.0,"H. Leidheiser, Jr., The Corrosion of Copper, Tin and Their Alloys, John Wiley & Sons, New York, 1971, p 90-96",,B
Barium Hydroxide,Copper and alloys,Nickel-silver,Nickel silver,A (Resistant),A (Resistant),,,,18,,,,93.0,"H. Leidheiser, Jr., The Corrosion of Copper, Tin and Their Alloys, John Wiley & Sons, New York, 1971, p 90-96",,A
Barium Hydroxide,Copper and alloys,Phosphor bronze,"Phosphor bronze, 5% Sn",A (Resistant),A (Resistant),,C51000,,,,,,93.0,"H. Leidheiser, Jr., The Corrosion of Copper, Tin and Their Alloys, John Wiley & Sons, New York, 1971, p 90-96",,A
Barium Hydroxide,Copper and alloys,Phosphor bronze,"Phosphor bronze, 8% Sn",A (Resistant),A (Resistant),,C52100,,,,,,93.0,"H. Leidheiser, Jr., The Corrosion of Copper, Tin and Their Alloys, John Wiley & Sons, New York, 1971, p 90-96",,A
Barium Hydroxide,Copper and alloys,Silicon bronze,"Silicon bronze, high",A (Resistant),A (Resistant),,C65500,,,,,,93.0,"H. Leidheiser, Jr., The Corrosion of Copper, Tin and Their Alloys, John Wiley & Sons, New York, 1971, p 90-96",,A
Barium Hydroxide,Copper and alloys,Silicon bronze,"Silicon bronze, low",A (Resistant),A (Resistant),,C65100,,,,,,93.0,"H. Leidheiser, Jr., The Corrosion of Copper, Tin and Their Alloys, John Wiley & Sons, New York, 1971, p 90-96",,A
Barium Hydroxide,Copper and alloys,Tin brass,Admiralty brass,A (Resistant),A (Resistant),,C44300,,,,,,93.0,"H. Leidheiser, Jr., The Corrosion of Copper, Tin and Their Alloys, John Wiley & Sons, New York, 1971, p 90-96",,A
Barium Hydroxide,Copper and alloys,Tin brass,Naval brass,B (Good),B (Good),,C46400,,,,,,93.0,"H. Leidheiser, Jr., The Corrosion of Copper, Tin and Their Alloys, John Wiley & Sons, New York, 1971, p 90-96",,B
Barium Hydroxide,Refractory metals and alloys,Titanium and alloys,Titanium,A (Resistant),A (Resistant),,,,Saturated,Room,Room,,90.0,"N.D. Tomashov and P.M. Altovskii, Corrosion and Protection of Titanium, Government Scientific-Technical Publication of Machine-Building Literature (Russian translation), 1963; L.C. Covington and R.W. Schultz, Corrosion of Resistance of Titanium, TIMET Cor",,A
Barium Hydroxide,Stainless steels,Austenitic,301,A (Resistant),A (Resistant),,S30100,,Saturated,20,68,,253.0,"Chemical Resistance of REMANIT Stainless Steels, Thyssen Edelstahlwerke AG, March 1989",,A
Barium Hydroxide,Stainless steels,Austenitic,301,A (Resistant),A (Resistant),,S30100,,Saturated,Boiling,Boiling,,253.0,"Chemical Resistance of REMANIT Stainless Steels, Thyssen Edelstahlwerke AG, March 1989",,A
Barium Hydroxide,Stainless steels,Austenitic,302,A (Resistant),A (Resistant),,S30200,,Saturated,20,68,,253.0,"Chemical Resistance of REMANIT Stainless Steels, Thyssen Edelstahlwerke AG, March 1989",,A
Barium Hydroxide,Stainless steels,Austenitic,302,A (Resistant),A (Resistant),,S30200,,Saturated,Boiling,Boiling,,253.0,"Chemical Resistance of REMANIT Stainless Steels, Thyssen Edelstahlwerke AG, March 1989",,A
Barium Hydroxide,Stainless steels,Austenitic,303,A (Resistant),A (Resistant),,S30300,,Saturated,20,68,,253.0,"Chemical Resistance of REMANIT Stainless Steels, Thyssen Edelstahlwerke AG, March 1989",,A
Barium Hydroxide,Stainless steels,Austenitic,303,A (Resistant),A (Resistant),,S30300,,Saturated,20,68,,253.0,"Chemical Resistance of REMANIT Stainless Steels, Thyssen Edelstahlwerke AG, March 1989",,A
Barium Hydroxide,Stainless steels,Austenitic,303,A (Resistant),A (Resistant),,S30300,,Saturated,Boiling,Boiling,,253.0,"Chemical Resistance of REMANIT Stainless Steels, Thyssen Edelstahlwerke AG, March 1989",,A
Barium Hydroxide,Stainless steels,Austenitic,303,A (Resistant),A (Resistant),,S30300,,Saturated,Boiling,Boiling,,253.0,"Chemical Resistance of REMANIT Stainless Steels, Thyssen Edelstahlwerke AG, March 1989",,A
Barium Hydroxide,Stainless steels,Austenitic,304,A (Resistant),A (Resistant),,S30400,,Saturated,20,68,,253.0,"Chemical Resistance of REMANIT Stainless Steels, Thyssen Edelstahlwerke AG, March 1989",,A
Barium Hydroxide,Stainless steels,Austenitic,304,A (Resistant),A (Resistant),,S30400,,Saturated,Boiling,Boiling,,253.0,"Chemical Resistance of REMANIT Stainless Steels, Thyssen Edelstahlwerke AG, March 1989",,A
Barium Hydroxide,Stainless steels,Austenitic,316,A (Resistant),A (Resistant),,S31600,,Saturated,20,68,,253.0,"Chemical Resistance of REMANIT Stainless Steels, Thyssen Edelstahlwerke AG, March 1989",,A
Barium Hydroxide,Stainless steels,Austenitic,316,A (Resistant),A (Resistant),,S31600,,Saturated,Boiling,Boiling,,253.0,"Chemical Resistance of REMANIT Stainless Steels, Thyssen Edelstahlwerke AG, March 1989",,A
Barium Hydroxide,Stainless steels,Austenitic,321,A (Resistant),A (Resistant),,S32100,,Saturated,20,68,,253.0,"Chemical Resistance of REMANIT Stainless Steels, Thyssen Edelstahlwerke AG, March 1989",,A
Barium Hydroxide,Stainless steels,Austenitic,321,A (Resistant),A (Resistant),,S32100,,Saturated,Boiling,Boiling,,253.0,"Chemical Resistance of REMANIT Stainless Steels, Thyssen Edelstahlwerke AG, March 1989",,A
Barium Hydroxide,Stainless steels,Austenitic,347,A (Resistant),A (Resistant),,S34700,,Saturated,20,68,,253.0,"Chemical Resistance of REMANIT Stainless Steels, Thyssen Edelstahlwerke AG, March 1989",,A
Barium Hydroxide,Stainless steels,Austenitic,347,A (Resistant),A (Resistant),,S34700,,Saturated,Boiling,Boiling,,253.0,"Chemical Resistance of REMANIT Stainless Steels, Thyssen Edelstahlwerke AG, March 1989",,A
Barium Hydroxide,Stainless steels,Austenitic,304L,A (Resistant),A (Resistant),,S30403,,Saturated,20,68,,253.0,"Chemical Resistance of REMANIT Stainless Steels, Thyssen Edelstahlwerke AG, March 1989",,A
Barium Hydroxide,Stainless steels,Austenitic,304L,A (Resistant),A (Resistant),,S30403,,Saturated,Boiling,Boiling,,253.0,"Chemical Resistance of REMANIT Stainless Steels, Thyssen Edelstahlwerke AG, March 1989",,A
Barium Hydroxide,Stainless steels,Austenitic,304LN,A (Resistant),A (Resistant),,S30453,,Saturated,20,68,,253.0,"Chemical Resistance of REMANIT Stainless Steels, Thyssen Edelstahlwerke AG, March 1989",,A
Barium Hydroxide,Stainless steels,Austenitic,304LN,A (Resistant),A (Resistant),,S30453,,Saturated,Boiling,Boiling,,253.0,"Chemical Resistance of REMANIT Stainless Steels, Thyssen Edelstahlwerke AG, March 1989",,A
Barium Hydroxide,Stainless steels,Austenitic,316F,A (Resistant),A (Resistant),,S31620,,Saturated,20,68,,253.0,"Chemical Resistance of REMANIT Stainless Steels, Thyssen Edelstahlwerke AG, March 1989",,A
Barium Hydroxide,Stainless steels,Austenitic,316F,A (Resistant),A (Resistant),,S31620,,Saturated,Boiling,Boiling,,253.0,"Chemical Resistance of REMANIT Stainless Steels, Thyssen Edelstahlwerke AG, March 1989",,A
Barium Hydroxide,Stainless steels,Austenitic,316L,A (Resistant),A (Resistant),,S31603,,Saturated,20,68,,253.0,"Chemical Resistance of REMANIT Stainless Steels, Thyssen Edelstahlwerke AG, March 1989",,A
Barium Hydroxide,Stainless steels,Austenitic,316L,A (Resistant),A (Resistant),,S31603,,Saturated,Boiling,Boiling,,253.0,"Chemical Resistance of REMANIT Stainless Steels, Thyssen Edelstahlwerke AG, March 1989",,A
Barium Hydroxide,Stainless steels,Austenitic,316LN,A (Resistant),A (Resistant),,S31653,,Saturated,20,68,,253.0,"Chemical Resistance of REMANIT Stainless Steels, Thyssen Edelstahlwerke AG, March 1989",,A
Barium Hydroxide,Stainless steels,Austenitic,316LN,A (Resistant),A (Resistant),,S31653,,Saturated,Boiling,Boiling,,253.0,"Chemical Resistance of REMANIT Stainless Steels, Thyssen Edelstahlwerke AG, March 1989",,A
Barium Hydroxide,Stainless steels,Austenitic,316Ti,A (Resistant),A (Resistant),,S31635,,Saturated,20,68,,253.0,"Chemical Resistance of REMANIT Stainless Steels, Thyssen Edelstahlwerke AG, March 1989",,A
Barium Hydroxide,Stainless steels,Austenitic,316Ti,A (Resistant),A (Resistant),,S31635,,Saturated,Boiling,Boiling,,253.0,"Chemical Resistance of REMANIT Stainless Steels, Thyssen Edelstahlwerke AG, March 1989",,A
Barium Hydroxide,Stainless steels,Austenitic,317L,A (Resistant),A (Resistant),,S31703,,Saturated,20,68,,253.0,"Chemical Resistance of REMANIT Stainless Steels, Thyssen Edelstahlwerke AG, March 1989",,A
Barium Hydroxide,Stainless steels,Austenitic,317L,A (Resistant),A (Resistant),,S31703,,Saturated,Boiling,Boiling,,253.0,"Chemical Resistance of REMANIT Stainless Steels, Thyssen Edelstahlwerke AG, March 1989",,A
Barium Hydroxide,Stainless steels,Austenitic,317LN,A (Resistant),A (Resistant),,S31725,,Saturated,20,68,,253.0,"Chemical Resistance of REMANIT Stainless Steels, Thyssen Edelstahlwerke AG, March 1989",,A
Barium Hydroxide,Stainless steels,Austenitic,317LN,A (Resistant),A (Resistant),,S31725,,Saturated,Boiling,Boiling,,253.0,"Chemical Resistance of REMANIT Stainless Steels, Thyssen Edelstahlwerke AG, March 1989",,A
Barium Hydroxide,Stainless steels,Duplex,329,A (Resistant),A (Resistant),,S32900,,Saturated,20,68,,253.0,"Chemical Resistance of REMANIT Stainless Steels, Thyssen Edelstahlwerke AG, March 1989",,A
Barium Hydroxide,Stainless steels,Duplex,329,A (Resistant),A (Resistant),,S32900,,Saturated,Boiling,Boiling,,253.0,"Chemical Resistance of REMANIT Stainless Steels, Thyssen Edelstahlwerke AG, March 1989",,A
Benzole,Stainless steels,Austenitic,316L,A (Resistant),A (Resistant),,S31603,,,20,68,,253.0,"Chemical Resistance of REMANIT Stainless Steels, Thyssen Edelstahlwerke AG, March 1989",,A
Barium Hydroxide,Stainless steels,Duplex,F51,A (Resistant),A (Resistant),,S31803,,Saturated,20,68,,253.0,"Chemical Resistance of REMANIT Stainless Steels, Thyssen Edelstahlwerke AG, March 1989",,A
Barium Hydroxide,Stainless steels,Duplex,F51,A (Resistant),A (Resistant),,S31803,,Saturated,Boiling,Boiling,,253.0,"Chemical Resistance of REMANIT Stainless Steels, Thyssen Edelstahlwerke AG, March 1989",,A
Barium Hydroxide,Stainless steels,Ferritic,405,A (Resistant),A (Resistant),,S40500,,Saturated,20,68,,253.0,"Chemical Resistance of REMANIT Stainless Steels, Thyssen Edelstahlwerke AG, March 1989",,A
Barium Hydroxide,Stainless steels,Ferritic,405,A (Resistant),A (Resistant),,S40500,,Saturated,Boiling,Boiling,,253.0,"Chemical Resistance of REMANIT Stainless Steels, Thyssen Edelstahlwerke AG, March 1989",,A
Barium Hydroxide,Stainless steels,Ferritic,409,A (Resistant),A (Resistant),,S40900,,Saturated,20,68,,253.0,"Chemical Resistance of REMANIT Stainless Steels, Thyssen Edelstahlwerke AG, March 1989",,A
Barium Hydroxide,Stainless steels,Ferritic,409,A (Resistant),A (Resistant),,S40900,,Saturated,Boiling,Boiling,,253.0,"Chemical Resistance of REMANIT Stainless Steels, Thyssen Edelstahlwerke AG, March 1989",,A
Barium Hydroxide,Stainless steels,Ferritic,430,A (Resistant),A (Resistant),,S43000,,Saturated,20,68,,253.0,"Chemical Resistance of REMANIT Stainless Steels, Thyssen Edelstahlwerke AG, March 1989",,A
Barium Hydroxide,Stainless steels,Ferritic,430,A (Resistant),A (Resistant),,S43000,,Saturated,Boiling,Boiling,,253.0,"Chemical Resistance of REMANIT Stainless Steels, Thyssen Edelstahlwerke AG, March 1989",,A
Barium Hydroxide,Stainless steels,Ferritic,434,A (Resistant),A (Resistant),,S43400,,Saturated,20,68,,253.0,"Chemical Resistance of REMANIT Stainless Steels, Thyssen Edelstahlwerke AG, March 1989",,A
Barium Hydroxide,Stainless steels,Ferritic,434,A (Resistant),A (Resistant),,S43400,,Saturated,Boiling,Boiling,,253.0,"Chemical Resistance of REMANIT Stainless Steels, Thyssen Edelstahlwerke AG, March 1989",,A
Barium Hydroxide,Stainless steels,Martensitic,403,A (Resistant),A (Resistant),,S40300,,Saturated,20,68,,253.0,"Chemical Resistance of REMANIT Stainless Steels, Thyssen Edelstahlwerke AG, March 1989",,A
Barium Hydroxide,Stainless steels,Martensitic,403,A (Resistant),A (Resistant),,S40300,,Saturated,Boiling,Boiling,,253.0,"Chemical Resistance of REMANIT Stainless Steels, Thyssen Edelstahlwerke AG, March 1989",,A
Barium Hydroxide,Stainless steels,Martensitic,410,A (Resistant),A (Resistant),,S41000,,Saturated,20,68,,253.0,"Chemical Resistance of REMANIT Stainless Steels, Thyssen Edelstahlwerke AG, March 1989",,A
Barium Hydroxide,Stainless steels,Martensitic,410,A (Resistant),A (Resistant),,S41000,,Saturated,Boiling,Boiling,,253.0,"Chemical Resistance of REMANIT Stainless Steels, Thyssen Edelstahlwerke AG, March 1989",,A
Barium Hydroxide,Stainless steels,Martensitic,416,A (Resistant),A (Resistant),,S41600,,Saturated,20,68,,253.0,"Chemical Resistance of REMANIT Stainless Steels, Thyssen Edelstahlwerke AG, March 1989",,A
Barium Hydroxide,Stainless steels,Martensitic,416,A (Resistant),A (Resistant),,S41600,,Saturated,Boiling,Boiling,,253.0,"Chemical Resistance of REMANIT Stainless Steels, Thyssen Edelstahlwerke AG, March 1989",,A
Barium Hydroxide,Stainless steels,Martensitic,420,A (Resistant),A (Resistant),,S42000,,Saturated,20,68,,253.0,"Chemical Resistance of REMANIT Stainless Steels, Thyssen Edelstahlwerke AG, March 1989",,A
Barium Hydroxide,Stainless steels,Martensitic,420,A (Resistant),A (Resistant),,S42000,,Saturated,Boiling,Boiling,,253.0,"Chemical Resistance of REMANIT Stainless Steels, Thyssen Edelstahlwerke AG, March 1989",,A
Barium Nitrate,Stainless steels,Austenitic,301,A (Resistant),A (Resistant),,S30100,,All concentrations,Boiling,Boiling,,253.0,"Chemical Resistance of REMANIT Stainless Steels, Thyssen Edelstahlwerke AG, March 1989",,A
Barium Nitrate,Stainless steels,Austenitic,302,A (Resistant),A (Resistant),,S30200,,All concentrations,Boiling,Boiling,,253.0,"Chemical Resistance of REMANIT Stainless Steels, Thyssen Edelstahlwerke AG, March 1989",,A
Barium Nitrate,Stainless steels,Austenitic,303,A (Resistant),A (Resistant),,S30300,,All concentrations,Boiling,Boiling,,253.0,"Chemical Resistance of REMANIT Stainless Steels, Thyssen Edelstahlwerke AG, March 1989",,A
Barium Nitrate,Stainless steels,Austenitic,303,A (Resistant),A (Resistant),,S30300,,All concentrations,Boiling,Boiling,,253.0,"Chemical Resistance of REMANIT Stainless Steels, Thyssen Edelstahlwerke AG, March 1989",,A
Barium Nitrate,Stainless steels,Austenitic,304,A (Resistant),A (Resistant),,S30400,,All concentrations,Boiling,Boiling,,253.0,"Chemical Resistance of REMANIT Stainless Steels, Thyssen Edelstahlwerke AG, March 1989",,A
Barium Nitrate,Stainless steels,Austenitic,316,A (Resistant),A (Resistant),,S31600,,All concentrations,Boiling,Boiling,,253.0,"Chemical Resistance of REMANIT Stainless Steels, Thyssen Edelstahlwerke AG, March 1989",,A
