Repository: wfreinhart/matse219

# MATSE 219: Materials Informatics

Auto-generated from the private authoring repo (matse219-instructor). Do not edit here directly -- changes are overwritten on the next publish run.

## Lectures

- [Lecture01](https://colab.research.google.com/github/wfreinhart/matse219/blob/staging/notebooks/Lecture01.ipynb)
- [Lecture02](https://colab.research.google.com/github/wfreinhart/matse219/blob/staging/notebooks/Lecture02.ipynb)
- [Lecture03](https://colab.research.google.com/github/wfreinhart/matse219/blob/staging/notebooks/Lecture03.ipynb)
- [Lecture04](https://colab.research.google.com/github/wfreinhart/matse219/blob/staging/notebooks/Lecture04.ipynb)

File: datasets/corrosion.csv (part 21 of 142)
Environment,Material Group,Material Family,Material,Rate (mm/yr) or Rating,Rate (mils/yr) or Rating,Localized Attack,UNS,Condition/Comment,Concentration (Vol %),Temperature (deg C),Temperature (deg F),Duration,Reference #,Reference,rate_mm_yr_numeric,rate_letter_grade
Barium Nitrate,Stainless steels,Austenitic,321,A (Resistant),A (Resistant),,S32100,,All concentrations,Boiling,Boiling,,253.0,"Chemical Resistance of REMANIT Stainless Steels, Thyssen Edelstahlwerke AG, March 1989",,A
Barium Nitrate,Stainless steels,Austenitic,347,A (Resistant),A (Resistant),,S34700,,All concentrations,Boiling,Boiling,,253.0,"Chemical Resistance of REMANIT Stainless Steels, Thyssen Edelstahlwerke AG, March 1989",,A
Barium Nitrate,Stainless steels,Austenitic,304L,A (Resistant),A (Resistant),,S30403,,All concentrations,Boiling,Boiling,,253.0,"Chemical Resistance of REMANIT Stainless Steels, Thyssen Edelstahlwerke AG, March 1989",,A
Barium Nitrate,Stainless steels,Austenitic,304LN,A (Resistant),A (Resistant),,S30453,,All concentrations,Boiling,Boiling,,253.0,"Chemical Resistance of REMANIT Stainless Steels, Thyssen Edelstahlwerke AG, March 1989",,A
Barium Nitrate,Stainless steels,Austenitic,316F,A (Resistant),A (Resistant),,S31620,,All concentrations,Boiling,Boiling,,253.0,"Chemical Resistance of REMANIT Stainless Steels, Thyssen Edelstahlwerke AG, March 1989",,A
Barium Nitrate,Stainless steels,Austenitic,316L,A (Resistant),A (Resistant),,S31603,,All concentrations,Boiling,Boiling,,253.0,"Chemical Resistance of REMANIT Stainless Steels, Thyssen Edelstahlwerke AG, March 1989",,A
Barium Nitrate,Stainless steels,Austenitic,316LN,A (Resistant),A (Resistant),,S31653,,All concentrations,Boiling,Boiling,,253.0,"Chemical Resistance of REMANIT Stainless Steels, Thyssen Edelstahlwerke AG, March 1989",,A
Barium Nitrate,Stainless steels,Austenitic,316Ti,A (Resistant),A (Resistant),,S31635,,All concentrations,Boiling,Boiling,,253.0,"Chemical Resistance of REMANIT Stainless Steels, Thyssen Edelstahlwerke AG, March 1989",,A
Barium Nitrate,Stainless steels,Austenitic,317L,A (Resistant),A (Resistant),,S31703,,All concentrations,Boiling,Boiling,,253.0,"Chemical Resistance of REMANIT Stainless Steels, Thyssen Edelstahlwerke AG, March 1989",,A
Barium Nitrate,Stainless steels,Austenitic,317LN,A (Resistant),A (Resistant),,S31725,,All concentrations,Boiling,Boiling,,253.0,"Chemical Resistance of REMANIT Stainless Steels, Thyssen Edelstahlwerke AG, March 1989",,A
Barium Nitrate,Stainless steels,Duplex,329,A (Resistant),A (Resistant),,S32900,,All concentrations,Boiling,Boiling,,253.0,"Chemical Resistance of REMANIT Stainless Steels, Thyssen Edelstahlwerke AG, March 1989",,A
Barium Nitrate,Stainless steels,Duplex,F51,A (Resistant),A (Resistant),,S31803,,All concentrations,Boiling,Boiling,,253.0,"Chemical Resistance of REMANIT Stainless Steels, Thyssen Edelstahlwerke AG, March 1989",,A
Barium Nitrate,Stainless steels,Ferritic,405,A (Resistant),A (Resistant),,S40500,,All concentrations,Boiling,Boiling,,253.0,"Chemical Resistance of REMANIT Stainless Steels, Thyssen Edelstahlwerke AG, March 1989",,A
Barium Nitrate,Stainless steels,Ferritic,409,A (Resistant),A (Resistant),,S40900,,All concentrations,Boiling,Boiling,,253.0,"Chemical Resistance of REMANIT Stainless Steels, Thyssen Edelstahlwerke AG, March 1989",,A
Barium Nitrate,Stainless steels,Ferritic,430,A (Resistant),A (Resistant),,S43000,,All concentrations,Boiling,Boiling,,253.0,"Chemical Resistance of REMANIT Stainless Steels, Thyssen Edelstahlwerke AG, March 1989",,A
Barium Nitrate,Stainless steels,Ferritic,434,A (Resistant),A (Resistant),,S43400,,All concentrations,Boiling,Boiling,,253.0,"Chemical Resistance of REMANIT Stainless Steels, Thyssen Edelstahlwerke AG, March 1989",,A
Barium Nitrate,Stainless steels,Martensitic,403,A (Resistant),A (Resistant),,S40300,,All concentrations,Boiling,Boiling,,253.0,"Chemical Resistance of REMANIT Stainless Steels, Thyssen Edelstahlwerke AG, March 1989",,A
Barium Nitrate,Stainless steels,Martensitic,410,A (Resistant),A (Resistant),,S41000,,All concentrations,Boiling,Boiling,,253.0,"Chemical Resistance of REMANIT Stainless Steels, Thyssen Edelstahlwerke AG, March 1989",,A
Barium Nitrate,Stainless steels,Martensitic,416,A (Resistant),A (Resistant),,S41600,,All concentrations,Boiling,Boiling,,253.0,"Chemical Resistance of REMANIT Stainless Steels, Thyssen Edelstahlwerke AG, March 1989",,A
Barium Nitrate,Stainless steels,Martensitic,420,A (Resistant),A (Resistant),,S42000,,All concentrations,Boiling,Boiling,,253.0,"Chemical Resistance of REMANIT Stainless Steels, Thyssen Edelstahlwerke AG, March 1989",,A
Benzene,Aluminum and alloys,99.0% min Al,Aluminum (99.0-99.5%),A (Resistant),A (Resistant),,A91199,,,,,,92.0,"F. King, Aluminum and Its Alloys, Ellis Horwood, Chichester, England, 1987, p 282-291",,A
Benzene,Aluminum and alloys,Aluminum-manganese,Aluminum-manganese alloys,A (Resistant),A (Resistant),,,,,,,,92.0,"F. King, Aluminum and Its Alloys, Ellis Horwood, Chichester, England, 1987, p 282-291",,A
Benzene,Copper and alloys,Aluminum bronze,Aluminum bronze,A (Resistant),A (Resistant),,,,,,,,93.0,"H. Leidheiser, Jr., The Corrosion of Copper, Tin and Their Alloys, John Wiley & Sons, New York, 1971, p 90-96",,A
Benzene,Copper and alloys,Aluminum bronze,"Ampco 8, aluminum bronze",0.05 max,2 max,,C61300,,,,,,96.0,"Stock Metals, Ampco Metal Company, 1988",0.05,
Benzene,Copper and alloys,Brass,Brass,A (Resistant),A (Resistant),,,,,,,,93.0,"H. Leidheiser, Jr., The Corrosion of Copper, Tin and Their Alloys, John Wiley & Sons, New York, 1971, p 90-96",,A
Benzene,Copper and alloys,Brass,Cartridge brass,A (Resistant),A (Resistant),,C26000,,,,,,93.0,"H. Leidheiser, Jr., The Corrosion of Copper, Tin and Their Alloys, John Wiley & Sons, New York, 1971, p 90-96",,A
Benzene,Copper and alloys,Brass,Commercial bronze,A (Resistant),A (Resistant),,C22000,,,,,,93.0,"H. Leidheiser, Jr., The Corrosion of Copper, Tin and Their Alloys, John Wiley & Sons, New York, 1971, p 90-96",,A
Benzene,Copper and alloys,Brass,Muntz metal,A (Resistant),A (Resistant),,C28000,,,,,,93.0,"H. Leidheiser, Jr., The Corrosion of Copper, Tin and Their Alloys, John Wiley & Sons, New York, 1971, p 90-96",,A
Benzene,Copper and alloys,Brass,Red brass,A (Resistant),A (Resistant),,C23000,,,,,,93.0,"H. Leidheiser, Jr., The Corrosion of Copper, Tin and Their Alloys, John Wiley & Sons, New York, 1971, p 90-96",,A
Benzene,Copper and alloys,Copper,Electrolytic copper,A (Resistant),A (Resistant),,C11000,,,,,,93.0,"H. Leidheiser, Jr., The Corrosion of Copper, Tin and Their Alloys, John Wiley & Sons, New York, 1971, p 90-96",,A
Benzene,Copper and alloys,Copper,Phosphor copper,A (Resistant),A (Resistant),,C12200,,,,,,93.0,"H. Leidheiser, Jr., The Corrosion of Copper, Tin and Their Alloys, John Wiley & Sons, New York, 1971, p 90-96",,A
Benzene,Copper and alloys,Copper-nickel,70-30 cupronickel,A (Resistant),A (Resistant),,C71500,,,,,,93.0,"H. Leidheiser, Jr., The Corrosion of Copper, Tin and Their Alloys, John Wiley & Sons, New York, 1971, p 90-96",,A
Benzene,Copper and alloys,Copper-nickel,90-10 cupronickel,A (Resistant),A (Resistant),,C70600,,,,,,93.0,"H. Leidheiser, Jr., The Corrosion of Copper, Tin and Their Alloys, John Wiley & Sons, New York, 1971, p 90-96",,A
Benzene,Copper and alloys,Leaded brass,Architectural bronze,A (Resistant),A (Resistant),,C38500,,,,,,93.0,"H. Leidheiser, Jr., The Corrosion of Copper, Tin and Their Alloys, John Wiley & Sons, New York, 1971, p 90-96",,A
Benzene,Copper and alloys,Leaded brass,Free-cutting brass,A (Resistant),A (Resistant),,C36000,,,,,,93.0,"H. Leidheiser, Jr., The Corrosion of Copper, Tin and Their Alloys, John Wiley & Sons, New York, 1971, p 90-96",,A
Benzene,Copper and alloys,Nickel-silver,Nickel silver,A (Resistant),A (Resistant),,,,18,,,,93.0,"H. Leidheiser, Jr., The Corrosion of Copper, Tin and Their Alloys, John Wiley & Sons, New York, 1971, p 90-96",,A
Benzene,Copper and alloys,Phosphor bronze,"Phosphor bronze, 5% Sn",A (Resistant),A (Resistant),,C51000,,,,,,93.0,"H. Leidheiser, Jr., The Corrosion of Copper, Tin and Their Alloys, John Wiley & Sons, New York, 1971, p 90-96",,A
Benzene,Copper and alloys,Phosphor bronze,"Phosphor bronze, 8% Sn",A (Resistant),A (Resistant),,C52100,,,,,,93.0,"H. Leidheiser, Jr., The Corrosion of Copper, Tin and Their Alloys, John Wiley & Sons, New York, 1971, p 90-96",,A
Benzene,Copper and alloys,Silicon bronze,"Silicon bronze, high",A (Resistant),A (Resistant),,C65500,,,,,,93.0,"H. Leidheiser, Jr., The Corrosion of Copper, Tin and Their Alloys, John Wiley & Sons, New York, 1971, p 90-96",,A
Benzene,Copper and alloys,Silicon bronze,"Silicon bronze, low",A (Resistant),A (Resistant),,C65100,,,,,,93.0,"H. Leidheiser, Jr., The Corrosion of Copper, Tin and Their Alloys, John Wiley & Sons, New York, 1971, p 90-96",,A
Benzene,Copper and alloys,Tin brass,Admiralty brass,A (Resistant),A (Resistant),,C44300,,,,,,93.0,"H. Leidheiser, Jr., The Corrosion of Copper, Tin and Their Alloys, John Wiley & Sons, New York, 1971, p 90-96",,A
Benzene,Copper and alloys,Tin brass,Naval brass,A (Resistant),A (Resistant),,C46400,,,,,,93.0,"H. Leidheiser, Jr., The Corrosion of Copper, Tin and Their Alloys, John Wiley & Sons, New York, 1971, p 90-96",,A
Benzene,Miscellaneous,Lead and alloys,Lead,0.5 max,20 max,,L50045,,,24,75,,95.0,"Lead for Corrosion Resistant Applications: A Guide, Lead Industries Association, Inc. New York, p 72",0.5,
Benzene,Miscellaneous,Noble metals,Platinum,0.05 max,2 max,,P04995,,Pure,Boiling,Boiling,,6.0,"Metals Handbook, Ninth Edition, Vol 13, Corrosion, ASM International, Metals Park, OH, 1987, p 803",0.05,
Benzene,Miscellaneous,Noble metals,Silver,0.05 max,2 max,,P07010,,Pure,Boiling,Boiling,,10.0,"Metals Handbook, Ninth Edition, Vol 13, Corrosion, ASM International, Metals Park, OH, 1987, p 797",0.05,
Benzene,Refractory metals and alloys,Titanium and alloys,Titanium,A (Resistant),A (Resistant),,,,Liquid,Room,Room,,90.0,"N.D. Tomashov and P.M. Altovskii, Corrosion and Protection of Titanium, Government Scientific-Technical Publication of Machine-Building Literature (Russian translation), 1963; L.C. Covington and R.W. Schultz, Corrosion of Resistance of Titanium, TIMET Cor",,A
Benzene,Refractory metals and alloys,Titanium and alloys,Titanium,0.005,0.2,,,"Plus HCl, NaCl",Vapor,80,175,,20.0,"N.D. Tomashov and P.M. Altovskii, Corrosion and Protection of Titanium, Government Scientific-Technical Publication of Machine-Building Literature (Russian translation), 1963; L.C. Covington and R.W. Schultz, Corrosion Resistance of Titanium, TIMET Corpor",0.005,
Benzene,Refractory metals and alloys,Titanium and alloys,Titanium,0.005,0.2,,,"Plus HCl, NaCl",Liquid,80,175,,20.0,"N.D. Tomashov and P.M. Altovskii, Corrosion and Protection of Titanium, Government Scientific-Technical Publication of Machine-Building Literature (Russian translation), 1963; L.C. Covington and R.W. Schultz, Corrosion Resistance of Titanium, TIMET Corpor",0.005,
Benzene,Refractory metals and alloys,Titanium and alloys,Titanium,0.005,0.2,,,Traces of HCl,Vapor,80,176,,90.0,"N.D. Tomashov and P.M. Altovskii, Corrosion and Protection of Titanium, Government Scientific-Technical Publication of Machine-Building Literature (Russian translation), 1963; L.C. Covington and R.W. Schultz, Corrosion of Resistance of Titanium, TIMET Cor",0.005,
Benzene,Refractory metals and alloys,Titanium and alloys,Titanium,0.005,0.2,,,Traces of HCl,Liquid,80,176,,90.0,"N.D. Tomashov and P.M. Altovskii, Corrosion and Protection of Titanium, Government Scientific-Technical Publication of Machine-Building Literature (Russian translation), 1963; L.C. Covington and R.W. Schultz, Corrosion of Resistance of Titanium, TIMET Cor",0.005,
Benzene,Refractory metals and alloys,Titanium and alloys,Titanium,0.025,1,,,Traces of HCl,Liquid,50,122,,90.0,"N.D. Tomashov and P.M. Altovskii, Corrosion and Protection of Titanium, Government Scientific-Technical Publication of Machine-Building Literature (Russian translation), 1963; L.C. Covington and R.W. Schultz, Corrosion of Resistance of Titanium, TIMET Cor",0.025,
Benzene,Stainless steels,Austenitic,304,0.03,1.2,,S30400,"Chemical processing; field or plant test; no aeration; rapid agitation. Plus 0.5% methylaldehyde, <0.5% formaldehyde, <0.5% methyl formate, plus impurities",98.5,93-104,200-220,13 d,89.0,"A Guide to Corrosion Resistance, Climax Molybdenum Company, Greenwich, CT, 1981",0.03,
Benzene,Stainless steels,Austenitic,304,12,470,,S30400,"Chemical processing; field or plant test; slight to moderate aeration; rapid agitation. Plus oleum, probably some sulfur dioxide and trioxide (vapors during first 12 h)",,185,365,1.5 d,89.0,"A Guide to Corrosion Resistance, Climax Molybdenum Company, Greenwich, CT, 1981",12.0,
Benzene,Stainless steels,Austenitic,304,11,430,,S30400,"Chemical processing; field or plant test; slight to moderate aeration; rapid agitation. Plus oleum, probably some sulfur dioxide and trioxide (vapors during first 12 h)",,185,365,1.5 d,89.0,"A Guide to Corrosion Resistance, Climax Molybdenum Company, Greenwich, CT, 1981",11.0,
Benzene,Stainless steels,Austenitic,304,1.7,67,Severe pitting,S30400,"Coal by-product processing; field or plant test; slight to moderate aeration; rapid agitation. Plus 4.5% sulfuric acid, impurities from crude benzene (washer)",95,50-60,122-140,44 d,89.0,"A Guide to Corrosion Resistance, Climax Molybdenum Company, Greenwich, CT, 1981",1.7,
Benzene,Stainless steels,Austenitic,304,0.003 max,0.1 max,Slight pitting,S30400,Pharmaceutical processing; field or plant test; slight to moderate aeration; slight to moderate agitation. Plus water,,21,70,42 d,89.0,"A Guide to Corrosion Resistance, Climax Molybdenum Company, Greenwich, CT, 1981",0.003,
Benzene,Stainless steels,Austenitic,304,0.003,0.1,,S30400,"Rayon processing; field or plant test; no aeration; rapid agitation. Plus 1.5% water, 0.04% acetic acid, 0.02% decomposition gases",98.3,77,170,275 d,89.0,"A Guide to Corrosion Resistance, Climax Molybdenum Company, Greenwich, CT, 1981",0.003,
Benzene,Stainless steels,Austenitic,304,0.003,0.1,,S30400,"Rayon processing; field or plant test; no aeration; rapid agitation. Plus 1.5% water, 0.04% acetic acid, 0.02% decomposition gases",98.3,77,170,275 d,89.0,"A Guide to Corrosion Resistance, Climax Molybdenum Company, Greenwich, CT, 1981",0.003,
Benzene,Stainless steels,Austenitic,304,0.048,1.9,,S30400,"Rayon processing; field or plant test; no aeration; rapid agitation. Plus furnace vapors, water, acetic anhydride, decomposition gases",,104,220,275 d,89.0,"A Guide to Corrosion Resistance, Climax Molybdenum Company, Greenwich, CT, 1981",0.048,
Benzene,Stainless steels,Austenitic,304,0.053,2.1,,S30400,"Rayon processing; field or plant test; no aeration; rapid agitation. Plus furnace vapors, water, acetic anhydride, decomposition gases",,104,220,275 d,89.0,"A Guide to Corrosion Resistance, Climax Molybdenum Company, Greenwich, CT, 1981",0.053,
Benzene,Stainless steels,Austenitic,316,0.018,0.7,,S31600,"Chemical processing; field or plant test; no aeration; rapid agitation. Plus 0.5% methylaldehyde, <0.5% formaldehyde, <0.5% methyl formate, plus impurities",98.5,93-104,200-220,13 d,89.0,"A Guide to Corrosion Resistance, Climax Molybdenum Company, Greenwich, CT, 1981",0.018,
Benzene,Stainless steels,Austenitic,316,0.53,21,Severe pitting,S31600,"Chemical processing; field or plant test; slight to moderate aeration; no agitation. Plus 5% hydrochloric acid, 5% water, chlorinated benzene",90,26,80,60 d,89.0,"A Guide to Corrosion Resistance, Climax Molybdenum Company, Greenwich, CT, 1981",0.53,
Benzene,Stainless steels,Austenitic,316,0.13,5.1,,S31600,"Chemical processing; field or plant test; slight to moderate aeration; no agitation. Plus 40% chlorinated benzene, 5% hydrochloric acid, 5% water",50,26,80,60 d,89.0,"A Guide to Corrosion Resistance, Climax Molybdenum Company, Greenwich, CT, 1981",0.13,
Benzene,Stainless steels,Austenitic,316,D (Poor),D (Poor),Severe pitting,S31600,"Coal by-product processing; field or plant test; slight to moderate aeration; rapid agitation. Plus 4.5% sulfuric acid, impurities from crude benzene (washer)",95,50-60,122-140,44 d,89.0,"A Guide to Corrosion Resistance, Climax Molybdenum Company, Greenwich, CT, 1981",,D
Benzene,Stainless steels,Austenitic,316,0.003,0.1,Slight pitting,S31600,Pharmaceutical processing; field or plant test; slight to moderate aeration; slight to moderate agitation. Plus water,,21,70,42 d,89.0,"A Guide to Corrosion Resistance, Climax Molybdenum Company, Greenwich, CT, 1981",0.003,
Benzene,Stainless steels,Austenitic,317,1.9,77,,S31700,"Chemical processing; field or plant test; slight to moderate aeration; rapid agitation. Plus oleum, probably some sulfur dioxide and trioxide (vapors during first 12 h)",,185,365,1.5 d,89.0,"A Guide to Corrosion Resistance, Climax Molybdenum Company, Greenwich, CT, 1981",1.9,
Benzene,Stainless steels,Austenitic,317,1.8,73,,S31700,"Chemical processing; field or plant test; slight to moderate aeration; rapid agitation. Plus oleum, probably some sulfur dioxide and trioxide (vapors during first 12 h)",,185,365,1.5 d,89.0,"A Guide to Corrosion Resistance, Climax Molybdenum Company, Greenwich, CT, 1981",1.8,
Benzole,Stainless steels,Martensitic,420,A (Resistant),A (Resistant),,S42000,,,20,68,,253.0,"Chemical Resistance of REMANIT Stainless Steels, Thyssen Edelstahlwerke AG, March 1989",,A
Benzene,Stainless steels,Austenitic,317,0.028,1.1,,S31700,"Rayon processing; field or plant test; no aeration; rapid agitation. Plus furnace vapors, water, acetic anhydride, decomposition gases",,104,220,275 d,89.0,"A Guide to Corrosion Resistance, Climax Molybdenum Company, Greenwich, CT, 1981",0.028,
Benzene,Stainless steels,Austenitic,317,0.025,1,,S31700,"Rayon processing; field or plant test; no aeration; rapid agitation. Plus furnace vapors, water, acetic anhydride, decomposition gases",,104,220,275 d,89.0,"A Guide to Corrosion Resistance, Climax Molybdenum Company, Greenwich, CT, 1981",0.025,
Benzene,Stainless steels,Austenitic,Carpenter 20 Carpenter Technologies Corp.,0.35,14,Severe pitting,,"Chemical processing; field or plant test; slight to moderate aeration; no agitation. Plus 5% hydrochloric acid, 5% water, chlorinated benzene",90,26,80,60 d,89.0,"A Guide to Corrosion Resistance, Climax Molybdenum Company, Greenwich, CT, 1981",0.35,
Benzene,Stainless steels,Austenitic,Carpenter 20 Carpenter Technologies Corp.,1.4,54,,,"Chemical processing; field or plant test; slight to moderate aeration; no agitation. Plus 40% chlorinated benzene, 5% hydrochloric acid, 5% water",50,26,80,60 d,89.0,"A Guide to Corrosion Resistance, Climax Molybdenum Company, Greenwich, CT, 1981",1.4,
Benzoic Acid,Aluminum and alloys,99.0% min Al,Aluminum (>99.5%),A (Resistant),A (Resistant),,A91350,Solid,,,,,92.0,"F. King, Aluminum and Its Alloys, Ellis Horwood, Chichester, England, 1987, p 282-291",,A
Benzoic Acid,Aluminum and alloys,99.0% min Al,Aluminum (>99.5%),A (Resistant),A (Resistant),,A91350,Solution,,,,,92.0,"F. King, Aluminum and Its Alloys, Ellis Horwood, Chichester, England, 1987, p 282-291",,A
Benzoic Acid,Aluminum and alloys,Aluminum-manganese,Aluminum-manganese alloys,A (Resistant),A (Resistant),,,,,,,,92.0,"F. King, Aluminum and Its Alloys, Ellis Horwood, Chichester, England, 1987, p 282-291",,A
Benzoic Acid,Copper and alloys,Aluminum bronze,Aluminum bronze,A (Resistant),A (Resistant),,,,,,,,93.0,"H. Leidheiser, Jr., The Corrosion of Copper, Tin and Their Alloys, John Wiley & Sons, New York, 1971, p 90-96",,A
Benzoic Acid,Copper and alloys,Brass,Brass,A (Resistant),A (Resistant),,,,,,,,93.0,"H. Leidheiser, Jr., The Corrosion of Copper, Tin and Their Alloys, John Wiley & Sons, New York, 1971, p 90-96",,A
Benzoic Acid,Copper and alloys,Brass,Cartridge brass,B (Good),B (Good),,C26000,,,,,,93.0,"H. Leidheiser, Jr., The Corrosion of Copper, Tin and Their Alloys, John Wiley & Sons, New York, 1971, p 90-96",,B
Benzoic Acid,Copper and alloys,Brass,Commercial bronze,A (Resistant),A (Resistant),,C22000,,,,,,93.0,"H. Leidheiser, Jr., The Corrosion of Copper, Tin and Their Alloys, John Wiley & Sons, New York, 1971, p 90-96",,A
Benzoic Acid,Copper and alloys,Brass,Muntz metal,B (Good),B (Good),,C28000,,,,,,93.0,"H. Leidheiser, Jr., The Corrosion of Copper, Tin and Their Alloys, John Wiley & Sons, New York, 1971, p 90-96",,B
Benzoic Acid,Copper and alloys,Brass,Red brass,A (Resistant),A (Resistant),,C23000,,,,,,93.0,"H. Leidheiser, Jr., The Corrosion of Copper, Tin and Their Alloys, John Wiley & Sons, New York, 1971, p 90-96",,A
Benzoic Acid,Copper and alloys,Copper,Electrolytic copper,A (Resistant),A (Resistant),,C11000,,,,,,93.0,"H. Leidheiser, Jr., The Corrosion of Copper, Tin and Their Alloys, John Wiley & Sons, New York, 1971, p 90-96",,A
Benzoic Acid,Copper and alloys,Copper,Phosphor copper,A (Resistant),A (Resistant),,C12200,,,,,,93.0,"H. Leidheiser, Jr., The Corrosion of Copper, Tin and Their Alloys, John Wiley & Sons, New York, 1971, p 90-96",,A
Benzoic Acid,Copper and alloys,Copper-nickel,70-30 cupronickel,A (Resistant),A (Resistant),,C71500,,,,,,93.0,"H. Leidheiser, Jr., The Corrosion of Copper, Tin and Their Alloys, John Wiley & Sons, New York, 1971, p 90-96",,A
Benzoic Acid,Copper and alloys,Copper-nickel,90-10 cupronickel,A (Resistant),A (Resistant),,C70600,,,,,,93.0,"H. Leidheiser, Jr., The Corrosion of Copper, Tin and Their Alloys, John Wiley & Sons, New York, 1971, p 90-96",,A
Benzoic Acid,Copper and alloys,Leaded brass,Architectural bronze,B (Good),B (Good),,C38500,,,,,,93.0,"H. Leidheiser, Jr., The Corrosion of Copper, Tin and Their Alloys, John Wiley & Sons, New York, 1971, p 90-96",,B
Benzoic Acid,Copper and alloys,Leaded brass,Free-cutting brass,B (Good),B (Good),,C36000,,,,,,,#NAME?,,B
Benzoic Acid,Copper and alloys,Nickel-silver,Nickel silver,A (Resistant),A (Resistant),,,,18,,,,93.0,"H. Leidheiser, Jr., The Corrosion of Copper, Tin and Their Alloys, John Wiley & Sons, New York, 1971, p 90-96",,A
Benzoic Acid,Copper and alloys,Phosphor bronze,"Phosphor bronze, 5% Sn",A (Resistant),A (Resistant),,C51000,,,,,,93.0,"H. Leidheiser, Jr., The Corrosion of Copper, Tin and Their Alloys, John Wiley & Sons, New York, 1971, p 90-96",,A
Benzoic Acid,Copper and alloys,Phosphor bronze,"Phosphor bronze, 8% Sn",A (Resistant),A (Resistant),,C52100,,,,,,93.0,"H. Leidheiser, Jr., The Corrosion of Copper, Tin and Their Alloys, John Wiley & Sons, New York, 1971, p 90-96",,A
Benzoic Acid,Copper and alloys,Silicon bronze,"Silicon bronze, high",A (Resistant),A (Resistant),,C65500,,,,,,93.0,"H. Leidheiser, Jr., The Corrosion of Copper, Tin and Their Alloys, John Wiley & Sons, New York, 1971, p 90-96",,A
Benzoic Acid,Copper and alloys,Silicon bronze,"Silicon bronze, low",A (Resistant),A (Resistant),,C65100,,,,,,93.0,"H. Leidheiser, Jr., The Corrosion of Copper, Tin and Their Alloys, John Wiley & Sons, New York, 1971, p 90-96",,A
Benzoic Acid,Copper and alloys,Tin brass,Admiralty brass,A (Resistant),A (Resistant),,C44300,,,,,,93.0,"H. Leidheiser, Jr., The Corrosion of Copper, Tin and Their Alloys, John Wiley & Sons, New York, 1971, p 90-96",,A
Benzoic Acid,Copper and alloys,Tin brass,Naval brass,B (Good),B (Good),,C46400,,,,,,93.0,"H. Leidheiser, Jr., The Corrosion of Copper, Tin and Their Alloys, John Wiley & Sons, New York, 1971, p 90-96",,B
Benzoic Acid,Miscellaneous,Lead and alloys,Lead,1.3 min,50 min,,L50045,,,24,75,,95.0,"Lead for Corrosion Resistant Applications: A Guide, Lead Industries Association, Inc. New York, p 72",1.3,
Benzoic Acid,Miscellaneous,Noble metals,Silver,0.05 max,2 max,,P07010,,All,130,265,,4.0,"Metals Handbook, Ninth Edition, Vol 13, Corrosion, ASM International, Metals Park, OH, 1987, p 795",0.05,
Benzoic Acid,Miscellaneous,Tin and alloys,Tin,A (Resistant),A (Resistant),,,,,20,68,,94.0,"H. Leidheiser, Jr., The Corrosion of Copper, Tin and Their Alloys, John Wiley & Sons, New York, 1971, p 287-290",,A
Benzoic Acid,Miscellaneous,Tin and alloys,Tin,D (Poor),D (Poor),,,,,60,140,,94.0,"H. Leidheiser, Jr., The Corrosion of Copper, Tin and Their Alloys, John Wiley & Sons, New York, 1971, p 287-290",,D
Benzoic Acid,Miscellaneous,Tin and alloys,Tin,D (Poor),D (Poor),,,,,100,212,,94.0,"H. Leidheiser, Jr., The Corrosion of Copper, Tin and Their Alloys, John Wiley & Sons, New York, 1971, p 287-290",,D
Benzoic Acid,Refractory metals and alloys,Titanium and alloys,Titanium,A (Resistant),A (Resistant),,,,Saturated,Room,Room,,90.0,"N.D. Tomashov and P.M. Altovskii, Corrosion and Protection of Titanium, Government Scientific-Technical Publication of Machine-Building Literature (Russian translation), 1963; L.C. Covington and R.W. Schultz, Corrosion of Resistance of Titanium, TIMET Cor",,A
Benzoic Acid,Stainless steels,Austenitic,301,A (Resistant),A (Resistant),,S30100,,All concentrations,20,68,,253.0,"Chemical Resistance of REMANIT Stainless Steels, Thyssen Edelstahlwerke AG, March 1989",,A
Benzoic Acid,Stainless steels,Austenitic,301,A (Resistant),A (Resistant),,S30100,,All concentrations,Boiling,Boiling,,253.0,"Chemical Resistance of REMANIT Stainless Steels, Thyssen Edelstahlwerke AG, March 1989",,A
Benzoic Acid,Stainless steels,Austenitic,302,A (Resistant),A (Resistant),,S30200,,All concentrations,20,68,,253.0,"Chemical Resistance of REMANIT Stainless Steels, Thyssen Edelstahlwerke AG, March 1989",,A
Benzoic Acid,Stainless steels,Austenitic,302,A (Resistant),A (Resistant),,S30200,,All concentrations,Boiling,Boiling,,253.0,"Chemical Resistance of REMANIT Stainless Steels, Thyssen Edelstahlwerke AG, March 1989",,A
Benzoic Acid,Stainless steels,Austenitic,303,A (Resistant),A (Resistant),,S30300,,All concentrations,20,68,,253.0,"Chemical Resistance of REMANIT Stainless Steels, Thyssen Edelstahlwerke AG, March 1989",,A
Benzoic Acid,Stainless steels,Austenitic,303,A (Resistant),A (Resistant),,S30300,,All concentrations,20,68,,253.0,"Chemical Resistance of REMANIT Stainless Steels, Thyssen Edelstahlwerke AG, March 1989",,A
Benzoic Acid,Stainless steels,Austenitic,303,A (Resistant),A (Resistant),,S30300,,All concentrations,Boiling,Boiling,,253.0,"Chemical Resistance of REMANIT Stainless Steels, Thyssen Edelstahlwerke AG, March 1989",,A
Benzoic Acid,Stainless steels,Austenitic,303,A (Resistant),A (Resistant),,S30300,,All concentrations,Boiling,Boiling,,253.0,"Chemical Resistance of REMANIT Stainless Steels, Thyssen Edelstahlwerke AG, March 1989",,A
Benzoic Acid,Stainless steels,Austenitic,304,0.38,15,,S30400,,90,138,280,,22.0,"Metals Handbook, Ninth Edition, Vol 13, Corrosion, ASM International, Metals Park, OH, 1987, p 1161",0.38,
Benzoic Acid,Stainless steels,Austenitic,304,B (Good),B (Good),,S30400,,10,21,70,,121.0,"Cyclops Corp., Universal-Cyclops Specialty Steel Division",,B
Benzoic Acid,Stainless steels,Austenitic,304,A (Resistant),A (Resistant),,S30400,,All concentrations,20,68,,253.0,"Chemical Resistance of REMANIT Stainless Steels, Thyssen Edelstahlwerke AG, March 1989",,A
Benzoic Acid,Stainless steels,Austenitic,304,A (Resistant),A (Resistant),,S30400,,All concentrations,Boiling,Boiling,,253.0,"Chemical Resistance of REMANIT Stainless Steels, Thyssen Edelstahlwerke AG, March 1989",,A
Benzoic Acid,Stainless steels,Austenitic,316,0.13,5,,S31600,,90,138,280,,22.0,"Metals Handbook, Ninth Edition, Vol 13, Corrosion, ASM International, Metals Park, OH, 1987, p 1161",0.13,
Benzoic Acid,Stainless steels,Austenitic,316,B (Good),B (Good),,S31600,,10,21,70,,121.0,"Cyclops Corp., Universal-Cyclops Specialty Steel Division",,B
Benzoic Acid,Stainless steels,Austenitic,316,A (Resistant),A (Resistant),,S31600,,All concentrations,20,68,,253.0,"Chemical Resistance of REMANIT Stainless Steels, Thyssen Edelstahlwerke AG, March 1989",,A
Benzoic Acid,Stainless steels,Austenitic,316,A (Resistant),A (Resistant),,S31600,,All concentrations,Boiling,Boiling,,253.0,"Chemical Resistance of REMANIT Stainless Steels, Thyssen Edelstahlwerke AG, March 1989",,A
Benzoic Acid,Stainless steels,Austenitic,321,A (Resistant),A (Resistant),,S32100,,All concentrations,20,68,,253.0,"Chemical Resistance of REMANIT Stainless Steels, Thyssen Edelstahlwerke AG, March 1989",,A
Benzoic Acid,Stainless steels,Austenitic,321,A (Resistant),A (Resistant),,S32100,,All concentrations,Boiling,Boiling,,253.0,"Chemical Resistance of REMANIT Stainless Steels, Thyssen Edelstahlwerke AG, March 1989",,A
Benzoic Acid,Stainless steels,Austenitic,347,A (Resistant),A (Resistant),,S34700,,All concentrations,20,68,,253.0,"Chemical Resistance of REMANIT Stainless Steels, Thyssen Edelstahlwerke AG, March 1989",,A
Benzoic Acid,Stainless steels,Austenitic,347,A (Resistant),A (Resistant),,S34700,,All concentrations,Boiling,Boiling,,253.0,"Chemical Resistance of REMANIT Stainless Steels, Thyssen Edelstahlwerke AG, March 1989",,A
Benzoic Acid,Stainless steels,Austenitic,304L,A (Resistant),A (Resistant),,S30403,,All concentrations,20,68,,253.0,"Chemical Resistance of REMANIT Stainless Steels, Thyssen Edelstahlwerke AG, March 1989",,A
Benzoic Acid,Stainless steels,Austenitic,304L,A (Resistant),A (Resistant),,S30403,,All concentrations,Boiling,Boiling,,253.0,"Chemical Resistance of REMANIT Stainless Steels, Thyssen Edelstahlwerke AG, March 1989",,A
Benzoic Acid,Stainless steels,Austenitic,304LN,A (Resistant),A (Resistant),,S30453,,All concentrations,20,68,,253.0,"Chemical Resistance of REMANIT Stainless Steels, Thyssen Edelstahlwerke AG, March 1989",,A
Benzoic Acid,Stainless steels,Austenitic,304LN,A (Resistant),A (Resistant),,S30453,,All concentrations,Boiling,Boiling,,253.0,"Chemical Resistance of REMANIT Stainless Steels, Thyssen Edelstahlwerke AG, March 1989",,A
Benzoic Acid,Stainless steels,Austenitic,316F,A (Resistant),A (Resistant),,S31620,,All concentrations,20,68,,253.0,"Chemical Resistance of REMANIT Stainless Steels, Thyssen Edelstahlwerke AG, March 1989",,A
Benzoic Acid,Stainless steels,Austenitic,316F,A (Resistant),A (Resistant),,S31620,,All concentrations,Boiling,Boiling,,253.0,"Chemical Resistance of REMANIT Stainless Steels, Thyssen Edelstahlwerke AG, March 1989",,A
Benzoic Acid,Stainless steels,Austenitic,316L,A (Resistant),A (Resistant),,S31603,,All concentrations,20,68,,253.0,"Chemical Resistance of REMANIT Stainless Steels, Thyssen Edelstahlwerke AG, March 1989",,A
Benzoic Acid,Stainless steels,Austenitic,316L,A (Resistant),A (Resistant),,S31603,,All concentrations,Boiling,Boiling,,253.0,"Chemical Resistance of REMANIT Stainless Steels, Thyssen Edelstahlwerke AG, March 1989",,A
Benzoic Acid,Stainless steels,Austenitic,316LN,A (Resistant),A (Resistant),,S31653,,All concentrations,20,68,,253.0,"Chemical Resistance of REMANIT Stainless Steels, Thyssen Edelstahlwerke AG, March 1989",,A
Benzoic Acid,Stainless steels,Austenitic,316LN,A (Resistant),A (Resistant),,S31653,,All concentrations,Boiling,Boiling,,253.0,"Chemical Resistance of REMANIT Stainless Steels, Thyssen Edelstahlwerke AG, March 1989",,A
Benzoic Acid,Stainless steels,Austenitic,316Ti,A (Resistant),A (Resistant),,S31635,,All concentrations,20,68,,253.0,"Chemical Resistance of REMANIT Stainless Steels, Thyssen Edelstahlwerke AG, March 1989",,A
Benzoic Acid,Stainless steels,Austenitic,316Ti,A (Resistant),A (Resistant),,S31635,,All concentrations,Boiling,Boiling,,253.0,"Chemical Resistance of REMANIT Stainless Steels, Thyssen Edelstahlwerke AG, March 1989",,A
Benzoic Acid,Stainless steels,Austenitic,317L,A (Resistant),A (Resistant),,S31703,,All concentrations,20,68,,253.0,"Chemical Resistance of REMANIT Stainless Steels, Thyssen Edelstahlwerke AG, March 1989",,A
Benzoic Acid,Stainless steels,Austenitic,317L,A (Resistant),A (Resistant),,S31703,,All concentrations,Boiling,Boiling,,253.0,"Chemical Resistance of REMANIT Stainless Steels, Thyssen Edelstahlwerke AG, March 1989",,A
Benzoic Acid,Stainless steels,Austenitic,317LN,A (Resistant),A (Resistant),,S31725,,All concentrations,20,68,,253.0,"Chemical Resistance of REMANIT Stainless Steels, Thyssen Edelstahlwerke AG, March 1989",,A
Benzoic Acid,Stainless steels,Austenitic,317LN,A (Resistant),A (Resistant),,S31725,,All concentrations,Boiling,Boiling,,253.0,"Chemical Resistance of REMANIT Stainless Steels, Thyssen Edelstahlwerke AG, March 1989",,A
Benzoic Acid,Stainless steels,Duplex,329,A (Resistant),A (Resistant),,S32900,,All concentrations,20,68,,253.0,"Chemical Resistance of REMANIT Stainless Steels, Thyssen Edelstahlwerke AG, March 1989",,A
Benzoic Acid,Stainless steels,Duplex,329,A (Resistant),A (Resistant),,S32900,,All concentrations,Boiling,Boiling,,253.0,"Chemical Resistance of REMANIT Stainless Steels, Thyssen Edelstahlwerke AG, March 1989",,A
Benzoic Acid,Stainless steels,Duplex,F51,A (Resistant),A (Resistant),,S31803,,All concentrations,20,68,,253.0,"Chemical Resistance of REMANIT Stainless Steels, Thyssen Edelstahlwerke AG, March 1989",,A
Benzoic Acid,Stainless steels,Duplex,F51,A (Resistant),A (Resistant),,S31803,,All concentrations,Boiling,Boiling,,253.0,"Chemical Resistance of REMANIT Stainless Steels, Thyssen Edelstahlwerke AG, March 1989",,A
Benzoic Acid,Stainless steels,Ferritic,430,B (Good),B (Good),,S43000,,10,21,70,,121.0,"Cyclops Corp., Universal-Cyclops Specialty Steel Division",,B
Benzoic Acid,Stainless steels,Ferritic,430,A (Resistant),A (Resistant),,S43000,,All concentrations,20,68,,253.0,"Chemical Resistance of REMANIT Stainless Steels, Thyssen Edelstahlwerke AG, March 1989",,A
Benzoic Acid,Stainless steels,Ferritic,430,A (Resistant),A (Resistant),,S43000,,All concentrations,Boiling,Boiling,,253.0,"Chemical Resistance of REMANIT Stainless Steels, Thyssen Edelstahlwerke AG, March 1989",,A
Benzoic Acid,Stainless steels,Ferritic,434,A (Resistant),A (Resistant),,S43400,,All concentrations,20,68,,253.0,"Chemical Resistance of REMANIT Stainless Steels, Thyssen Edelstahlwerke AG, March 1989",,A
Benzoic Acid,Stainless steels,Ferritic,434,A (Resistant),A (Resistant),,S43400,,All concentrations,Boiling,Boiling,,253.0,"Chemical Resistance of REMANIT Stainless Steels, Thyssen Edelstahlwerke AG, March 1989",,A
Benzoic Acid,Stainless steels,Martensitic,410,B (Good),B (Good),,S41000,,10,21,70,,121.0,"Cyclops Corp., Universal-Cyclops Specialty Steel Division",,B
Benzoic Acid,Stainless steels,Martensitic,410,A (Resistant),A (Resistant),,S41000,,,Room,Room,,121.0,"Cyclops Corp., Universal-Cyclops Specialty Steel Division",,A
Benzole,Stainless steels,Austenitic,301,A (Resistant),A (Resistant),,S30100,,,20,68,,253.0,"Chemical Resistance of REMANIT Stainless Steels, Thyssen Edelstahlwerke AG, March 1989",,A
Benzole,Stainless steels,Austenitic,301,A (Resistant),A (Resistant),,S30100,,,Boiling,Boiling,,253.0,"Chemical Resistance of REMANIT Stainless Steels, Thyssen Edelstahlwerke AG, March 1989",,A
Benzole,Stainless steels,Austenitic,302,A (Resistant),A (Resistant),,S30200,,,20,68,,253.0,"Chemical Resistance of REMANIT Stainless Steels, Thyssen Edelstahlwerke AG, March 1989",,A
Benzole,Stainless steels,Austenitic,302,A (Resistant),A (Resistant),,S30200,,,Boiling,Boiling,,253.0,"Chemical Resistance of REMANIT Stainless Steels, Thyssen Edelstahlwerke AG, March 1989",,A
Benzole,Stainless steels,Austenitic,303,A (Resistant),A (Resistant),,S30300,,,20,68,,253.0,"Chemical Resistance of REMANIT Stainless Steels, Thyssen Edelstahlwerke AG, March 1989",,A
Benzole,Stainless steels,Austenitic,303,A (Resistant),A (Resistant),,S30300,,,20,68,,253.0,"Chemical Resistance of REMANIT Stainless Steels, Thyssen Edelstahlwerke AG, March 1989",,A
Benzole,Stainless steels,Austenitic,303,A (Resistant),A (Resistant),,S30300,,,Boiling,Boiling,,253.0,"Chemical Resistance of REMANIT Stainless Steels, Thyssen Edelstahlwerke AG, March 1989",,A
Benzole,Stainless steels,Austenitic,303,A (Resistant),A (Resistant),,S30300,,,Boiling,Boiling,,253.0,"Chemical Resistance of REMANIT Stainless Steels, Thyssen Edelstahlwerke AG, March 1989",,A
Benzole,Stainless steels,Austenitic,304,A (Resistant),A (Resistant),,S30400,,,20,68,,253.0,"Chemical Resistance of REMANIT Stainless Steels, Thyssen Edelstahlwerke AG, March 1989",,A
Benzole,Stainless steels,Austenitic,304,A (Resistant),A (Resistant),,S30400,,,Boiling,Boiling,,253.0,"Chemical Resistance of REMANIT Stainless Steels, Thyssen Edelstahlwerke AG, March 1989",,A
Benzole,Stainless steels,Austenitic,316,A (Resistant),A (Resistant),,S31600,,,20,68,,253.0,"Chemical Resistance of REMANIT Stainless Steels, Thyssen Edelstahlwerke AG, March 1989",,A
Benzole,Stainless steels,Austenitic,316,A (Resistant),A (Resistant),,S31600,,,Boiling,Boiling,,253.0,"Chemical Resistance of REMANIT Stainless Steels, Thyssen Edelstahlwerke AG, March 1989",,A
Benzole,Stainless steels,Austenitic,321,A (Resistant),A (Resistant),,S32100,,,20,68,,253.0,"Chemical Resistance of REMANIT Stainless Steels, Thyssen Edelstahlwerke AG, March 1989",,A
Benzole,Stainless steels,Austenitic,321,A (Resistant),A (Resistant),,S32100,,,Boiling,Boiling,,253.0,"Chemical Resistance of REMANIT Stainless Steels, Thyssen Edelstahlwerke AG, March 1989",,A
Benzole,Stainless steels,Austenitic,347,A (Resistant),A (Resistant),,S34700,,,20,68,,253.0,"Chemical Resistance of REMANIT Stainless Steels, Thyssen Edelstahlwerke AG, March 1989",,A
Benzole,Stainless steels,Austenitic,347,A (Resistant),A (Resistant),,S34700,,,Boiling,Boiling,,253.0,"Chemical Resistance of REMANIT Stainless Steels, Thyssen Edelstahlwerke AG, March 1989",,A
Benzole,Stainless steels,Austenitic,304L,A (Resistant),A (Resistant),,S30403,,,20,68,,253.0,"Chemical Resistance of REMANIT Stainless Steels, Thyssen Edelstahlwerke AG, March 1989",,A
Benzole,Stainless steels,Austenitic,304L,A (Resistant),A (Resistant),,S30403,,,Boiling,Boiling,,253.0,"Chemical Resistance of REMANIT Stainless Steels, Thyssen Edelstahlwerke AG, March 1989",,A
Benzole,Stainless steels,Austenitic,304LN,A (Resistant),A (Resistant),,S30453,,,20,68,,253.0,"Chemical Resistance of REMANIT Stainless Steels, Thyssen Edelstahlwerke AG, March 1989",,A
Benzole,Stainless steels,Austenitic,304LN,A (Resistant),A (Resistant),,S30453,,,Boiling,Boiling,,253.0,"Chemical Resistance of REMANIT Stainless Steels, Thyssen Edelstahlwerke AG, March 1989",,A
Benzole,Stainless steels,Austenitic,316F,A (Resistant),A (Resistant),,S31620,,,20,68,,253.0,"Chemical Resistance of REMANIT Stainless Steels, Thyssen Edelstahlwerke AG, March 1989",,A
Benzole,Stainless steels,Austenitic,316F,A (Resistant),A (Resistant),,S31620,,,Boiling,Boiling,,253.0,"Chemical Resistance of REMANIT Stainless Steels, Thyssen Edelstahlwerke AG, March 1989",,A
Benzole,Stainless steels,Austenitic,316L,A (Resistant),A (Resistant),,S31603,,,Boiling,Boiling,,253.0,"Chemical Resistance of REMANIT Stainless Steels, Thyssen Edelstahlwerke AG, March 1989",,A
Benzole,Stainless steels,Austenitic,316LN,A (Resistant),A (Resistant),,S31653,,,20,68,,253.0,"Chemical Resistance of REMANIT Stainless Steels, Thyssen Edelstahlwerke AG, March 1989",,A
Benzole,Stainless steels,Austenitic,316LN,A (Resistant),A (Resistant),,S31653,,,Boiling,Boiling,,253.0,"Chemical Resistance of REMANIT Stainless Steels, Thyssen Edelstahlwerke AG, March 1989",,A
Benzole,Stainless steels,Austenitic,316Ti,A (Resistant),A (Resistant),,S31635,,,20,68,,253.0,"Chemical Resistance of REMANIT Stainless Steels, Thyssen Edelstahlwerke AG, March 1989",,A
Benzole,Stainless steels,Austenitic,316Ti,A (Resistant),A (Resistant),,S31635,,,Boiling,Boiling,,253.0,"Chemical Resistance of REMANIT Stainless Steels, Thyssen Edelstahlwerke AG, March 1989",,A
Benzole,Stainless steels,Austenitic,317L,A (Resistant),A (Resistant),,S31703,,,20,68,,253.0,"Chemical Resistance of REMANIT Stainless Steels, Thyssen Edelstahlwerke AG, March 1989",,A
Benzole,Stainless steels,Austenitic,317L,A (Resistant),A (Resistant),,S31703,,,Boiling,Boiling,,253.0,"Chemical Resistance of REMANIT Stainless Steels, Thyssen Edelstahlwerke AG, March 1989",,A
Benzole,Stainless steels,Austenitic,317LN,A (Resistant),A (Resistant),,S31725,,,20,68,,253.0,"Chemical Resistance of REMANIT Stainless Steels, Thyssen Edelstahlwerke AG, March 1989",,A
Benzole,Stainless steels,Austenitic,317LN,A (Resistant),A (Resistant),,S31725,,,Boiling,Boiling,,253.0,"Chemical Resistance of REMANIT Stainless Steels, Thyssen Edelstahlwerke AG, March 1989",,A
