Repository: wfreinhart/matse219

# MATSE 219: Materials Informatics

Auto-generated from the private authoring repo (matse219-instructor). Do not edit here directly -- changes are overwritten on the next publish run.

## Lectures

- [Lecture01](https://colab.research.google.com/github/wfreinhart/matse219/blob/staging/notebooks/Lecture01.ipynb)
- [Lecture02](https://colab.research.google.com/github/wfreinhart/matse219/blob/staging/notebooks/Lecture02.ipynb)
- [Lecture03](https://colab.research.google.com/github/wfreinhart/matse219/blob/staging/notebooks/Lecture03.ipynb)
- [Lecture04](https://colab.research.google.com/github/wfreinhart/matse219/blob/staging/notebooks/Lecture04.ipynb)

File: datasets/corrosion.csv (part 22 of 142)
Environment,Material Group,Material Family,Material,Rate (mm/yr) or Rating,Rate (mils/yr) or Rating,Localized Attack,UNS,Condition/Comment,Concentration (Vol %),Temperature (deg C),Temperature (deg F),Duration,Reference #,Reference,rate_mm_yr_numeric,rate_letter_grade
Benzole,Stainless steels,Duplex,329,A (Resistant),A (Resistant),,S32900,,,20,68,,253.0,"Chemical Resistance of REMANIT Stainless Steels, Thyssen Edelstahlwerke AG, March 1989",,A
Benzole,Stainless steels,Duplex,329,A (Resistant),A (Resistant),,S32900,,,Boiling,Boiling,,253.0,"Chemical Resistance of REMANIT Stainless Steels, Thyssen Edelstahlwerke AG, March 1989",,A
Benzole,Stainless steels,Duplex,F51,A (Resistant),A (Resistant),,S31803,,,20,68,,253.0,"Chemical Resistance of REMANIT Stainless Steels, Thyssen Edelstahlwerke AG, March 1989",,A
Benzole,Stainless steels,Duplex,F51,A (Resistant),A (Resistant),,S31803,,,Boiling,Boiling,,253.0,"Chemical Resistance of REMANIT Stainless Steels, Thyssen Edelstahlwerke AG, March 1989",,A
Benzole,Stainless steels,Ferritic,405,A (Resistant),A (Resistant),,S40500,,,20,68,,253.0,"Chemical Resistance of REMANIT Stainless Steels, Thyssen Edelstahlwerke AG, March 1989",,A
Benzole,Stainless steels,Ferritic,405,A (Resistant),A (Resistant),,S40500,,,Boiling,Boiling,,253.0,"Chemical Resistance of REMANIT Stainless Steels, Thyssen Edelstahlwerke AG, March 1989",,A
Benzole,Stainless steels,Ferritic,409,A (Resistant),A (Resistant),,S40900,,,20,68,,253.0,"Chemical Resistance of REMANIT Stainless Steels, Thyssen Edelstahlwerke AG, March 1989",,A
Benzole,Stainless steels,Ferritic,409,A (Resistant),A (Resistant),,S40900,,,Boiling,Boiling,,253.0,"Chemical Resistance of REMANIT Stainless Steels, Thyssen Edelstahlwerke AG, March 1989",,A
Benzole,Stainless steels,Ferritic,430,A (Resistant),A (Resistant),,S43000,,,20,68,,253.0,"Chemical Resistance of REMANIT Stainless Steels, Thyssen Edelstahlwerke AG, March 1989",,A
Benzole,Stainless steels,Ferritic,430,A (Resistant),A (Resistant),,S43000,,,Boiling,Boiling,,253.0,"Chemical Resistance of REMANIT Stainless Steels, Thyssen Edelstahlwerke AG, March 1989",,A
Benzole,Stainless steels,Ferritic,434,A (Resistant),A (Resistant),,S43400,,,20,68,,253.0,"Chemical Resistance of REMANIT Stainless Steels, Thyssen Edelstahlwerke AG, March 1989",,A
Benzole,Stainless steels,Ferritic,434,A (Resistant),A (Resistant),,S43400,,,Boiling,Boiling,,253.0,"Chemical Resistance of REMANIT Stainless Steels, Thyssen Edelstahlwerke AG, March 1989",,A
Benzole,Stainless steels,Martensitic,403,A (Resistant),A (Resistant),,S40300,,,20,68,,253.0,"Chemical Resistance of REMANIT Stainless Steels, Thyssen Edelstahlwerke AG, March 1989",,A
Benzole,Stainless steels,Martensitic,403,A (Resistant),A (Resistant),,S40300,,,Boiling,Boiling,,253.0,"Chemical Resistance of REMANIT Stainless Steels, Thyssen Edelstahlwerke AG, March 1989",,A
Benzole,Stainless steels,Martensitic,410,A (Resistant),A (Resistant),,S41000,,,20,68,,253.0,"Chemical Resistance of REMANIT Stainless Steels, Thyssen Edelstahlwerke AG, March 1989",,A
Benzole,Stainless steels,Martensitic,410,A (Resistant),A (Resistant),,S41000,,,Boiling,Boiling,,253.0,"Chemical Resistance of REMANIT Stainless Steels, Thyssen Edelstahlwerke AG, March 1989",,A
Benzole,Stainless steels,Martensitic,416,A (Resistant),A (Resistant),,S41600,,,20,68,,253.0,"Chemical Resistance of REMANIT Stainless Steels, Thyssen Edelstahlwerke AG, March 1989",,A
Benzole,Stainless steels,Martensitic,416,A (Resistant),A (Resistant),,S41600,,,Boiling,Boiling,,253.0,"Chemical Resistance of REMANIT Stainless Steels, Thyssen Edelstahlwerke AG, March 1989",,A
Benzole,Stainless steels,Martensitic,420,A (Resistant),A (Resistant),,S42000,,,Boiling,Boiling,,253.0,"Chemical Resistance of REMANIT Stainless Steels, Thyssen Edelstahlwerke AG, March 1989",,A
Blood,Stainless steels,Austenitic,301,A (Resistant),A (Resistant),,S30100,,,,,,253.0,"Chemical Resistance of REMANIT Stainless Steels, Thyssen Edelstahlwerke AG, March 1989",,A
Blood,Stainless steels,Austenitic,302,A (Resistant),A (Resistant),,S30200,,,,,,253.0,"Chemical Resistance of REMANIT Stainless Steels, Thyssen Edelstahlwerke AG, March 1989",,A
Blood,Stainless steels,Austenitic,303,A (Resistant),A (Resistant),,S30300,,,,,,253.0,"Chemical Resistance of REMANIT Stainless Steels, Thyssen Edelstahlwerke AG, March 1989",,A
Blood,Stainless steels,Austenitic,304,A (Resistant),A (Resistant),,S30400,,,,,,253.0,"Chemical Resistance of REMANIT Stainless Steels, Thyssen Edelstahlwerke AG, March 1989",,A
Blood,Stainless steels,Austenitic,316,A (Resistant),A (Resistant),,S31600,,,,,,253.0,"Chemical Resistance of REMANIT Stainless Steels, Thyssen Edelstahlwerke AG, March 1989",,A
Blood,Stainless steels,Austenitic,321,A (Resistant),A (Resistant),,S32100,,,,,,253.0,"Chemical Resistance of REMANIT Stainless Steels, Thyssen Edelstahlwerke AG, March 1989",,A
Blood,Stainless steels,Austenitic,347,A (Resistant),A (Resistant),,S34700,,,,,,253.0,"Chemical Resistance of REMANIT Stainless Steels, Thyssen Edelstahlwerke AG, March 1989",,A
Blood,Stainless steels,Austenitic,304L,A (Resistant),A (Resistant),,S30403,,,,,,253.0,"Chemical Resistance of REMANIT Stainless Steels, Thyssen Edelstahlwerke AG, March 1989",,A
Blood,Stainless steels,Austenitic,304LN,A (Resistant),A (Resistant),,S30453,,,,,,253.0,"Chemical Resistance of REMANIT Stainless Steels, Thyssen Edelstahlwerke AG, March 1989",,A
Blood,Stainless steels,Austenitic,316F,A (Resistant),A (Resistant),,S31620,,,,,,253.0,"Chemical Resistance of REMANIT Stainless Steels, Thyssen Edelstahlwerke AG, March 1989",,A
Blood,Stainless steels,Austenitic,316L,A (Resistant),A (Resistant),,S31603,,,,,,253.0,"Chemical Resistance of REMANIT Stainless Steels, Thyssen Edelstahlwerke AG, March 1989",,A
Blood,Stainless steels,Austenitic,316LN,A (Resistant),A (Resistant),,S31653,,,,,,253.0,"Chemical Resistance of REMANIT Stainless Steels, Thyssen Edelstahlwerke AG, March 1989",,A
Blood,Stainless steels,Austenitic,316Ti,A (Resistant),A (Resistant),,S31635,,,,,,253.0,"Chemical Resistance of REMANIT Stainless Steels, Thyssen Edelstahlwerke AG, March 1989",,A
Blood,Stainless steels,Austenitic,317L,A (Resistant),A (Resistant),,S31703,,,,,,253.0,"Chemical Resistance of REMANIT Stainless Steels, Thyssen Edelstahlwerke AG, March 1989",,A
Blood,Stainless steels,Austenitic,317LN,A (Resistant),A (Resistant),,S31725,,,,,,253.0,"Chemical Resistance of REMANIT Stainless Steels, Thyssen Edelstahlwerke AG, March 1989",,A
Blood,Stainless steels,Duplex,329,A (Resistant),A (Resistant),,S32900,,,,,,253.0,"Chemical Resistance of REMANIT Stainless Steels, Thyssen Edelstahlwerke AG, March 1989",,A
Blood,Stainless steels,Duplex,F51,A (Resistant),A (Resistant),,S31803,,,,,,253.0,"Chemical Resistance of REMANIT Stainless Steels, Thyssen Edelstahlwerke AG, March 1989",,A
Boric Acid,Aluminum and alloys,99.0% min Al,Aluminum (99.0-99.5%),A (Resistant),A (Resistant),,A91199,Solution,,,,,92.0,"F. King, Aluminum and Its Alloys, Ellis Horwood, Chichester, England, 1987, p 282-291",,A
Boric Acid,Aluminum and alloys,Aluminum-manganese,Aluminum-manganese alloys,A (Resistant),A (Resistant),,,Solution,,,,,92.0,"F. King, Aluminum and Its Alloys, Ellis Horwood, Chichester, England, 1987, p 282-291",,A
Boric Acid,Copper and alloys,Aluminum bronze,Aluminum bronze,A (Resistant),A (Resistant),,,,,,,,93.0,"H. Leidheiser, Jr., The Corrosion of Copper, Tin and Their Alloys, John Wiley & Sons, New York, 1971, p 90-96",,A
Boric Acid,Copper and alloys,Aluminum bronze,"Ampco 8, aluminum bronze",0.05 max,2 max,,C61300,,,,,,96.0,"Stock Metals, Ampco Metal Company, 1988",0.05,
Boric Acid,Copper and alloys,Brass,Brass,A (Resistant),A (Resistant),,,,,,,,93.0,"H. Leidheiser, Jr., The Corrosion of Copper, Tin and Their Alloys, John Wiley & Sons, New York, 1971, p 90-96",,A
Boric Acid,Copper and alloys,Brass,Cartridge brass,B (Good),B (Good),,C26000,,,,,,93.0,"H. Leidheiser, Jr., The Corrosion of Copper, Tin and Their Alloys, John Wiley & Sons, New York, 1971, p 90-96",,B
Boric Acid,Copper and alloys,Brass,Commercial bronze,A (Resistant),A (Resistant),,C22000,,,,,,93.0,"H. Leidheiser, Jr., The Corrosion of Copper, Tin and Their Alloys, John Wiley & Sons, New York, 1971, p 90-96",,A
Boric Acid,Copper and alloys,Brass,Muntz metal,B (Good),B (Good),,C28000,,,,,,93.0,"H. Leidheiser, Jr., The Corrosion of Copper, Tin and Their Alloys, John Wiley & Sons, New York, 1971, p 90-96",,B
Boric Acid,Copper and alloys,Brass,Red brass,A (Resistant),A (Resistant),,C23000,,,,,,93.0,"H. Leidheiser, Jr., The Corrosion of Copper, Tin and Their Alloys, John Wiley & Sons, New York, 1971, p 90-96",,A
Bromine,Miscellaneous,Noble metals,Osmium,4.1,161,,,Dry,,22,72,,250.0,"Metals Handbook, 9th ed., Vol 13, Corrosion, ASM International, 1987, p 805",4.1,
Boric Acid,Copper and alloys,Copper,Electrolytic copper,A (Resistant),A (Resistant),,C11000,,,,,,93.0,"H. Leidheiser, Jr., The Corrosion of Copper, Tin and Their Alloys, John Wiley & Sons, New York, 1971, p 90-96",,A
Boric Acid,Copper and alloys,Copper,Phosphor copper,A (Resistant),A (Resistant),,C12200,,,,,,93.0,"H. Leidheiser, Jr., The Corrosion of Copper, Tin and Their Alloys, John Wiley & Sons, New York, 1971, p 90-96",,A
Boric Acid,Copper and alloys,Copper-nickel,70-30 cupronickel,A (Resistant),A (Resistant),,C71500,,,,,,93.0,"H. Leidheiser, Jr., The Corrosion of Copper, Tin and Their Alloys, John Wiley & Sons, New York, 1971, p 90-96",,A
Boric Acid,Copper and alloys,Copper-nickel,90-10 cupronickel,A (Resistant),A (Resistant),,C70600,,,,,,93.0,"H. Leidheiser, Jr., The Corrosion of Copper, Tin and Their Alloys, John Wiley & Sons, New York, 1971, p 90-96",,A
Boric Acid,Copper and alloys,Leaded brass,Architectural bronze,B (Good),B (Good),,C38500,,,,,,93.0,"H. Leidheiser, Jr., The Corrosion of Copper, Tin and Their Alloys, John Wiley & Sons, New York, 1971, p 90-96",,B
Boric Acid,Copper and alloys,Leaded brass,Free-cutting brass,B (Good),B (Good),,C36000,,,,,,93.0,"H. Leidheiser, Jr., The Corrosion of Copper, Tin and Their Alloys, John Wiley & Sons, New York, 1971, p 90-96",,B
Boric Acid,Copper and alloys,Nickel-silver,Nickel silver,A (Resistant),A (Resistant),,,,18,,,,93.0,"H. Leidheiser, Jr., The Corrosion of Copper, Tin and Their Alloys, John Wiley & Sons, New York, 1971, p 90-96",,A
Boric Acid,Copper and alloys,Phosphor bronze,"Phosphor bronze, 5% Sn",A (Resistant),A (Resistant),,C51000,,,,,,93.0,"H. Leidheiser, Jr., The Corrosion of Copper, Tin and Their Alloys, John Wiley & Sons, New York, 1971, p 90-96",,A
Boric Acid,Copper and alloys,Phosphor bronze,"Phosphor bronze, 8% Sn",A (Resistant),A (Resistant),,C52100,,,,,,93.0,"H. Leidheiser, Jr., The Corrosion of Copper, Tin and Their Alloys, John Wiley & Sons, New York, 1971, p 90-96",,A
Boric Acid,Copper and alloys,Silicon bronze,"Silicon bronze, high",A (Resistant),A (Resistant),,C65500,,,,,,93.0,"H. Leidheiser, Jr., The Corrosion of Copper, Tin and Their Alloys, John Wiley & Sons, New York, 1971, p 90-96",,A
Boric Acid,Copper and alloys,Silicon bronze,"Silicon bronze, low",A (Resistant),A (Resistant),,C65100,,,,,,93.0,"H. Leidheiser, Jr., The Corrosion of Copper, Tin and Their Alloys, John Wiley & Sons, New York, 1971, p 90-96",,A
Boric Acid,Copper and alloys,Tin brass,Admiralty brass,A (Resistant),A (Resistant),,C44300,,,,,,93.0,"H. Leidheiser, Jr., The Corrosion of Copper, Tin and Their Alloys, John Wiley & Sons, New York, 1971, p 90-96",,A
Boric Acid,Copper and alloys,Tin brass,Naval brass,B (Good),B (Good),,C46400,,,,,,93.0,"H. Leidheiser, Jr., The Corrosion of Copper, Tin and Their Alloys, John Wiley & Sons, New York, 1971, p 90-96",,B
Boric Acid,Miscellaneous,Lead and alloys,Lead,0.5 max,20 max,,L50045,,10-100,24-149,75-300,,95.0,"Lead for Corrosion Resistant Applications: A Guide, Lead Industries Association, Inc. New York, p 72",0.5,
Boric Acid,Miscellaneous,Magnesium and alloys,Magnesium,D (Poor),D (Poor),,,,1-5,Room,Room,,119.0,"Dow Chemical Co., Midland, MI",,D
Boric Acid,Miscellaneous,Noble metals,Silver,0.05 max,2 max,,P07010,Salt,,Boiling,Boiling,,4.0,"Metals Handbook, Ninth Edition, Vol 13, Corrosion, ASM International, Metals Park, OH, 1987, p 795",0.05,
Boric Acid,Miscellaneous,Tin and alloys,Tin,A (Resistant),A (Resistant),,,,,20,68,,94.0,"H. Leidheiser, Jr., The Corrosion of Copper, Tin and Their Alloys, John Wiley & Sons, New York, 1971, p 287-290",,A
Boric Acid,Miscellaneous,Tin and alloys,Tin,A (Resistant),A (Resistant),,,,,60,140,,94.0,"H. Leidheiser, Jr., The Corrosion of Copper, Tin and Their Alloys, John Wiley & Sons, New York, 1971, p 287-290",,A
Boric Acid,Miscellaneous,Tin and alloys,Tin,A (Resistant),A (Resistant),,,,,100,212,,94.0,"H. Leidheiser, Jr., The Corrosion of Copper, Tin and Their Alloys, John Wiley & Sons, New York, 1971, p 287-290",,A
Boric Acid,Refractory metals and alloys,Titanium and alloys,Titanium,A (Resistant),A (Resistant),,,,Saturated,Room,Room,,90.0,"N.D. Tomashov and P.M. Altovskii, Corrosion and Protection of Titanium, Government Scientific-Technical Publication of Machine-Building Literature (Russian translation), 1963; L.C. Covington and R.W. Schultz, Corrosion of Resistance of Titanium, TIMET Cor",,A
Boric Acid,Refractory metals and alloys,Titanium and alloys,Titanium,A (Resistant),A (Resistant),,,,10,Boiling,Boiling,,90.0,"N.D. Tomashov and P.M. Altovskii, Corrosion and Protection of Titanium, Government Scientific-Technical Publication of Machine-Building Literature (Russian translation), 1963; L.C. Covington and R.W. Schultz, Corrosion of Resistance of Titanium, TIMET Cor",,A
Boric Acid,Stainless steels,Austenitic,301,A (Resistant),A (Resistant),,S30100,,All concentrations,20,68,,253.0,"Chemical Resistance of REMANIT Stainless Steels, Thyssen Edelstahlwerke AG, March 1989",,A
Boric Acid,Stainless steels,Austenitic,301,A (Resistant),A (Resistant),,S30100,,All concentrations,Boiling,Boiling,,253.0,"Chemical Resistance of REMANIT Stainless Steels, Thyssen Edelstahlwerke AG, March 1989",,A
Boric Acid,Stainless steels,Austenitic,302,A (Resistant),A (Resistant),,S30200,,All concentrations,20,68,,253.0,"Chemical Resistance of REMANIT Stainless Steels, Thyssen Edelstahlwerke AG, March 1989",,A
Boric Acid,Stainless steels,Austenitic,302,A (Resistant),A (Resistant),,S30200,,All concentrations,Boiling,Boiling,,253.0,"Chemical Resistance of REMANIT Stainless Steels, Thyssen Edelstahlwerke AG, March 1989",,A
Boric Acid,Stainless steels,Austenitic,303,A (Resistant),A (Resistant),,S30300,,All concentrations,20,68,,253.0,"Chemical Resistance of REMANIT Stainless Steels, Thyssen Edelstahlwerke AG, March 1989",,A
Boric Acid,Stainless steels,Austenitic,303,A (Resistant),A (Resistant),,S30300,,All concentrations,20,68,,253.0,"Chemical Resistance of REMANIT Stainless Steels, Thyssen Edelstahlwerke AG, March 1989",,A
Boric Acid,Stainless steels,Austenitic,303,B (Good),B (Good),,S30300,,All concentrations,Boiling,Boiling,,253.0,"Chemical Resistance of REMANIT Stainless Steels, Thyssen Edelstahlwerke AG, March 1989",,B
Boric Acid,Stainless steels,Austenitic,303,A (Resistant),A (Resistant),,S30300,,All concentrations,Boiling,Boiling,,253.0,"Chemical Resistance of REMANIT Stainless Steels, Thyssen Edelstahlwerke AG, March 1989",,A
Boric Acid,Stainless steels,Austenitic,304,A (Resistant),A (Resistant),,S30400,,10,21,70,,121.0,"Cyclops Corp., Universal-Cyclops Specialty Steel Division",,A
Boric Acid,Stainless steels,Austenitic,304,B (Good),B (Good),,S30400,,Saturated,Boiling,Boiling,,121.0,"Cyclops Corp., Universal-Cyclops Specialty Steel Division",,B
Boric Acid,Stainless steels,Austenitic,304,A (Resistant),A (Resistant),,S30400,,All concentrations,20,68,,253.0,"Chemical Resistance of REMANIT Stainless Steels, Thyssen Edelstahlwerke AG, March 1989",,A
Boric Acid,Stainless steels,Austenitic,304,A (Resistant),A (Resistant),,S30400,,All concentrations,Boiling,Boiling,,253.0,"Chemical Resistance of REMANIT Stainless Steels, Thyssen Edelstahlwerke AG, March 1989",,A
Boric Acid,Stainless steels,Austenitic,304,0.12,4.8,Severe pitting,S30400,"Chemical (boric-acid manufacture) processing; field or pilot plant test; slight to moderate aeration; rapid agitation. Plus mixed liquor, sulfates, sulfites, borax, boric acid",,54-104,130-220,45 d,89.0,"A Guide to Corrosion Resistance, Climax Molybdenum Company, Greenwich, CT, 1981",0.12,
Boric Acid,Stainless steels,Austenitic,304,0.03,1,Moderate pitting,S30400,"Chemical (boric-acid manufacture) processing; field or pilot plant test; slight to moderate aeration; rapid agitation. With carbon over the standard maximum. Plus mixed liquor, sulfates, sulfites, borax, boric acid",,54-104,130-220,45 d,89.0,"A Guide to Corrosion Resistance, Climax Molybdenum Company, Greenwich, CT, 1981",0.03,
Boric Acid,Stainless steels,Austenitic,304,0.003 max,0.1 max,,S30400,Chemical (distillation) processing; field or pilot plant test; no aeration; rapid agitation. Reboiler,2.5,91,195,4.5 d,89.0,"A Guide to Corrosion Resistance, Climax Molybdenum Company, Greenwich, CT, 1981",0.003,
Boric Acid,Stainless steels,Austenitic,304,0.005,0.2,,S30400,Chemical (distillation) processing; field or pilot plant test; no aeration; rapid agitation. With carbon over the standard maximum. Reboiler,2.5,91,195,4.5 d,89.0,"A Guide to Corrosion Resistance, Climax Molybdenum Company, Greenwich, CT, 1981",0.005,
Boric Acid,Stainless steels,Austenitic,304,8.8 max,350 max,,S30400,Chemical processing; lab test; no aeration; no agitation,70,150,302,1 d,89.0,"A Guide to Corrosion Resistance, Climax Molybdenum Company, Greenwich, CT, 1981",8.8,
Boric Acid,Stainless steels,Austenitic,304,1.13,45,,S30400,Chemical processing; lab test; no aeration; no agitation,50,150,302,1 d,89.0,"A Guide to Corrosion Resistance, Climax Molybdenum Company, Greenwich, CT, 1981",1.13,
Boric Acid,Stainless steels,Austenitic,304,0.63,25,,S30400,Chemical processing; lab test; no aeration; no agitation,30,150,302,1 d,89.0,"A Guide to Corrosion Resistance, Climax Molybdenum Company, Greenwich, CT, 1981",0.63,
Boric Acid,Stainless steels,Austenitic,304,0.003 max,0.1 max,Crevice attack,S30400,Chemical processing; strong aeration; no agitation. Plus solution saturated with sulfur dioxide; boric acid,,60,140,31 d,89.0,"A Guide to Corrosion Resistance, Climax Molybdenum Company, Greenwich, CT, 1981",0.003,
Boric Acid,Stainless steels,Austenitic,304,0.12,4.7,Severe pitting,S30400,"Chemical processing; strong aeration; rapid agitation. Boric acid, sublimed, impurities",,54-104,130-220,45 d,89.0,"A Guide to Corrosion Resistance, Climax Molybdenum Company, Greenwich, CT, 1981",0.12,
Boric Acid,Stainless steels,Austenitic,304,0.05,2,Severe pitting,S30400,"Chemical processing; strong aeration; rapid agitation. With carbon over the standard maximum. Boric acid, sublimed, impurities",,54-104,130-220,45 d,89.0,"A Guide to Corrosion Resistance, Climax Molybdenum Company, Greenwich, CT, 1981",0.05,
Boric Acid,Stainless steels,Austenitic,304,0.003 max,0.1 max,,S30400,Research,~15.7,24,75,70 d,89.0,"A Guide to Corrosion Resistance, Climax Molybdenum Company, Greenwich, CT, 1981",0.003,
Boric Acid,Stainless steels,Austenitic,316,A (Resistant),A (Resistant),,S31600,,10,21,70,,121.0,"Cyclops Corp., Universal-Cyclops Specialty Steel Division",,A
Boric Acid,Stainless steels,Austenitic,316,B (Good),B (Good),,S31600,,Saturated,Boiling,Boiling,,121.0,"Cyclops Corp., Universal-Cyclops Specialty Steel Division",,B
Boric Acid,Stainless steels,Austenitic,316,A (Resistant),A (Resistant),,S31600,,All concentrations,20,68,,253.0,"Chemical Resistance of REMANIT Stainless Steels, Thyssen Edelstahlwerke AG, March 1989",,A
Boric Acid,Stainless steels,Austenitic,316,A (Resistant),A (Resistant),,S31600,,All concentrations,Boiling,Boiling,,253.0,"Chemical Resistance of REMANIT Stainless Steels, Thyssen Edelstahlwerke AG, March 1989",,A
Boric Acid,Stainless steels,Austenitic,316,0.003,0.1,,S31600,"Chemical (boric-acid manufacture) processing; field or pilot plant test; slight to moderate aeration; rapid agitation. Plus mixed liquor, sulfates, sulfites, borax, boric acid",,54-104,130-220,45 d,89.0,"A Guide to Corrosion Resistance, Climax Molybdenum Company, Greenwich, CT, 1981",0.003,
Boric Acid,Stainless steels,Austenitic,316,0.003,0.1,,S31600,Chemical (distillation) processing; field or pilot plant test; no aeration; rapid agitation. Reboiler,2.5,91,195,4.5 d,89.0,"A Guide to Corrosion Resistance, Climax Molybdenum Company, Greenwich, CT, 1981",0.003,
Boric Acid,Stainless steels,Austenitic,316,0.003 max,0.1 max,Crevice attack,S31600,Chemical processing; strong aeration; no agitation. Plus solution saturated with sulfur dioxide; boric acid,,60,140,31 d,89.0,"A Guide to Corrosion Resistance, Climax Molybdenum Company, Greenwich, CT, 1981",0.003,
Boric Acid,Stainless steels,Austenitic,316,0.12,4.7,Slight pitting,S31600,"Chemical processing; strong aeration; rapid agitation. Boric acid, sublimed, impurities",,54-104,130-220,45 d,89.0,"A Guide to Corrosion Resistance, Climax Molybdenum Company, Greenwich, CT, 1981",0.12,
Boric Acid,Stainless steels,Austenitic,321,A (Resistant),A (Resistant),,S32100,,All concentrations,20,68,,253.0,"Chemical Resistance of REMANIT Stainless Steels, Thyssen Edelstahlwerke AG, March 1989",,A
Boric Acid,Stainless steels,Austenitic,321,A (Resistant),A (Resistant),,S32100,,All concentrations,Boiling,Boiling,,253.0,"Chemical Resistance of REMANIT Stainless Steels, Thyssen Edelstahlwerke AG, March 1989",,A
Boric Acid,Stainless steels,Austenitic,347,A (Resistant),A (Resistant),,S34700,,All concentrations,20,68,,253.0,"Chemical Resistance of REMANIT Stainless Steels, Thyssen Edelstahlwerke AG, March 1989",,A
Boric Acid,Stainless steels,Austenitic,347,A (Resistant),A (Resistant),,S34700,,All concentrations,Boiling,Boiling,,253.0,"Chemical Resistance of REMANIT Stainless Steels, Thyssen Edelstahlwerke AG, March 1989",,A
Boric Acid,Stainless steels,Austenitic,304L,A (Resistant),A (Resistant),,S30403,,All concentrations,20,68,,253.0,"Chemical Resistance of REMANIT Stainless Steels, Thyssen Edelstahlwerke AG, March 1989",,A
Boric Acid,Stainless steels,Austenitic,304L,A (Resistant),A (Resistant),,S30403,,All concentrations,Boiling,Boiling,,253.0,"Chemical Resistance of REMANIT Stainless Steels, Thyssen Edelstahlwerke AG, March 1989",,A
Boric Acid,Stainless steels,Austenitic,304LN,A (Resistant),A (Resistant),,S30453,,All concentrations,20,68,,253.0,"Chemical Resistance of REMANIT Stainless Steels, Thyssen Edelstahlwerke AG, March 1989",,A
Boric Acid,Stainless steels,Austenitic,304LN,A (Resistant),A (Resistant),,S30453,,All concentrations,Boiling,Boiling,,253.0,"Chemical Resistance of REMANIT Stainless Steels, Thyssen Edelstahlwerke AG, March 1989",,A
Boric Acid,Stainless steels,Austenitic,316F,A (Resistant),A (Resistant),,S31620,,All concentrations,20,68,,253.0,"Chemical Resistance of REMANIT Stainless Steels, Thyssen Edelstahlwerke AG, March 1989",,A
Boric Acid,Stainless steels,Austenitic,316F,A (Resistant),A (Resistant),,S31620,,All concentrations,Boiling,Boiling,,253.0,"Chemical Resistance of REMANIT Stainless Steels, Thyssen Edelstahlwerke AG, March 1989",,A
Boric Acid,Stainless steels,Austenitic,316L,A (Resistant),A (Resistant),,S31603,,All concentrations,20,68,,253.0,"Chemical Resistance of REMANIT Stainless Steels, Thyssen Edelstahlwerke AG, March 1989",,A
Boric Acid,Stainless steels,Austenitic,316L,A (Resistant),A (Resistant),,S31603,,All concentrations,Boiling,Boiling,,253.0,"Chemical Resistance of REMANIT Stainless Steels, Thyssen Edelstahlwerke AG, March 1989",,A
Boric Acid,Stainless steels,Austenitic,316LN,A (Resistant),A (Resistant),,S31653,,All concentrations,20,68,,253.0,"Chemical Resistance of REMANIT Stainless Steels, Thyssen Edelstahlwerke AG, March 1989",,A
Boric Acid,Stainless steels,Austenitic,316LN,A (Resistant),A (Resistant),,S31653,,All concentrations,Boiling,Boiling,,253.0,"Chemical Resistance of REMANIT Stainless Steels, Thyssen Edelstahlwerke AG, March 1989",,A
Boric Acid,Stainless steels,Austenitic,316Ti,A (Resistant),A (Resistant),,S31635,,All concentrations,20,68,,253.0,"Chemical Resistance of REMANIT Stainless Steels, Thyssen Edelstahlwerke AG, March 1989",,A
Boric Acid,Stainless steels,Austenitic,316Ti,A (Resistant),A (Resistant),,S31635,,All concentrations,Boiling,Boiling,,253.0,"Chemical Resistance of REMANIT Stainless Steels, Thyssen Edelstahlwerke AG, March 1989",,A
Boric Acid,Stainless steels,Austenitic,317L,A (Resistant),A (Resistant),,S31703,,All concentrations,20,68,,253.0,"Chemical Resistance of REMANIT Stainless Steels, Thyssen Edelstahlwerke AG, March 1989",,A
Boric Acid,Stainless steels,Austenitic,317L,A (Resistant),A (Resistant),,S31703,,All concentrations,Boiling,Boiling,,253.0,"Chemical Resistance of REMANIT Stainless Steels, Thyssen Edelstahlwerke AG, March 1989",,A
Boric Acid,Stainless steels,Austenitic,317LN,A (Resistant),A (Resistant),,S31725,,All concentrations,20,68,,253.0,"Chemical Resistance of REMANIT Stainless Steels, Thyssen Edelstahlwerke AG, March 1989",,A
Boric Acid,Stainless steels,Austenitic,317LN,A (Resistant),A (Resistant),,S31725,,All concentrations,Boiling,Boiling,,253.0,"Chemical Resistance of REMANIT Stainless Steels, Thyssen Edelstahlwerke AG, March 1989",,A
Boric Acid,Stainless steels,Duplex,329,A (Resistant),A (Resistant),,S32900,,All concentrations,20,68,,253.0,"Chemical Resistance of REMANIT Stainless Steels, Thyssen Edelstahlwerke AG, March 1989",,A
Boric Acid,Stainless steels,Duplex,329,A (Resistant),A (Resistant),,S32900,,All concentrations,Boiling,Boiling,,253.0,"Chemical Resistance of REMANIT Stainless Steels, Thyssen Edelstahlwerke AG, March 1989",,A
Boric Acid,Stainless steels,Duplex,F51,A (Resistant),A (Resistant),,S31803,,All concentrations,20,68,,253.0,"Chemical Resistance of REMANIT Stainless Steels, Thyssen Edelstahlwerke AG, March 1989",,A
Boric Acid,Stainless steels,Duplex,F51,A (Resistant),A (Resistant),,S31803,,All concentrations,Boiling,Boiling,,253.0,"Chemical Resistance of REMANIT Stainless Steels, Thyssen Edelstahlwerke AG, March 1989",,A
Boric Acid,Stainless steels,Ferritic,405,,,,S40500,,All concentrations,20,68,,253.0,"Chemical Resistance of REMANIT Stainless Steels, Thyssen Edelstahlwerke AG, March 1989",,
Boric Acid,Stainless steels,Ferritic,405,B (Good),B (Good),,S40500,,All concentrations,Boiling,Boiling,,253.0,"Chemical Resistance of REMANIT Stainless Steels, Thyssen Edelstahlwerke AG, March 1989",,B
Boric Acid,Stainless steels,Ferritic,409,,,,S40900,,All concentrations,20,68,,253.0,"Chemical Resistance of REMANIT Stainless Steels, Thyssen Edelstahlwerke AG, March 1989",,
Boric Acid,Stainless steels,Ferritic,409,B (Good),B (Good),,S40900,,All concentrations,Boiling,Boiling,,253.0,"Chemical Resistance of REMANIT Stainless Steels, Thyssen Edelstahlwerke AG, March 1989",,B
Boric Acid,Stainless steels,Ferritic,430,B (Good),B (Good),,S43000,,10,21,70,,121.0,"Cyclops Corp., Universal-Cyclops Specialty Steel Division",,B
Boric Acid,Stainless steels,Ferritic,430,C (Questionable),C (Questionable),,S43000,,Saturated,Boiling,Boiling,,121.0,"Cyclops Corp., Universal-Cyclops Specialty Steel Division",,C
Boric Acid,Stainless steels,Ferritic,430,A (Resistant),A (Resistant),,S43000,,All concentrations,20,68,,253.0,"Chemical Resistance of REMANIT Stainless Steels, Thyssen Edelstahlwerke AG, March 1989",,A
Boric Acid,Stainless steels,Ferritic,430,B (Good),B (Good),,S43000,,All concentrations,Boiling,Boiling,,253.0,"Chemical Resistance of REMANIT Stainless Steels, Thyssen Edelstahlwerke AG, March 1989",,B
Boric Acid,Stainless steels,Ferritic,434,A (Resistant),A (Resistant),,S43400,,All concentrations,20,68,,253.0,"Chemical Resistance of REMANIT Stainless Steels, Thyssen Edelstahlwerke AG, March 1989",,A
Boric Acid,Stainless steels,Ferritic,434,A (Resistant),A (Resistant),,S43400,,All concentrations,Boiling,Boiling,,253.0,"Chemical Resistance of REMANIT Stainless Steels, Thyssen Edelstahlwerke AG, March 1989",,A
Boric Acid,Stainless steels,Martensitic,403,,,,S40300,,All concentrations,20,68,,253.0,"Chemical Resistance of REMANIT Stainless Steels, Thyssen Edelstahlwerke AG, March 1989",,
Boric Acid,Stainless steels,Martensitic,403,B (Good),B (Good),,S40300,,All concentrations,Boiling,Boiling,,253.0,"Chemical Resistance of REMANIT Stainless Steels, Thyssen Edelstahlwerke AG, March 1989",,B
Boric Acid,Stainless steels,Martensitic,410,B (Good),B (Good),,S41000,,10,21,70,,121.0,"Cyclops Corp., Universal-Cyclops Specialty Steel Division",,B
Boric Acid,Stainless steels,Martensitic,410,C (Questionable),C (Questionable),,S41000,,Saturated,Boiling,Boiling,,121.0,"Cyclops Corp., Universal-Cyclops Specialty Steel Division",,C
Boric Acid,Stainless steels,Martensitic,410,A (Resistant),A (Resistant),,S41000,,,Room,Room,,121.0,"Cyclops Corp., Universal-Cyclops Specialty Steel Division",,A
Boric Acid,Stainless steels,Martensitic,410,,,,S41000,,All concentrations,20,68,,253.0,"Chemical Resistance of REMANIT Stainless Steels, Thyssen Edelstahlwerke AG, March 1989",,
Boric Acid,Stainless steels,Martensitic,410,B (Good),B (Good),,S41000,,All concentrations,Boiling,Boiling,,253.0,"Chemical Resistance of REMANIT Stainless Steels, Thyssen Edelstahlwerke AG, March 1989",,B
Boric Acid,Stainless steels,Martensitic,416,,,,S41600,,All concentrations,20,68,,253.0,"Chemical Resistance of REMANIT Stainless Steels, Thyssen Edelstahlwerke AG, March 1989",,
Boric Acid,Stainless steels,Martensitic,416,B (Good),B (Good),,S41600,,All concentrations,Boiling,Boiling,,253.0,"Chemical Resistance of REMANIT Stainless Steels, Thyssen Edelstahlwerke AG, March 1989",,B
Boric Acid,Stainless steels,Martensitic,420,,,,S42000,,All concentrations,20,68,,253.0,"Chemical Resistance of REMANIT Stainless Steels, Thyssen Edelstahlwerke AG, March 1989",,
Boric Acid,Stainless steels,Martensitic,420,B (Good),B (Good),,S42000,,All concentrations,Boiling,Boiling,,253.0,"Chemical Resistance of REMANIT Stainless Steels, Thyssen Edelstahlwerke AG, March 1989",,B
Boric Acid,Stainless steels,Precipitation hardening,AM-363,A (Resistant),A (Resistant),,S36300,,,Room,Room,,120.0,Allegheny Ludlum Steel Corp.,,A
Bromine,Carbon and alloy steels,Carbon steel,Structural steel,0.32,13,,G10100,Liquid bromine,,22,72,30 d,258.0,"Corrosion Handbook, Vol 3, Dieter Behrens, Ed., DECHEMA, Germany, 1988",0.32,
Bromine,Carbon and alloy steels,Carbon steel,Structural steel,0.43,17,,G10100,Liquid bromine with .01% water,,22,72,30 d,258.0,"Corrosion Handbook, Vol 3, Dieter Behrens, Ed., DECHEMA, Germany, 1988",0.43,
Bromine,Carbon and alloy steels,Carbon steel,Structural steel,0.75,30,,G10100,Liquid bromine with 0.1% water,,22,72,30 d,258.0,"Corrosion Handbook, Vol 3, Dieter Behrens, Ed., DECHEMA, Germany, 1988",0.75,
Bromine,Copper and alloys,Aluminum bronze,Aluminum bronze,A (Resistant),A (Resistant),,,Dry,,,,,93.0,"H. Leidheiser, Jr., The Corrosion of Copper, Tin and Their Alloys, John Wiley & Sons, New York, 1971, p 90-96",,A
Bromine,Copper and alloys,Aluminum bronze,Aluminum bronze,B (Good),B (Good),,,Moist,,,,,93.0,"H. Leidheiser, Jr., The Corrosion of Copper, Tin and Their Alloys, John Wiley & Sons, New York, 1971, p 90-96",,B
Bromine,Copper and alloys,Brass,Brass,A (Resistant),A (Resistant),,,Dry,,,,,93.0,"H. Leidheiser, Jr., The Corrosion of Copper, Tin and Their Alloys, John Wiley & Sons, New York, 1971, p 90-96",,A
Bromine,Copper and alloys,Brass,Brass,C (Questionable),C (Questionable),,,Moist,,,,,93.0,"H. Leidheiser, Jr., The Corrosion of Copper, Tin and Their Alloys, John Wiley & Sons, New York, 1971, p 90-96",,C
Bromine,Copper and alloys,Brass,Cartridge brass,A (Resistant),A (Resistant),,C26000,Dry,,,,,93.0,"H. Leidheiser, Jr., The Corrosion of Copper, Tin and Their Alloys, John Wiley & Sons, New York, 1971, p 90-96",,A
Bromine,Copper and alloys,Brass,Cartridge brass,D (Poor),D (Poor),,C26000,Moist,,,,,93.0,"H. Leidheiser, Jr., The Corrosion of Copper, Tin and Their Alloys, John Wiley & Sons, New York, 1971, p 90-96",,D
Bromine,Copper and alloys,Brass,Commercial bronze,A (Resistant),A (Resistant),,C22000,Dry,,,,,93.0,"H. Leidheiser, Jr., The Corrosion of Copper, Tin and Their Alloys, John Wiley & Sons, New York, 1971, p 90-96",,A
Bromine,Copper and alloys,Brass,Commercial bronze,B (Good),B (Good),,C22000,Moist,,,,,93.0,"H. Leidheiser, Jr., The Corrosion of Copper, Tin and Their Alloys, John Wiley & Sons, New York, 1971, p 90-96",,B
Bromine,Copper and alloys,Brass,Muntz metal,A (Resistant),A (Resistant),,C28000,Dry,,,,,93.0,"H. Leidheiser, Jr., The Corrosion of Copper, Tin and Their Alloys, John Wiley & Sons, New York, 1971, p 90-96",,A
Bromine,Copper and alloys,Brass,Muntz metal,D (Poor),D (Poor),,C28000,Moist,,,,,93.0,"H. Leidheiser, Jr., The Corrosion of Copper, Tin and Their Alloys, John Wiley & Sons, New York, 1971, p 90-96",,D
Bromine,Copper and alloys,Brass,Red brass,A (Resistant),A (Resistant),,C23000,Dry,,,,,93.0,"H. Leidheiser, Jr., The Corrosion of Copper, Tin and Their Alloys, John Wiley & Sons, New York, 1971, p 90-96",,A
Bromine,Copper and alloys,Brass,Red brass,B (Good),B (Good),,C23000,Moist,,,,,93.0,"H. Leidheiser, Jr., The Corrosion of Copper, Tin and Their Alloys, John Wiley & Sons, New York, 1971, p 90-96",,B
Bromine,Copper and alloys,Copper,Electrolytic copper,A (Resistant),A (Resistant),,C11000,Dry,,,,,93.0,"H. Leidheiser, Jr., The Corrosion of Copper, Tin and Their Alloys, John Wiley & Sons, New York, 1971, p 90-96",,A
Bromine,Copper and alloys,Copper,Electrolytic copper,B (Good),B (Good),,C11000,Moist,,,,,93.0,"H. Leidheiser, Jr., The Corrosion of Copper, Tin and Their Alloys, John Wiley & Sons, New York, 1971, p 90-96",,B
Bromine,Copper and alloys,Copper,Phosphor copper,A (Resistant),A (Resistant),,C12200,Dry,,,,,93.0,"H. Leidheiser, Jr., The Corrosion of Copper, Tin and Their Alloys, John Wiley & Sons, New York, 1971, p 90-96",,A
Bromine,Copper and alloys,Copper,Phosphor copper,B (Good),B (Good),,C12200,Moist,,,,,93.0,"H. Leidheiser, Jr., The Corrosion of Copper, Tin and Their Alloys, John Wiley & Sons, New York, 1971, p 90-96",,B
Bromine,Copper and alloys,Copper-nickel,70-30 cupronickel,A (Resistant),A (Resistant),,C71500,Dry,,,,,93.0,"H. Leidheiser, Jr., The Corrosion of Copper, Tin and Their Alloys, John Wiley & Sons, New York, 1971, p 90-96",,A
Bromine,Copper and alloys,Copper-nickel,70-30 cupronickel,B (Good),B (Good),,C71500,Moist,,,,,93.0,"H. Leidheiser, Jr., The Corrosion of Copper, Tin and Their Alloys, John Wiley & Sons, New York, 1971, p 90-96",,B
Bromine,Copper and alloys,Copper-nickel,90-10 cupronickel,A (Resistant),A (Resistant),,C70600,Dry,,,,,93.0,"H. Leidheiser, Jr., The Corrosion of Copper, Tin and Their Alloys, John Wiley & Sons, New York, 1971, p 90-96",,A
Bromine,Copper and alloys,Copper-nickel,90-10 cupronickel,B (Good),B (Good),,C70600,Moist,,,,,93.0,"H. Leidheiser, Jr., The Corrosion of Copper, Tin and Their Alloys, John Wiley & Sons, New York, 1971, p 90-96",,B
Bromine,Copper and alloys,Leaded brass,Architectural bronze,A (Resistant),A (Resistant),,C38500,Dry,,,,,93.0,"H. Leidheiser, Jr., The Corrosion of Copper, Tin and Their Alloys, John Wiley & Sons, New York, 1971, p 90-96",,A
Bromine,Copper and alloys,Leaded brass,Architectural bronze,D (Poor),D (Poor),,C38500,Moist,,,,,93.0,"H. Leidheiser, Jr., The Corrosion of Copper, Tin and Their Alloys, John Wiley & Sons, New York, 1971, p 90-96",,D
Bromine,Copper and alloys,Leaded brass,Free-cutting brass,A (Resistant),A (Resistant),,C36000,Dry,,,,,93.0,"H. Leidheiser, Jr., The Corrosion of Copper, Tin and Their Alloys, John Wiley & Sons, New York, 1971, p 90-96",,A
Bromine,Copper and alloys,Leaded brass,Free-cutting brass,D (Poor),D (Poor),,C36000,Moist,,,,,93.0,"H. Leidheiser, Jr., The Corrosion of Copper, Tin and Their Alloys, John Wiley & Sons, New York, 1971, p 90-96",,D
Bromine,Copper and alloys,Nickel-silver,Nickel silver,A (Resistant),A (Resistant),,,Dry,18,,,,93.0,"H. Leidheiser, Jr., The Corrosion of Copper, Tin and Their Alloys, John Wiley & Sons, New York, 1971, p 90-96",,A
Bromine,Copper and alloys,Nickel-silver,Nickel silver,B (Good),B (Good),,,Moist,18,,,,93.0,"H. Leidheiser, Jr., The Corrosion of Copper, Tin and Their Alloys, John Wiley & Sons, New York, 1971, p 90-96",,B
Bromine,Copper and alloys,Phosphor bronze,"Phosphor bronze, 5% Sn",A (Resistant),A (Resistant),,C51000,Dry,,,,,93.0,"H. Leidheiser, Jr., The Corrosion of Copper, Tin and Their Alloys, John Wiley & Sons, New York, 1971, p 90-96",,A
Bromine,Copper and alloys,Phosphor bronze,"Phosphor bronze, 5% Sn",B (Good),B (Good),,C51000,Moist,,,,,93.0,"H. Leidheiser, Jr., The Corrosion of Copper, Tin and Their Alloys, John Wiley & Sons, New York, 1971, p 90-96",,B
Bromine,Copper and alloys,Phosphor bronze,"Phosphor bronze, 8% Sn",A (Resistant),A (Resistant),,C52100,Dry,,,,,93.0,"H. Leidheiser, Jr., The Corrosion of Copper, Tin and Their Alloys, John Wiley & Sons, New York, 1971, p 90-96",,A
Bromine,Copper and alloys,Phosphor bronze,"Phosphor bronze, 8% Sn",B (Good),B (Good),,C52100,Moist,,,,,93.0,"H. Leidheiser, Jr., The Corrosion of Copper, Tin and Their Alloys, John Wiley & Sons, New York, 1971, p 90-96",,B
Bromine,Copper and alloys,Silicon bronze,"Silicon bronze, high",A (Resistant),A (Resistant),,C65500,Dry,,,,,93.0,"H. Leidheiser, Jr., The Corrosion of Copper, Tin and Their Alloys, John Wiley & Sons, New York, 1971, p 90-96",,A
Bromine,Copper and alloys,Silicon bronze,"Silicon bronze, high",B (Good),B (Good),,C65500,Moist,,,,,93.0,"H. Leidheiser, Jr., The Corrosion of Copper, Tin and Their Alloys, John Wiley & Sons, New York, 1971, p 90-96",,B
Bromine,Copper and alloys,Silicon bronze,"Silicon bronze, low",A (Resistant),A (Resistant),,C65100,Dry,,,,,93.0,"H. Leidheiser, Jr., The Corrosion of Copper, Tin and Their Alloys, John Wiley & Sons, New York, 1971, p 90-96",,A
Bromine,Copper and alloys,Silicon bronze,"Silicon bronze, low",B (Good),B (Good),,C65100,Moist,,,,,93.0,"H. Leidheiser, Jr., The Corrosion of Copper, Tin and Their Alloys, John Wiley & Sons, New York, 1971, p 90-96",,B
Bromine,Copper and alloys,Tin brass,Admiralty brass,A (Resistant),A (Resistant),,C44300,Dry,,,,,93.0,"H. Leidheiser, Jr., The Corrosion of Copper, Tin and Their Alloys, John Wiley & Sons, New York, 1971, p 90-96",,A
Bromine,Copper and alloys,Tin brass,Admiralty brass,C (Questionable),C (Questionable),,C44300,Moist,,,,,93.0,"H. Leidheiser, Jr., The Corrosion of Copper, Tin and Their Alloys, John Wiley & Sons, New York, 1971, p 90-96",,C
Bromine,Copper and alloys,Tin brass,Naval brass,A (Resistant),A (Resistant),,C46400,Dry,,,,,93.0,"H. Leidheiser, Jr., The Corrosion of Copper, Tin and Their Alloys, John Wiley & Sons, New York, 1971, p 90-96",,A
Bromine,Copper and alloys,Tin brass,Naval brass,D (Poor),D (Poor),,C46400,Moist,,,,,93.0,"H. Leidheiser, Jr., The Corrosion of Copper, Tin and Their Alloys, John Wiley & Sons, New York, 1971, p 90-96",,D
Bromine,Miscellaneous,Lead and alloys,High purity lead,0.095,3.7,,L50001,Dry,,22,72,120 d,258.0,"Corrosion Handbook, Vol 3, Dieter Behrens, Ed., DECHEMA, Germany, 1988",0.095,
Bromine,Miscellaneous,Lead and alloys,High purity lead,0.058,2.3,,L50001,"Liquid, with 57 ppm water",,22,72,23 d,258.0,"Corrosion Handbook, Vol 3, Dieter Behrens, Ed., DECHEMA, Germany, 1988",0.058,
Bromine,Miscellaneous,Lead and alloys,High purity lead,0.013,0.5,,L50001,"Liquid, with 7 ppm water",,22,72,23 d,258.0,"Corrosion Handbook, Vol 3, Dieter Behrens, Ed., DECHEMA, Germany, 1988",0.013,
Bromine,Miscellaneous,Lead and alloys,High purity lead,0.092,,,L50001,"Vapor, with 57 ppm water",,22,72,23 d,258.0,"Corrosion Handbook, Vol 3, Dieter Behrens, Ed., DECHEMA, Germany, 1988",0.092,
Bromine,Miscellaneous,Lead and alloys,High purity lead,0.042,1.7,,L50001,"Vapor, with 7 ppm water",,22,72,23 d,258.0,"Corrosion Handbook, Vol 3, Dieter Behrens, Ed., DECHEMA, Germany, 1988",0.042,
Bromine,Miscellaneous,Lead and alloys,High purity lead,0.26,10.2,,L50001,With 10% water,,22,72,46 d,258.0,"Corrosion Handbook, Vol 3, Dieter Behrens, Ed., DECHEMA, Germany, 1988",0.26,
Bromine,Miscellaneous,Noble metals,Gold,D (Poor),D (Poor),,P00016,Dry or wet,,22,72,,250.0,"Metals Handbook, 9th ed., Vol 13, Corrosion, ASM International, 1987, p 805",,D
