Repository: wfreinhart/matse219

# MATSE 219: Materials Informatics

Auto-generated from the private authoring repo (matse219-instructor). Do not edit here directly -- changes are overwritten on the next publish run.

## Lectures

- [Lecture01](https://colab.research.google.com/github/wfreinhart/matse219/blob/staging/notebooks/Lecture01.ipynb)
- [Lecture02](https://colab.research.google.com/github/wfreinhart/matse219/blob/staging/notebooks/Lecture02.ipynb)
- [Lecture03](https://colab.research.google.com/github/wfreinhart/matse219/blob/staging/notebooks/Lecture03.ipynb)
- [Lecture04](https://colab.research.google.com/github/wfreinhart/matse219/blob/staging/notebooks/Lecture04.ipynb)

File: datasets/corrosion.csv (part 23 of 142)
Environment,Material Group,Material Family,Material,Rate (mm/yr) or Rating,Rate (mils/yr) or Rating,Localized Attack,UNS,Condition/Comment,Concentration (Vol %),Temperature (deg C),Temperature (deg F),Duration,Reference #,Reference,rate_mm_yr_numeric,rate_letter_grade
Bromine,Miscellaneous,Noble metals,Iridium,.003 max,0.1 max,,,Dry,,22,72,,250.0,"Metals Handbook, 9th ed., Vol 13, Corrosion, ASM International, 1987, p 805",0.003,
Bromine,Miscellaneous,Noble metals,Iridium,0.25,10,,,Moist,,22,72,,250.0,"Metals Handbook, 9th ed., Vol 13, Corrosion, ASM International, 1987, p 805",0.25,
Bromine,Miscellaneous,Noble metals,Iridium,.003 max,0.1 max,,,"Saturated, in water",,22,72,,250.0,"Metals Handbook, 9th ed., Vol 13, Corrosion, ASM International, 1987, p 805",0.003,
Bromine,Miscellaneous,Noble metals,Platinum,3.5,138,,P04995,Dry,,22,72,,250.0,"Metals Handbook, 9th ed., Vol 13, Corrosion, ASM International, 1987, p 805",3.5,
Bromine,Miscellaneous,Noble metals,Platinum,2,80,,P04995,Moist,,22,72,,250.0,"Metals Handbook, 9th ed., Vol 13, Corrosion, ASM International, 1987, p 805",2.0,
Bromine,Miscellaneous,Noble metals,Rhodium,.003 max,0.1 max,,P05990,Dry,,22,72,,250.0,"Metals Handbook, 9th ed., Vol 13, Corrosion, ASM International, 1987, p 805",0.003,
Bromine,Miscellaneous,Noble metals,Rhodium,.003 max,0.1 max,,P05990,Moist,,22,72,,250.0,"Metals Handbook, 9th ed., Vol 13, Corrosion, ASM International, 1987, p 805",0.003,
Bromine,Miscellaneous,Noble metals,Rhodium,.003 max,0.1 max,,P05990,Saturated in water,,22,72,,250.0,"Metals Handbook, 9th ed., Vol 13, Corrosion, ASM International, 1987, p 805",0.003,
Bromine,Miscellaneous,Noble metals,Ruthenium,.003 max,0.1 max,,,Dry,,22,72,,250.0,"Metals Handbook, 9th ed., Vol 13, Corrosion, ASM International, 1987, p 805",0.003,
Bromine,Miscellaneous,Noble metals,Ruthenium,.003 max,0.1 max,,,Moist,,22,72,,250.0,"Metals Handbook, 9th ed., Vol 13, Corrosion, ASM International, 1987, p 805",0.003,
Bromine,Miscellaneous,Noble metals,Ruthenium,1,40,,,Saturated in water,,22,72,,250.0,"Metals Handbook, 9th ed., Vol 13, Corrosion, ASM International, 1987, p 805",1.0,
Bromine,Miscellaneous,Noble metals,Silver,0.05,2,,P07010,Dry,,22,72,,250.0,"Metals Handbook, 9th ed., Vol 13, Corrosion, ASM International, 1987, p 805",0.05,
Bromine,Miscellaneous,Noble metals,Silver,0.05,2,,P07010,In glacial acetic acid,,50,120,,250.0,"Metals Handbook, 9th ed., Vol 13, Corrosion, ASM International, 1987, p 805",0.05,
Bromine,Miscellaneous,Noble metals,Silver,0.5,20,,P07010,In methanol,,22,72,,250.0,"Metals Handbook, 9th ed., Vol 13, Corrosion, ASM International, 1987, p 805",0.5,
Bromine,Nickel and alloys,Nickel,Nickel 200,0.00024,0.01,,N02200,0.01% moisture,,22,72,30 d,257.0,"Corrosion Handbook, Vol 1, Dieter Behrens, Ed., DECHEMA, Germany, 1987",0.00024,
Bromine,Nickel and alloys,Nickel,Nickel 200,0.0019,0.07,,N02200,0.1% moisture,,22,72,30 d,257.0,"Corrosion Handbook, Vol 1, Dieter Behrens, Ed., DECHEMA, Germany, 1987",0.0019,
Bromine,Nickel and alloys,Nickel,Nickel 200,0.00011,0.04,,N02200,Dry,,22,72,30 d,257.0,"Corrosion Handbook, Vol 1, Dieter Behrens, Ed., DECHEMA, Germany, 1987",0.00011,
Bromine,Nickel and alloys,Nickel,Nickel 200,0.011,0.43,,N02200,Liquid bromine,,22,72,23 d,258.0,"Corrosion Handbook, Vol 3, Dieter Behrens, Ed., DECHEMA, Germany, 1988",0.011,
Bromine,Nickel and alloys,Nickel,Nickel 200,0.024,0.95,,N02200,Liquid bromine with 0.01% water,,22,72,23 d,258.0,"Corrosion Handbook, Vol 3, Dieter Behrens, Ed., DECHEMA, Germany, 1988",0.024,
Bromine,Nickel and alloys,Nickel,Nickel 200,0.19,7.5,,N02200,Liquid bromine with 0.1% water,,22,72,23 d,258.0,"Corrosion Handbook, Vol 3, Dieter Behrens, Ed., DECHEMA, Germany, 1988",0.19,
Bromine,Nickel and alloys,Nickel-copper,Alloy 400,0.05,2,,N04400,0.1% moisture,,22,72,30 d,257.0,"Corrosion Handbook, Vol 1, Dieter Behrens, Ed., DECHEMA, Germany, 1987",0.05,
Bromine,Nickel and alloys,Nickel-copper,Alloy 400,0.03,1.2,,N04400,0.1% moisture,,22,72,30 d,257.0,"Corrosion Handbook, Vol 1, Dieter Behrens, Ed., DECHEMA, Germany, 1987",0.03,
Bromine,Nickel and alloys,Nickel-copper,Alloy 400,0.012,0.47,,N04400,Dry,,22,72,30 d,257.0,"Corrosion Handbook, Vol 1, Dieter Behrens, Ed., DECHEMA, Germany, 1987",0.012,
Bromine,Nickel and alloys,Nickel-copper,Alloy 400,0.012,0.47,,N04400,Liquid bromine,,22,72,23 d,258.0,"Corrosion Handbook, Vol 3, Dieter Behrens, Ed., DECHEMA, Germany, 1988",0.012,
Bromine,Nickel and alloys,Nickel-copper,Alloy 400,0.046,1.8,,N04400,Liquid bromine with 0.01% water,,22,72,23 d,258.0,"Corrosion Handbook, Vol 3, Dieter Behrens, Ed., DECHEMA, Germany, 1988",0.046,
Bromine,Nickel and alloys,Nickel-copper,Alloy 400,0.29,11.4,,N04400,Liquid bromine with 0.1% water,,22,72,23 d,258.0,"Corrosion Handbook, Vol 3, Dieter Behrens, Ed., DECHEMA, Germany, 1988",0.29,
Bromine,Refractory metals and alloys,Titanium and alloys,Titanium,D (Poor),D (Poor),,,,Liquid,30,86,,90.0,"N.D. Tomashov and P.M. Altovskii, Corrosion and Protection of Titanium, Government Scientific-Technical Publication of Machine-Building Literature (Russian translation), 1963; L.C. Covington and R.W. Schultz, Corrosion of Resistance of Titanium, TIMET Cor",,D
Bromine,Refractory metals and alloys,Titanium and alloys,Titanium,D (Poor),D (Poor),,,"Gas, dry",,21,70,,90.0,"N.D. Tomashov and P.M. Altovskii, Corrosion and Protection of Titanium, Government Scientific-Technical Publication of Machine-Building Literature (Russian translation), 1963; L.C. Covington and R.W. Schultz, Corrosion of Resistance of Titanium, TIMET Cor",,D
Bromine,Refractory metals and alloys,Titanium and alloys,Titanium,0.03,1.2,Cracking possible,,In methyl alcohol,0.05,60,140,,90.0,"N.D. Tomashov and P.M. Altovskii, Corrosion and Protection of Titanium, Government Scientific-Technical Publication of Machine-Building Literature (Russian translation), 1963; L.C. Covington and R.W. Schultz, Corrosion of Resistance of Titanium, TIMET Cor",0.03,
Bromine,Refractory metals and alloys,Titanium and alloys,Titanium,0.003 max,0.12 max,,,Moist,Vapor,30,86,,90.0,"N.D. Tomashov and P.M. Altovskii, Corrosion and Protection of Titanium, Government Scientific-Technical Publication of Machine-Building Literature (Russian translation), 1963; L.C. Covington and R.W. Schultz, Corrosion of Resistance of Titanium, TIMET Cor",0.003,
Bromine,Refractory metals and alloys,Titanium and alloys,Titanium,A (Resistant),A (Resistant),,,Water solution,,Room,Room,,90.0,"N.D. Tomashov and P.M. Altovskii, Corrosion and Protection of Titanium, Government Scientific-Technical Publication of Machine-Building Literature (Russian translation), 1963; L.C. Covington and R.W. Schultz, Corrosion of Resistance of Titanium, TIMET Cor",,A
Bromine,Refractory metals and alloys,Zirconium and alloys,Zr702,0.25 max,10 max,Pitting,R60702,,100-liquid,20,70,,15.0,"Metals Handbook, Ninth Edition, Vol 13, Corrosion, ASM International, Metals Park, OH, 1987, p 711-715",0.25,
Bromine,Refractory metals and alloys,Zirconium and alloys,Zr705,1.3 max,50 max,Pitting,R60705,,100-liquid,20,70,,15.0,"Metals Handbook, Ninth Edition, Vol 13, Corrosion, ASM International, Metals Park, OH, 1987, p 711-715",1.3,
Bromine,Refractory metals and alloys,Zirconium and alloys,Zr705,1.3 min,50 min,Pitting,R60705,,Vapor,20,70,,15.0,"Metals Handbook, Ninth Edition, Vol 13, Corrosion, ASM International, Metals Park, OH, 1987, p 711-715",1.3,
Bromine,Stainless steels,Austenitic,301,D (Poor),D (Poor),Pitting,S30100,,,20,68,,253.0,"Chemical Resistance of REMANIT Stainless Steels, Thyssen Edelstahlwerke AG, March 1989",,D
Bromine,Stainless steels,Austenitic,301,D (Poor),D (Poor),Pitting,S30100,,,Boiling,Boiling,,253.0,"Chemical Resistance of REMANIT Stainless Steels, Thyssen Edelstahlwerke AG, March 1989",,D
Bromine,Stainless steels,Austenitic,301,A (Resistant),A (Resistant),Pitting,S30100,,0.33,20,68,,253.0,"Chemical Resistance of REMANIT Stainless Steels, Thyssen Edelstahlwerke AG, March 1989",,A
Bromine,Stainless steels,Austenitic,301,B (Good),B (Good),Pitting,S30100,,0.3,20,68,,253.0,"Chemical Resistance of REMANIT Stainless Steels, Thyssen Edelstahlwerke AG, March 1989",,B
Bromine,Stainless steels,Austenitic,301,D (Poor),D (Poor),Pitting,S30100,,1,20,68,,253.0,"Chemical Resistance of REMANIT Stainless Steels, Thyssen Edelstahlwerke AG, March 1989",,D
Bromine,Stainless steels,Austenitic,302,D (Poor),D (Poor),Pitting,S30200,,,20,68,,253.0,"Chemical Resistance of REMANIT Stainless Steels, Thyssen Edelstahlwerke AG, March 1989",,D
Bromine,Stainless steels,Austenitic,302,D (Poor),D (Poor),Pitting,S30200,,,Boiling,Boiling,,253.0,"Chemical Resistance of REMANIT Stainless Steels, Thyssen Edelstahlwerke AG, March 1989",,D
Bromine,Stainless steels,Austenitic,302,A (Resistant),A (Resistant),Pitting,S30200,,0.33,20,68,,253.0,"Chemical Resistance of REMANIT Stainless Steels, Thyssen Edelstahlwerke AG, March 1989",,A
Bromine,Stainless steels,Austenitic,302,B (Good),B (Good),Pitting,S30200,,0.3,20,68,,253.0,"Chemical Resistance of REMANIT Stainless Steels, Thyssen Edelstahlwerke AG, March 1989",,B
Bromine,Stainless steels,Austenitic,302,D (Poor),D (Poor),Pitting,S30200,,1,20,68,,253.0,"Chemical Resistance of REMANIT Stainless Steels, Thyssen Edelstahlwerke AG, March 1989",,D
Bromine,Stainless steels,Austenitic,303,D (Poor),D (Poor),Pitting,S30300,,,20,68,,253.0,"Chemical Resistance of REMANIT Stainless Steels, Thyssen Edelstahlwerke AG, March 1989",,D
Bromine,Stainless steels,Austenitic,303,D (Poor),D (Poor),Pitting,S30300,,,20,68,,253.0,"Chemical Resistance of REMANIT Stainless Steels, Thyssen Edelstahlwerke AG, March 1989",,D
Bromine,Stainless steels,Austenitic,303,D (Poor),D (Poor),Pitting,S30300,,,Boiling,Boiling,,253.0,"Chemical Resistance of REMANIT Stainless Steels, Thyssen Edelstahlwerke AG, March 1989",,D
Bromine,Stainless steels,Austenitic,303,D (Poor),D (Poor),Pitting,S30300,,,Boiling,Boiling,,253.0,"Chemical Resistance of REMANIT Stainless Steels, Thyssen Edelstahlwerke AG, March 1989",,D
Bromine,Stainless steels,Austenitic,303,A (Resistant),A (Resistant),Pitting,S30300,,0.33,20,68,,253.0,"Chemical Resistance of REMANIT Stainless Steels, Thyssen Edelstahlwerke AG, March 1989",,A
Bromine,Stainless steels,Austenitic,303,B (Good),B (Good),Pitting,S30300,,0.3,20,68,,253.0,"Chemical Resistance of REMANIT Stainless Steels, Thyssen Edelstahlwerke AG, March 1989",,B
Bromine,Stainless steels,Austenitic,303,D (Poor),D (Poor),Pitting,S30300,,1,20,68,,253.0,"Chemical Resistance of REMANIT Stainless Steels, Thyssen Edelstahlwerke AG, March 1989",,D
Bromine,Stainless steels,Austenitic,304,D (Poor),D (Poor),Pitting,S30400,,,20,68,,253.0,"Chemical Resistance of REMANIT Stainless Steels, Thyssen Edelstahlwerke AG, March 1989",,D
Bromine,Stainless steels,Austenitic,304,D (Poor),D (Poor),Pitting,S30400,,,Boiling,Boiling,,253.0,"Chemical Resistance of REMANIT Stainless Steels, Thyssen Edelstahlwerke AG, March 1989",,D
Bromine,Stainless steels,Austenitic,304,A (Resistant),A (Resistant),Pitting,S30400,,0.33,20,68,,253.0,"Chemical Resistance of REMANIT Stainless Steels, Thyssen Edelstahlwerke AG, March 1989",,A
Sulfuric Acid,Nickel and alloys,Nickel,Nickel 200,,,,N02200,"Air-saturated Velocity, none",10,21,70,,44.0,"Inco Alloys International, 1979",,
Bromine,Stainless steels,Austenitic,304,B (Good),B (Good),Pitting,S30400,,0.3,20,68,,253.0,"Chemical Resistance of REMANIT Stainless Steels, Thyssen Edelstahlwerke AG, March 1989",,B
Bromine,Stainless steels,Austenitic,304,D (Poor),D (Poor),Pitting,S30400,,1,20,68,,253.0,"Chemical Resistance of REMANIT Stainless Steels, Thyssen Edelstahlwerke AG, March 1989",,D
Bromine,Stainless steels,Austenitic,316,D (Poor),D (Poor),Pitting,S31600,,,20,68,,253.0,"Chemical Resistance of REMANIT Stainless Steels, Thyssen Edelstahlwerke AG, March 1989",,D
Bromine,Stainless steels,Austenitic,316,D (Poor),D (Poor),Pitting,S31600,,,Boiling,Boiling,,253.0,"Chemical Resistance of REMANIT Stainless Steels, Thyssen Edelstahlwerke AG, March 1989",,D
Bromine,Stainless steels,Austenitic,316,A (Resistant),A (Resistant),Pitting,S31600,,0.33,20,68,,253.0,"Chemical Resistance of REMANIT Stainless Steels, Thyssen Edelstahlwerke AG, March 1989",,A
Bromine,Stainless steels,Austenitic,316,B (Good),B (Good),Pitting,S31600,,0.3,20,68,,253.0,"Chemical Resistance of REMANIT Stainless Steels, Thyssen Edelstahlwerke AG, March 1989",,B
Bromine,Stainless steels,Austenitic,316,D (Poor),D (Poor),Pitting,S31600,,1,20,68,,253.0,"Chemical Resistance of REMANIT Stainless Steels, Thyssen Edelstahlwerke AG, March 1989",,D
Bromine,Stainless steels,Austenitic,321,D (Poor),D (Poor),Pitting,S32100,,,20,68,,253.0,"Chemical Resistance of REMANIT Stainless Steels, Thyssen Edelstahlwerke AG, March 1989",,D
Bromine,Stainless steels,Austenitic,321,D (Poor),D (Poor),Pitting,S32100,,,Boiling,Boiling,,253.0,"Chemical Resistance of REMANIT Stainless Steels, Thyssen Edelstahlwerke AG, March 1989",,D
Bromine,Stainless steels,Austenitic,321,A (Resistant),A (Resistant),Pitting,S32100,,0.33,20,68,,253.0,"Chemical Resistance of REMANIT Stainless Steels, Thyssen Edelstahlwerke AG, March 1989",,A
Bromine,Stainless steels,Austenitic,321,B (Good),B (Good),Pitting,S32100,,0.3,20,68,,253.0,"Chemical Resistance of REMANIT Stainless Steels, Thyssen Edelstahlwerke AG, March 1989",,B
Bromine,Stainless steels,Austenitic,321,D (Poor),D (Poor),Pitting,S32100,,1,20,68,,253.0,"Chemical Resistance of REMANIT Stainless Steels, Thyssen Edelstahlwerke AG, March 1989",,D
Bromine,Stainless steels,Austenitic,347,D (Poor),D (Poor),Pitting,S34700,,,20,68,,253.0,"Chemical Resistance of REMANIT Stainless Steels, Thyssen Edelstahlwerke AG, March 1989",,D
Bromine,Stainless steels,Austenitic,347,D (Poor),D (Poor),Pitting,S34700,,,Boiling,Boiling,,253.0,"Chemical Resistance of REMANIT Stainless Steels, Thyssen Edelstahlwerke AG, March 1989",,D
Bromine,Stainless steels,Austenitic,347,A (Resistant),A (Resistant),Pitting,S34700,,0.33,20,68,,253.0,"Chemical Resistance of REMANIT Stainless Steels, Thyssen Edelstahlwerke AG, March 1989",,A
Bromine,Stainless steels,Austenitic,347,B (Good),B (Good),Pitting,S34700,,0.3,20,68,,253.0,"Chemical Resistance of REMANIT Stainless Steels, Thyssen Edelstahlwerke AG, March 1989",,B
Bromine,Stainless steels,Austenitic,347,D (Poor),D (Poor),Pitting,S34700,,1,20,68,,253.0,"Chemical Resistance of REMANIT Stainless Steels, Thyssen Edelstahlwerke AG, March 1989",,D
Bromine,Stainless steels,Austenitic,304L,D (Poor),D (Poor),Pitting,S30403,,,20,68,,253.0,"Chemical Resistance of REMANIT Stainless Steels, Thyssen Edelstahlwerke AG, March 1989",,D
Bromine,Stainless steels,Austenitic,304L,D (Poor),D (Poor),Pitting,S30403,,,Boiling,Boiling,,253.0,"Chemical Resistance of REMANIT Stainless Steels, Thyssen Edelstahlwerke AG, March 1989",,D
Bromine,Stainless steels,Austenitic,304L,A (Resistant),A (Resistant),Pitting,S30403,,0.33,20,68,,253.0,"Chemical Resistance of REMANIT Stainless Steels, Thyssen Edelstahlwerke AG, March 1989",,A
Bromine,Stainless steels,Austenitic,304L,B (Good),B (Good),Pitting,S30403,,0.3,20,68,,253.0,"Chemical Resistance of REMANIT Stainless Steels, Thyssen Edelstahlwerke AG, March 1989",,B
Bromine,Stainless steels,Austenitic,304L,D (Poor),D (Poor),Pitting,S30403,,1,20,68,,253.0,"Chemical Resistance of REMANIT Stainless Steels, Thyssen Edelstahlwerke AG, March 1989",,D
Bromine,Stainless steels,Austenitic,304LN,D (Poor),D (Poor),Pitting,S30453,,,20,68,,253.0,"Chemical Resistance of REMANIT Stainless Steels, Thyssen Edelstahlwerke AG, March 1989",,D
Bromine,Stainless steels,Austenitic,304LN,D (Poor),D (Poor),Pitting,S30453,,,Boiling,Boiling,,253.0,"Chemical Resistance of REMANIT Stainless Steels, Thyssen Edelstahlwerke AG, March 1989",,D
Bromine,Stainless steels,Austenitic,304LN,A (Resistant),A (Resistant),Pitting,S30453,,0.33,20,68,,253.0,"Chemical Resistance of REMANIT Stainless Steels, Thyssen Edelstahlwerke AG, March 1989",,A
Bromine,Stainless steels,Austenitic,304LN,B (Good),B (Good),Pitting,S30453,,0.3,20,68,,253.0,"Chemical Resistance of REMANIT Stainless Steels, Thyssen Edelstahlwerke AG, March 1989",,B
Bromine,Stainless steels,Austenitic,304LN,D (Poor),D (Poor),Pitting,S30453,,1,20,68,,253.0,"Chemical Resistance of REMANIT Stainless Steels, Thyssen Edelstahlwerke AG, March 1989",,D
Bromine,Stainless steels,Austenitic,316F,D (Poor),D (Poor),Pitting,S31620,,,20,68,,253.0,"Chemical Resistance of REMANIT Stainless Steels, Thyssen Edelstahlwerke AG, March 1989",,D
Bromine,Stainless steels,Austenitic,316F,D (Poor),D (Poor),Pitting,S31620,,,Boiling,Boiling,,253.0,"Chemical Resistance of REMANIT Stainless Steels, Thyssen Edelstahlwerke AG, March 1989",,D
Bromine,Stainless steels,Austenitic,316F,A (Resistant),A (Resistant),Pitting,S31620,,0.33,20,68,,253.0,"Chemical Resistance of REMANIT Stainless Steels, Thyssen Edelstahlwerke AG, March 1989",,A
Bromine,Stainless steels,Austenitic,316F,B (Good),B (Good),Pitting,S31620,,0.3,20,68,,253.0,"Chemical Resistance of REMANIT Stainless Steels, Thyssen Edelstahlwerke AG, March 1989",,B
Bromine,Stainless steels,Austenitic,316F,D (Poor),D (Poor),Pitting,S31620,,1,20,68,,253.0,"Chemical Resistance of REMANIT Stainless Steels, Thyssen Edelstahlwerke AG, March 1989",,D
Bromine,Stainless steels,Austenitic,316L,D (Poor),D (Poor),Pitting,S31603,,,20,68,,253.0,"Chemical Resistance of REMANIT Stainless Steels, Thyssen Edelstahlwerke AG, March 1989",,D
Bromine,Stainless steels,Austenitic,316L,D (Poor),D (Poor),Pitting,S31603,,,Boiling,Boiling,,253.0,"Chemical Resistance of REMANIT Stainless Steels, Thyssen Edelstahlwerke AG, March 1989",,D
Bromine,Stainless steels,Austenitic,316L,A (Resistant),A (Resistant),Pitting,S31603,,0.33,20,68,,253.0,"Chemical Resistance of REMANIT Stainless Steels, Thyssen Edelstahlwerke AG, March 1989",,A
Bromine,Stainless steels,Austenitic,316L,B (Good),B (Good),Pitting,S31603,,0.3,20,68,,253.0,"Chemical Resistance of REMANIT Stainless Steels, Thyssen Edelstahlwerke AG, March 1989",,B
Bromine,Stainless steels,Austenitic,316L,D (Poor),D (Poor),Pitting,S31603,,1,20,68,,253.0,"Chemical Resistance of REMANIT Stainless Steels, Thyssen Edelstahlwerke AG, March 1989",,D
Bromine,Stainless steels,Austenitic,316LN,D (Poor),D (Poor),Pitting,S31653,,,20,68,,253.0,"Chemical Resistance of REMANIT Stainless Steels, Thyssen Edelstahlwerke AG, March 1989",,D
Bromine,Stainless steels,Austenitic,316LN,D (Poor),D (Poor),Pitting,S31653,,,Boiling,Boiling,,253.0,"Chemical Resistance of REMANIT Stainless Steels, Thyssen Edelstahlwerke AG, March 1989",,D
Bromine,Stainless steels,Austenitic,316LN,A (Resistant),A (Resistant),Pitting,S31653,,0.33,20,68,,253.0,"Chemical Resistance of REMANIT Stainless Steels, Thyssen Edelstahlwerke AG, March 1989",,A
Bromine,Stainless steels,Austenitic,316LN,B (Good),B (Good),Pitting,S31653,,0.3,20,68,,253.0,"Chemical Resistance of REMANIT Stainless Steels, Thyssen Edelstahlwerke AG, March 1989",,B
Bromine,Stainless steels,Austenitic,316LN,D (Poor),D (Poor),Pitting,S31653,,1,20,68,,253.0,"Chemical Resistance of REMANIT Stainless Steels, Thyssen Edelstahlwerke AG, March 1989",,D
Bromine,Stainless steels,Austenitic,316Ti,D (Poor),D (Poor),Pitting,S31635,,,20,68,,253.0,"Chemical Resistance of REMANIT Stainless Steels, Thyssen Edelstahlwerke AG, March 1989",,D
Bromine,Stainless steels,Austenitic,316Ti,D (Poor),D (Poor),Pitting,S31635,,,Boiling,Boiling,,253.0,"Chemical Resistance of REMANIT Stainless Steels, Thyssen Edelstahlwerke AG, March 1989",,D
Bromine,Stainless steels,Austenitic,316Ti,A (Resistant),A (Resistant),Pitting,S31635,,0.33,20,68,,253.0,"Chemical Resistance of REMANIT Stainless Steels, Thyssen Edelstahlwerke AG, March 1989",,A
Bromine,Stainless steels,Austenitic,316Ti,B (Good),B (Good),Pitting,S31635,,0.3,20,68,,253.0,"Chemical Resistance of REMANIT Stainless Steels, Thyssen Edelstahlwerke AG, March 1989",,B
Bromine,Stainless steels,Austenitic,316Ti,D (Poor),D (Poor),Pitting,S31635,,1,20,68,,253.0,"Chemical Resistance of REMANIT Stainless Steels, Thyssen Edelstahlwerke AG, March 1989",,D
Bromine,Stainless steels,Austenitic,317L,D (Poor),D (Poor),Pitting,S31703,,,20,68,,253.0,"Chemical Resistance of REMANIT Stainless Steels, Thyssen Edelstahlwerke AG, March 1989",,D
Bromine,Stainless steels,Austenitic,317L,D (Poor),D (Poor),Pitting,S31703,,,Boiling,Boiling,,253.0,"Chemical Resistance of REMANIT Stainless Steels, Thyssen Edelstahlwerke AG, March 1989",,D
Bromine,Stainless steels,Austenitic,317L,A (Resistant),A (Resistant),Pitting,S31703,,0.33,20,68,,253.0,"Chemical Resistance of REMANIT Stainless Steels, Thyssen Edelstahlwerke AG, March 1989",,A
Bromine,Stainless steels,Austenitic,317L,B (Good),B (Good),Pitting,S31703,,0.3,20,68,,253.0,"Chemical Resistance of REMANIT Stainless Steels, Thyssen Edelstahlwerke AG, March 1989",,B
Bromine,Stainless steels,Austenitic,317L,D (Poor),D (Poor),Pitting,S31703,,1,20,68,,253.0,"Chemical Resistance of REMANIT Stainless Steels, Thyssen Edelstahlwerke AG, March 1989",,D
Bromine,Stainless steels,Austenitic,317LN,D (Poor),D (Poor),Pitting,S31725,,,20,68,,253.0,"Chemical Resistance of REMANIT Stainless Steels, Thyssen Edelstahlwerke AG, March 1989",,D
Bromine,Stainless steels,Austenitic,317LN,D (Poor),D (Poor),Pitting,S31725,,,Boiling,Boiling,,253.0,"Chemical Resistance of REMANIT Stainless Steels, Thyssen Edelstahlwerke AG, March 1989",,D
Bromine,Stainless steels,Austenitic,317LN,A (Resistant),A (Resistant),Pitting,S31725,,0.33,20,68,,253.0,"Chemical Resistance of REMANIT Stainless Steels, Thyssen Edelstahlwerke AG, March 1989",,A
Bromine,Stainless steels,Austenitic,317LN,B (Good),B (Good),Pitting,S31725,,0.3,20,68,,253.0,"Chemical Resistance of REMANIT Stainless Steels, Thyssen Edelstahlwerke AG, March 1989",,B
Bromine,Stainless steels,Austenitic,317LN,D (Poor),D (Poor),Pitting,S31725,,1,20,68,,253.0,"Chemical Resistance of REMANIT Stainless Steels, Thyssen Edelstahlwerke AG, March 1989",,D
Bromine,Stainless steels,Duplex,329,D (Poor),D (Poor),Pitting,S32900,,,20,68,,253.0,"Chemical Resistance of REMANIT Stainless Steels, Thyssen Edelstahlwerke AG, March 1989",,D
Bromine,Stainless steels,Duplex,329,D (Poor),D (Poor),Pitting,S32900,,,Boiling,Boiling,,253.0,"Chemical Resistance of REMANIT Stainless Steels, Thyssen Edelstahlwerke AG, March 1989",,D
Bromine,Stainless steels,Duplex,329,A (Resistant),A (Resistant),Pitting,S32900,,0.33,20,68,,253.0,"Chemical Resistance of REMANIT Stainless Steels, Thyssen Edelstahlwerke AG, March 1989",,A
Bromine,Stainless steels,Duplex,329,B (Good),B (Good),Pitting,S32900,,0.3,20,68,,253.0,"Chemical Resistance of REMANIT Stainless Steels, Thyssen Edelstahlwerke AG, March 1989",,B
Bromine,Stainless steels,Duplex,329,D (Poor),D (Poor),Pitting,S32900,,1,20,68,,253.0,"Chemical Resistance of REMANIT Stainless Steels, Thyssen Edelstahlwerke AG, March 1989",,D
Bromine,Stainless steels,Duplex,F51,D (Poor),D (Poor),Pitting,S31803,,,20,68,,253.0,"Chemical Resistance of REMANIT Stainless Steels, Thyssen Edelstahlwerke AG, March 1989",,D
Bromine,Stainless steels,Duplex,F51,D (Poor),D (Poor),Pitting,S31803,,,Boiling,Boiling,,253.0,"Chemical Resistance of REMANIT Stainless Steels, Thyssen Edelstahlwerke AG, March 1989",,D
Bromine,Stainless steels,Duplex,F51,A (Resistant),A (Resistant),Pitting,S31803,,0.33,20,68,,253.0,"Chemical Resistance of REMANIT Stainless Steels, Thyssen Edelstahlwerke AG, March 1989",,A
Bromine,Stainless steels,Duplex,F51,B (Good),B (Good),Pitting,S31803,,0.3,20,68,,253.0,"Chemical Resistance of REMANIT Stainless Steels, Thyssen Edelstahlwerke AG, March 1989",,B
Bromine,Stainless steels,Duplex,F51,D (Poor),D (Poor),Pitting,S31803,,1,20,68,,253.0,"Chemical Resistance of REMANIT Stainless Steels, Thyssen Edelstahlwerke AG, March 1989",,D
Bromine,Stainless steels,Ferritic,405,D (Poor),D (Poor),Pitting,S40500,,,20,68,,253.0,"Chemical Resistance of REMANIT Stainless Steels, Thyssen Edelstahlwerke AG, March 1989",,D
Bromine,Stainless steels,Ferritic,405,D (Poor),D (Poor),Pitting,S40500,,,Boiling,Boiling,,253.0,"Chemical Resistance of REMANIT Stainless Steels, Thyssen Edelstahlwerke AG, March 1989",,D
Bromine,Stainless steels,Ferritic,409,D (Poor),D (Poor),Pitting,S40900,,,20,68,,253.0,"Chemical Resistance of REMANIT Stainless Steels, Thyssen Edelstahlwerke AG, March 1989",,D
Bromine,Stainless steels,Ferritic,409,D (Poor),D (Poor),Pitting,S40900,,,Boiling,Boiling,,253.0,"Chemical Resistance of REMANIT Stainless Steels, Thyssen Edelstahlwerke AG, March 1989",,D
Bromine,Stainless steels,Ferritic,430,D (Poor),D (Poor),Pitting,S43000,,,20,68,,253.0,"Chemical Resistance of REMANIT Stainless Steels, Thyssen Edelstahlwerke AG, March 1989",,D
Bromine,Stainless steels,Ferritic,430,D (Poor),D (Poor),Pitting,S43000,,,Boiling,Boiling,,253.0,"Chemical Resistance of REMANIT Stainless Steels, Thyssen Edelstahlwerke AG, March 1989",,D
Bromine,Stainless steels,Ferritic,434,D (Poor),D (Poor),Pitting,S43400,,,20,68,,253.0,"Chemical Resistance of REMANIT Stainless Steels, Thyssen Edelstahlwerke AG, March 1989",,D
Bromine,Stainless steels,Ferritic,434,D (Poor),D (Poor),Pitting,S43400,,,Boiling,Boiling,,253.0,"Chemical Resistance of REMANIT Stainless Steels, Thyssen Edelstahlwerke AG, March 1989",,D
Bromine,Stainless steels,Martensitic,403,D (Poor),D (Poor),Pitting,S40300,,,20,68,,253.0,"Chemical Resistance of REMANIT Stainless Steels, Thyssen Edelstahlwerke AG, March 1989",,D
Bromine,Stainless steels,Martensitic,403,D (Poor),D (Poor),Pitting,S40300,,,Boiling,Boiling,,253.0,"Chemical Resistance of REMANIT Stainless Steels, Thyssen Edelstahlwerke AG, March 1989",,D
Bromine,Stainless steels,Martensitic,410,D (Poor),D (Poor),Pitting,S41000,,,20,68,,253.0,"Chemical Resistance of REMANIT Stainless Steels, Thyssen Edelstahlwerke AG, March 1989",,D
Bromine,Stainless steels,Martensitic,410,D (Poor),D (Poor),Pitting,S41000,,,Boiling,Boiling,,253.0,"Chemical Resistance of REMANIT Stainless Steels, Thyssen Edelstahlwerke AG, March 1989",,D
Bromine,Stainless steels,Martensitic,416,D (Poor),D (Poor),Pitting,S41600,,,20,68,,253.0,"Chemical Resistance of REMANIT Stainless Steels, Thyssen Edelstahlwerke AG, March 1989",,D
Bromine,Stainless steels,Martensitic,416,D (Poor),D (Poor),Pitting,S41600,,,Boiling,Boiling,,253.0,"Chemical Resistance of REMANIT Stainless Steels, Thyssen Edelstahlwerke AG, March 1989",,D
Sulfuric Acid,Nickel and alloys,Nickel,Nickel 200,2.3,89,,N02200,"Air-saturated Velocity, 15.0 fpm",10,60,140,,44.0,"Inco Alloys International, 1979",2.3,
Bromine,Stainless steels,Martensitic,420,D (Poor),D (Poor),Pitting,S42000,,,20,68,,253.0,"Chemical Resistance of REMANIT Stainless Steels, Thyssen Edelstahlwerke AG, March 1989",,D
Bromine,Stainless steels,Martensitic,420,D (Poor),D (Poor),Pitting,S42000,,,Boiling,Boiling,,253.0,"Chemical Resistance of REMANIT Stainless Steels, Thyssen Edelstahlwerke AG, March 1989",,D
Butane,Copper and alloys,Aluminum bronze,Aluminum bronze,A (Resistant),A (Resistant),,,,,,,,93.0,"H. Leidheiser, Jr., The Corrosion of Copper, Tin and Their Alloys, John Wiley & Sons, New York, 1971, p 90-96",,A
Butane,Copper and alloys,Aluminum bronze,"Ampco 8, aluminum bronze",0.05 max,2 max,,C61300,,,,,,96.0,"Stock Metals, Ampco Metal Company, 1988",0.05,
Butane,Copper and alloys,Brass,Brass,A (Resistant),A (Resistant),,,,,,,,93.0,"H. Leidheiser, Jr., The Corrosion of Copper, Tin and Their Alloys, John Wiley & Sons, New York, 1971, p 90-96",,A
Butane,Copper and alloys,Brass,Cartridge brass,A (Resistant),A (Resistant),,C26000,,,,,,93.0,"H. Leidheiser, Jr., The Corrosion of Copper, Tin and Their Alloys, John Wiley & Sons, New York, 1971, p 90-96",,A
Butane,Copper and alloys,Brass,Commercial bronze,A (Resistant),A (Resistant),,C22000,,,,,,93.0,"H. Leidheiser, Jr., The Corrosion of Copper, Tin and Their Alloys, John Wiley & Sons, New York, 1971, p 90-96",,A
Butane,Copper and alloys,Brass,Muntz metal,A (Resistant),A (Resistant),,C28000,,,,,,93.0,"H. Leidheiser, Jr., The Corrosion of Copper, Tin and Their Alloys, John Wiley & Sons, New York, 1971, p 90-96",,A
Butane,Copper and alloys,Brass,Red brass,A (Resistant),A (Resistant),,C23000,,,,,,93.0,"H. Leidheiser, Jr., The Corrosion of Copper, Tin and Their Alloys, John Wiley & Sons, New York, 1971, p 90-96",,A
Butane,Copper and alloys,Copper,Electrolytic copper,A (Resistant),A (Resistant),,C11000,,,,,,93.0,"H. Leidheiser, Jr., The Corrosion of Copper, Tin and Their Alloys, John Wiley & Sons, New York, 1971, p 90-96",,A
Butane,Copper and alloys,Copper,Phosphor copper,A (Resistant),A (Resistant),,C12200,,,,,,93.0,"H. Leidheiser, Jr., The Corrosion of Copper, Tin and Their Alloys, John Wiley & Sons, New York, 1971, p 90-96",,A
Butane,Copper and alloys,Copper-nickel,70-30 cupronickel,A (Resistant),A (Resistant),,C71500,,,,,,93.0,"H. Leidheiser, Jr., The Corrosion of Copper, Tin and Their Alloys, John Wiley & Sons, New York, 1971, p 90-96",,A
Butane,Copper and alloys,Copper-nickel,90-10 cupronickel,A (Resistant),A (Resistant),,C70600,,,,,,93.0,"H. Leidheiser, Jr., The Corrosion of Copper, Tin and Their Alloys, John Wiley & Sons, New York, 1971, p 90-96",,A
Butane,Copper and alloys,Leaded brass,Architectural bronze,A (Resistant),A (Resistant),,C38500,,,,,,93.0,"H. Leidheiser, Jr., The Corrosion of Copper, Tin and Their Alloys, John Wiley & Sons, New York, 1971, p 90-96",,A
Butane,Copper and alloys,Leaded brass,Free-cutting brass,A (Resistant),A (Resistant),,C36000,,,,,,93.0,"H. Leidheiser, Jr., The Corrosion of Copper, Tin and Their Alloys, John Wiley & Sons, New York, 1971, p 90-96",,A
Butane,Copper and alloys,Nickel-silver,Nickel silver,A (Resistant),A (Resistant),,,,18,,,,93.0,"H. Leidheiser, Jr., The Corrosion of Copper, Tin and Their Alloys, John Wiley & Sons, New York, 1971, p 90-96",,A
Butane,Copper and alloys,Phosphor bronze,"Phosphor bronze, 5% Sn",A (Resistant),A (Resistant),,C51000,,,,,,93.0,"H. Leidheiser, Jr., The Corrosion of Copper, Tin and Their Alloys, John Wiley & Sons, New York, 1971, p 90-96",,A
Butane,Copper and alloys,Phosphor bronze,"Phosphor bronze, 8% Sn",A (Resistant),A (Resistant),,C52100,,,,,,93.0,"H. Leidheiser, Jr., The Corrosion of Copper, Tin and Their Alloys, John Wiley & Sons, New York, 1971, p 90-96",,A
Butane,Copper and alloys,Silicon bronze,"Silicon bronze, high",A (Resistant),A (Resistant),,C65500,,,,,,93.0,"H. Leidheiser, Jr., The Corrosion of Copper, Tin and Their Alloys, John Wiley & Sons, New York, 1971, p 90-96",,A
Butane,Copper and alloys,Silicon bronze,"Silicon bronze, low",A (Resistant),A (Resistant),,C65100,,,,,,93.0,"H. Leidheiser, Jr., The Corrosion of Copper, Tin and Their Alloys, John Wiley & Sons, New York, 1971, p 90-96",,A
Butane,Copper and alloys,Tin brass,Admiralty brass,A (Resistant),A (Resistant),,C44300,,,,,,93.0,"H. Leidheiser, Jr., The Corrosion of Copper, Tin and Their Alloys, John Wiley & Sons, New York, 1971, p 90-96",,A
Butane,Copper and alloys,Tin brass,Naval brass,A (Resistant),A (Resistant),,C46400,,,,,,93.0,"H. Leidheiser, Jr., The Corrosion of Copper, Tin and Their Alloys, John Wiley & Sons, New York, 1971, p 90-96",,A
Butane,Nickel and alloys,Nickel-chromium-iron-molybdenum,Alloy 825 Inco Alloys International Inc.,0.005,0.2,,N08825,"Chemical processing; strong aeration; rapid agitation. Plus 1% carbon dioxide, 2% water, 4% acetic acid, 10% nitrogen, 27% various organics",56,175,347,210 d,89.0,"A Guide to Corrosion Resistance, Climax Molybdenum Company, Greenwich, CT, 1981",0.005,
Butane,Stainless steels,Austenitic,304,A (Resistant),A (Resistant),,S30400,"Chemical processing; field or pilot plant test; slight to moderate aeration; slight to moderate agitation. Plus 0.5% water, 0.5% acetic acid, 1% isobutane",98,29,185,276 d,89.0,"A Guide to Corrosion Resistance, Climax Molybdenum Company, Greenwich, CT, 1981",,A
Butyric Acid,Stainless steels,Austenitic,303,A (Resistant),A (Resistant),,S30300,,100,20,68,,253.0,"Chemical Resistance of REMANIT Stainless Steels, Thyssen Edelstahlwerke AG, March 1989",,A
Butane,Stainless steels,Austenitic,304,0.008,0.3,,S30400,"Chemical processing; field or pilot plant test; slight to moderate aeration; slight to moderate agitation. Plus 0.5% water, 0.5% acetic acid, 1% isobutane",98,29,185,276 d,89.0,"A Guide to Corrosion Resistance, Climax Molybdenum Company, Greenwich, CT, 1981",0.008,
Butane,Stainless steels,Austenitic,304,A (Resistant),A (Resistant),,S30400,"Chemical processing; field or pilot plant test; slight to moderate aeration; no agitation. Plus 3% water, 22% carbonyls and esters, 10% acetic acid",65,52,125,108 d,89.0,"A Guide to Corrosion Resistance, Climax Molybdenum Company, Greenwich, CT, 1981",,A
Butane,Stainless steels,Austenitic,304,0.075,3,Severe pitting,S30400,"Chemical processing; field or pilot plant test; slight to moderate aeration; slight to moderate agitation. Plus esters and water, mainly acetic acids, 65% nitrogen",20,171,340,108 d,89.0,"A Guide to Corrosion Resistance, Climax Molybdenum Company, Greenwich, CT, 1981",0.075,
Butane,Stainless steels,Austenitic,304,A (Resistant),A (Resistant),,S30400,"Chemical processing; field or pilot plant test; slight to moderate aeration; slight to moderate agitation. Plus light hydrocarbons, 0.5% oxygen, 75% nitrogen, acids and esters remainder",20,52,125,108 d,89.0,"A Guide to Corrosion Resistance, Climax Molybdenum Company, Greenwich, CT, 1981",,A
Butane,Stainless steels,Austenitic,304,0.15,6,Moderate pitting,S30400,"Petroleum processing; field or pilot plant test; no aeration; no agitation. Plus trace of water, sulfuric acid, dibutyl sulfite, butylene",,121,250,52 d,89.0,"A Guide to Corrosion Resistance, Climax Molybdenum Company, Greenwich, CT, 1981",0.15,
Butane,Stainless steels,Austenitic,304,0.003 max,0.1 max,,S30400,"Rayon processing; field or pilot plant test; no aeration; rapid agitation. Plus carbon dioxide, water, esters, ketones, 1% acetic acid",98,30-45,86-113,363 d,89.0,"A Guide to Corrosion Resistance, Climax Molybdenum Company, Greenwich, CT, 1981",0.003,
Butane,Stainless steels,Austenitic,304,0.003,0.1,,S30400,"Rayon processing; field or pilot plant test; no aeration; rapid agitation. Plus trace aldehydes, esters, ketones, water, nitrogen and carbon dioxide",98,30-45,86-113,363 d,89.0,"A Guide to Corrosion Resistance, Climax Molybdenum Company, Greenwich, CT, 1981",0.003,
Butane,Stainless steels,Austenitic,304,0.003 max,0.1 max,,S30400,"Rayon processing; field or pilot plant test; no aeration; slight to moderate agitation. Plus alcohols, ketones, esters, acetone, methyl acetate, methylethyl ketone, ethyl acetate, water",60,55-69,131-156,360 d,89.0,"A Guide to Corrosion Resistance, Climax Molybdenum Company, Greenwich, CT, 1981",0.003,
Butane,Stainless steels,Austenitic,304,0.05,0.2,,S30400,"Rayon processing; field or pilot plant test; no aeration; slight to moderate agitation. Plus alcohols, ketones, esters, acetone, methyl acetate, methylethyl ketone, ethyl acetate, water",60,55-69,131-156,360 d,89.0,"A Guide to Corrosion Resistance, Climax Molybdenum Company, Greenwich, CT, 1981",0.05,
Butane,Stainless steels,Austenitic,304,0.003,0.1,,S30400,"Rayon processing; field or pilot plant test; no aeration; slight to moderate agitation. Plus alcohols, ketones, esters, acetone, methyl acetate, methylethyl ketone, ethyl acetate, water",60,55-69,131-156,360 d,89.0,"A Guide to Corrosion Resistance, Climax Molybdenum Company, Greenwich, CT, 1981",0.003,
Butane,Stainless steels,Austenitic,316,A (Resistant),A (Resistant),,S31600,"Chemical processing; field or pilot plant test; slight to moderate aeration; slight to moderate agitation. Plus 0.5% water, 0.5% acetic acid, 1% isobutane",98,29,185,276 d,89.0,"A Guide to Corrosion Resistance, Climax Molybdenum Company, Greenwich, CT, 1981",,A
Butane,Stainless steels,Austenitic,316,0.004,0.15,,S31600,"Chemical processing; field or pilot plant test; slight to moderate aeration; slight to moderate agitation. Plus 0.5% water, 0.5% acetic acid, 1% isobutane",98,29,185,276 d,89.0,"A Guide to Corrosion Resistance, Climax Molybdenum Company, Greenwich, CT, 1981",0.004,
Butane,Stainless steels,Austenitic,316,A (Resistant),A (Resistant),,S31600,"Chemical processing; field or pilot plant test; slight to moderate aeration; no agitation. Plus 3% water, 22% carbonyls and esters, 10% acetic acid",65,52,125,108 d,89.0,"A Guide to Corrosion Resistance, Climax Molybdenum Company, Greenwich, CT, 1981",,A
Butane,Stainless steels,Austenitic,316,A (Resistant),A (Resistant),,S31600,"Chemical processing; field or pilot plant test; slight to moderate aeration; no agitation. Low-carbon grade (0.03% C max). Plus 3% water, 22% carbonyls and esters, 10% acetic acid",65,52,125,108 d,89.0,"A Guide to Corrosion Resistance, Climax Molybdenum Company, Greenwich, CT, 1981",,A
Butane,Stainless steels,Austenitic,316,0.02,0.8,Slight pitting,S31600,"Chemical processing; field or pilot plant test; slight to moderate aeration; slight to moderate agitation. Plus esters and water, mainly acetic acids, 65% nitrogen",20,171,340,108 d,89.0,"A Guide to Corrosion Resistance, Climax Molybdenum Company, Greenwich, CT, 1981",0.02,
Butane,Stainless steels,Austenitic,316,0.08,3,Moderate pitting,S31600,"Chemical processing; field or pilot plant test; slight to moderate aeration; slight to moderate agitation. Sensitized specimens. Plus esters and water, mainly acetic acids, 65% nitrogen",20,171,340,108 d,89.0,"A Guide to Corrosion Resistance, Climax Molybdenum Company, Greenwich, CT, 1981",0.08,
Butane,Stainless steels,Austenitic,316,A (Resistant),A (Resistant),,S31600,"Chemical processing; field or pilot plant test; slight to moderate aeration; slight to moderate agitation. Plus light hydrocarbons, 0.5% oxygen, 75% nitrogen, acids and esters remainder",20,52,125,108 d,89.0,"A Guide to Corrosion Resistance, Climax Molybdenum Company, Greenwich, CT, 1981",,A
Butyl Alcohol,Copper and alloys,Phosphor bronze,"Phosphor bronze, 8% Sn",A (Resistant),A (Resistant),,C52100,,,,,,93.0,"H. Leidheiser, Jr., The Corrosion of Copper, Tin and Their Alloys, John Wiley & Sons, New York, 1971, p 90-96",,A
Butane,Stainless steels,Austenitic,316,A (Resistant),A (Resistant),,S31600,"Chemical processing; field or pilot plant test; slight to moderate aeration; slight to moderate agitation. Low-carbon grade (0.03% C max). Plus light hydrocarbons, 0.5% oxygen, 75% nitrogen, acids and esters remainder",20,52,125,108 d,89.0,"A Guide to Corrosion Resistance, Climax Molybdenum Company, Greenwich, CT, 1981",,A
Butane,Stainless steels,Austenitic,316,0.008,0.3,,S31600,"Chemical processing; strong aeration; rapid agitation. Plus 1% carbon dioxide, 2% water, 4% acetic acid, 10% nitrogen, 27% various organics",56,175,347,210 d,89.0,"A Guide to Corrosion Resistance, Climax Molybdenum Company, Greenwich, CT, 1981",0.008,
Butane,Stainless steels,Austenitic,316,0.05,2,Slight pitting,S31600,"Petroleum processing; field or pilot plant test; no aeration; no agitation. Plus trace of water, sulfuric acid, dibutyl sulfite, butylene",,121,250,52 d,89.0,"A Guide to Corrosion Resistance, Climax Molybdenum Company, Greenwich, CT, 1981",0.05,
Butane,Stainless steels,Austenitic,316,0.003 max,0.1 max,,S31600,"Rayon processing; field or pilot plant test; no aeration; rapid agitation. Plus carbon dioxide, water, esters, ketones, 1% acetic acid",98,30-45,86-113,363 d,89.0,"A Guide to Corrosion Resistance, Climax Molybdenum Company, Greenwich, CT, 1981",0.003,
Butane,Stainless steels,Austenitic,316,0.003,0.1,,S31600,"Rayon processing; field or pilot plant test; no aeration; rapid agitation. Plus trace aldehydes, esters, ketones, water, nitrogen and carbon dioxide",98,30-45,86-113,363 d,89.0,"A Guide to Corrosion Resistance, Climax Molybdenum Company, Greenwich, CT, 1981",0.003,
Butane,Stainless steels,Austenitic,316,0.003 max,0.1 max,,S31600,"Rayon processing; field or pilot plant test; no aeration; slight to moderate agitation. Plus alcohols, ketones, esters, acetone, methyl acetate, methylethyl ketone, ethyl acetate, water",60,55-69,131-156,360 d,89.0,"A Guide to Corrosion Resistance, Climax Molybdenum Company, Greenwich, CT, 1981",0.003,
