Repository: wfreinhart/matse219

# MATSE 219: Materials Informatics

Auto-generated from the private authoring repo (matse219-instructor). Do not edit here directly -- changes are overwritten on the next publish run.

## Lectures

- [Lecture01](https://colab.research.google.com/github/wfreinhart/matse219/blob/staging/notebooks/Lecture01.ipynb)
- [Lecture02](https://colab.research.google.com/github/wfreinhart/matse219/blob/staging/notebooks/Lecture02.ipynb)
- [Lecture03](https://colab.research.google.com/github/wfreinhart/matse219/blob/staging/notebooks/Lecture03.ipynb)
- [Lecture04](https://colab.research.google.com/github/wfreinhart/matse219/blob/staging/notebooks/Lecture04.ipynb)

File: datasets/corrosion.csv (part 24 of 142)
Environment,Material Group,Material Family,Material,Rate (mm/yr) or Rating,Rate (mils/yr) or Rating,Localized Attack,UNS,Condition/Comment,Concentration (Vol %),Temperature (deg C),Temperature (deg F),Duration,Reference #,Reference,rate_mm_yr_numeric,rate_letter_grade
Butane,Stainless steels,Austenitic,Carpenter 20 Carpenter Technologies Corp.,0.008,0.3,,,"Chemical processing; strong aeration; rapid agitation. Plus 1% carbon dioxide, 2% water, 4% acetic acid, 10% nitrogen, 27% various organics",56,175,347,210 d,89.0,"A Guide to Corrosion Resistance, Climax Molybdenum Company, Greenwich, CT, 1981",0.008,
Butyl Alcohol,Aluminum and alloys,Aluminum-manganese,Aluminum-manganese alloys,C (Questionable),C (Questionable),,,Liquid,,20-boiling (68-boiling),20-boiling (68-boiling),,92.0,"F. King, Aluminum and Its Alloys, Ellis Horwood, Chichester, England, 1987, p 282-291",,C
Butyl Alcohol,Copper and alloys,Aluminum bronze,Aluminum bronze,A (Resistant),A (Resistant),,,,,,,,93.0,"H. Leidheiser, Jr., The Corrosion of Copper, Tin and Their Alloys, John Wiley & Sons, New York, 1971, p 90-96",,A
Butyl Alcohol,Copper and alloys,Brass,Brass,A (Resistant),A (Resistant),,,,,,,,93.0,"H. Leidheiser, Jr., The Corrosion of Copper, Tin and Their Alloys, John Wiley & Sons, New York, 1971, p 90-96",,A
Butyl Alcohol,Copper and alloys,Brass,Cartridge brass,A (Resistant),A (Resistant),,C26000,,,,,,93.0,"H. Leidheiser, Jr., The Corrosion of Copper, Tin and Their Alloys, John Wiley & Sons, New York, 1971, p 90-96",,A
Butyl Alcohol,Copper and alloys,Brass,Commercial bronze,A (Resistant),A (Resistant),,C22000,,,,,,93.0,"H. Leidheiser, Jr., The Corrosion of Copper, Tin and Their Alloys, John Wiley & Sons, New York, 1971, p 90-96",,A
Butyl Alcohol,Copper and alloys,Brass,Muntz metal,A (Resistant),A (Resistant),,C28000,,,,,,93.0,"H. Leidheiser, Jr., The Corrosion of Copper, Tin and Their Alloys, John Wiley & Sons, New York, 1971, p 90-96",,A
Butyl Alcohol,Copper and alloys,Brass,Red brass,A (Resistant),A (Resistant),,C23000,,,,,,93.0,"H. Leidheiser, Jr., The Corrosion of Copper, Tin and Their Alloys, John Wiley & Sons, New York, 1971, p 90-96",,A
Butyl Alcohol,Copper and alloys,Copper,Electrolytic copper,A (Resistant),A (Resistant),,C11000,,,,,,93.0,"H. Leidheiser, Jr., The Corrosion of Copper, Tin and Their Alloys, John Wiley & Sons, New York, 1971, p 90-96",,A
Butyl Alcohol,Copper and alloys,Copper,Phosphor copper,A (Resistant),A (Resistant),,C12200,,,,,,93.0,"H. Leidheiser, Jr., The Corrosion of Copper, Tin and Their Alloys, John Wiley & Sons, New York, 1971, p 90-96",,A
Butyl Alcohol,Copper and alloys,Copper-nickel,70-30 cupronickel,A (Resistant),A (Resistant),,C71500,,,,,,93.0,"H. Leidheiser, Jr., The Corrosion of Copper, Tin and Their Alloys, John Wiley & Sons, New York, 1971, p 90-96",,A
Butyl Alcohol,Copper and alloys,Copper-nickel,90-10 cupronickel,A (Resistant),A (Resistant),,C70600,,,,,,93.0,"H. Leidheiser, Jr., The Corrosion of Copper, Tin and Their Alloys, John Wiley & Sons, New York, 1971, p 90-96",,A
Butyl Alcohol,Copper and alloys,Leaded brass,Architectural bronze,A (Resistant),A (Resistant),,C38500,,,,,,93.0,"H. Leidheiser, Jr., The Corrosion of Copper, Tin and Their Alloys, John Wiley & Sons, New York, 1971, p 90-96",,A
Butyl Alcohol,Copper and alloys,Leaded brass,Free-cutting brass,A (Resistant),A (Resistant),,C36000,,,,,,93.0,"H. Leidheiser, Jr., The Corrosion of Copper, Tin and Their Alloys, John Wiley & Sons, New York, 1971, p 90-96",,A
Butyl Alcohol,Copper and alloys,Nickel-silver,Nickel silver,A (Resistant),A (Resistant),,,,18,,,,93.0,"H. Leidheiser, Jr., The Corrosion of Copper, Tin and Their Alloys, John Wiley & Sons, New York, 1971, p 90-96",,A
Butyl Alcohol,Copper and alloys,Phosphor bronze,"Phosphor bronze, 5% Sn",A (Resistant),A (Resistant),,C51000,,,,,,93.0,"H. Leidheiser, Jr., The Corrosion of Copper, Tin and Their Alloys, John Wiley & Sons, New York, 1971, p 90-96",,A
Butyl Alcohol,Copper and alloys,Silicon bronze,"Silicon bronze, high",A (Resistant),A (Resistant),,C65500,,,,,,93.0,"H. Leidheiser, Jr., The Corrosion of Copper, Tin and Their Alloys, John Wiley & Sons, New York, 1971, p 90-96",,A
Butyl Alcohol,Copper and alloys,Silicon bronze,"Silicon bronze, low",A (Resistant),A (Resistant),,C65100,,,,,,93.0,"H. Leidheiser, Jr., The Corrosion of Copper, Tin and Their Alloys, John Wiley & Sons, New York, 1971, p 90-96",,A
Butyl Alcohol,Copper and alloys,Tin brass,Admiralty brass,A (Resistant),A (Resistant),,C44300,,,,,,93.0,"H. Leidheiser, Jr., The Corrosion of Copper, Tin and Their Alloys, John Wiley & Sons, New York, 1971, p 90-96",,A
Butyl Alcohol,Copper and alloys,Tin brass,Naval brass,A (Resistant),A (Resistant),,C46400,,,,,,93.0,"H. Leidheiser, Jr., The Corrosion of Copper, Tin and Their Alloys, John Wiley & Sons, New York, 1971, p 90-96",,A
Butyl Alcohol,Miscellaneous,Magnesium and alloys,Magnesium,A (Resistant),A (Resistant),,,,100,Room,Room,,119.0,"Dow Chemical Co., Midland, MI",,A
Butyl Alcohol,Miscellaneous,Noble metals,Platinum,0.05 max,2 max,,P04995,,Pure,Boiling,Boiling,,6.0,"Metals Handbook, Ninth Edition, Vol 13, Corrosion, ASM International, Metals Park, OH, 1987, p 803",0.05,
Butyl Alcohol,Miscellaneous,Noble metals,Silver,0.05 max,2 max,,P07010,,Pure,Boiling,Boiling,,10.0,"Metals Handbook, Ninth Edition, Vol 13, Corrosion, ASM International, Metals Park, OH, 1987, p 797",0.05,
Butyl Alcohol,Stainless steels,Austenitic,304,0.003 max,0.1 max,,S30400,"Chemical processing; field or pilot plant test; no aeration; rapid agitation. Plus 8.5-9% water, 8% higher alcohols, 1-1.5% carbonyls",82,121,250,243 d,89.0,"A Guide to Corrosion Resistance, Climax Molybdenum Company, Greenwich, CT, 1981",0.003,
Butyl Alcohol,Stainless steels,Austenitic,304,0.009,0.35,,S30400,"Chemical processing; field or pilot plant test; no aeration; rapid agitation. Plus 0.3% carbonyls, esters, trace of heavy alcohols",99,129,265,277 d,89.0,"A Guide to Corrosion Resistance, Climax Molybdenum Company, Greenwich, CT, 1981",0.009,
Butyl Alcohol,Stainless steels,Austenitic,304,0.05,1.8,,S30400,Chemical processing; field or pilot plant test; no aeration; slight to moderate agitation. Plus 95% water,5,90,195,39 d,89.0,"A Guide to Corrosion Resistance, Climax Molybdenum Company, Greenwich, CT, 1981",0.05,
Butyl Alcohol,Stainless steels,Austenitic,304,0.003,0.13,,S30400,"Chemical processing; field or pilot plant test; no aeration; slight to moderate agitation. Plus 90% water, 5% methyl and ethyl alcohol",5,90,195,39 d,89.0,"A Guide to Corrosion Resistance, Climax Molybdenum Company, Greenwich, CT, 1981",0.003,
Butyl Alcohol,Stainless steels,Austenitic,304,0.003 max,0.1 max,,S30400,"Chemical processing; no aeration; rapid agitation. Plus 8% higher alcohols, 0.5% carbonyls",9,129,265,243 d,89.0,"A Guide to Corrosion Resistance, Climax Molybdenum Company, Greenwich, CT, 1981",0.003,
Butyl Alcohol,Stainless steels,Austenitic,304,0.65,26,Slight pitting,S30400,Pharmaceutical processing; strong aeration; no agitation. Plus 3-4% hydrochloric acid,96-97,Room,Room,18 d,89.0,"A Guide to Corrosion Resistance, Climax Molybdenum Company, Greenwich, CT, 1981",0.65,
Butyl Alcohol,Stainless steels,Austenitic,316,0.003 max,0.1 max,,S31600,"Chemical processing; field or pilot plant test; no aeration; slight to moderate agitation. Plus 90% water, 5% methyl and ethyl alcohol",5,90,195,39 d,89.0,"A Guide to Corrosion Resistance, Climax Molybdenum Company, Greenwich, CT, 1981",0.003,
Butyl Alcohol,Stainless steels,Austenitic,316,0.075,3,,S31600,Chemical processing; field or pilot plant test; no aeration; slight to moderate agitation. Plus 95% water,5,90,195,39 d,89.0,"A Guide to Corrosion Resistance, Climax Molybdenum Company, Greenwich, CT, 1981",0.075,
Butyl Alcohol,Stainless steels,Austenitic,316,0.38,15,Moderate pitting,S31600,Pharmaceutical processing; strong aeration; no agitation. Plus 3-4% hydrochloric acid,96-97,Room,Room,18 d,89.0,"A Guide to Corrosion Resistance, Climax Molybdenum Company, Greenwich, CT, 1981",0.38,
Butyl Alcohol,Stainless steels,Austenitic,317,A (Resistant),A (Resistant),,S31700,"Chemical processing; field or pilot plant test; no aeration; slight to moderate agitation. Plus 90% water, 5% methyl and ethyl alcohol",5,90,195,39 d,89.0,"A Guide to Corrosion Resistance, Climax Molybdenum Company, Greenwich, CT, 1981",,A
Butyl Alcohol,Stainless steels,Austenitic,317,0.05,2,,S31700,Chemical processing; field or pilot plant test; no aeration; slight to moderate agitation. Plus 95% water,5,90,195,39 d,89.0,"A Guide to Corrosion Resistance, Climax Molybdenum Company, Greenwich, CT, 1981",0.05,
Butyl Alcohol,Stainless steels,Precipitation hardening,AM-363,A (Resistant),A (Resistant),,S36300,,,Room,Room,,120.0,Allegheny Ludlum Steel Corp.,,A
Butyric Acid,Stainless steels,Austenitic,301,A (Resistant),A (Resistant),,S30100,,100,20,68,,253.0,"Chemical Resistance of REMANIT Stainless Steels, Thyssen Edelstahlwerke AG, March 1989",,A
Butyric Acid,Stainless steels,Austenitic,301,B (Good),B (Good),,S30100,,100,Boiling,Boiling,,253.0,"Chemical Resistance of REMANIT Stainless Steels, Thyssen Edelstahlwerke AG, March 1989",,B
Butyric Acid,Stainless steels,Austenitic,302,A (Resistant),A (Resistant),,S30200,,100,20,68,,253.0,"Chemical Resistance of REMANIT Stainless Steels, Thyssen Edelstahlwerke AG, March 1989",,A
Butyric Acid,Stainless steels,Austenitic,302,B (Good),B (Good),,S30200,,100,Boiling,Boiling,,253.0,"Chemical Resistance of REMANIT Stainless Steels, Thyssen Edelstahlwerke AG, March 1989",,B
Butyric Acid,Stainless steels,Austenitic,303,A (Resistant),A (Resistant),,S30300,,100,20,68,,253.0,"Chemical Resistance of REMANIT Stainless Steels, Thyssen Edelstahlwerke AG, March 1989",,A
Butyric Acid,Stainless steels,Austenitic,303,C (Questionable),C (Questionable),,S30300,,100,Boiling,Boiling,,253.0,"Chemical Resistance of REMANIT Stainless Steels, Thyssen Edelstahlwerke AG, March 1989",,C
Butyric Acid,Stainless steels,Austenitic,303,B (Good),B (Good),,S30300,,100,Boiling,Boiling,,253.0,"Chemical Resistance of REMANIT Stainless Steels, Thyssen Edelstahlwerke AG, March 1989",,B
Butyric Acid,Stainless steels,Austenitic,304,A (Resistant),A (Resistant),,S30400,,100,20,68,,253.0,"Chemical Resistance of REMANIT Stainless Steels, Thyssen Edelstahlwerke AG, March 1989",,A
Butyric Acid,Stainless steels,Austenitic,304,B (Good),B (Good),,S30400,,100,Boiling,Boiling,,253.0,"Chemical Resistance of REMANIT Stainless Steels, Thyssen Edelstahlwerke AG, March 1989",,B
Butyric Acid,Stainless steels,Austenitic,316,A (Resistant),A (Resistant),,S31600,,100,20,68,,253.0,"Chemical Resistance of REMANIT Stainless Steels, Thyssen Edelstahlwerke AG, March 1989",,A
Butyric Acid,Stainless steels,Austenitic,316,A (Resistant),A (Resistant),,S31600,,100,Boiling,Boiling,,253.0,"Chemical Resistance of REMANIT Stainless Steels, Thyssen Edelstahlwerke AG, March 1989",,A
Butyric Acid,Stainless steels,Austenitic,321,A (Resistant),A (Resistant),,S32100,,100,20,68,,253.0,"Chemical Resistance of REMANIT Stainless Steels, Thyssen Edelstahlwerke AG, March 1989",,A
Butyric Acid,Stainless steels,Austenitic,321,B (Good),B (Good),,S32100,,100,Boiling,Boiling,,253.0,"Chemical Resistance of REMANIT Stainless Steels, Thyssen Edelstahlwerke AG, March 1989",,B
Butyric Acid,Stainless steels,Austenitic,347,A (Resistant),A (Resistant),,S34700,,100,20,68,,253.0,"Chemical Resistance of REMANIT Stainless Steels, Thyssen Edelstahlwerke AG, March 1989",,A
Butyric Acid,Stainless steels,Austenitic,347,B (Good),B (Good),,S34700,,100,Boiling,Boiling,,253.0,"Chemical Resistance of REMANIT Stainless Steels, Thyssen Edelstahlwerke AG, March 1989",,B
Butyric Acid,Stainless steels,Austenitic,304L,A (Resistant),A (Resistant),,S30403,,100,20,68,,253.0,"Chemical Resistance of REMANIT Stainless Steels, Thyssen Edelstahlwerke AG, March 1989",,A
Butyric Acid,Stainless steels,Austenitic,304L,B (Good),B (Good),,S30403,,100,Boiling,Boiling,,253.0,"Chemical Resistance of REMANIT Stainless Steels, Thyssen Edelstahlwerke AG, March 1989",,B
Butyric Acid,Stainless steels,Austenitic,304LN,A (Resistant),A (Resistant),,S30453,,100,20,68,,253.0,"Chemical Resistance of REMANIT Stainless Steels, Thyssen Edelstahlwerke AG, March 1989",,A
Butyric Acid,Stainless steels,Austenitic,304LN,B (Good),B (Good),,S30453,,100,Boiling,Boiling,,253.0,"Chemical Resistance of REMANIT Stainless Steels, Thyssen Edelstahlwerke AG, March 1989",,B
Butyric Acid,Stainless steels,Austenitic,316F,A (Resistant),A (Resistant),,S31620,,100,20,68,,253.0,"Chemical Resistance of REMANIT Stainless Steels, Thyssen Edelstahlwerke AG, March 1989",,A
Butyric Acid,Stainless steels,Austenitic,316F,B (Good),B (Good),,S31620,,100,Boiling,Boiling,,253.0,"Chemical Resistance of REMANIT Stainless Steels, Thyssen Edelstahlwerke AG, March 1989",,B
Butyric Acid,Stainless steels,Austenitic,316L,A (Resistant),A (Resistant),,S31603,,100,20,68,,253.0,"Chemical Resistance of REMANIT Stainless Steels, Thyssen Edelstahlwerke AG, March 1989",,A
Butyric Acid,Stainless steels,Austenitic,316L,A (Resistant),A (Resistant),,S31603,,100,Boiling,Boiling,,253.0,"Chemical Resistance of REMANIT Stainless Steels, Thyssen Edelstahlwerke AG, March 1989",,A
Butyric Acid,Stainless steels,Austenitic,316LN,A (Resistant),A (Resistant),,S31653,,100,20,68,,253.0,"Chemical Resistance of REMANIT Stainless Steels, Thyssen Edelstahlwerke AG, March 1989",,A
Butyric Acid,Stainless steels,Austenitic,316LN,A (Resistant),A (Resistant),,S31653,,100,Boiling,Boiling,,253.0,"Chemical Resistance of REMANIT Stainless Steels, Thyssen Edelstahlwerke AG, March 1989",,A
Butyric Acid,Stainless steels,Austenitic,316Ti,A (Resistant),A (Resistant),,S31635,,100,20,68,,253.0,"Chemical Resistance of REMANIT Stainless Steels, Thyssen Edelstahlwerke AG, March 1989",,A
Butyric Acid,Stainless steels,Austenitic,316Ti,A (Resistant),A (Resistant),,S31635,,100,Boiling,Boiling,,253.0,"Chemical Resistance of REMANIT Stainless Steels, Thyssen Edelstahlwerke AG, March 1989",,A
Butyric Acid,Stainless steels,Austenitic,317L,A (Resistant),A (Resistant),,S31703,,100,20,68,,253.0,"Chemical Resistance of REMANIT Stainless Steels, Thyssen Edelstahlwerke AG, March 1989",,A
Butyric Acid,Stainless steels,Austenitic,317L,A (Resistant),A (Resistant),,S31703,,100,Boiling,Boiling,,253.0,"Chemical Resistance of REMANIT Stainless Steels, Thyssen Edelstahlwerke AG, March 1989",,A
Butyric Acid,Stainless steels,Austenitic,317LN,A (Resistant),A (Resistant),,S31725,,100,20,68,,253.0,"Chemical Resistance of REMANIT Stainless Steels, Thyssen Edelstahlwerke AG, March 1989",,A
Butyric Acid,Stainless steels,Austenitic,317LN,A (Resistant),A (Resistant),,S31725,,100,Boiling,Boiling,,253.0,"Chemical Resistance of REMANIT Stainless Steels, Thyssen Edelstahlwerke AG, March 1989",,A
Butyric Acid,Stainless steels,Duplex,329,A (Resistant),A (Resistant),,S32900,,100,20,68,,253.0,"Chemical Resistance of REMANIT Stainless Steels, Thyssen Edelstahlwerke AG, March 1989",,A
Butyric Acid,Stainless steels,Duplex,329,A (Resistant),A (Resistant),,S32900,,100,Boiling,Boiling,,253.0,"Chemical Resistance of REMANIT Stainless Steels, Thyssen Edelstahlwerke AG, March 1989",,A
Butyric Acid,Stainless steels,Duplex,F51,A (Resistant),A (Resistant),,S31803,,100,20,68,,253.0,"Chemical Resistance of REMANIT Stainless Steels, Thyssen Edelstahlwerke AG, March 1989",,A
Butyric Acid,Stainless steels,Duplex,F51,A (Resistant),A (Resistant),,S31803,,100,Boiling,Boiling,,253.0,"Chemical Resistance of REMANIT Stainless Steels, Thyssen Edelstahlwerke AG, March 1989",,A
Butyric Acid,Stainless steels,Ferritic,405,C (Questionable),C (Questionable),,S40500,,100,Boiling,Boiling,,253.0,"Chemical Resistance of REMANIT Stainless Steels, Thyssen Edelstahlwerke AG, March 1989",,C
Butyric Acid,Stainless steels,Ferritic,409,C (Questionable),C (Questionable),,S40900,,100,Boiling,Boiling,,253.0,"Chemical Resistance of REMANIT Stainless Steels, Thyssen Edelstahlwerke AG, March 1989",,C
Butyric Acid,Stainless steels,Ferritic,430,A (Resistant),A (Resistant),,S43000,,100,20,68,,253.0,"Chemical Resistance of REMANIT Stainless Steels, Thyssen Edelstahlwerke AG, March 1989",,A
Butyric Acid,Stainless steels,Ferritic,430,C (Questionable),C (Questionable),,S43000,,100,Boiling,Boiling,,253.0,"Chemical Resistance of REMANIT Stainless Steels, Thyssen Edelstahlwerke AG, March 1989",,C
Butyric Acid,Stainless steels,Ferritic,434,A (Resistant),A (Resistant),,S43400,,100,20,68,,253.0,"Chemical Resistance of REMANIT Stainless Steels, Thyssen Edelstahlwerke AG, March 1989",,A
Butyric Acid,Stainless steels,Martensitic,403,C (Questionable),C (Questionable),,S40300,,100,Boiling,Boiling,,253.0,"Chemical Resistance of REMANIT Stainless Steels, Thyssen Edelstahlwerke AG, March 1989",,C
Butyric Acid,Stainless steels,Martensitic,410,C (Questionable),C (Questionable),,S41000,,100,Boiling,Boiling,,253.0,"Chemical Resistance of REMANIT Stainless Steels, Thyssen Edelstahlwerke AG, March 1989",,C
Butyric Acid,Stainless steels,Martensitic,416,C (Questionable),C (Questionable),,S41600,,100,Boiling,Boiling,,253.0,"Chemical Resistance of REMANIT Stainless Steels, Thyssen Edelstahlwerke AG, March 1989",,C
Butyric Acid,Stainless steels,Martensitic,420,C (Questionable),C (Questionable),,S42000,,100,Boiling,Boiling,,253.0,"Chemical Resistance of REMANIT Stainless Steels, Thyssen Edelstahlwerke AG, March 1989",,C
Cadmium Sulfate,Miscellaneous,Lead and alloys,Lead,0.05 max,2 max,,L50045,,10-30,24-100,75-212,,95.0,"Lead for Corrosion Resistant Applications: A Guide, Lead Industries Association, Inc. New York, p 72",0.05,
Cadmium Sulfate,Stainless steels,Austenitic,304,0.013,0.5,,S30400,Chemical processing; lab test; no aeration; no agitation. Alternately immersed,30,100,212,4 d,89.0,"A Guide to Corrosion Resistance, Climax Molybdenum Company, Greenwich, CT, 1981",0.013,
Calcium Bisulfite,Stainless steels,Austenitic,301,A (Resistant),A (Resistant),,S30100,,,20,68,,253.0,"Chemical Resistance of REMANIT Stainless Steels, Thyssen Edelstahlwerke AG, March 1989",,A
Calcium Bisulfite,Stainless steels,Austenitic,301,C (Questionable),C (Questionable),,S30100,,,Boiling,Boiling,,253.0,"Chemical Resistance of REMANIT Stainless Steels, Thyssen Edelstahlwerke AG, March 1989",,C
Calcium Bisulfite,Stainless steels,Austenitic,301,D (Poor),D (Poor),,S30100,20 bar,,200,392,,253.0,"Chemical Resistance of REMANIT Stainless Steels, Thyssen Edelstahlwerke AG, March 1989",,D
Calcium Bisulfite,Stainless steels,Austenitic,302,A (Resistant),A (Resistant),,S30200,,,20,68,,253.0,"Chemical Resistance of REMANIT Stainless Steels, Thyssen Edelstahlwerke AG, March 1989",,A
Calcium Bisulfite,Stainless steels,Austenitic,302,C (Questionable),C (Questionable),,S30200,,,Boiling,Boiling,,253.0,"Chemical Resistance of REMANIT Stainless Steels, Thyssen Edelstahlwerke AG, March 1989",,C
Calcium Bisulfite,Stainless steels,Austenitic,302,D (Poor),D (Poor),,S30200,20 bar,,200,392,,253.0,"Chemical Resistance of REMANIT Stainless Steels, Thyssen Edelstahlwerke AG, March 1989",,D
Calcium Bisulfite,Stainless steels,Austenitic,303,C (Questionable),C (Questionable),,S30300,,,20,68,,253.0,"Chemical Resistance of REMANIT Stainless Steels, Thyssen Edelstahlwerke AG, March 1989",,C
Calcium Bisulfite,Stainless steels,Austenitic,303,A (Resistant),A (Resistant),,S30300,,,20,68,,253.0,"Chemical Resistance of REMANIT Stainless Steels, Thyssen Edelstahlwerke AG, March 1989",,A
Calcium Bisulfite,Stainless steels,Austenitic,303,D (Poor),D (Poor),,S30300,,,Boiling,Boiling,,253.0,"Chemical Resistance of REMANIT Stainless Steels, Thyssen Edelstahlwerke AG, March 1989",,D
Calcium Bisulfite,Stainless steels,Austenitic,303,C (Questionable),C (Questionable),,S30300,,,Boiling,Boiling,,253.0,"Chemical Resistance of REMANIT Stainless Steels, Thyssen Edelstahlwerke AG, March 1989",,C
Calcium Bisulfite,Stainless steels,Austenitic,303,D (Poor),D (Poor),,S30300,20 bar,,200,392,,253.0,"Chemical Resistance of REMANIT Stainless Steels, Thyssen Edelstahlwerke AG, March 1989",,D
Calcium Bisulfite,Stainless steels,Austenitic,303,D (Poor),D (Poor),,S30300,20 bar,,200,392,,253.0,"Chemical Resistance of REMANIT Stainless Steels, Thyssen Edelstahlwerke AG, March 1989",,D
Calcium Bisulfite,Stainless steels,Austenitic,304,A (Resistant),A (Resistant),,S30400,,,20,68,,253.0,"Chemical Resistance of REMANIT Stainless Steels, Thyssen Edelstahlwerke AG, March 1989",,A
Calcium Bisulfite,Stainless steels,Austenitic,304L,A (Resistant),A (Resistant),,S30403,,,20,68,,253.0,"Chemical Resistance of REMANIT Stainless Steels, Thyssen Edelstahlwerke AG, March 1989",,A
Calcium Bisulfite,Stainless steels,Austenitic,304LN,A (Resistant),A (Resistant),,S30453,,,20,68,,253.0,"Chemical Resistance of REMANIT Stainless Steels, Thyssen Edelstahlwerke AG, March 1989",,A
Calcium Bisulfite,Stainless steels,Austenitic,304,C (Questionable),C (Questionable),,S30400,,,Boiling,Boiling,,253.0,"Chemical Resistance of REMANIT Stainless Steels, Thyssen Edelstahlwerke AG, March 1989",,C
Calcium Bisulfite,Stainless steels,Austenitic,304L,C (Questionable),C (Questionable),,S30403,,,Boiling,Boiling,,253.0,"Chemical Resistance of REMANIT Stainless Steels, Thyssen Edelstahlwerke AG, March 1989",,C
Calcium Bisulfite,Stainless steels,Austenitic,304LN,C (Questionable),C (Questionable),,S30453,,,Boiling,Boiling,,253.0,"Chemical Resistance of REMANIT Stainless Steels, Thyssen Edelstahlwerke AG, March 1989",,C
Calcium Bisulfite,Stainless steels,Austenitic,304,D (Poor),D (Poor),,S30400,20 bar,,200,392,,253.0,"Chemical Resistance of REMANIT Stainless Steels, Thyssen Edelstahlwerke AG, March 1989",,D
Calcium Bisulfite,Stainless steels,Austenitic,304L,D (Poor),D (Poor),,S30403,20 bar,,200,392,,253.0,"Chemical Resistance of REMANIT Stainless Steels, Thyssen Edelstahlwerke AG, March 1989",,D
Calcium Bisulfite,Stainless steels,Austenitic,304LN,D (Poor),D (Poor),,S30453,20 bar,,200,392,,253.0,"Chemical Resistance of REMANIT Stainless Steels, Thyssen Edelstahlwerke AG, March 1989",,D
Calcium Bisulfite,Stainless steels,Austenitic,316F,A (Resistant),A (Resistant),,S31620,,,20,68,,253.0,"Chemical Resistance of REMANIT Stainless Steels, Thyssen Edelstahlwerke AG, March 1989",,A
Calcium Bisulfite,Stainless steels,Austenitic,316,A (Resistant),A (Resistant),,S31600,,,20,68,,253.0,"Chemical Resistance of REMANIT Stainless Steels, Thyssen Edelstahlwerke AG, March 1989",,A
Calcium Bisulfite,Stainless steels,Austenitic,316L,A (Resistant),A (Resistant),,S31603,,,20,68,,253.0,"Chemical Resistance of REMANIT Stainless Steels, Thyssen Edelstahlwerke AG, March 1989",,A
Calcium Bisulfite,Stainless steels,Austenitic,316LN,A (Resistant),A (Resistant),,S31653,,,20,68,,253.0,"Chemical Resistance of REMANIT Stainless Steels, Thyssen Edelstahlwerke AG, March 1989",,A
Calcium Bisulfite,Stainless steels,Austenitic,316Ti,A (Resistant),A (Resistant),,S31635,,,20,68,,253.0,"Chemical Resistance of REMANIT Stainless Steels, Thyssen Edelstahlwerke AG, March 1989",,A
Calcium Bisulfite,Stainless steels,Austenitic,316F,C (Questionable),C (Questionable),,S31620,,,Boiling,Boiling,,253.0,"Chemical Resistance of REMANIT Stainless Steels, Thyssen Edelstahlwerke AG, March 1989",,C
Calcium Bisulfite,Stainless steels,Austenitic,316,A (Resistant),A (Resistant),,S31600,,,Boiling,Boiling,,253.0,"Chemical Resistance of REMANIT Stainless Steels, Thyssen Edelstahlwerke AG, March 1989",,A
Calcium Bisulfite,Stainless steels,Austenitic,316L,A (Resistant),A (Resistant),,S31603,,,Boiling,Boiling,,253.0,"Chemical Resistance of REMANIT Stainless Steels, Thyssen Edelstahlwerke AG, March 1989",,A
Calcium Bisulfite,Stainless steels,Austenitic,316LN,A (Resistant),A (Resistant),,S31653,,,Boiling,Boiling,,253.0,"Chemical Resistance of REMANIT Stainless Steels, Thyssen Edelstahlwerke AG, March 1989",,A
Calcium Bisulfite,Stainless steels,Austenitic,316Ti,A (Resistant),A (Resistant),,S31635,,,Boiling,Boiling,,253.0,"Chemical Resistance of REMANIT Stainless Steels, Thyssen Edelstahlwerke AG, March 1989",,A
Calcium Bisulfite,Stainless steels,Austenitic,316F,D (Poor),D (Poor),,S31620,20 bar,,200,392,,253.0,"Chemical Resistance of REMANIT Stainless Steels, Thyssen Edelstahlwerke AG, March 1989",,D
Calcium Bisulfite,Stainless steels,Austenitic,316,A (Resistant),A (Resistant),,S31600,20 bar,,200,392,,253.0,"Chemical Resistance of REMANIT Stainless Steels, Thyssen Edelstahlwerke AG, March 1989",,A
Calcium Bisulfite,Stainless steels,Austenitic,316L,A (Resistant),A (Resistant),,S31603,20 bar,,200,392,,253.0,"Chemical Resistance of REMANIT Stainless Steels, Thyssen Edelstahlwerke AG, March 1989",,A
Calcium Bisulfite,Stainless steels,Austenitic,316LN,A (Resistant),A (Resistant),,S31653,20 bar,,200,392,,253.0,"Chemical Resistance of REMANIT Stainless Steels, Thyssen Edelstahlwerke AG, March 1989",,A
Calcium Bisulfite,Stainless steels,Austenitic,316Ti,A (Resistant),A (Resistant),,S31635,20 bar,,200,392,,253.0,"Chemical Resistance of REMANIT Stainless Steels, Thyssen Edelstahlwerke AG, March 1989",,A
Calcium Bisulfite,Stainless steels,Austenitic,317L,A (Resistant),A (Resistant),,S31703,,,20,68,,253.0,"Chemical Resistance of REMANIT Stainless Steels, Thyssen Edelstahlwerke AG, March 1989",,A
Calcium Bisulfite,Stainless steels,Austenitic,317LN,A (Resistant),A (Resistant),,S31725,,,20,68,,253.0,"Chemical Resistance of REMANIT Stainless Steels, Thyssen Edelstahlwerke AG, March 1989",,A
Calcium Bisulfite,Stainless steels,Austenitic,317L,A (Resistant),A (Resistant),,S31703,,,Boiling,Boiling,,253.0,"Chemical Resistance of REMANIT Stainless Steels, Thyssen Edelstahlwerke AG, March 1989",,A
Calcium Bisulfite,Stainless steels,Austenitic,317LN,A (Resistant),A (Resistant),,S31725,,,Boiling,Boiling,,253.0,"Chemical Resistance of REMANIT Stainless Steels, Thyssen Edelstahlwerke AG, March 1989",,A
Calcium Bisulfite,Stainless steels,Austenitic,317L,A (Resistant),A (Resistant),,S31703,20 bar,,200,392,,253.0,"Chemical Resistance of REMANIT Stainless Steels, Thyssen Edelstahlwerke AG, March 1989",,A
Calcium Bisulfite,Stainless steels,Austenitic,317LN,A (Resistant),A (Resistant),,S31725,20 bar,,200,392,,253.0,"Chemical Resistance of REMANIT Stainless Steels, Thyssen Edelstahlwerke AG, March 1989",,A
Calcium Bisulfite,Stainless steels,Austenitic,321,A (Resistant),A (Resistant),,S32100,,,20,68,,253.0,"Chemical Resistance of REMANIT Stainless Steels, Thyssen Edelstahlwerke AG, March 1989",,A
Calcium Bisulfite,Stainless steels,Austenitic,321,C (Questionable),C (Questionable),,S32100,,,Boiling,Boiling,,253.0,"Chemical Resistance of REMANIT Stainless Steels, Thyssen Edelstahlwerke AG, March 1989",,C
Calcium Bisulfite,Stainless steels,Austenitic,321,D (Poor),D (Poor),,S32100,20 bar,,200,392,,253.0,"Chemical Resistance of REMANIT Stainless Steels, Thyssen Edelstahlwerke AG, March 1989",,D
Calcium Bisulfite,Stainless steels,Austenitic,347,A (Resistant),A (Resistant),,S34700,,,20,68,,253.0,"Chemical Resistance of REMANIT Stainless Steels, Thyssen Edelstahlwerke AG, March 1989",,A
Calcium Bisulfite,Stainless steels,Austenitic,347,C (Questionable),C (Questionable),,S34700,,,Boiling,Boiling,,253.0,"Chemical Resistance of REMANIT Stainless Steels, Thyssen Edelstahlwerke AG, March 1989",,C
Calcium Bisulfite,Stainless steels,Austenitic,347,D (Poor),D (Poor),,S34700,20 bar,,200,392,,253.0,"Chemical Resistance of REMANIT Stainless Steels, Thyssen Edelstahlwerke AG, March 1989",,D
Calcium Bisulfite,Stainless steels,Duplex,F51,A (Resistant),A (Resistant),,S31803,,,20,68,,253.0,"Chemical Resistance of REMANIT Stainless Steels, Thyssen Edelstahlwerke AG, March 1989",,A
Calcium Bisulfite,Stainless steels,Duplex,F51,A (Resistant),A (Resistant),,S31803,,,Boiling,Boiling,,253.0,"Chemical Resistance of REMANIT Stainless Steels, Thyssen Edelstahlwerke AG, March 1989",,A
Calcium Bisulfite,Stainless steels,Duplex,F51,A (Resistant),A (Resistant),,S31803,20 bar,,200,392,,253.0,"Chemical Resistance of REMANIT Stainless Steels, Thyssen Edelstahlwerke AG, March 1989",,A
Calcium Bisulfite,Stainless steels,Duplex,329,A (Resistant),A (Resistant),,S32900,,,20,68,,253.0,"Chemical Resistance of REMANIT Stainless Steels, Thyssen Edelstahlwerke AG, March 1989",,A
Calcium Bisulfite,Stainless steels,Duplex,329,A (Resistant),A (Resistant),,S32900,,,Boiling,Boiling,,253.0,"Chemical Resistance of REMANIT Stainless Steels, Thyssen Edelstahlwerke AG, March 1989",,A
Calcium Bisulfite,Stainless steels,Duplex,329,A (Resistant),A (Resistant),,S32900,20 bar,,200,392,,253.0,"Chemical Resistance of REMANIT Stainless Steels, Thyssen Edelstahlwerke AG, March 1989",,A
Calcium Bisulfite,Stainless steels,Ferritic,405,C (Questionable),C (Questionable),,S40500,,,20,68,,253.0,"Chemical Resistance of REMANIT Stainless Steels, Thyssen Edelstahlwerke AG, March 1989",,C
Calcium Bisulfite,Stainless steels,Ferritic,405,D (Poor),D (Poor),,S40500,,,Boiling,Boiling,,253.0,"Chemical Resistance of REMANIT Stainless Steels, Thyssen Edelstahlwerke AG, March 1989",,D
Calcium Bisulfite,Stainless steels,Ferritic,405,D (Poor),D (Poor),,S40500,20 bar,,200,392,,253.0,"Chemical Resistance of REMANIT Stainless Steels, Thyssen Edelstahlwerke AG, March 1989",,D
Calcium Bisulfite,Stainless steels,Ferritic,409,C (Questionable),C (Questionable),,S40900,,,20,68,,253.0,"Chemical Resistance of REMANIT Stainless Steels, Thyssen Edelstahlwerke AG, March 1989",,C
Calcium Bisulfite,Stainless steels,Ferritic,409,D (Poor),D (Poor),,S40900,,,Boiling,Boiling,,253.0,"Chemical Resistance of REMANIT Stainless Steels, Thyssen Edelstahlwerke AG, March 1989",,D
Calcium Bisulfite,Stainless steels,Ferritic,409,D (Poor),D (Poor),,S40900,20 bar,,200,392,,253.0,"Chemical Resistance of REMANIT Stainless Steels, Thyssen Edelstahlwerke AG, March 1989",,D
Calcium Bisulfite,Stainless steels,Ferritic,430,C (Questionable),C (Questionable),,S43000,,,20,68,,253.0,"Chemical Resistance of REMANIT Stainless Steels, Thyssen Edelstahlwerke AG, March 1989",,C
Calcium Bisulfite,Stainless steels,Ferritic,430,D (Poor),D (Poor),,S43000,,,Boiling,Boiling,,253.0,"Chemical Resistance of REMANIT Stainless Steels, Thyssen Edelstahlwerke AG, March 1989",,D
Calcium Bisulfite,Stainless steels,Ferritic,430,D (Poor),D (Poor),,S43000,20 bar,,200,392,,253.0,"Chemical Resistance of REMANIT Stainless Steels, Thyssen Edelstahlwerke AG, March 1989",,D
Calcium Bisulfite,Stainless steels,Ferritic,434,A (Resistant),A (Resistant),,S43400,,,20,68,,253.0,"Chemical Resistance of REMANIT Stainless Steels, Thyssen Edelstahlwerke AG, March 1989",,A
Calcium Bisulfite,Stainless steels,Ferritic,434,C (Questionable),C (Questionable),,S43400,,,Boiling,Boiling,,253.0,"Chemical Resistance of REMANIT Stainless Steels, Thyssen Edelstahlwerke AG, March 1989",,C
Calcium Bisulfite,Stainless steels,Ferritic,434,D (Poor),D (Poor),,S43400,20 bar,,200,392,,253.0,"Chemical Resistance of REMANIT Stainless Steels, Thyssen Edelstahlwerke AG, March 1989",,D
Calcium Bisulfite,Stainless steels,Martensitic,403,C (Questionable),C (Questionable),,S40300,,,20,68,,253.0,"Chemical Resistance of REMANIT Stainless Steels, Thyssen Edelstahlwerke AG, March 1989",,C
Calcium Bisulfite,Stainless steels,Martensitic,403,D (Poor),D (Poor),,S40300,,,Boiling,Boiling,,253.0,"Chemical Resistance of REMANIT Stainless Steels, Thyssen Edelstahlwerke AG, March 1989",,D
Calcium Bisulfite,Stainless steels,Martensitic,403,D (Poor),D (Poor),,S40300,20 bar,,200,392,,253.0,"Chemical Resistance of REMANIT Stainless Steels, Thyssen Edelstahlwerke AG, March 1989",,D
Calcium Bisulfite,Stainless steels,Martensitic,410,C (Questionable),C (Questionable),,S41000,,,20,68,,253.0,"Chemical Resistance of REMANIT Stainless Steels, Thyssen Edelstahlwerke AG, March 1989",,C
Calcium Bisulfite,Stainless steels,Martensitic,410,D (Poor),D (Poor),,S41000,,,Boiling,Boiling,,253.0,"Chemical Resistance of REMANIT Stainless Steels, Thyssen Edelstahlwerke AG, March 1989",,D
Calcium Bisulfite,Stainless steels,Martensitic,410,D (Poor),D (Poor),,S41000,20 bar,,200,392,,253.0,"Chemical Resistance of REMANIT Stainless Steels, Thyssen Edelstahlwerke AG, March 1989",,D
Calcium Bisulfite,Stainless steels,Martensitic,416,C (Questionable),C (Questionable),,S41600,,,20,68,,253.0,"Chemical Resistance of REMANIT Stainless Steels, Thyssen Edelstahlwerke AG, March 1989",,C
Calcium Bisulfite,Stainless steels,Martensitic,416,D (Poor),D (Poor),,S41600,,,Boiling,Boiling,,253.0,"Chemical Resistance of REMANIT Stainless Steels, Thyssen Edelstahlwerke AG, March 1989",,D
Calcium Bisulfite,Stainless steels,Martensitic,416,D (Poor),D (Poor),,S41600,20 bar,,200,392,,253.0,"Chemical Resistance of REMANIT Stainless Steels, Thyssen Edelstahlwerke AG, March 1989",,D
Calcium Bisulfite,Stainless steels,Martensitic,420,C (Questionable),C (Questionable),,S42000,,,20,68,,253.0,"Chemical Resistance of REMANIT Stainless Steels, Thyssen Edelstahlwerke AG, March 1989",,C
Calcium Bisulfite,Stainless steels,Martensitic,420,D (Poor),D (Poor),,S42000,,,Boiling,Boiling,,253.0,"Chemical Resistance of REMANIT Stainless Steels, Thyssen Edelstahlwerke AG, March 1989",,D
Calcium Bisulfite,Stainless steels,Martensitic,420,D (Poor),D (Poor),,S42000,20 bar,,200,392,,253.0,"Chemical Resistance of REMANIT Stainless Steels, Thyssen Edelstahlwerke AG, March 1989",,D
Calcium Bromide,Carbon and alloy steels,Carbon steel,Carbon steel,1.97,77.7,,G10100,"Uninhibited brine, 1000 psi pressure. Plus 20 wt% ZnBr2, 5 wt% CaCl2",10,176,350,7 d,180.0,"Petroleum Engineer International, Oct 1986",1.97,
Calcium Bromide,Carbon and alloy steels,Carbon steel,Carbon steel,1.33,52.4,,G10100,"Uninhibited brine, 1000 psi pressure. Plus 20 wt% ZnBr2, 5 wt% CaCl2",20,176,350,7 d,180.0,"Petroleum Engineer International, Oct 1986",1.33,
Calcium Bromide,Carbon and alloy steels,Carbon steel,Carbon steel,1.087,42.8,,G10100,"Uninhibited brine, 1000 psi pressure. Plus 20 wt% ZnBr2, 5 wt% CaCl2",10,176,350,14 d,180.0,"Petroleum Engineer International, Oct 1986",1.087,
Calcium Bromide,Carbon and alloy steels,Carbon steel,Carbon steel,6.55,25.8,,G10100,"Uninhibited brine, 1000 psi pressure. Plus 20 wt% ZnBr2, 5 wt% CaCl2",20,176,350,14 d,180.0,"Petroleum Engineer International, Oct 1986",6.55,
Calcium Bromide,Carbon and alloy steels,Carbon steel,Carbon steel,3.59,141.3,,G10100,"Uninhibited brine, 1000 psi pressure. Plus 20 wt% ZnBr2",10 wt%,176,350,7 d,180.0,"Petroleum Engineer International, Oct 1986",3.59,
Calcium Bromide,Carbon and alloy steels,Carbon steel,Carbon steel,1.97,77.6,,G10100,"Uninhibited brine, 1000 psi pressure. Plus 20 wt% ZnBr2",20 wt%,176,350,7 d,180.0,"Petroleum Engineer International, Oct 1986",1.97,
Calcium Bromide,Carbon and alloy steels,Carbon steel,Carbon steel,1.32,52,,G10100,"Uninhibited brine, 1000 psi pressure. Plus 20 wt% ZnBr2",10 wt%,176,350,14 d,180.0,"Petroleum Engineer International, Oct 1986",1.32,
Calcium Bromide,Carbon and alloy steels,Carbon steel,Carbon steel,1.181,46.5,,G10100,"Uninhibited brine, 1000 psi pressure. Plus 20 wt% ZnBr2",20 wt%,176,350,14 d,180.0,"Petroleum Engineer International, Oct 1986",1.181,
Calcium Bromide,Carbon and alloy steels,Carbon steel,Carbon steel,2.06,81.4,,G10100,"Uninhibited brine, 1000 psi pressure. Plus 30 wt% ZnBr2, 5 wt% CaCl2",20,176,350,7 d,180.0,"Petroleum Engineer International, Oct 1986",2.06,
Calcium Bromide,Carbon and alloy steels,Carbon steel,Carbon steel,3.009,118.5,,G10100,"Uninhibited brine, 1000 psi pressure. Plus 30 wt% ZnBr2, 5 wt% CaCl2",10,176,350,7 d,180.0,"Petroleum Engineer International, Oct 1986",3.009,
Calcium Bromide,Carbon and alloy steels,Carbon steel,Carbon steel,1.73,68.2,,G10100,"Uninhibited brine, 1000 psi pressure. Plus 30 wt% ZnBr2, 5 wt% CaCl2",10,176,350,14 d,180.0,"Petroleum Engineer International, Oct 1986",1.73,
Calcium Bromide,Carbon and alloy steels,Carbon steel,Carbon steel,1.13,44.7,,G10100,"Uninhibited brine, 1000 psi pressure. Plus 30 wt% ZnBr2, 5 wt% CaCl2",20,176,350,14 d,180.0,"Petroleum Engineer International, Oct 1986",1.13,
Calcium Bromide,Carbon and alloy steels,Carbon steel,Carbon steel,5.14,202.5,,G10100,"Uninhibited brine, 1000 psi pressure. Plus 30 wt% ZnBr2",10 wt%,176,350,7 d,180.0,"Petroleum Engineer International, Oct 1986",5.14,
Calcium Bromide,Carbon and alloy steels,Carbon steel,Carbon steel,2.875,113.2,,G10100,"Uninhibited brine, 1000 psi pressure. Plus 30 wt% ZnBr2",20 wt%,176,350,7 d,180.0,"Petroleum Engineer International, Oct 1986",2.875,
Calcium Bromide,Carbon and alloy steels,Carbon steel,Carbon steel,2.908,114.5,,G10100,"Uninhibited brine, 1000 psi pressure. Plus 30 wt% ZnBr2",10 wt%,176,350,14 d,180.0,"Petroleum Engineer International, Oct 1986",2.908,
Calcium Bromide,Carbon and alloy steels,Carbon steel,Carbon steel,1.49,58.7,,G10100,"Uninhibited brine, 1000 psi pressure. Plus 30 wt% ZnBr2",20 wt%,176,350,14 d,180.0,"Petroleum Engineer International, Oct 1986",1.49,
Calcium Bromide,Refractory metals and alloys,Zirconium and alloys,Zr702,0.05 max,2 max,,R60702,,100,100,212,,15.0,"Metals Handbook, Ninth Edition, Vol 13, Corrosion, ASM International, Metals Park, OH, 1987, p 711-715",0.05,
Calcium Bromide,Stainless steels,Austenitic,304,0.023,0.9,Moderate pitting,S30400,"Metal processing (air dehumidification); field or pilot plant test; strong aeration; rapid agitation. With carbon over the standard maximum. Plus 41.97% water, 11.53% lithium bromide, 8.58% calcium chloride, specific gravity 1.56 (under spray nozzles)",37.97,49,120,38 d,89.0,"A Guide to Corrosion Resistance, Climax Molybdenum Company, Greenwich, CT, 1981",0.023,
Calcium Bromide,Stainless steels,Austenitic,317,0.035,1.4,Severe pitting,S31700,"Metal processing (air dehumidification); field or pilot plant test; strong aeration; rapid agitation. With carbon over the standard maximum. Plus 41.97% water, 11.53% lithium bromide, 8.58% calcium chloride, specific gravity 1.56 (under spray nozzles)",37.97,49,120,38 d,89.0,"A Guide to Corrosion Resistance, Climax Molybdenum Company, Greenwich, CT, 1981",0.035,
Calcium Chloride,Carbon and alloy steels,Alloy steel,4130 steel,0.14,5.4,Crevice attack,G41300,"Packer fluid, deaerated brine, 400 psi CO2",30,175,,30 d,207.0,"S.M. Wilhelm, Galvanic Corrosion in Oil and Gas Production: Part 1 - Laboratory Studies, Corrosion, Vol 48, (No. 8), NACE, USA, 1992, p 691-703",0.14,
Calcium Chloride,Carbon and alloy steels,Alloy steel,9 Cu steel,0.13,5.2,,S50400,"Sweet well production fluid, in equilibrium with 1200 psi CO2",30,175,,30 d,207.0,"S.M. Wilhelm, Galvanic Corrosion in Oil and Gas Production: Part 1 - Laboratory Studies, Corrosion, Vol 48, (No. 8), NACE, USA, 1992, p 691-703",0.13,
Calcium Chloride,Copper and alloys,Aluminum bronze,Aluminum bronze,B (Good),B (Good),,,,,,,,93.0,"H. Leidheiser, Jr., The Corrosion of Copper, Tin and Their Alloys, John Wiley & Sons, New York, 1971, p 90-96",,B
Calcium Chloride,Copper and alloys,Brass,Brass,B (Good),B (Good),,,,,,,,93.0,"H. Leidheiser, Jr., The Corrosion of Copper, Tin and Their Alloys, John Wiley & Sons, New York, 1971, p 90-96",,B
Calcium Chloride,Copper and alloys,Brass,Cartridge brass,D (Poor),D (Poor),,C26000,,,,,,93.0,"H. Leidheiser, Jr., The Corrosion of Copper, Tin and Their Alloys, John Wiley & Sons, New York, 1971, p 90-96",,D
Calcium Chloride,Copper and alloys,Brass,Commercial bronze,B (Good),B (Good),,C22000,,,,,,93.0,"H. Leidheiser, Jr., The Corrosion of Copper, Tin and Their Alloys, John Wiley & Sons, New York, 1971, p 90-96",,B
Calcium Chloride,Copper and alloys,Brass,Muntz metal,D (Poor),D (Poor),,C28000,,,,,,93.0,"H. Leidheiser, Jr., The Corrosion of Copper, Tin and Their Alloys, John Wiley & Sons, New York, 1971, p 90-96",,D
Calcium Chloride,Copper and alloys,Brass,Red brass,B (Good),B (Good),,C23000,,,,,,93.0,"H. Leidheiser, Jr., The Corrosion of Copper, Tin and Their Alloys, John Wiley & Sons, New York, 1971, p 90-96",,B
Calcium Chloride,Copper and alloys,Copper,Electrolytic copper,B (Good),B (Good),,C11000,,,,,,93.0,"H. Leidheiser, Jr., The Corrosion of Copper, Tin and Their Alloys, John Wiley & Sons, New York, 1971, p 90-96",,B
Calcium Chloride,Copper and alloys,Copper,Phosphor copper,B (Good),B (Good),,C12200,,,,,,93.0,"H. Leidheiser, Jr., The Corrosion of Copper, Tin and Their Alloys, John Wiley & Sons, New York, 1971, p 90-96",,B
