Repository: wfreinhart/matse219

# MATSE 219: Materials Informatics

Auto-generated from the private authoring repo (matse219-instructor). Do not edit here directly -- changes are overwritten on the next publish run.

## Lectures

- [Lecture01](https://colab.research.google.com/github/wfreinhart/matse219/blob/staging/notebooks/Lecture01.ipynb)
- [Lecture02](https://colab.research.google.com/github/wfreinhart/matse219/blob/staging/notebooks/Lecture02.ipynb)
- [Lecture03](https://colab.research.google.com/github/wfreinhart/matse219/blob/staging/notebooks/Lecture03.ipynb)
- [Lecture04](https://colab.research.google.com/github/wfreinhart/matse219/blob/staging/notebooks/Lecture04.ipynb)

File: datasets/corrosion.csv (part 25 of 142)
Environment,Material Group,Material Family,Material,Rate (mm/yr) or Rating,Rate (mils/yr) or Rating,Localized Attack,UNS,Condition/Comment,Concentration (Vol %),Temperature (deg C),Temperature (deg F),Duration,Reference #,Reference,rate_mm_yr_numeric,rate_letter_grade
Calcium Chloride,Copper and alloys,Copper-nickel,70-30 cupronickel,A (Resistant),A (Resistant),,C71500,,,,,,93.0,"H. Leidheiser, Jr., The Corrosion of Copper, Tin and Their Alloys, John Wiley & Sons, New York, 1971, p 90-96",,A
Calcium Chloride,Copper and alloys,Copper-nickel,90-10 cupronickel,A (Resistant),A (Resistant),,C70600,,,,,,93.0,"H. Leidheiser, Jr., The Corrosion of Copper, Tin and Their Alloys, John Wiley & Sons, New York, 1971, p 90-96",,A
Calcium Chloride,Copper and alloys,Leaded brass,Architectural bronze,D (Poor),D (Poor),,C38500,,,,,,93.0,"H. Leidheiser, Jr., The Corrosion of Copper, Tin and Their Alloys, John Wiley & Sons, New York, 1971, p 90-96",,D
Calcium Chloride,Copper and alloys,Leaded brass,Free-cutting brass,D (Poor),D (Poor),,C36000,,,,,,93.0,"H. Leidheiser, Jr., The Corrosion of Copper, Tin and Their Alloys, John Wiley & Sons, New York, 1971, p 90-96",,D
Calcium Chloride,Copper and alloys,Nickel-silver,Nickel-silver,A (Resistant),A (Resistant),,,,18,,,,93.0,"H. Leidheiser, Jr., The Corrosion of Copper, Tin and Their Alloys, John Wiley & Sons, New York, 1971, p 90-96",,A
Calcium Chloride,Copper and alloys,Phosphor bronze,"Phosphor bronze, 5% Sn",B (Good),B (Good),,C51000,,,,,,93.0,"H. Leidheiser, Jr., The Corrosion of Copper, Tin and Their Alloys, John Wiley & Sons, New York, 1971, p 90-96",,B
Calcium Chloride,Copper and alloys,Phosphor bronze,"Phosphor bronze, 8% Sn",A (Resistant),A (Resistant),,C52100,,,,,,93.0,"H. Leidheiser, Jr., The Corrosion of Copper, Tin and Their Alloys, John Wiley & Sons, New York, 1971, p 90-96",,A
Calcium Chloride,Copper and alloys,Silicon bronze,"Silicon bronze, high",B (Good),B (Good),,C65500,,,,,,93.0,"H. Leidheiser, Jr., The Corrosion of Copper, Tin and Their Alloys, John Wiley & Sons, New York, 1971, p 90-96",,B
Calcium Chloride,Copper and alloys,Silicon bronze,"Silicon bronze, low",B (Good),B (Good),,C65100,,,,,,93.0,"H. Leidheiser, Jr., The Corrosion of Copper, Tin and Their Alloys, John Wiley & Sons, New York, 1971, p 90-96",,B
Calcium Chloride,Copper and alloys,Tin brass,Admiralty brass,B (Good),B (Good),,C44300,,,,,,93.0,"H. Leidheiser, Jr., The Corrosion of Copper, Tin and Their Alloys, John Wiley & Sons, New York, 1971, p 90-96",,B
Calcium Chloride,Copper and alloys,Tin brass,Naval brass,B (Good),B (Good),,C46400,,,,,,93.0,"H. Leidheiser, Jr., The Corrosion of Copper, Tin and Their Alloys, John Wiley & Sons, New York, 1971, p 90-96",,B
Calcium Chloride,Miscellaneous,Lead and alloys,Lead,0.05 max,2 max,,L50045,,20,24,75,,95.0,"Lead for Corrosion Resistant Applications: A Guide, Lead Industries Association, Inc. New York, p 72",0.05,
Calcium Chloride,Miscellaneous,Magnesium,Magnesium and alloys,D (Poor),D (Poor),,,,All,Room,Room,,119.0,"Dow Chemical Co., Midland, MI",,D
Calcium Chloride,Miscellaneous,Noble metals,Platinum,0.05 max,2 max,,P04995,,All,100,212,,5.0,"Metals Handbook, Ninth Edition, Vol 13, Corrosion, ASM International, Metals Park, OH, 1987, p 802",0.05,
Calcium Chloride,Miscellaneous,Noble metals,Silver,0.05 max,2 max,,P07010,,All,100,212,,9.0,"Metals Handbook, Ninth Edition, Vol 13, Corrosion, ASM International, Metals Park, OH, 1987, p 796",0.05,
Calcium Chloride,Miscellaneous,Tin and alloys,Tin,A (Resistant),A (Resistant),,,,,20,68,,94.0,"H. Leidheiser, Jr., The Corrosion of Copper, Tin and Their Alloys, John Wiley & Sons, New York, 1971, p 287-290",,A
Calcium Chloride,Miscellaneous,Tin and alloys,Tin,D (Poor),D (Poor),,,,,60,140,,94.0,"H. Leidheiser, Jr., The Corrosion of Copper, Tin and Their Alloys, John Wiley & Sons, New York, 1971, p 287-290",,D
Calcium Chloride,Miscellaneous,Tin and alloys,Tin,D (Poor),D (Poor),,,,,100,212,,94.0,"H. Leidheiser, Jr., The Corrosion of Copper, Tin and Their Alloys, John Wiley & Sons, New York, 1971, p 287-290",,D
Calcium Chloride,Nickel and alloys,Nickel-chromium-iron,Incoloy 800 Inco Alloys International Inc.,0.003 max,0.1 max,Pitting occurred after 42 d,N08800,"Cold-rolled, annealed sheet, 2.84 mm (0.112 in.) thick Solutions were prepared with reagent-grade chemicals",5,80,176,42 d,44.0,"Inco Alloys International, 1979",0.003,
Calcium Chloride,Nickel and alloys,Nickel-chromium-iron,Inconel 601 Inco Alloys International Inc.,0.002,0.1,Pitting attack,N06601,,5,80,176,30 d,64.0,"Inco Alloys International, 1985",0.002,
Calcium Chloride,Nickel and alloys,Nickel-chromium-iron,"Inconel 718 Inco Alloys International, Inc.",0.003,0.1,,N07718,"Packer fluid, deaerated brine, 400 psi CO2",30,175,,30 d,207.0,"S.M. Wilhelm, Galvanic Corrosion in Oil and Gas Production: Part 1 - Laboratory Studies, Corrosion, Vol 48, (No. 8), NACE, USA, 1992, p 691-703",0.003,
Calcium Chloride,Refractory metals and alloys,Hafnium and alloys,Hafnium,A (Resistant),A (Resistant),,,,70,,,10 d,11.0,"Metals Handbook, Ninth Edition, Vol 13, Corrosion, ASM International, Metals Park, OH, 1987, p 720",,A
Calcium Chloride,Refractory metals and alloys,Hafnium and alloys,Hafnium,A (Resistant),A (Resistant),,,,70,,,10 d,11.0,"Metals Handbook, Ninth Edition, Vol 13, Corrosion, ASM International, Metals Park, OH, 1987, p 720",,A
Calcium Chloride,Refractory metals and alloys,Niobium and alloys,Niobium,A (Resistant),A (Resistant),,R04210,,70,Boiling,Boiling,,2.0,"Metals Handbook, Ninth Edition, Vol 13, Corrosion, ASM International, Metals Park, OH, 1987, p 723-724",,A
Calcium Chloride,Refractory metals and alloys,Titanium,"Titanium, grade 12",A (Resistant),A (Resistant),,R53400,Tight crevices pH 3.0,10,Boiling,Boiling,,215.0,"R.W. Schutz, Understanding and Preventing Crevice Corrosion of Titanium Alloys, Materials Performance, NACE, USA, October 1992, p 57-62",,A
Calcium Chloride,Refractory metals and alloys,Titanium,"Titanium, grade 16",A (Resistant),A (Resistant),,,Tight crevices pH 3.0,10,Boiling,Boiling,,215.0,"R.W. Schutz, Understanding and Preventing Crevice Corrosion of Titanium Alloys, Materials Performance, NACE, USA, October 1992, p 57-62",,A
Calcium Chloride,Refractory metals and alloys,Titanium,"Titanium, grade 18",A (Resistant),A (Resistant),,,Tight crevices pH 3.0,10,Boiling,Boiling,,215.0,"R.W. Schutz, Understanding and Preventing Crevice Corrosion of Titanium Alloys, Materials Performance, NACE, USA, October 1992, p 57-62",,A
Calcium Chloride,Refractory metals and alloys,Titanium,"Titanium, grade 2",D (Poor),D (Poor),,R50400,Tight crevices pH 3.0,10,Boiling,Boiling,,215.0,"R.W. Schutz, Understanding and Preventing Crevice Corrosion of Titanium Alloys, Materials Performance, NACE, USA, October 1992, p 57-62",,D
Camphor,Stainless steels,Austenitic,347,A (Resistant),A (Resistant),,S34700,,,20,68,,253.0,"Chemical Resistance of REMANIT Stainless Steels, Thyssen Edelstahlwerke AG, March 1989",,A
Calcium Chloride,Refractory metals and alloys,Titanium,"Titanium, grade 7",A (Resistant),A (Resistant),,R52400,Tight crevices pH 3.0,10,Boiling,Boiling,,215.0,"R.W. Schutz, Understanding and Preventing Crevice Corrosion of Titanium Alloys, Materials Performance, NACE, USA, October 1992, p 57-62",,A
Calcium Chloride,Refractory metals and alloys,Titanium and alloys,B/C titanium,0.005,0.2,,R58640,"Packer fluid, deaerated brine, 400 psi CO2",30,175,,30 d,207.0,"S.M. Wilhelm, Galvanic Corrosion in Oil and Gas Production: Part 1 - Laboratory Studies, Corrosion, Vol 48, (No. 8), NACE, USA, 1992, p 691-703",0.005,
Calcium Chloride,Refractory metals and alloys,Titanium and alloys,Titanium,0.005,0.2,,,,5,100,212,,90.0,"N.D. Tomashov and P.M. Altovskii, Corrosion and Protection of Titanium, Government Scientific-Technical Publication of Machine-Building Literature (Russian translation), 1963; L.C. Covington and R.W. Schultz, Corrosion of Resistance of Titanium, TIMET Cor",0.005,
Calcium Chloride,Refractory metals and alloys,Titanium and alloys,Titanium,0.007,0.28,,,,10,100,212,,90.0,"N.D. Tomashov and P.M. Altovskii, Corrosion and Protection of Titanium, Government Scientific-Technical Publication of Machine-Building Literature (Russian translation), 1963; L.C. Covington and R.W. Schultz, Corrosion of Resistance of Titanium, TIMET Cor",0.007,
Calcium Chloride,Refractory metals and alloys,Titanium and alloys,Titanium,0.015,0.6,,,,20,100,212,,90.0,"N.D. Tomashov and P.M. Altovskii, Corrosion and Protection of Titanium, Government Scientific-Technical Publication of Machine-Building Literature (Russian translation), 1963; L.C. Covington and R.W. Schultz, Corrosion of Resistance of Titanium, TIMET Cor",0.015,
Calcium Chloride,Refractory metals and alloys,Titanium and alloys,Titanium,0.001,0.04,,,,55,104,219,,90.0,"N.D. Tomashov and P.M. Altovskii, Corrosion and Protection of Titanium, Government Scientific-Technical Publication of Machine-Building Literature (Russian translation), 1963; L.C. Covington and R.W. Schultz, Corrosion of Resistance of Titanium, TIMET Cor",0.001,
Calcium Chloride,Refractory metals and alloys,Titanium and alloys,Titanium,0.003 max,0.12 max,,,,60,149,300,,90.0,"N.D. Tomashov and P.M. Altovskii, Corrosion and Protection of Titanium, Government Scientific-Technical Publication of Machine-Building Literature (Russian translation), 1963; L.C. Covington and R.W. Schultz, Corrosion of Resistance of Titanium, TIMET Cor",0.003,
Calcium Chloride,Refractory metals and alloys,Titanium and alloys,Titanium,0.406,16.24,,,,62,154,309,,90.0,"N.D. Tomashov and P.M. Altovskii, Corrosion and Protection of Titanium, Government Scientific-Technical Publication of Machine-Building Literature (Russian translation), 1963; L.C. Covington and R.W. Schultz, Corrosion of Resistance of Titanium, TIMET Cor",0.406,
Calcium Chloride,Refractory metals and alloys,Titanium and alloys,Titanium,0.8,32,,,,73,175,347,,90.0,"N.D. Tomashov and P.M. Altovskii, Corrosion and Protection of Titanium, Government Scientific-Technical Publication of Machine-Building Literature (Russian translation), 1963; L.C. Covington and R.W. Schultz, Corrosion of Resistance of Titanium, TIMET Cor",0.8,
Calcium Chloride,Refractory metals and alloys,Titanium and alloys,"Titanium, grade 7",A (Resistant),A (Resistant),,R52400,,62,150,300,,33.0,"R.W. Schultz and J.S. Grauman, Fundamental Corrosion Characterization of High-Strength Titanium Alloys, in Industrial Applications of Titanium and Zirconium: Fourth Volume, STP 917, ASTM, Philadelphia, 1986, p 130-143; L.C. Covington and R.W. Schultz, Cor",,A
Calcium Chloride,Refractory metals and alloys,Titanium and alloys,"Titanium, grade 7",A (Resistant),A (Resistant),,R52400,,73,177,350,,33.0,"R.W. Schultz and J.S. Grauman, Fundamental Corrosion Characterization of High-Strength Titanium Alloys, in Industrial Applications of Titanium and Zirconium: Fourth Volume, STP 917, ASTM, Philadelphia, 1986, p 130-143; L.C. Covington and R.W. Schultz, Cor",,A
Calcium Chloride,Refractory metals and alloys,Zirconium and alloys,Zr702,0.0005,0.2,,R60702,,70,Boiling,Boiling,,62.0,"R.T. Webster, The Applications of Zirconium and Niobium, Second Symposium on Shell and Tube Heat Exchangers, W.R. Apblett, Jr., Ed., American Society for Metals, Metals Park, OH, 1982, p 60",0.0005,
Calcium Chloride,Refractory metals and alloys,Zirconium and alloys,Zr702,0.025 max,1 max,,R60702,,5,35-100,95-212,,15.0,"Metals Handbook, Ninth Edition, Vol 13, Corrosion, ASM International, Metals Park, OH, 1987, p 711-715",0.025,
Calcium Chloride,Refractory metals and alloys,Zirconium and alloys,Zr702,0.025 max,1 max,,R60702,,10,35-100,95-212,,15.0,"Metals Handbook, Ninth Edition, Vol 13, Corrosion, ASM International, Metals Park, OH, 1987, p 711-715",0.025,
Calcium Chloride,Refractory metals and alloys,Zirconium and alloys,Zr702,0.025 max,1 max,,R60702,,25,35-100,95-212,,15.0,"Metals Handbook, Ninth Edition, Vol 13, Corrosion, ASM International, Metals Park, OH, 1987, p 711-715",0.025,
Calcium Chloride,Refractory metals and alloys,Zirconium and alloys,Zr702,0.025 max,1 max,,R60702,BP 162 C (324 F),70,Boiling,Boiling,,15.0,"Metals Handbook, Ninth Edition, Vol 13, Corrosion, ASM International, Metals Park, OH, 1987, p 711-715",0.025,
Calcium Chloride,Refractory metals and alloys,Zirconium and alloys,Zr702,0.13 max,5 max,,R60702,,75,Boiling,Boiling,,15.0,"Metals Handbook, Ninth Edition, Vol 13, Corrosion, ASM International, Metals Park, OH, 1987, p 711-715",0.13,
Calcium Chloride,Refractory metals and alloys,Zirconium and alloys,Zr702,0.025 max,1 max,,R60702,"Plus 8% NaCl, 0.2% Ca(OH)2",14,79,175,,15.0,"Metals Handbook, Ninth Edition, Vol 13, Corrosion, ASM International, Metals Park, OH, 1987, p 711-715",0.025,
Calcium Chloride,Refractory metals and alloys,Zirconium and alloys, Zr705,0.025 max,1 max,,R60705,BP 162 C (324 F),70,Boiling,Boiling,,15.0,"Metals Handbook, Ninth Edition, Vol 13, Corrosion, ASM International, Metals Park, OH, 1987, p 711-715",0.025,
Calcium Chloride,Refractory metals and alloys,Zirconium and alloys,Zr705,,,,R60705,,70,Boiling,Boiling,,62.0,"R.T. Webster, The Applications of Zirconium and Niobium, Second Symposium on Shell and Tube Heat Exchangers, W.R. Apblett, Jr., Ed., American Society for Metals, Metals Park, OH, 1982, p 60",,
Calcium Chloride,Stainless steels,Austenitic,301,A (Resistant),A (Resistant),Pitting,S30100,,,20,68,,253.0,"Chemical Resistance of REMANIT Stainless Steels, Thyssen Edelstahlwerke AG, March 1989",,A
Calcium Chloride,Stainless steels,Austenitic,301,B (Good),B (Good),Pitting,S30100,,,Boiling,  Boiling,,253.0,"Chemical Resistance of REMANIT Stainless Steels, Thyssen Edelstahlwerke AG, March 1989",,B
Calcium Chloride,Stainless steels,Austenitic,302,A (Resistant),A (Resistant),Pitting,S30200,,,20,68,,253.0,"Chemical Resistance of REMANIT Stainless Steels, Thyssen Edelstahlwerke AG, March 1989",,A
Calcium Chloride,Stainless steels,Austenitic,302,B (Good),B (Good),Pitting,S30200,,,Boiling,Boiling,,253.0,"Chemical Resistance of REMANIT Stainless Steels, Thyssen Edelstahlwerke AG, March 1989",,B
Calcium Chloride,Stainless steels,Austenitic,303,A (Resistant),A (Resistant),Pitting,S30300,,,20,68,,253.0,"Chemical Resistance of REMANIT Stainless Steels, Thyssen Edelstahlwerke AG, March 1989",,A
Calcium Chloride,Stainless steels,Austenitic,303,B (Good),B (Good),Pitting,S30300,,,Boiling,Boiling,,253.0,"Chemical Resistance of REMANIT Stainless Steels, Thyssen Edelstahlwerke AG, March 1989",,B
Calcium Chloride,Stainless steels,Austenitic,304,0.003,0.1,Slight pitting,S30400,Dairy processing; field or pilot plant test; no aeration; slight to moderate agitation. Calcium chloride cooling brine,,-12,10,372 d,89.0,"A Guide to Corrosion Resistance, Climax Molybdenum Company, Greenwich, CT, 1981",0.003,
Calcium Chloride,Stainless steels,Austenitic,304,0.005,0.2,Slight pitting,S30400,"Chemical processing (air conditioning and refrigeration); field or pilot plant test; strong aeration; rapid agitation. Calcium and magnesium-chloride brine liquors, 50% total chlorides (evaporator)",,Boiling,Boiling,26 d,89.0,"A Guide to Corrosion Resistance, Climax Molybdenum Company, Greenwich, CT, 1981",0.005,
Calcium Chloride,Stainless steels,Austenitic,304,B (Good),B (Good),,S30400,,10,21,70,,121.0,"Cyclops Corp., Universal-Cyclops Specialty Steel Division",,B
Calcium Chloride,Stainless steels,Austenitic,304,0.003 max,0.1 max,,S30400,"Food processing (air cooling); field or pilot plant test; strong aeration; rapid agitation. Plus 0.0017% sodium bichromate as inhibitor, pH 7-8.5 (in brine-spray air stream, dehumidifier)",21.5,-15 to -16,3 to 4,338 d,89.0,"A Guide to Corrosion Resistance, Climax Molybdenum Company, Greenwich, CT, 1981",0.003,
Calcium Chloride,Stainless steels,Austenitic,304,0.003 max,0.1 max,,S30400,"Food processing; field or pilot plant test; slight to moderate aeration; no agitation. Plus 0.0017% sodium bichromate as inhibitor, pH 7-8.5 (boiling tank, under spray chamber)",21.5,32-107,90-225,337 d,89.0,"A Guide to Corrosion Resistance, Climax Molybdenum Company, Greenwich, CT, 1981",0.003,
Calcium Chloride,Stainless steels,Austenitic,304,0.003 max,0.1 max,Moderate pitting,S30400,"Chemical processing (air conditioning and refrigeration); field or pilot plant test; strong aeration; rapid agitation. Calcium, magnesium and sodium-chloride brine in 28% concentration.",28,71,160,31 d,89.0,"A Guide to Corrosion Resistance, Climax Molybdenum Company, Greenwich, CT, 1981",0.003,
Calcium Chloride,Stainless steels,Austenitic,304,0.003 max,0.1 max,Moderate pitting,S30400,"Chemical processing; field or pilot plant test; no aeration; no agitation. Calcium-magnesium-chloride bittern, 8.69% magnesium chloride, 1.06% sodium chloride, specific gravity 1.38 (alternately immersed)",28.69,79,175,130 d,89.0,"A Guide to Corrosion Resistance, Climax Molybdenum Company, Greenwich, CT, 1981",0.003,
Calcium Chloride,Stainless steels,Austenitic,304,0.003 max,0.1 max,Moderate pitting,S30400,Dairy processing; field or pilot plant test; no aeration; slight to moderate agitation. Cooling brine,~30,-12,10,355 d,89.0,"A Guide to Corrosion Resistance, Climax Molybdenum Company, Greenwich, CT, 1981",0.003,
Calcium Chloride,Stainless steels,Austenitic,304,0.05,2,Slight pitting,S30400,"Chemical processing; field or pilot plant test; no aeration; rapid agitation. Plus 1-1.3% sodium chloride, approx. 0.1% calcium hydroxide (evaporator)",~58,165,330,31 d,89.0,"A Guide to Corrosion Resistance, Climax Molybdenum Company, Greenwich, CT, 1981",0.05,
Calcium Chloride,Stainless steels,Austenitic,304,A (Resistant),A (Resistant),Pitting,S30400,,,20,68,,253.0,"Chemical Resistance of REMANIT Stainless Steels, Thyssen Edelstahlwerke AG, March 1989",,A
Calcium Chloride,Stainless steels,Austenitic,304,B (Good),B (Good),Pitting,S30400,,,Boiling,Boiling,,253.0,"Chemical Resistance of REMANIT Stainless Steels, Thyssen Edelstahlwerke AG, March 1989",,B
Calcium Chloride,Stainless steels,Austenitic,304L,A (Resistant),A (Resistant),Pitting,S30403,,,20,68,,253.0,"Chemical Resistance of REMANIT Stainless Steels, Thyssen Edelstahlwerke AG, March 1989",,A
Calcium Chloride,Stainless steels,Austenitic,304L,B (Good),B (Good),Pitting,S30403,,,Boiling,Boiling,,253.0,"Chemical Resistance of REMANIT Stainless Steels, Thyssen Edelstahlwerke AG, March 1989",,B
Calcium Chloride,Stainless steels,Austenitic,304LN,A (Resistant),A (Resistant),Pitting,S30453,,,20,68,,253.0,"Chemical Resistance of REMANIT Stainless Steels, Thyssen Edelstahlwerke AG, March 1989",,A
Calcium Chloride,Stainless steels,Austenitic,304LN,B (Good),B (Good),Pitting,S30453,,,Boiling,Boiling,,253.0,"Chemical Resistance of REMANIT Stainless Steels, Thyssen Edelstahlwerke AG, March 1989",,B
Calcium Chloride,Stainless steels,Austenitic,316,0.003,0.1,Slight pitting,S31600,"Chemical processing (air conditioning and refrigeration); field or pilot plant test; strong aeration; rapid agitation. Calcium and magnesium-chloride brine liquors, 50% total chlorides (evaporator)",,Boiling,Boiling,26 d,89.0,"A Guide to Corrosion Resistance, Climax Molybdenum Company, Greenwich, CT, 1981",0.003,
Calcium Chloride,Stainless steels,Austenitic,316,0.003,0.1,,S31600,Dairy processing; field or pilot plant test; no aeration; slight to moderate agitation. Calcium chloride cooling brine,,-12,10,372 d,89.0,"A Guide to Corrosion Resistance, Climax Molybdenum Company, Greenwich, CT, 1981",0.003,
Calcium Chloride,Stainless steels,Austenitic,316,B (Good),B (Good),,S31600,,10,21,70,,121.0,"Cyclops Corp., Universal-Cyclops Specialty Steel Division",,B
Calcium Chloride,Stainless steels,Austenitic,316,0.003 max,0.1 max,,S31600,"Food processing; field or pilot plant test; slight to moderate aeration; no agitation. Plus 0.0017% sodium bichromate as inhibitor, pH 7-8.5 (boiling tank, under spray chamber)",21.5,32-107,90-225,337 d,89.0,"A Guide to Corrosion Resistance, Climax Molybdenum Company, Greenwich, CT, 1981",0.003,
Calcium Chloride,Stainless steels,Austenitic,316,0.003 max,0.1 max,,S31600,"Food processing (air cooling); field or pilot plant test; strong aeration; rapid agitation. Plus 0.0017% sodium bichromate as inhibitor, pH 7-8.5 (in brine-spray air stream, dehumidifier)",21.5,-15to-16,3to4,338 d,89.0,"A Guide to Corrosion Resistance, Climax Molybdenum Company, Greenwich, CT, 1981",0.003,
Calcium Chloride,Stainless steels,Austenitic,316,0.003 max,0.1 max,Moderate pitting,S31600,"Chemical processing (air conditioning and refrigeration); field or pilot plant test; strong aeration; rapid agitation. Calcium, magnesium and sodium-chloride brine",28,71,160,31 d,89.0,"A Guide to Corrosion Resistance, Climax Molybdenum Company, Greenwich, CT, 1981",0.003,
Calcium Chloride,Stainless steels,Austenitic,316,0.003 max,0.1 max,Moderate pitting,S31600,"Chemical processing; field or pilot plant test; no aeration; no agitation. Calcium-magnesium-chloride bittern, 8.69% magnesium chloride, 1.06% sodium chloride, specific gravity 1.38 (alternately immersed)",28.69,79,175,130 d,89.0,"A Guide to Corrosion Resistance, Climax Molybdenum Company, Greenwich, CT, 1981",0.003,
Calcium Chloride,Stainless steels,Austenitic,316,0.003 max,0.1 max,Moderate pitting,S31600,Dairy processing; field or pilot plant test; no aeration; slight to moderate agitation. Cooling brine,~30,-12,10,355 d,89.0,"A Guide to Corrosion Resistance, Climax Molybdenum Company, Greenwich, CT, 1981",0.003,
Calcium Chloride,Stainless steels,Austenitic,316,0.043,1.7,Slight pitting,S31600,"Chemical processing; field or pilot plant test; no aeration; rapid agitation. Plus 1-1.3% sodium chloride, approx. 0.1% calcium hydroxide (evaporator)",~58,165,330,31 d,89.0,"A Guide to Corrosion Resistance, Climax Molybdenum Company, Greenwich, CT, 1981",0.043,
Calcium Chloride,Stainless steels,Austenitic,316,A (Resistant),A (Resistant),Pitting,S31600,,,20,68,,253.0,"Chemical Resistance of REMANIT Stainless Steels, Thyssen Edelstahlwerke AG, March 1989",,A
Calcium Chloride,Stainless steels,Austenitic,316,B (Good),B (Good),Pitting,S31600,,,Boiling,Boiling,,253.0,"Chemical Resistance of REMANIT Stainless Steels, Thyssen Edelstahlwerke AG, March 1989",,B
Calcium Chloride,Stainless steels,Austenitic,316F,A (Resistant),A (Resistant),Pitting,S31620,,,20,68,,253.0,"Chemical Resistance of REMANIT Stainless Steels, Thyssen Edelstahlwerke AG, March 1989",,A
Calcium Chloride,Stainless steels,Austenitic,316F,B (Good),B (Good),Pitting,S31620,,,Boiling,Boiling,,253.0,"Chemical Resistance of REMANIT Stainless Steels, Thyssen Edelstahlwerke AG, March 1989",,B
Calcium Chloride,Stainless steels,Austenitic,316L,A (Resistant),A (Resistant),Pitting,S31603,,,20,68,,253.0,"Chemical Resistance of REMANIT Stainless Steels, Thyssen Edelstahlwerke AG, March 1989",,A
Calcium Chloride,Stainless steels,Austenitic,316L,B (Good),B (Good),Pitting,S31603,,,Boiling,Boiling,,253.0,"Chemical Resistance of REMANIT Stainless Steels, Thyssen Edelstahlwerke AG, March 1989",,B
Calcium Chloride,Stainless steels,Austenitic,316LN,A (Resistant),A (Resistant),Pitting,S31653,,,20,68,,253.0,"Chemical Resistance of REMANIT Stainless Steels, Thyssen Edelstahlwerke AG, March 1989",,A
Calcium Chloride,Stainless steels,Austenitic,316LN,B (Good),B (Good),Pitting,S31653,,,Boiling,Boiling,,253.0,"Chemical Resistance of REMANIT Stainless Steels, Thyssen Edelstahlwerke AG, March 1989",,B
Calcium Chloride,Stainless steels,Austenitic,316Ti,A (Resistant),A (Resistant),Pitting,S31635,,,20,68,,253.0,"Chemical Resistance of REMANIT Stainless Steels, Thyssen Edelstahlwerke AG, March 1989",,A
Calcium Chloride,Stainless steels,Austenitic,316Ti,B (Good),B (Good),Pitting,S31635,,,Boiling,Boiling,,253.0,"Chemical Resistance of REMANIT Stainless Steels, Thyssen Edelstahlwerke AG, March 1989",,B
Calcium Chloride,Stainless steels,Austenitic,317L,A (Resistant),A (Resistant),Pitting,S31703,,,20,68,,253.0,"Chemical Resistance of REMANIT Stainless Steels, Thyssen Edelstahlwerke AG, March 1989",,A
Calcium Chloride,Stainless steels,Austenitic,317L,B (Good),B (Good),Pitting,S31703,,,Boiling,Boiling,,253.0,"Chemical Resistance of REMANIT Stainless Steels, Thyssen Edelstahlwerke AG, March 1989",,B
Calcium Chloride,Stainless steels,Austenitic,317LN,A (Resistant),A (Resistant),Pitting,S31725,,,20,68,,253.0,"Chemical Resistance of REMANIT Stainless Steels, Thyssen Edelstahlwerke AG, March 1989",,A
Calcium Chloride,Stainless steels,Austenitic,317LN,B (Good),B (Good),Pitting,S31725,,,Boiling,Boiling,,253.0,"Chemical Resistance of REMANIT Stainless Steels, Thyssen Edelstahlwerke AG, March 1989",,B
Calcium Chloride,Stainless steels,Austenitic,321,A (Resistant),A (Resistant),Pitting,S32100,,,20,68,,253.0,"Chemical Resistance of REMANIT Stainless Steels, Thyssen Edelstahlwerke AG, March 1989",,A
Calcium Chloride,Stainless steels,Austenitic,321,B (Good),B (Good),Pitting,S32100,,,Boiling,Boiling,,253.0,"Chemical Resistance of REMANIT Stainless Steels, Thyssen Edelstahlwerke AG, March 1989",,B
Calcium Chloride,Stainless steels,Austenitic,347,A (Resistant),A (Resistant),Pitting,S34700,,,20,68,,253.0,"Chemical Resistance of REMANIT Stainless Steels, Thyssen Edelstahlwerke AG, March 1989",,A
Calcium Chloride,Stainless steels,Austenitic,347,B (Good),B (Good),Pitting,S34700,,,Boiling,Boiling,,253.0,"Chemical Resistance of REMANIT Stainless Steels, Thyssen Edelstahlwerke AG, March 1989",,B
Calcium Chloride,Stainless steels,Duplex,2205,0.006,0.25,,S31803,"Packer fluid, deaerated brine, 400 psi CO2",30,175,,30 d,207.0,"S.M. Wilhelm, Galvanic Corrosion in Oil and Gas Production: Part 1 - Laboratory Studies, Corrosion, Vol 48, (No. 8), NACE, USA, 1992, p 691-703",0.006,
Calcium Chloride,Stainless steels,Duplex,329,A (Resistant),A (Resistant),Pitting,S32900,,,20,68,,253.0,"Chemical Resistance of REMANIT Stainless Steels, Thyssen Edelstahlwerke AG, March 1989",,A
Calcium Chloride,Stainless steels,Duplex,329,B (Good),B (Good),Pitting,S32900,,,Boiling,Boiling,,253.0,"Chemical Resistance of REMANIT Stainless Steels, Thyssen Edelstahlwerke AG, March 1989",,B
Calcium Chloride,Stainless steels,Duplex,F51,A (Resistant),A (Resistant),Pitting,S31803,,,20,68,,253.0,"Chemical Resistance of REMANIT Stainless Steels, Thyssen Edelstahlwerke AG, March 1989",,A
Calcium Chloride,Stainless steels,Duplex,F51,B (Good),B (Good),Pitting,S31803,,,Boiling,Boiling,,253.0,"Chemical Resistance of REMANIT Stainless Steels, Thyssen Edelstahlwerke AG, March 1989",,B
Calcium Chloride,Stainless steels,Ferritic,430,C (Questionable),C (Questionable),,S43000,,10,21,70,,121.0,"Cyclops Corp., Universal-Cyclops Specialty Steel Division",,C
Calcium Chloride,Stainless steels,Martensitic,13Cr steel,0.13,5.3,,S41000,"Packer fluid, deaerated brine, 400 psi CO2",30,175,,30 d,207.0,"S.M. Wilhelm, Galvanic Corrosion in Oil and Gas Production: Part 1 - Laboratory Studies, Corrosion, Vol 48, (No. 8), NACE, USA, 1992, p 691-703",0.13,
Calcium Chloride,Stainless steels,Martensitic,410,D (Poor),D (Poor),,S41000,,,Room,Room,,121.0,"Cyclops Corp., Universal-Cyclops Specialty Steel Division",,D
Calcium Fluoride,Miscellaneous,Lead and alloys,Lead,0.5 max,20 max,,L50045,,,24-100,75-212,,95.0,"Lead for Corrosion Resistant Applications: A Guide, Lead Industries Association, Inc. New York, p 72",0.5,
Calcium Fluoride,Refractory metals and alloys,Zirconium and alloys,Zr702,A (Resistant),A (Resistant),,R60702,pH 5,Saturated,28,80,,15.0,"Metals Handbook, Ninth Edition, Vol 13, Corrosion, ASM International, Metals Park, OH, 1987, p 711-715",,A
Calcium Fluoride,Refractory metals and alloys,Zirconium and alloys,Zr702,A (Resistant),A (Resistant),,R60702,pH 5,Saturated,90,195,,15.0,"Metals Handbook, Ninth Edition, Vol 13, Corrosion, ASM International, Metals Park, OH, 1987, p 711-715",,A
Calcium Hydroxide,Aluminum and alloys,99.0% min Al,Aluminum (>99.5%),A (Resistant),A (Resistant),,A91350,Solution,,20,68,,92.0,"F. King, Aluminum and Its Alloys, Ellis Horwood, Chichester, England, 1987, p 282-291",,A
Calcium Hydroxide,Aluminum and alloys,Aluminum-magnesium,Aluminum-magnesium alloys,A (Resistant),A (Resistant),,,Solution,,20,68,,92.0,"F. King, Aluminum and Its Alloys, Ellis Horwood, Chichester, England, 1987, p 282-291",,A
Calcium Hydroxide,Copper and alloys,Aluminum bronze,Aluminum bronze,A (Resistant),A (Resistant),,,,,,,,93.0,"H. Leidheiser, Jr., The Corrosion of Copper, Tin and Their Alloys, John Wiley & Sons, New York, 1971, p 90-96",,A
Calcium Hydroxide,Copper and alloys,Aluminum bronze,"Ampco 8, aluminum bronze",0.5 max,20 max,,C61300,Conditions such as aeration or temperature could restrict use,,,,,96.0,"Stock Metals, Ampco Metal Company, 1988",0.5,
Calcium Hydroxide,Copper and alloys,Brass,Brass,A (Resistant),A (Resistant),,,,,,,,93.0,"H. Leidheiser, Jr., The Corrosion of Copper, Tin and Their Alloys, John Wiley & Sons, New York, 1971, p 90-96",,A
Calcium Hydroxide,Copper and alloys,Brass,Cartridge brass,B (Good),B (Good),,C26000,,,,,,93.0,"H. Leidheiser, Jr., The Corrosion of Copper, Tin and Their Alloys, John Wiley & Sons, New York, 1971, p 90-96",,B
Calcium Hydroxide,Copper and alloys,Brass,Commercial bronze,A (Resistant),A (Resistant),,C22000,,,,,,93.0,"H. Leidheiser, Jr., The Corrosion of Copper, Tin and Their Alloys, John Wiley & Sons, New York, 1971, p 90-96",,A
Calcium Hydroxide,Copper and alloys,Brass,Muntz metal,B (Good),B (Good),,C28000,,,,,,93.0,"H. Leidheiser, Jr., The Corrosion of Copper, Tin and Their Alloys, John Wiley & Sons, New York, 1971, p 90-96",,B
Calcium Hydroxide,Copper and alloys,Brass,Red brass,A (Resistant),A (Resistant),,C23000,,,,,,93.0,"H. Leidheiser, Jr., The Corrosion of Copper, Tin and Their Alloys, John Wiley & Sons, New York, 1971, p 90-96",,A
Calcium Hydroxide,Copper and alloys,Copper,Electrolytic copper,A (Resistant),A (Resistant),,C11000,,,,,,93.0,"H. Leidheiser, Jr., The Corrosion of Copper, Tin and Their Alloys, John Wiley & Sons, New York, 1971, p 90-96",,A
Calcium Hydroxide,Copper and alloys,Copper,Phosphor copper,A (Resistant),A (Resistant),,C12200,,,,,,93.0,"H. Leidheiser, Jr., The Corrosion of Copper, Tin and Their Alloys, John Wiley & Sons, New York, 1971, p 90-96",,A
Calcium Hydroxide,Copper and alloys,Copper-nickel,70-30 cupronickel,A (Resistant),A (Resistant),,C71500,,,,,,93.0,"H. Leidheiser, Jr., The Corrosion of Copper, Tin and Their Alloys, John Wiley & Sons, New York, 1971, p 90-96",,A
Calcium Hydroxide,Copper and alloys,Copper-nickel,90-10 cupronickel,A (Resistant),A (Resistant),,C70600,,,,,,93.0,"H. Leidheiser, Jr., The Corrosion of Copper, Tin and Their Alloys, John Wiley & Sons, New York, 1971, p 90-96",,A
Calcium Hydroxide,Copper and alloys,Leaded brass,Architectural bronze,B (Good),B (Good),,C38500,,,,,,93.0,"H. Leidheiser, Jr., The Corrosion of Copper, Tin and Their Alloys, John Wiley & Sons, New York, 1971, p 90-96",,B
Calcium Hydroxide,Copper and alloys,Leaded brass,Free-cutting brass,B (Good),B (Good),,C36000,,,,,,93.0,"H. Leidheiser, Jr., The Corrosion of Copper, Tin and Their Alloys, John Wiley & Sons, New York, 1971, p 90-96",,B
Calcium Hydroxide,Copper and alloys,Nickel-silver,Nickel-silver,A (Resistant),A (Resistant),,,,18,,,,93.0,"H. Leidheiser, Jr., The Corrosion of Copper, Tin and Their Alloys, John Wiley & Sons, New York, 1971, p 90-96",,A
Calcium Hydroxide,Copper and alloys,Phosphor bronze,"Phosphor bronze, 5% Sn",A (Resistant),A (Resistant),,C51000,,,,,,93.0,"H. Leidheiser, Jr., The Corrosion of Copper, Tin and Their Alloys, John Wiley & Sons, New York, 1971, p 90-96",,A
Calcium Hydroxide,Copper and alloys,Phosphor bronze,"Phosphor bronze, 8% Sn",A (Resistant),A (Resistant),,C52100,,,,,,93.0,"H. Leidheiser, Jr., The Corrosion of Copper, Tin and Their Alloys, John Wiley & Sons, New York, 1971, p 90-96",,A
Calcium Hydroxide,Copper and alloys,Silicon bronze,"Silicon bronze, high",A (Resistant),A (Resistant),,C65500,,,,,,93.0,"H. Leidheiser, Jr., The Corrosion of Copper, Tin and Their Alloys, John Wiley & Sons, New York, 1971, p 90-96",,A
Calcium Hydroxide,Copper and alloys,Silicon bronze,"Silicon bronze, low",A (Resistant),A (Resistant),,C65100,,,,,,93.0,"H. Leidheiser, Jr., The Corrosion of Copper, Tin and Their Alloys, John Wiley & Sons, New York, 1971, p 90-96",,A
Calcium Hydroxide,Copper and alloys,Tin brass,Admiralty brass,A (Resistant),A (Resistant),,C44300,,,,,,93.0,"H. Leidheiser, Jr., The Corrosion of Copper, Tin and Their Alloys, John Wiley & Sons, New York, 1971, p 90-96",,A
Calcium Hydroxide,Copper and alloys,Tin brass,Naval brass,B (Good),B (Good),,C46400,,,,,,93.0,"H. Leidheiser, Jr., The Corrosion of Copper, Tin and Their Alloys, John Wiley & Sons, New York, 1971, p 90-96",,B
Calcium Hydroxide,Miscellaneous,Magnesium and alloys,Magnesium,A (Resistant),A (Resistant),,,,100,Room,Room,,119.0,"Dow Chemical Co., Midland, MI",,A
Calcium Hydroxide,Miscellaneous,Noble metals,Silver,0.05 max,2 max,,P07010,,All,100,212,,9.0,"Metals Handbook, Ninth Edition, Vol 13, Corrosion, ASM International, Metals Park, OH, 1987, p 796",0.05,
Calcium Hydroxide,Refractory metals and alloys,Titanium and alloys,Titanium,A (Resistant),A (Resistant),,,,Saturated,Room,Room,,90.0,"N.D. Tomashov and P.M. Altovskii, Corrosion and Protection of Titanium, Government Scientific-Technical Publication of Machine-Building Literature (Russian translation), 1963; L.C. Covington and R.W. Schultz, Corrosion of Resistance of Titanium, TIMET Cor",,A
Calcium Hydroxide,Refractory metals and alloys,Titanium and alloys,Titanium,A (Resistant),A (Resistant),,,,Saturated,Boiling,Boiling,,90.0,"N.D. Tomashov and P.M. Altovskii, Corrosion and Protection of Titanium, Government Scientific-Technical Publication of Machine-Building Literature (Russian translation), 1963; L.C. Covington and R.W. Schultz, Corrosion of Resistance of Titanium, TIMET Cor",,A
Calcium Hydroxide,Refractory metals and alloys,Titanium and alloys,Titanium,0.001,0.04,,,,2,100,212,,90.0,"N.D. Tomashov and P.M. Altovskii, Corrosion and Protection of Titanium, Government Scientific-Technical Publication of Machine-Building Literature (Russian translation), 1963; L.C. Covington and R.W. Schultz, Corrosion of Resistance of Titanium, TIMET Cor",0.001,
Calcium Hydroxide,Refractory metals and alloys,Titanium and alloys,Titanium,0.001,0.04,,,,6,100,212,,90.0,"N.D. Tomashov and P.M. Altovskii, Corrosion and Protection of Titanium, Government Scientific-Technical Publication of Machine-Building Literature (Russian translation), 1963; L.C. Covington and R.W. Schultz, Corrosion of Resistance of Titanium, TIMET Cor",0.001,
Calcium Hydroxide,Refractory metals and alloys,Titanium and alloys,Titanium,A (Resistant),A (Resistant),,,,18,21,70,,90.0,"N.D. Tomashov and P.M. Altovskii, Corrosion and Protection of Titanium, Government Scientific-Technical Publication of Machine-Building Literature (Russian translation), 1963; L.C. Covington and R.W. Schultz, Corrosion of Resistance of Titanium, TIMET Cor",,A
Calcium Hydroxide,Refractory metals and alloys,Titanium and alloys,Titanium,A (Resistant),A (Resistant),,,,Saturated,21,70,,90.0,"N.D. Tomashov and P.M. Altovskii, Corrosion and Protection of Titanium, Government Scientific-Technical Publication of Machine-Building Literature (Russian translation), 1963; L.C. Covington and R.W. Schultz, Corrosion of Resistance of Titanium, TIMET Cor",,A
Calcium Hydroxide,Stainless steels,Austenitic,301,A (Resistant),A (Resistant),,S30100,,,20,68,,253.0,"Chemical Resistance of REMANIT Stainless Steels, Thyssen Edelstahlwerke AG, March 1989",,A
Calcium Hydroxide,Stainless steels,Austenitic,301,A (Resistant),A (Resistant),,S30100,,,Boiling,Boiling,,253.0,"Chemical Resistance of REMANIT Stainless Steels, Thyssen Edelstahlwerke AG, March 1989",,A
Calcium Hydroxide,Stainless steels,Austenitic,302,A (Resistant),A (Resistant),,S30200,,,20,68,,253.0,"Chemical Resistance of REMANIT Stainless Steels, Thyssen Edelstahlwerke AG, March 1989",,A
Calcium Hydroxide,Stainless steels,Austenitic,302,A (Resistant),A (Resistant),,S30200,,,Boiling,Boiling,,253.0,"Chemical Resistance of REMANIT Stainless Steels, Thyssen Edelstahlwerke AG, March 1989",,A
Calcium Hydroxide,Stainless steels,Austenitic,303,A (Resistant),A (Resistant),,S30300,,,20,68,,253.0,"Chemical Resistance of REMANIT Stainless Steels, Thyssen Edelstahlwerke AG, March 1989",,A
Calcium Hydroxide,Stainless steels,Austenitic,303,A (Resistant),A (Resistant),,S30300,,,20,68,,253.0,"Chemical Resistance of REMANIT Stainless Steels, Thyssen Edelstahlwerke AG, March 1989",,A
Calcium Hydroxide,Stainless steels,Austenitic,303,A (Resistant),A (Resistant),,S30300,,,Boiling,Boiling,,253.0,"Chemical Resistance of REMANIT Stainless Steels, Thyssen Edelstahlwerke AG, March 1989",,A
Calcium Hydroxide,Stainless steels,Austenitic,304,A (Resistant),A (Resistant),,S30400,,,20,68,,253.0,"Chemical Resistance of REMANIT Stainless Steels, Thyssen Edelstahlwerke AG, March 1989",,A
Calcium Hydroxide,Stainless steels,Austenitic,304,A (Resistant),A (Resistant),,S30400,,,Boiling,Boiling,,253.0,"Chemical Resistance of REMANIT Stainless Steels, Thyssen Edelstahlwerke AG, March 1989",,A
Calcium Hydroxide,Stainless steels,Austenitic,304,0.003 max,0.1 max,,S30400,"Chemical processing; field or pilot plant test; slight to moderate aeration; slight to moderate agitation. Calcium hydroxide slurry, some undissolved calcium hydroxide and silica",,90,194,203 d,89.0,"A Guide to Corrosion Resistance, Climax Molybdenum Company, Greenwich, CT, 1981",0.003,
Calcium Hydroxide,Stainless steels,Austenitic,304,0.003 max,0.1 max,,S30400,"Pulp and paper processing; field or pilot plant test; slight to moderate aeration; slight to moderate agitation. Plus calcium carbonate, sodium hydroxide, sodium sulfide",,49,120,204 d,89.0,"A Guide to Corrosion Resistance, Climax Molybdenum Company, Greenwich, CT, 1981",0.003,
Calcium Hydroxide,Stainless steels,Austenitic,304,0.003 max,0.1 max,,S30400,"Tanning; field or pilot plant test. Calcium-hydroxide lime liquors, ammonia fumes, sodium sulfide",,,,180 d,89.0,"A Guide to Corrosion Resistance, Climax Molybdenum Company, Greenwich, CT, 1981",0.003,
Calcium Hydroxide,Stainless steels,Austenitic,304L,A (Resistant),A (Resistant),,S30403,,,20,68,,253.0,"Chemical Resistance of REMANIT Stainless Steels, Thyssen Edelstahlwerke AG, March 1989",,A
Calcium Hydroxide,Stainless steels,Austenitic,304L,A (Resistant),A (Resistant),,S30403,,,Boiling,Boiling,,253.0,"Chemical Resistance of REMANIT Stainless Steels, Thyssen Edelstahlwerke AG, March 1989",,A
Calcium Hydroxide,Stainless steels,Austenitic,304LN,A (Resistant),A (Resistant),,S30453,,,20,68,,253.0,"Chemical Resistance of REMANIT Stainless Steels, Thyssen Edelstahlwerke AG, March 1989",,A
Calcium Hydroxide,Stainless steels,Austenitic,304LN,A (Resistant),A (Resistant),,S30453,,,Boiling,Boiling,,253.0,"Chemical Resistance of REMANIT Stainless Steels, Thyssen Edelstahlwerke AG, March 1989",,A
Calcium Hydroxide,Stainless steels,Austenitic,316,A (Resistant),A (Resistant),,S31600,,,20,68,,253.0,"Chemical Resistance of REMANIT Stainless Steels, Thyssen Edelstahlwerke AG, March 1989",,A
Calcium Hydroxide,Stainless steels,Austenitic,316,A (Resistant),A (Resistant),,S31600,,,Boiling,Boiling,,253.0,"Chemical Resistance of REMANIT Stainless Steels, Thyssen Edelstahlwerke AG, March 1989",,A
Calcium Hydroxide,Stainless steels,Austenitic,316,0.003 max,0.1 max,,S31600,"Pulp and paper processing; field or pilot plant test; slight to moderate aeration; slight to moderate agitation. Plus calcium carbonate, sodium hydroxide, sodium sulfide",,49,120,204 d,89.0,"A Guide to Corrosion Resistance, Climax Molybdenum Company, Greenwich, CT, 1981",0.003,
Calcium Hydroxide,Stainless steels,Austenitic,316,0.003 max,0.1 max,,S31600,"Tanning; field or pilot plant test. Calcium-hydroxide lime liquors, ammonia fumes, sodium sulfide",,,,180 d,89.0,"A Guide to Corrosion Resistance, Climax Molybdenum Company, Greenwich, CT, 1981",0.003,
Calcium Hydroxide,Stainless steels,Austenitic,316F,A (Resistant),A (Resistant),,S31620,,,20,68,,253.0,"Chemical Resistance of REMANIT Stainless Steels, Thyssen Edelstahlwerke AG, March 1989",,A
