Repository: wfreinhart/matse219

# MATSE 219: Materials Informatics

Auto-generated from the private authoring repo (matse219-instructor). Do not edit here directly -- changes are overwritten on the next publish run.

## Lectures

- [Lecture01](https://colab.research.google.com/github/wfreinhart/matse219/blob/staging/notebooks/Lecture01.ipynb)
- [Lecture02](https://colab.research.google.com/github/wfreinhart/matse219/blob/staging/notebooks/Lecture02.ipynb)
- [Lecture03](https://colab.research.google.com/github/wfreinhart/matse219/blob/staging/notebooks/Lecture03.ipynb)
- [Lecture04](https://colab.research.google.com/github/wfreinhart/matse219/blob/staging/notebooks/Lecture04.ipynb)

File: datasets/corrosion.csv (part 26 of 142)
Environment,Material Group,Material Family,Material,Rate (mm/yr) or Rating,Rate (mils/yr) or Rating,Localized Attack,UNS,Condition/Comment,Concentration (Vol %),Temperature (deg C),Temperature (deg F),Duration,Reference #,Reference,rate_mm_yr_numeric,rate_letter_grade
Calcium Hydroxide,Stainless steels,Austenitic,316F,A (Resistant),A (Resistant),,S31620,,,Boiling,Boiling,,253.0,"Chemical Resistance of REMANIT Stainless Steels, Thyssen Edelstahlwerke AG, March 1989",,A
Calcium Hydroxide,Stainless steels,Austenitic,316L,A (Resistant),A (Resistant),,S31603,,,20,68,,253.0,"Chemical Resistance of REMANIT Stainless Steels, Thyssen Edelstahlwerke AG, March 1989",,A
Calcium Hydroxide,Stainless steels,Austenitic,316L,A (Resistant),A (Resistant),,S31603,,,Boiling,Boiling,,253.0,"Chemical Resistance of REMANIT Stainless Steels, Thyssen Edelstahlwerke AG, March 1989",,A
Calcium Hydroxide,Stainless steels,Austenitic,316LN,A (Resistant),A (Resistant),,S31653,,,20,68,,253.0,"Chemical Resistance of REMANIT Stainless Steels, Thyssen Edelstahlwerke AG, March 1989",,A
Calcium Hydroxide,Stainless steels,Austenitic,316LN,A (Resistant),A (Resistant),,S31653,,,Boiling,Boiling,,253.0,"Chemical Resistance of REMANIT Stainless Steels, Thyssen Edelstahlwerke AG, March 1989",,A
Calcium Hydroxide,Stainless steels,Austenitic,316Ti,A (Resistant),A (Resistant),,S31635,,,20,68,,253.0,"Chemical Resistance of REMANIT Stainless Steels, Thyssen Edelstahlwerke AG, March 1989",,A
Calcium Hydroxide,Stainless steels,Austenitic,316Ti,A (Resistant),A (Resistant),,S31635,,,Boiling,Boiling,,253.0,"Chemical Resistance of REMANIT Stainless Steels, Thyssen Edelstahlwerke AG, March 1989",,A
Calcium Hydroxide,Stainless steels,Austenitic,317L,A (Resistant),A (Resistant),,S31703,,,20,68,,253.0,"Chemical Resistance of REMANIT Stainless Steels, Thyssen Edelstahlwerke AG, March 1989",,A
Calcium Hydroxide,Stainless steels,Austenitic,317L,A (Resistant),A (Resistant),,S31703,,,Boiling,Boiling,,253.0,"Chemical Resistance of REMANIT Stainless Steels, Thyssen Edelstahlwerke AG, March 1989",,A
Calcium Hydroxide,Stainless steels,Austenitic,317LN,A (Resistant),A (Resistant),,S31725,,,20,68,,253.0,"Chemical Resistance of REMANIT Stainless Steels, Thyssen Edelstahlwerke AG, March 1989",,A
Calcium Hydroxide,Stainless steels,Austenitic,317LN,A (Resistant),A (Resistant),,S31725,,,Boiling,Boiling,,253.0,"Chemical Resistance of REMANIT Stainless Steels, Thyssen Edelstahlwerke AG, March 1989",,A
Calcium Hydroxide,Stainless steels,Austenitic,321,A (Resistant),A (Resistant),,S32100,,,20,68,,253.0,"Chemical Resistance of REMANIT Stainless Steels, Thyssen Edelstahlwerke AG, March 1989",,A
Calcium Hydroxide,Stainless steels,Austenitic,321,A (Resistant),A (Resistant),,S32100,,,Boiling,Boiling,,253.0,"Chemical Resistance of REMANIT Stainless Steels, Thyssen Edelstahlwerke AG, March 1989",,A
Calcium Hydroxide,Stainless steels,Austenitic,347,A (Resistant),A (Resistant),,S34700,,,20,68,,253.0,"Chemical Resistance of REMANIT Stainless Steels, Thyssen Edelstahlwerke AG, March 1989",,A
Calcium Hydroxide,Stainless steels,Austenitic,347,A (Resistant),A (Resistant),,S34700,,,Boiling,Boiling,,253.0,"Chemical Resistance of REMANIT Stainless Steels, Thyssen Edelstahlwerke AG, March 1989",,A
Calcium Hydroxide,Stainless steels,Duplex,329,A (Resistant),A (Resistant),,S32900,,,20,68,,253.0,"Chemical Resistance of REMANIT Stainless Steels, Thyssen Edelstahlwerke AG, March 1989",,A
Calcium Hydroxide,Stainless steels,Duplex,329,A (Resistant),A (Resistant),,S32900,,,Boiling,Boiling,,253.0,"Chemical Resistance of REMANIT Stainless Steels, Thyssen Edelstahlwerke AG, March 1989",,A
Calcium Hydroxide,Stainless steels,Duplex,F51,A (Resistant),A (Resistant),,S31803,,,20,68,,253.0,"Chemical Resistance of REMANIT Stainless Steels, Thyssen Edelstahlwerke AG, March 1989",,A
Calcium Hydroxide,Stainless steels,Duplex,F51,A (Resistant),A (Resistant),,S31803,,,Boiling,Boiling,,253.0,"Chemical Resistance of REMANIT Stainless Steels, Thyssen Edelstahlwerke AG, March 1989",,A
Calcium Hydroxide,Stainless steels,Ferritic,405,A (Resistant),A (Resistant),,S40500,,,20,68,,253.0,"Chemical Resistance of REMANIT Stainless Steels, Thyssen Edelstahlwerke AG, March 1989",,A
Calcium Hydroxide,Stainless steels,Ferritic,409,A (Resistant),A (Resistant),,S40900,,,20,68,,253.0,"Chemical Resistance of REMANIT Stainless Steels, Thyssen Edelstahlwerke AG, March 1989",,A
Calcium Hydroxide,Stainless steels,Ferritic,430,A (Resistant),A (Resistant),,S43000,,,20,68,,253.0,"Chemical Resistance of REMANIT Stainless Steels, Thyssen Edelstahlwerke AG, March 1989",,A
Calcium Hydroxide,Stainless steels,Ferritic,434,A (Resistant),A (Resistant),,S43400,,,20,68,,253.0,"Chemical Resistance of REMANIT Stainless Steels, Thyssen Edelstahlwerke AG, March 1989",,A
Calcium Hydroxide,Stainless steels,Martensitic,403,A (Resistant),A (Resistant),,S40300,,,20,68,,253.0,"Chemical Resistance of REMANIT Stainless Steels, Thyssen Edelstahlwerke AG, March 1989",,A
Calcium Hydroxide,Stainless steels,Martensitic,410,A (Resistant),A (Resistant),,S41000,,,Room,Room,,121.0,"Cyclops Corp., Universal-Cyclops Specialty Steel Division",,A
Calcium Hydroxide,Stainless steels,Martensitic,410,A (Resistant),A (Resistant),,S41000,,,20,68,,253.0,"Chemical Resistance of REMANIT Stainless Steels, Thyssen Edelstahlwerke AG, March 1989",,A
Calcium Hydroxide,Stainless steels,Martensitic,416,A (Resistant),A (Resistant),,S41600,,,20,68,,253.0,"Chemical Resistance of REMANIT Stainless Steels, Thyssen Edelstahlwerke AG, March 1989",,A
Calcium Hydroxide,Stainless steels,Martensitic,420,A (Resistant),A (Resistant),,S42000,,,20,68,,253.0,"Chemical Resistance of REMANIT Stainless Steels, Thyssen Edelstahlwerke AG, March 1989",,A
Calcium Hydroxide,Stainless steels,Precipitation hardening,AM-363,A (Resistant),A (Resistant),,S36300,,,Room,Room,,120.0,Allegheny Ludlum Steel Corp.,,A
Calcium Hypochloride,Stainless steels,Austenitic,301,C (Questionable),C (Questionable),,S30100,,,Up to 40° (104°),Up to 40° (104°),,253.0,"Chemical Resistance of REMANIT Stainless Steels, Thyssen Edelstahlwerke AG, March 1989",,C
Camphor,Stainless steels,Duplex,329,A (Resistant),A (Resistant),,S32900,,,20,68,,253.0,"Chemical Resistance of REMANIT Stainless Steels, Thyssen Edelstahlwerke AG, March 1989",,A
Calcium Hypochloride,Stainless steels,Austenitic,302,C (Questionable),C (Questionable),,S30200,,,Up to 40° (104°),Up to 40° (104°),,253.0,"Chemical Resistance of REMANIT Stainless Steels, Thyssen Edelstahlwerke AG, March 1989",,C
Calcium Hypochloride,Stainless steels,Austenitic,303,C (Questionable),C (Questionable),,S30300,,,Up to 40° (104°),Up to 40° (104°),,253.0,"Chemical Resistance of REMANIT Stainless Steels, Thyssen Edelstahlwerke AG, March 1989",,C
Calcium Hypochloride,Stainless steels,Austenitic,304,C (Questionable),C (Questionable),,S30400,,,Up to 40° (104°),Up to 40° (104°),,253.0,"Chemical Resistance of REMANIT Stainless Steels, Thyssen Edelstahlwerke AG, March 1989",,C
Calcium Hypochloride,Stainless steels,Austenitic,304L,C (Questionable),C (Questionable),,S30403,,,Up to 40° (104°),Up to 40° (104°),,253.0,"Chemical Resistance of REMANIT Stainless Steels, Thyssen Edelstahlwerke AG, March 1989",,C
Calcium Hypochloride,Stainless steels,Austenitic,304LN,C (Questionable),C (Questionable),,S30453,,,Up to 40° (104°),Up to 40° (104°),,253.0,"Chemical Resistance of REMANIT Stainless Steels, Thyssen Edelstahlwerke AG, March 1989",,C
Calcium Hypochloride,Stainless steels,Austenitic,316,B (Good),B (Good),,S31600,,,Up to 40° (104°),Up to 40° (104°),,253.0,"Chemical Resistance of REMANIT Stainless Steels, Thyssen Edelstahlwerke AG, March 1989",,B
Calcium Hypochloride,Stainless steels,Austenitic,316F,C (Questionable),C (Questionable),,S31620,,,Up to 40° (104°),Up to 40° (104°),,253.0,"Chemical Resistance of REMANIT Stainless Steels, Thyssen Edelstahlwerke AG, March 1989",,C
Calcium Hypochloride,Stainless steels,Austenitic,316L,B (Good),B (Good),,S31603,,,Up to 40° (104°),Up to 40° (104°),,253.0,"Chemical Resistance of REMANIT Stainless Steels, Thyssen Edelstahlwerke AG, March 1989",,B
Calcium Hypochloride,Stainless steels,Austenitic,316LN,B (Good),B (Good),,S31653,,,Up to 40° (104°),Up to 40° (104°),,253.0,"Chemical Resistance of REMANIT Stainless Steels, Thyssen Edelstahlwerke AG, March 1989",,B
Calcium Hypochloride,Stainless steels,Austenitic,316Ti,B (Good),B (Good),,S31635,,,Up to 40° (104°),Up to 40° (104°),,253.0,"Chemical Resistance of REMANIT Stainless Steels, Thyssen Edelstahlwerke AG, March 1989",,B
Calcium Hypochloride,Stainless steels,Austenitic,317L,B (Good),B (Good),,S31703,,,Up to 40° (104°),Up to 40° (104°),,253.0,"Chemical Resistance of REMANIT Stainless Steels, Thyssen Edelstahlwerke AG, March 1989",,B
Calcium Hypochloride,Stainless steels,Austenitic,317LN,B (Good),B (Good),,S31725,,,Up to 40° (104°),Up to 40° (104°),,253.0,"Chemical Resistance of REMANIT Stainless Steels, Thyssen Edelstahlwerke AG, March 1989",,B
Calcium Hypochloride,Stainless steels,Austenitic,321,C (Questionable),C (Questionable),,S32100,,,Up to 40° (104°),Up to 40° (104°),,253.0,"Chemical Resistance of REMANIT Stainless Steels, Thyssen Edelstahlwerke AG, March 1989",,C
Calcium Hypochloride,Stainless steels,Austenitic,347,C (Questionable),C (Questionable),,S34700,,,Up to 40° (104°),Up to 40° (104°),,253.0,"Chemical Resistance of REMANIT Stainless Steels, Thyssen Edelstahlwerke AG, March 1989",,C
Calcium Hypochloride,Stainless steels,Duplex,329,B (Good),B (Good),,S32900,,,Up to 40° (104°),Up to 40° (104°),,253.0,"Chemical Resistance of REMANIT Stainless Steels, Thyssen Edelstahlwerke AG, March 1989",,B
Calcium Hypochloride,Stainless steels,Duplex,F51,B (Good),B (Good),,S31803,,,Up to 40° (104°),Up to 40° (104°),,253.0,"Chemical Resistance of REMANIT Stainless Steels, Thyssen Edelstahlwerke AG, March 1989",,B
Calcium Hypochlorite,Copper and alloys,Aluminum bronze,Aluminum bronze,B (Good),B (Good),,,,,,,,93.0,"H. Leidheiser, Jr., The Corrosion of Copper, Tin and Their Alloys, John Wiley & Sons, New York, 1971, p 90-96",,B
Calcium Hypochlorite,Copper and alloys,Aluminum bronze,"Ampco 8, aluminum bronze",0.5 max,20 max,,C61300,Conditions such as aeration or temperature could restrict use,,,,,96.0,"Stock Metals, Ampco Metal Company, 1988",0.5,
Calcium Hypochlorite,Copper and alloys,Brass,Brass,B (Good),B (Good),,,,,,,,93.0,"H. Leidheiser, Jr., The Corrosion of Copper, Tin and Their Alloys, John Wiley & Sons, New York, 1971, p 90-96",,B
Calcium Hypochlorite,Copper and alloys,Brass,Cartridge brass,D (Poor),D (Poor),,C26000,,,,,,93.0,"H. Leidheiser, Jr., The Corrosion of Copper, Tin and Their Alloys, John Wiley & Sons, New York, 1971, p 90-96",,D
Calcium Hypochlorite,Copper and alloys,Brass,Commercial bronze,B (Good),B (Good),,C22000,,,,,,93.0,"H. Leidheiser, Jr., The Corrosion of Copper, Tin and Their Alloys, John Wiley & Sons, New York, 1971, p 90-96",,B
Calcium Hypochlorite,Copper and alloys,Brass,Muntz metal,D (Poor),D (Poor),,C28000,,,,,,93.0,"H. Leidheiser, Jr., The Corrosion of Copper, Tin and Their Alloys, John Wiley & Sons, New York, 1971, p 90-96",,D
Calcium Hypochlorite,Copper and alloys,Brass,Red brass,B (Good),B (Good),,C23000,,,,,,93.0,"H. Leidheiser, Jr., The Corrosion of Copper, Tin and Their Alloys, John Wiley & Sons, New York, 1971, p 90-96",,B
Calcium Hypochlorite,Copper and alloys,Copper,Electrolytic copper,B (Good),B (Good),,C11000,,,,,,93.0,"H. Leidheiser, Jr., The Corrosion of Copper, Tin and Their Alloys, John Wiley & Sons, New York, 1971, p 90-96",,B
Calcium Hypochlorite,Copper and alloys,Copper,Phosphor copper,B (Good),B (Good),,C12200,,,,,,93.0,"H. Leidheiser, Jr., The Corrosion of Copper, Tin and Their Alloys, John Wiley & Sons, New York, 1971, p 90-96",,B
Calcium Hypochlorite,Copper and alloys,Copper-nickel,70-30 cupronickel,B (Good),B (Good),,C71500,,,,,,93.0,"H. Leidheiser, Jr., The Corrosion of Copper, Tin and Their Alloys, John Wiley & Sons, New York, 1971, p 90-96",,B
Calcium Hypochlorite,Copper and alloys,Copper-nickel,90-10 cupronickel,B (Good),B (Good),,C70600,,,,,,93.0,"H. Leidheiser, Jr., The Corrosion of Copper, Tin and Their Alloys, John Wiley & Sons, New York, 1971, p 90-96",,B
Calcium Hypochlorite,Copper and alloys,Leaded brass,Architectural bronze,D (Poor),D (Poor),,C38500,,,,,,93.0,"H. Leidheiser, Jr., The Corrosion of Copper, Tin and Their Alloys, John Wiley & Sons, New York, 1971, p 90-96",,D
Calcium Hypochlorite,Copper and alloys,Leaded brass,Free-cutting brass,D (Poor),D (Poor),,C36000,,,,,,93.0,"H. Leidheiser, Jr., The Corrosion of Copper, Tin and Their Alloys, John Wiley & Sons, New York, 1971, p 90-96",,D
Calcium Hypochlorite,Copper and alloys,Nickel-silver,Nickel-silver,B (Good),B (Good),,,,18,,,,,,,B
Calcium Hypochlorite,Copper and alloys,Phosphor bronze,"Phosphor bronze, 5% Sn",B (Good),B (Good),,C51000,,,,,,93.0,"H. Leidheiser, Jr., The Corrosion of Copper, Tin and Their Alloys, John Wiley & Sons, New York, 1971, p 90-96",,B
Calcium Hypochlorite,Copper and alloys,Phosphor bronze,"Phosphor bronze, 8% Sn",B (Good),B (Good),,C52100,,,,,,93.0,"H. Leidheiser, Jr., The Corrosion of Copper, Tin and Their Alloys, John Wiley & Sons, New York, 1971, p 90-96",,B
Calcium Hypochlorite,Copper and alloys,Silicon bronze,"Silicon bronze, high",B (Good),B (Good),,C65500,,,,,,93.0,"H. Leidheiser, Jr., The Corrosion of Copper, Tin and Their Alloys, John Wiley & Sons, New York, 1971, p 90-96",,B
Calcium Hypochlorite,Copper and alloys,Silicon bronze,"Silicon bronze, low",B (Good),B (Good),,C65100,,,,,,93.0,"H. Leidheiser, Jr., The Corrosion of Copper, Tin and Their Alloys, John Wiley & Sons, New York, 1971, p 90-96",,B
Calcium Hypochlorite,Copper and alloys,Tin brass,Admiralty brass,B (Good),B (Good),,C44300,,,,,,93.0,"H. Leidheiser, Jr., The Corrosion of Copper, Tin and Their Alloys, John Wiley & Sons, New York, 1971, p 90-96",,B
Calcium Hypochlorite,Copper and alloys,Tin brass,Naval brass,D (Poor),D (Poor),,C46400,,,,,,93.0,"H. Leidheiser, Jr., The Corrosion of Copper, Tin and Their Alloys, John Wiley & Sons, New York, 1971, p 90-96",,D
Calcium Hypochlorite,Miscellaneous,Magnesium and alloys,AZ61A,3.1,124,,M11610,"Specimen size, 75 x 25 x 1.5 mm (3 x 1 x 0.06 in.); surface preparation, HNO3 pickling ; volume of testing solution, 100 ml. Specimens were alternately immersed 30 s in solution and held 2 min in air",3,35,95,7 d,12.0,"Metals Handbook, Ninth Edition, Vol 2, Properties and Selection: Nonferrous Alloys and Pure Metals, American Society for Metals, Metals Park, OH, 1979, p 601",3.1,
Calcium Hypochlorite,Miscellaneous,Noble metals,Platinum,0.05 max,2 max,,P04995,,All,Room,Room,,5.0,"Metals Handbook, Ninth Edition, Vol 13, Corrosion, ASM International, Metals Park, OH, 1987, p 802",0.05,
Calcium Hypochlorite,Nickel and alloys,Nickel-chromium-molybdenum,Chlorimet 3,0.025,1,No pitting,,,18-20,20-24,70-75,204 d,82.0,"S.R. Seagle, Pulp Paper, Vol 53, (No. 10), Sept 1979; Resistance of Nickel and High Nickel Alloys to Corrosion by Hydrochloric Acid, Hydrogen Chloride and Chlorine, Corrosion Engineering Bulletin CEB-3, The International Nickel Company; as cited in Metals",0.025,
Calcium Hypochlorite,NIckel and alloys,Nickel-chromium-molybdenum-tungsten,Hastelloy C Haynes International,0.0025 max,0.1 max,No pitting,,,18-20,20-24,70-75,204 d,82.0,"S.R. Seagle, Pulp Paper, Vol 53, (No. 10), Sept 1979; Resistance of Nickel and High Nickel Alloys to Corrosion by Hydrochloric Acid, Hydrogen Chloride and Chlorine, Corrosion Engineering Bulletin CEB-3, The International Nickel Company; as cited in Metals",0.0025,
Calcium Hypochlorite,Refractory metals and alloys,Titanium and alloys,Titanium,0.001,0.04,,,,2,100,212,,27.0,"Corrosion Resistance of Titanium, Technical Handbook, Imperial Metals Industries (Kynoch) Ltd., Birmingham, UK; T.F. Degnan, Materials for Handling Hydrofluoric, Nitric, and Sulfuric Acids, in Process Industries Corrosion, National Association of Corrosio",0.001,
Calcium Hypochlorite,Refractory metals and alloys,Titanium and alloys,Titanium,0.001,0.04,,,,6,100,212,,27.0,"Corrosion Resistance of Titanium, Technical Handbook, Imperial Metals Industries (Kynoch) Ltd., Birmingham, UK; T.F. Degnan, Materials for Handling Hydrofluoric, Nitric, and Sulfuric Acids, in Process Industries Corrosion, National Association of Corrosio",0.001,
Calcium Hypochlorite,Refractory metals and alloys,Titanium and alloys,Titanium,A (Resistant),A (Resistant),,,,18,25,77,,27.0,"Corrosion Resistance of Titanium, Technical Handbook, Imperial Metals Industries (Kynoch) Ltd., Birmingham, UK; T.F. Degnan, Materials for Handling Hydrofluoric, Nitric, and Sulfuric Acids, in Process Industries Corrosion, National Association of Corrosio",,A
Calcium Hypochlorite,Refractory metals and alloys,Titanium and alloys,Titanium,A (Resistant),A (Resistant),No pitting,,,18-20,20-24,70-75,204 d,82.0,"S.R. Seagle, Pulp Paper, Vol 53, (No. 10), Sept 1979; Resistance of Nickel and High Nickel Alloys to Corrosion by Hydrochloric Acid, Hydrogen Chloride and Chlorine, Corrosion Engineering Bulletin CEB-3, The International Nickel Company; as cited in Metals",,A
Calcium Hypochlorite,Refractory metals and alloys,Zirconium and alloys,Zirconium,0.025,1,No pitting; severe attack under spacer,R60701,,18-20,20-24,70-75,204 d,82.0,"S.R. Seagle, Pulp Paper, Vol 53, (No. 10), Sept 1979; Resistance of Nickel and High Nickel Alloys to Corrosion by Hydrochloric Acid, Hydrogen Chloride and Chlorine, Corrosion Engineering Bulletin CEB-3, The International Nickel Company; as cited in Metals",0.025,
Calcium Hypochlorite,Refractory metals and alloys,Zirconium and alloys,Zr702,0.13 max,5 max,,R60702,,2,100,212,,15.0,"Metals Handbook, Ninth Edition, Vol 13, Corrosion, ASM International, Metals Park, OH, 1987, p 711-715",0.13,
Calcium Hypochlorite,Refractory metals and alloys,Zirconium and alloys,Zr702,0.13 max,5 max,,R60702,,6,100,212,,15.0,"Metals Handbook, Ninth Edition, Vol 13, Corrosion, ASM International, Metals Park, OH, 1987, p 711-715",0.13,
Calcium Hypochlorite,Refractory metals and alloys,Zirconium and alloys,Zr702,0.13 max,5 max,,R60702,,20,100,212,,15.0,"Metals Handbook, Ninth Edition, Vol 13, Corrosion, ASM International, Metals Park, OH, 1987, p 711-715",0.13,
Calcium Hypochlorite,Stainless steels,Austenitic,301,B (Good),B (Good),Pitting,S30100,2.5 g Cl/l,,20,68,,253.0,"Chemical Resistance of REMANIT Stainless Steels, Thyssen Edelstahlwerke AG, March 1989",,B
Calcium Hypochlorite,Stainless steels,Austenitic,301,A (Resistant),A (Resistant),Pitting,S30100,Dry,,20,68,,253.0,"Chemical Resistance of REMANIT Stainless Steels, Thyssen Edelstahlwerke AG, March 1989",,A
Calcium Hypochlorite,Stainless steels,Austenitic,301,B (Good),B (Good),Pitting,S30100,Moist,,20,68,,253.0,"Chemical Resistance of REMANIT Stainless Steels, Thyssen Edelstahlwerke AG, March 1989",,B
Calcium Hypochlorite,Stainless steels,Austenitic,302,B (Good),B (Good),Pitting,S30200,2.5 g Cl/l,,20,68,,253.0,"Chemical Resistance of REMANIT Stainless Steels, Thyssen Edelstahlwerke AG, March 1989",,B
Calcium Hypochlorite,Stainless steels,Austenitic,302,A (Resistant),A (Resistant),Pitting,S30200,Dry,,20,68,,253.0,"Chemical Resistance of REMANIT Stainless Steels, Thyssen Edelstahlwerke AG, March 1989",,A
Calcium Hypochlorite,Stainless steels,Austenitic,302,B (Good),B (Good),Pitting,S30200,Moist,,20,68,,253.0,"Chemical Resistance of REMANIT Stainless Steels, Thyssen Edelstahlwerke AG, March 1989",,B
Calcium Hypochlorite,Stainless steels,Austenitic,303,D (Poor),D (Poor),Pitting,S30300,2.5 g Cl/l,,20,68,,253.0,"Chemical Resistance of REMANIT Stainless Steels, Thyssen Edelstahlwerke AG, March 1989",,D
Calcium Hypochlorite,Stainless steels,Austenitic,303,B (Good),B (Good),Pitting,S30300,2.5 g Cl/l,,20,68,,253.0,"Chemical Resistance of REMANIT Stainless Steels, Thyssen Edelstahlwerke AG, March 1989",,B
Calcium Hypochlorite,Stainless steels,Austenitic,303,D (Poor),D (Poor),Pitting,S30300,Dry,,20,68,,253.0,"Chemical Resistance of REMANIT Stainless Steels, Thyssen Edelstahlwerke AG, March 1989",,D
Calcium Hypochlorite,Stainless steels,Austenitic,303,A (Resistant),A (Resistant),Pitting,S30300,Dry,,20,68,,253.0,"Chemical Resistance of REMANIT Stainless Steels, Thyssen Edelstahlwerke AG, March 1989",,A
Calcium Hypochlorite,Stainless steels,Austenitic,303,D (Poor),D (Poor),Pitting,S30300,Moist,,20,68,,253.0,"Chemical Resistance of REMANIT Stainless Steels, Thyssen Edelstahlwerke AG, March 1989",,D
Calcium Hypochlorite,Stainless steels,Austenitic,303,B (Good),B (Good),Pitting,S30300,Moist,,20,68,,253.0,"Chemical Resistance of REMANIT Stainless Steels, Thyssen Edelstahlwerke AG, March 1989",,B
Calcium Hypochlorite,Stainless steels,Austenitic,304,B (Good),B (Good),Pitting,S30400,2.5 g Cl/l,,20,68,,253.0,"Chemical Resistance of REMANIT Stainless Steels, Thyssen Edelstahlwerke AG, March 1989",,B
Calcium Hypochlorite,Stainless steels,Austenitic,304,A (Resistant),A (Resistant),Pitting,S30400,Dry,,20,68,,253.0,"Chemical Resistance of REMANIT Stainless Steels, Thyssen Edelstahlwerke AG, March 1989",,A
Calcium Hypochlorite,Stainless steels,Austenitic,304,B (Good),B (Good),Pitting,S30400,Moist,,20,68,,253.0,"Chemical Resistance of REMANIT Stainless Steels, Thyssen Edelstahlwerke AG, March 1989",,B
Calcium Hypochlorite,Stainless steels,Austenitic,304L,B (Good),B (Good),Pitting,S30403,2.5 g Cl/l,,20,68,,253.0,"Chemical Resistance of REMANIT Stainless Steels, Thyssen Edelstahlwerke AG, March 1989",,B
Calcium Hypochlorite,Stainless steels,Austenitic,304L,A (Resistant),A (Resistant),Pitting,S30403,Dry,,20,68,,253.0,"Chemical Resistance of REMANIT Stainless Steels, Thyssen Edelstahlwerke AG, March 1989",,A
Calcium Hypochlorite,Stainless steels,Austenitic,304L,B (Good),B (Good),Pitting,S30403,Moist,,20,68,,253.0,"Chemical Resistance of REMANIT Stainless Steels, Thyssen Edelstahlwerke AG, March 1989",,B
Calcium Hypochlorite,Stainless steels,Austenitic,304LN,B (Good),B (Good),Pitting,S30453,2.5 g Cl/l,,20,68,,253.0,"Chemical Resistance of REMANIT Stainless Steels, Thyssen Edelstahlwerke AG, March 1989",,B
Calcium Hypochlorite,Stainless steels,Austenitic,304LN,A (Resistant),A (Resistant),Pitting,S30453,Dry,,20,68,,253.0,"Chemical Resistance of REMANIT Stainless Steels, Thyssen Edelstahlwerke AG, March 1989",,A
Calcium Hypochlorite,Stainless steels,Austenitic,304LN,B (Good),B (Good),Pitting,S30453,Moist,,20,68,,253.0,"Chemical Resistance of REMANIT Stainless Steels, Thyssen Edelstahlwerke AG, March 1989",,B
Calcium Hypochlorite,Stainless steels,Austenitic,316,0.25,10,Severe pitting; severe attack under spacer,S31600,,18-20,20-24,70-75,204 d,82.0,"S.R. Seagle, Pulp Paper, Vol 53, (No. 10), Sept 1979; Resistance of Nickel and High Nickel Alloys to Corrosion by Hydrochloric Acid, Hydrogen Chloride and Chlorine, Corrosion Engineering Bulletin CEB-3, The International Nickel Company; as cited in Metals",0.25,
Calcium Hypochlorite,Stainless steels,Austenitic,316,0.15,6,Severe pitting,S31600,"Chemical processing; field or pilot plant test; slight to moderate aeration; slight to moderate agitation. Bleach slurry, available chlorine 70-100 g/L, lime excess 20-30 g/L",10,32-38,90-100,31 d,89.0,"A Guide to Corrosion Resistance, Climax Molybdenum Company, Greenwich, CT, 1981",0.15,
Calcium Hypochlorite,Stainless steels,Austenitic,316,0.25,10,Severe pitting,S31600,"Chemical processing; field or pilot plant test; slight to moderate aeration; slight to moderate agitation. Bleach slurry, available chlorine 70-100 g/L, lime excess 20-30 g/L",10,32-38,90-100,31 d,89.0,"A Guide to Corrosion Resistance, Climax Molybdenum Company, Greenwich, CT, 1981",0.25,
Calcium Hypochlorite,Stainless steels,Austenitic,316,0.15,6,Severe pitting,S31600,"Chemical processing; field or pilot plant test; slight to moderate aeration; slight to moderate agitation. Bleach slurry, available chlorine 70-100 g/L, lime excess 20-30 g/L",10,32-38,90-100,31 d,89.0,"A Guide to Corrosion Resistance, Climax Molybdenum Company, Greenwich, CT, 1981",0.15,
Calcium Hypochlorite,Stainless steels,Austenitic,316,0.3,12,Severe pitting,S31600,Chemical processing; field or pilot plant test; slight to moderate aeration; slight to moderate agitation. Bleach,~15,24,75,65 d,89.0,"A Guide to Corrosion Resistance, Climax Molybdenum Company, Greenwich, CT, 1981",0.3,
Calcium Hypochlorite,Stainless steels,Austenitic,316,0.003 max,0.1 max,,S31600,Chemical processing; lab test,2,60,140,,89.0,"A Guide to Corrosion Resistance, Climax Molybdenum Company, Greenwich, CT, 1981",0.003,
Calcium Hypochlorite,Stainless steels,Austenitic,316,0.005,0.2,,S31600,Chemical processing; lab test,2,100,212,,89.0,"A Guide to Corrosion Resistance, Climax Molybdenum Company, Greenwich, CT, 1981",0.005,
Calcium Hypochlorite,Stainless steels,Austenitic,316,0.55,22,,S31600,Chemical processing; lab test,6,36,97,,89.0,"A Guide to Corrosion Resistance, Climax Molybdenum Company, Greenwich, CT, 1981",0.55,
Calcium Hypochlorite,Stainless steels,Austenitic,316,0.013,0.5,,S31600,Chemical processing; lab test,6,100,212,,89.0,"A Guide to Corrosion Resistance, Climax Molybdenum Company, Greenwich, CT, 1981",0.013,
Calcium Hypochlorite,Stainless steels,Austenitic,316,A (Resistant),A (Resistant),Pitting,S31600,2.5 g Cl/l,,20,68,,253.0,"Chemical Resistance of REMANIT Stainless Steels, Thyssen Edelstahlwerke AG, March 1989",,A
Calcium Hypochlorite,Stainless steels,Austenitic,316,A (Resistant),A (Resistant),Pitting,S31600,Dry,,20,68,,253.0,"Chemical Resistance of REMANIT Stainless Steels, Thyssen Edelstahlwerke AG, March 1989",,A
Calcium Hypochlorite,Stainless steels,Austenitic,316,B (Good),B (Good),Pitting,S31600,Moist,,20,68,,253.0,"Chemical Resistance of REMANIT Stainless Steels, Thyssen Edelstahlwerke AG, March 1989",,B
Calcium Hypochlorite,Stainless steels,Austenitic,316F,B (Good),B (Good),Pitting,S31620,2.5 g Cl/l,,20,68,,253.0,"Chemical Resistance of REMANIT Stainless Steels, Thyssen Edelstahlwerke AG, March 1989",,B
Calcium Hypochlorite,Stainless steels,Austenitic,316F,A (Resistant),A (Resistant),Pitting,S31620,Dry,,20,68,,253.0,"Chemical Resistance of REMANIT Stainless Steels, Thyssen Edelstahlwerke AG, March 1989",,A
Calcium Hypochlorite,Stainless steels,Austenitic,316F,B (Good),B (Good),Pitting,S31620,Moist,,20,68,,253.0,"Chemical Resistance of REMANIT Stainless Steels, Thyssen Edelstahlwerke AG, March 1989",,B
Calcium Hypochlorite,Stainless steels,Austenitic,316L,A (Resistant),A (Resistant),Pitting,S31603,2.5 g Cl/l,,20,68,,253.0,"Chemical Resistance of REMANIT Stainless Steels, Thyssen Edelstahlwerke AG, March 1989",,A
Calcium Hypochlorite,Stainless steels,Austenitic,316L,A (Resistant),A (Resistant),Pitting,S31603,Dry,,20,68,,253.0,"Chemical Resistance of REMANIT Stainless Steels, Thyssen Edelstahlwerke AG, March 1989",,A
Calcium Hypochlorite,Stainless steels,Austenitic,316L,B (Good),B (Good),Pitting,S31603,Moist,,20,68,,253.0,"Chemical Resistance of REMANIT Stainless Steels, Thyssen Edelstahlwerke AG, March 1989",,B
Calcium Hypochlorite,Stainless steels,Austenitic,316LN,A (Resistant),A (Resistant),Pitting,S31653,2.5 g Cl/l,,20,68,,253.0,"Chemical Resistance of REMANIT Stainless Steels, Thyssen Edelstahlwerke AG, March 1989",,A
Calcium Hypochlorite,Stainless steels,Austenitic,316LN,A (Resistant),A (Resistant),Pitting,S31653,Dry,,20,68,,253.0,"Chemical Resistance of REMANIT Stainless Steels, Thyssen Edelstahlwerke AG, March 1989",,A
Calcium Hypochlorite,Stainless steels,Austenitic,316LN,B (Good),B (Good),Pitting,S31653,Moist,,20,68,,253.0,"Chemical Resistance of REMANIT Stainless Steels, Thyssen Edelstahlwerke AG, March 1989",,B
Calcium Hypochlorite,Stainless steels,Austenitic,316Ti,A (Resistant),A (Resistant),Pitting,S31635,2.5 g Cl/l,,20,68,,253.0,"Chemical Resistance of REMANIT Stainless Steels, Thyssen Edelstahlwerke AG, March 1989",,A
Calcium Hypochlorite,Stainless steels,Austenitic,316Ti,A (Resistant),A (Resistant),Pitting,S31635,Dry,,20,68,,253.0,"Chemical Resistance of REMANIT Stainless Steels, Thyssen Edelstahlwerke AG, March 1989",,A
Calcium Hypochlorite,Stainless steels,Austenitic,316Ti,B (Good),B (Good),Pitting,S31635,Moist,,20,68,,253.0,"Chemical Resistance of REMANIT Stainless Steels, Thyssen Edelstahlwerke AG, March 1989",,B
Calcium Hypochlorite,Stainless steels,Duplex,F51,A (Resistant),A (Resistant),Pitting,S31803,2.5 g Cl/l,,20,68,,253.0,"Chemical Resistance of REMANIT Stainless Steels, Thyssen Edelstahlwerke AG, March 1989",,A
Calcium Hypochlorite,Stainless steels,Austenitic,317,0.58,23,Severe pitting,S31700,"Chemical processing; field or pilot plant test; slight to moderate aeration; slight to moderate agitation. Bleach slurry, available chlorine 70-100 g/L, lime excess 20-30 g/L",10,32-38,90-100,31 d,89.0,"A Guide to Corrosion Resistance, Climax Molybdenum Company, Greenwich, CT, 1981",0.58,
Calcium Hypochlorite,Stainless steels,Austenitic,317,0.73,29,Severe pitting,S31700,"Chemical processing; field or pilot plant test; slight to moderate aeration; slight to moderate agitation. Bleach slurry, available chlorine 70-100 g/L, lime excess 20-30 g/L",10,32-38,90-100,31 d,89.0,"A Guide to Corrosion Resistance, Climax Molybdenum Company, Greenwich, CT, 1981",0.73,
Calcium Hypochlorite,Stainless steels,Austenitic,317,0.08,3.3,Severe pitting,S31700,Chemical processing; field or pilot plant test; slight to moderate aeration; slight to moderate agitation. Bleach,~15,24,75,65 d,89.0,"A Guide to Corrosion Resistance, Climax Molybdenum Company, Greenwich, CT, 1981",0.08,
Calcium Hypochlorite,Stainless steels,Austenitic,317L,A (Resistant),A (Resistant),Pitting,S31703,2.5 g Cl/l,,20,68,,253.0,"Chemical Resistance of REMANIT Stainless Steels, Thyssen Edelstahlwerke AG, March 1989",,A
Calcium Hypochlorite,Stainless steels,Austenitic,317L,A (Resistant),A (Resistant),Pitting,S31703,Dry,,20,68,,253.0,"Chemical Resistance of REMANIT Stainless Steels, Thyssen Edelstahlwerke AG, March 1989",,A
Calcium Hypochlorite,Stainless steels,Austenitic,317L,B (Good),B (Good),Pitting,S31703,Moist,,20,68,,253.0,"Chemical Resistance of REMANIT Stainless Steels, Thyssen Edelstahlwerke AG, March 1989",,B
Calcium Hypochlorite,Stainless steels,Austenitic,317LN,A (Resistant),A (Resistant),Pitting,S31725,2.5 g Cl/l,,20,68,,253.0,"Chemical Resistance of REMANIT Stainless Steels, Thyssen Edelstahlwerke AG, March 1989",,A
Calcium Hypochlorite,Stainless steels,Austenitic,317LN,A (Resistant),A (Resistant),Pitting,S31725,Dry,,20,68,,253.0,"Chemical Resistance of REMANIT Stainless Steels, Thyssen Edelstahlwerke AG, March 1989",,A
Calcium Hypochlorite,Stainless steels,Austenitic,317LN,B (Good),B (Good),Pitting,S31725,Moist,,20,68,,253.0,"Chemical Resistance of REMANIT Stainless Steels, Thyssen Edelstahlwerke AG, March 1989",,B
Calcium Hypochlorite,Stainless steels,Austenitic,321,B (Good),B (Good),Pitting,S32100,2.5 g Cl/l,,20,68,,253.0,"Chemical Resistance of REMANIT Stainless Steels, Thyssen Edelstahlwerke AG, March 1989",,B
Calcium Hypochlorite,Stainless steels,Austenitic,321,A (Resistant),A (Resistant),Pitting,S32100,Dry,,20,68,,253.0,"Chemical Resistance of REMANIT Stainless Steels, Thyssen Edelstahlwerke AG, March 1989",,A
Calcium Hypochlorite,Stainless steels,Austenitic,321,B (Good),B (Good),Pitting,S32100,Moist,,20,68,,253.0,"Chemical Resistance of REMANIT Stainless Steels, Thyssen Edelstahlwerke AG, March 1989",,B
Calcium Hypochlorite,Stainless steels,Austenitic,347,B (Good),B (Good),Pitting,S34700,2.5 g Cl/l,,20,68,,253.0,"Chemical Resistance of REMANIT Stainless Steels, Thyssen Edelstahlwerke AG, March 1989",,B
Calcium Hypochlorite,Stainless steels,Austenitic,347,A (Resistant),A (Resistant),Pitting,S34700,Dry,,20,68,,253.0,"Chemical Resistance of REMANIT Stainless Steels, Thyssen Edelstahlwerke AG, March 1989",,A
Calcium Hypochlorite,Stainless steels,Austenitic,347,B (Good),B (Good),Pitting,S34700,Moist,,20,68,,253.0,"Chemical Resistance of REMANIT Stainless Steels, Thyssen Edelstahlwerke AG, March 1989",,B
Calcium Hypochlorite,Stainless steels,Austenitic,Carpenter 20 Carpenter Technology Corp.,0.55,22,Severe  pitting,,Chemical processing; field or pilot plant test; slight to moderate aeration; slight to moderate agitation; cast specimens. Bleach,~15,24,75,65 d,89.0,"A Guide to Corrosion Resistance, Climax Molybdenum Company, Greenwich, CT, 1981",0.55,
Calcium Hypochlorite,Stainless steels,Austenitic,Carpenter 20 Carpenter Technology Corp.,0.003 max,0.1 max,,,Chemical processing; lab test,2,60,140,,89.0,"A Guide to Corrosion Resistance, Climax Molybdenum Company, Greenwich, CT, 1981",0.003,
Calcium Hypochlorite,Stainless steels,Austenitic,Carpenter 20 Carpenter Technology Corp.,0.003,0.1,,,Chemical processing; lab test,2,100,212,,89.0,"A Guide to Corrosion Resistance, Climax Molybdenum Company, Greenwich, CT, 1981",0.003,
Calcium Hypochlorite,Stainless steels,Austenitic,Carpenter 20  Carpenter Technology Corp.,0.88,3.5,,,Chemical processing; lab test,6,36,97,,89.0,"A Guide to Corrosion Resistance, Climax Molybdenum Company, Greenwich, CT, 1981",0.88,
Calcium Hypochlorite,Stainless steels,Austenitic,Carpenter 20 Carpenter Technology Corp.,0.01,0.4,,,Chemical processing; lab test,6,100,212,,89.0,"A Guide to Corrosion Resistance, Climax Molybdenum Company, Greenwich, CT, 1981",0.01,
Calcium Hypochlorite,Stainless steels,Duplex,329,A (Resistant),A (Resistant),Pitting,S32900,2.5 g Cl/l,,20,68,,253.0,"Chemical Resistance of REMANIT Stainless Steels, Thyssen Edelstahlwerke AG, March 1989",,A
Calcium Hypochlorite,Stainless steels,Duplex,329,A (Resistant),A (Resistant),Pitting,S32900,Dry,,20,68,,253.0,"Chemical Resistance of REMANIT Stainless Steels, Thyssen Edelstahlwerke AG, March 1989",,A
Calcium Hypochlorite,Stainless steels,Duplex,329,B (Good),B (Good),Pitting,S32900,Moist,,20,68,,253.0,"Chemical Resistance of REMANIT Stainless Steels, Thyssen Edelstahlwerke AG, March 1989",,B
Sulfuric Acid,Nickel and alloys,Nickel,Nickel 200,,,,N02200,"Air-saturated Velocity, none",10,77,170,,44.0,"Inco Alloys International, 1979",,
Calcium Hypochlorite,Stainless steels,Duplex,F51,A (Resistant),A (Resistant),Pitting,S31803,Dry,,20,68,,253.0,"Chemical Resistance of REMANIT Stainless Steels, Thyssen Edelstahlwerke AG, March 1989",,A
Calcium Hypochlorite,Stainless steels,Duplex,F51,B (Good),B (Good),Pitting,S31803,Moist,,20,68,,253.0,"Chemical Resistance of REMANIT Stainless Steels, Thyssen Edelstahlwerke AG, March 1989",,B
Calcium Hypochlorite,Stainless steels,Ferritic,405,D (Poor),D (Poor),Pitting,S40500,2.5 g Cl/l,,20,68,,253.0,"Chemical Resistance of REMANIT Stainless Steels, Thyssen Edelstahlwerke AG, March 1989",,D
Calcium Hypochlorite,Stainless steels,Ferritic,405,D (Poor),D (Poor),Pitting,S40500,Dry,,20,68,,253.0,"Chemical Resistance of REMANIT Stainless Steels, Thyssen Edelstahlwerke AG, March 1989",,D
Calcium Hypochlorite,Stainless steels,Ferritic,405,D (Poor),D (Poor),Pitting,S40500,Moist,,20,68,,253.0,"Chemical Resistance of REMANIT Stainless Steels, Thyssen Edelstahlwerke AG, March 1989",,D
Calcium Hypochlorite,Stainless steels,Ferritic,409,D (Poor),D (Poor),Pitting,S40900,2.5 g Cl/l,,20,68,,253.0,"Chemical Resistance of REMANIT Stainless Steels, Thyssen Edelstahlwerke AG, March 1989",,D
Calcium Hypochlorite,Stainless steels,Ferritic,409,D (Poor),D (Poor),Pitting,S40900,Dry,,20,68,,253.0,"Chemical Resistance of REMANIT Stainless Steels, Thyssen Edelstahlwerke AG, March 1989",,D
Calcium Hypochlorite,Stainless steels,Ferritic,409,D (Poor),D (Poor),Pitting,S40900,Moist,,20,68,,253.0,"Chemical Resistance of REMANIT Stainless Steels, Thyssen Edelstahlwerke AG, March 1989",,D
Calcium Hypochlorite,Stainless steels,Ferritic,430,D (Poor),D (Poor),Pitting,S43000,2.5 g Cl/l,,20,68,,253.0,"Chemical Resistance of REMANIT Stainless Steels, Thyssen Edelstahlwerke AG, March 1989",,D
Calcium Hypochlorite,Stainless steels,Ferritic,430,D (Poor),D (Poor),Pitting,S43000,Dry,,20,68,,253.0,"Chemical Resistance of REMANIT Stainless Steels, Thyssen Edelstahlwerke AG, March 1989",,D
Calcium Hypochlorite,Stainless steels,Ferritic,430,D (Poor),D (Poor),Pitting,S43000,Moist,,20,68,,253.0,"Chemical Resistance of REMANIT Stainless Steels, Thyssen Edelstahlwerke AG, March 1989",,D
Calcium Hypochlorite,Stainless steels,Ferritic,434,C (Questionable),C (Questionable),Pitting,S43400,2.5 g Cl/l,,20,68,,253.0,"Chemical Resistance of REMANIT Stainless Steels, Thyssen Edelstahlwerke AG, March 1989",,C
Calcium Hypochlorite,Stainless steels,Ferritic,434,B (Good),B (Good),Pitting,S43400,Dry,,20,68,,253.0,"Chemical Resistance of REMANIT Stainless Steels, Thyssen Edelstahlwerke AG, March 1989",,B
Calcium Hypochlorite,Stainless steels,Ferritic,434,C (Questionable),C (Questionable),Pitting,S43400,Moist,,20,68,,253.0,"Chemical Resistance of REMANIT Stainless Steels, Thyssen Edelstahlwerke AG, March 1989",,C
Calcium Hypochlorite,Stainless steels,Martensitic,403,D (Poor),D (Poor),Pitting,S40300,2.5 g Cl/l,,20,68,,253.0,"Chemical Resistance of REMANIT Stainless Steels, Thyssen Edelstahlwerke AG, March 1989",,D
Calcium Hypochlorite,Stainless steels,Martensitic,403,D (Poor),D (Poor),Pitting,S40300,Dry,,20,68,,253.0,"Chemical Resistance of REMANIT Stainless Steels, Thyssen Edelstahlwerke AG, March 1989",,D
Calcium Hypochlorite,Stainless steels,Martensitic,403,D (Poor),D (Poor),Pitting,S40300,Moist,,20,68,,253.0,"Chemical Resistance of REMANIT Stainless Steels, Thyssen Edelstahlwerke AG, March 1989",,D
Calcium Hypochlorite,Stainless steels,Martensitic,410,D (Poor),D (Poor),,S41000,,,Room,Room,,121.0,"Cyclops Corp., Universal-Cyclops Specialty Steel Division",,D
Calcium Hypochlorite,Stainless steels,Martensitic,410,D (Poor),D (Poor),Pitting,S41000,2.5 g Cl/l,,20,68,,253.0,"Chemical Resistance of REMANIT Stainless Steels, Thyssen Edelstahlwerke AG, March 1989",,D
Calcium Hypochlorite,Stainless steels,Martensitic,410,D (Poor),D (Poor),Pitting,S41000,Dry,,20,68,,253.0,"Chemical Resistance of REMANIT Stainless Steels, Thyssen Edelstahlwerke AG, March 1989",,D
Calcium Hypochlorite,Stainless steels,Martensitic,410,D (Poor),D (Poor),Pitting,S41000,Moist,,20,68,,253.0,"Chemical Resistance of REMANIT Stainless Steels, Thyssen Edelstahlwerke AG, March 1989",,D
Calcium Hypochlorite,Stainless steels,Martensitic,416,D (Poor),D (Poor),Pitting,S41600,2.5 g Cl/l,,20,68,,253.0,"Chemical Resistance of REMANIT Stainless Steels, Thyssen Edelstahlwerke AG, March 1989",,D
Calcium Hypochlorite,Stainless steels,Martensitic,416,D (Poor),D (Poor),Pitting,S41600,Dry,,20,68,,253.0,"Chemical Resistance of REMANIT Stainless Steels, Thyssen Edelstahlwerke AG, March 1989",,D
Calcium Hypochlorite,Stainless steels,Martensitic,416,D (Poor),D (Poor),Pitting,S41600,Moist,,20,68,,253.0,"Chemical Resistance of REMANIT Stainless Steels, Thyssen Edelstahlwerke AG, March 1989",,D
Calcium Hypochlorite,Stainless steels,Martensitic,420,D (Poor),D (Poor),Pitting,S42000,2.5 g Cl/l,,20,68,,253.0,"Chemical Resistance of REMANIT Stainless Steels, Thyssen Edelstahlwerke AG, March 1989",,D
Calcium Hypochlorite,Stainless steels,Martensitic,420,D (Poor),D (Poor),Pitting,S42000,Dry,,20,68,,253.0,"Chemical Resistance of REMANIT Stainless Steels, Thyssen Edelstahlwerke AG, March 1989",,D
Calcium Hypochlorite,Stainless steels,Martensitic,420,D (Poor),D (Poor),Pitting,S42000,Moist,,20,68,,253.0,"Chemical Resistance of REMANIT Stainless Steels, Thyssen Edelstahlwerke AG, March 1989",,D
Calcium Sulfate,Stainless steels,Austenitic,301,A (Resistant),A (Resistant),,S30100,,Saturated,20,68,,253.0,"Chemical Resistance of REMANIT Stainless Steels, Thyssen Edelstahlwerke AG, March 1989",,A
Calcium Sulfate,Stainless steels,Austenitic,302,A (Resistant),A (Resistant),,S30200,,Saturated,20,68,,253.0,"Chemical Resistance of REMANIT Stainless Steels, Thyssen Edelstahlwerke AG, March 1989",,A
Calcium Sulfate,Stainless steels,Austenitic,303,A (Resistant),A (Resistant),,S30300,,Saturated,20,68,,253.0,"Chemical Resistance of REMANIT Stainless Steels, Thyssen Edelstahlwerke AG, March 1989",,A
Calcium Sulfate,Stainless steels,Austenitic,304,A (Resistant),A (Resistant),,S30400,,Saturated,20,68,,253.0,"Chemical Resistance of REMANIT Stainless Steels, Thyssen Edelstahlwerke AG, March 1989",,A
