Repository: wfreinhart/matse219

# MATSE 219: Materials Informatics

Auto-generated from the private authoring repo (matse219-instructor). Do not edit here directly -- changes are overwritten on the next publish run.

## Lectures

- [Lecture01](https://colab.research.google.com/github/wfreinhart/matse219/blob/staging/notebooks/Lecture01.ipynb)
- [Lecture02](https://colab.research.google.com/github/wfreinhart/matse219/blob/staging/notebooks/Lecture02.ipynb)
- [Lecture03](https://colab.research.google.com/github/wfreinhart/matse219/blob/staging/notebooks/Lecture03.ipynb)
- [Lecture04](https://colab.research.google.com/github/wfreinhart/matse219/blob/staging/notebooks/Lecture04.ipynb)

File: datasets/corrosion.csv (part 27 of 142)
Environment,Material Group,Material Family,Material,Rate (mm/yr) or Rating,Rate (mils/yr) or Rating,Localized Attack,UNS,Condition/Comment,Concentration (Vol %),Temperature (deg C),Temperature (deg F),Duration,Reference #,Reference,rate_mm_yr_numeric,rate_letter_grade
Calcium Sulfate,Stainless steels,Austenitic,304L,A (Resistant),A (Resistant),,S30403,,Saturated,20,68,,253.0,"Chemical Resistance of REMANIT Stainless Steels, Thyssen Edelstahlwerke AG, March 1989",,A
Calcium Sulfate,Stainless steels,Austenitic,304LN,A (Resistant),A (Resistant),,S30453,,Saturated,20,68,,253.0,"Chemical Resistance of REMANIT Stainless Steels, Thyssen Edelstahlwerke AG, March 1989",,A
Calcium Sulfate,Stainless steels,Austenitic,316,A (Resistant),A (Resistant),,S31600,,Saturated,20,68,,253.0,"Chemical Resistance of REMANIT Stainless Steels, Thyssen Edelstahlwerke AG, March 1989",,A
Calcium Sulfate,Stainless steels,Austenitic,316F,A (Resistant),A (Resistant),,S31620,,Saturated,20,68,,253.0,"Chemical Resistance of REMANIT Stainless Steels, Thyssen Edelstahlwerke AG, March 1989",,A
Calcium Sulfate,Stainless steels,Austenitic,316L,A (Resistant),A (Resistant),,S31603,,Saturated,20,68,,253.0,"Chemical Resistance of REMANIT Stainless Steels, Thyssen Edelstahlwerke AG, March 1989",,A
Calcium Sulfate,Stainless steels,Austenitic,316LN,A (Resistant),A (Resistant),,S31653,,Saturated,20,68,,253.0,"Chemical Resistance of REMANIT Stainless Steels, Thyssen Edelstahlwerke AG, March 1989",,A
Calcium Sulfate,Stainless steels,Austenitic,316Ti,A (Resistant),A (Resistant),,S31635,,Saturated,20,68,,253.0,"Chemical Resistance of REMANIT Stainless Steels, Thyssen Edelstahlwerke AG, March 1989",,A
Calcium Sulfate,Stainless steels,Austenitic,317L,A (Resistant),A (Resistant),,S31703,,Saturated,20,68,,253.0,"Chemical Resistance of REMANIT Stainless Steels, Thyssen Edelstahlwerke AG, March 1989",,A
Calcium Sulfate,Stainless steels,Austenitic,317LN,A (Resistant),A (Resistant),,S31725,,Saturated,20,68,,253.0,"Chemical Resistance of REMANIT Stainless Steels, Thyssen Edelstahlwerke AG, March 1989",,A
Calcium Sulfate,Stainless steels,Austenitic,321,A (Resistant),A (Resistant),,S32100,,Saturated,20,68,,253.0,"Chemical Resistance of REMANIT Stainless Steels, Thyssen Edelstahlwerke AG, March 1989",,A
Calcium Sulfate,Stainless steels,Austenitic,347,A (Resistant),A (Resistant),,S34700,,Saturated,20,68,,253.0,"Chemical Resistance of REMANIT Stainless Steels, Thyssen Edelstahlwerke AG, March 1989",,A
Calcium Sulfate,Stainless steels,Duplex,329,A (Resistant),A (Resistant),,S32900,,Saturated,20,68,,253.0,"Chemical Resistance of REMANIT Stainless Steels, Thyssen Edelstahlwerke AG, March 1989",,A
Calcium Sulfate,Stainless steels,Duplex,F51,A (Resistant),A (Resistant),,S31803,,Saturated,20,68,,253.0,"Chemical Resistance of REMANIT Stainless Steels, Thyssen Edelstahlwerke AG, March 1989",,A
Calcium Sulfite,Stainless steels,Austenitic,301,A (Resistant),A (Resistant),,S30100,,,20,68,,253.0,"Chemical Resistance of REMANIT Stainless Steels, Thyssen Edelstahlwerke AG, March 1989",,A
Calcium Sulfite,Stainless steels,Austenitic,302,A (Resistant),A (Resistant),,S30200,,,20,68,,253.0,"Chemical Resistance of REMANIT Stainless Steels, Thyssen Edelstahlwerke AG, March 1989",,A
Calcium Sulfite,Stainless steels,Austenitic,303,A (Resistant),A (Resistant),,S30300,,,20,68,,253.0,"Chemical Resistance of REMANIT Stainless Steels, Thyssen Edelstahlwerke AG, March 1989",,A
Calcium Sulfite,Stainless steels,Austenitic,304,A (Resistant),A (Resistant),,S30400,,,20,68,,253.0,"Chemical Resistance of REMANIT Stainless Steels, Thyssen Edelstahlwerke AG, March 1989",,A
Calcium Sulfite,Stainless steels,Austenitic,304L,A (Resistant),A (Resistant),,S30403,,,20,68,,253.0,"Chemical Resistance of REMANIT Stainless Steels, Thyssen Edelstahlwerke AG, March 1989",,A
Calcium Sulfite,Stainless steels,Austenitic,304LN,A (Resistant),A (Resistant),,S30453,,,20,68,,253.0,"Chemical Resistance of REMANIT Stainless Steels, Thyssen Edelstahlwerke AG, March 1989",,A
Calcium Sulfite,Stainless steels,Austenitic,316,A (Resistant),A (Resistant),,S31600,,,20,68,,253.0,"Chemical Resistance of REMANIT Stainless Steels, Thyssen Edelstahlwerke AG, March 1989",,A
Calcium Sulfite,Stainless steels,Austenitic,316F,A (Resistant),A (Resistant),,S31620,,,20,68,,253.0,"Chemical Resistance of REMANIT Stainless Steels, Thyssen Edelstahlwerke AG, March 1989",,A
Calcium Sulfite,Stainless steels,Austenitic,316L,A (Resistant),A (Resistant),,S31603,,,20,68,,253.0,"Chemical Resistance of REMANIT Stainless Steels, Thyssen Edelstahlwerke AG, March 1989",,A
Calcium Sulfite,Stainless steels,Austenitic,316LN,A (Resistant),A (Resistant),,S31653,,,20,68,,253.0,"Chemical Resistance of REMANIT Stainless Steels, Thyssen Edelstahlwerke AG, March 1989",,A
Calcium Sulfite,Stainless steels,Austenitic,316Ti,A (Resistant),A (Resistant),,S31635,,,20,68,,253.0,"Chemical Resistance of REMANIT Stainless Steels, Thyssen Edelstahlwerke AG, March 1989",,A
Calcium Sulfite,Stainless steels,Austenitic,317L,A (Resistant),A (Resistant),,S31703,,,20,68,,253.0,"Chemical Resistance of REMANIT Stainless Steels, Thyssen Edelstahlwerke AG, March 1989",,A
Calcium Sulfite,Stainless steels,Austenitic,317LN,A (Resistant),A (Resistant),,S31725,,,20,68,,253.0,"Chemical Resistance of REMANIT Stainless Steels, Thyssen Edelstahlwerke AG, March 1989",,A
Calcium Sulfite,Stainless steels,Austenitic,321,A (Resistant),A (Resistant),,S32100,,,20,68,,253.0,"Chemical Resistance of REMANIT Stainless Steels, Thyssen Edelstahlwerke AG, March 1989",,A
Calcium Sulfite,Stainless steels,Austenitic,347,A (Resistant),A (Resistant),,S34700,,,20,68,,253.0,"Chemical Resistance of REMANIT Stainless Steels, Thyssen Edelstahlwerke AG, March 1989",,A
Calcium Sulfite,Stainless steels,Duplex,329,A (Resistant),A (Resistant),,S32900,,,20,68,,253.0,"Chemical Resistance of REMANIT Stainless Steels, Thyssen Edelstahlwerke AG, March 1989",,A
Calcium Sulfite,Stainless steels,Duplex,F51,A (Resistant),A (Resistant),,S31803,,,20,68,,253.0,"Chemical Resistance of REMANIT Stainless Steels, Thyssen Edelstahlwerke AG, March 1989",,A
Camphor,Aluminum and alloys,99.0% min Al,Aluminum(99.0-99.5%),A (Resistant),A (Resistant),,A91199,,,20-boiling point (68-boiling point),20-boiling point (68-boiling point),,92.0,"F. King, Aluminum and Its Alloys, Ellis Horwood, Chichester, England, 1987, p 282-291",,A
Camphor,Aluminum and alloys,Aluminum-manganese,,A (Resistant),A (Resistant),,,,,20-boiling point (68-boiling point),20-boiling point (68-boiling point),,92.0,"F. King, Aluminum and Its Alloys, Ellis Horwood, Chichester, England, 1987, p 282-291",,A
Camphor,Miscellaneous,Magnesium and alloys,,A (Resistant),A (Resistant),,,,100,Room,Room,,119.0,"Dow Chemical Co., Midland, MI",,A
Camphor,Stainless steels,Austenitic,301,A (Resistant),A (Resistant),,S30100,,,20,68,,253.0,"Chemical Resistance of REMANIT Stainless Steels, Thyssen Edelstahlwerke AG, March 1989",,A
Camphor,Stainless steels,Austenitic,302,A (Resistant),A (Resistant),,S30200,,,20,68,,253.0,"Chemical Resistance of REMANIT Stainless Steels, Thyssen Edelstahlwerke AG, March 1989",,A
Camphor,Stainless steels,Austenitic,303,A (Resistant),A (Resistant),,S30300,,,20,68,,253.0,"Chemical Resistance of REMANIT Stainless Steels, Thyssen Edelstahlwerke AG, March 1989",,A
Camphor,Stainless steels,Austenitic,303,A (Resistant),A (Resistant),,S30300,,,20,68,,253.0,"Chemical Resistance of REMANIT Stainless Steels, Thyssen Edelstahlwerke AG, March 1989",,A
Camphor,Stainless steels,Austenitic,304,A (Resistant),A (Resistant),,S30400,,,20,68,,253.0,"Chemical Resistance of REMANIT Stainless Steels, Thyssen Edelstahlwerke AG, March 1989",,A
Camphor,Stainless steels,Austenitic,304L,A (Resistant),A (Resistant),,S30403,,,20,68,,253.0,"Chemical Resistance of REMANIT Stainless Steels, Thyssen Edelstahlwerke AG, March 1989",,A
Camphor,Stainless steels,Austenitic,304LN,A (Resistant),A (Resistant),,S30453,,,20,68,,253.0,"Chemical Resistance of REMANIT Stainless Steels, Thyssen Edelstahlwerke AG, March 1989",,A
Camphor,Stainless steels,Austenitic,316,A (Resistant),A (Resistant),,S31600,,,20,68,,253.0,"Chemical Resistance of REMANIT Stainless Steels, Thyssen Edelstahlwerke AG, March 1989",,A
Camphor,Stainless steels,Austenitic,316F,A (Resistant),A (Resistant),,S31620,,,20,68,,253.0,"Chemical Resistance of REMANIT Stainless Steels, Thyssen Edelstahlwerke AG, March 1989",,A
Camphor,Stainless steels,Austenitic,316L,A (Resistant),A (Resistant),,S31603,,,20,68,,253.0,"Chemical Resistance of REMANIT Stainless Steels, Thyssen Edelstahlwerke AG, March 1989",,A
Camphor,Stainless steels,Austenitic,316LN,A (Resistant),A (Resistant),,S31653,,,20,68,,253.0,"Chemical Resistance of REMANIT Stainless Steels, Thyssen Edelstahlwerke AG, March 1989",,A
Camphor,Stainless steels,Austenitic,316Ti,A (Resistant),A (Resistant),,S31635,,,20,68,,253.0,"Chemical Resistance of REMANIT Stainless Steels, Thyssen Edelstahlwerke AG, March 1989",,A
Camphor,Stainless steels,Austenitic,317L,A (Resistant),A (Resistant),,S31703,,,20,68,,253.0,"Chemical Resistance of REMANIT Stainless Steels, Thyssen Edelstahlwerke AG, March 1989",,A
Camphor,Stainless steels,Austenitic,317LN,A (Resistant),A (Resistant),,S31725,,,20,68,,253.0,"Chemical Resistance of REMANIT Stainless Steels, Thyssen Edelstahlwerke AG, March 1989",,A
Camphor,Stainless steels,Austenitic,321,A (Resistant),A (Resistant),,S32100,,,20,68,,253.0,"Chemical Resistance of REMANIT Stainless Steels, Thyssen Edelstahlwerke AG, March 1989",,A
Camphor,Stainless steels,Duplex,F51,A (Resistant),A (Resistant),,S31803,,,20,68,,253.0,"Chemical Resistance of REMANIT Stainless Steels, Thyssen Edelstahlwerke AG, March 1989",,A
Camphor,Stainless steels,Ferritic,405,A (Resistant),A (Resistant),,S40500,,,20,68,,253.0,"Chemical Resistance of REMANIT Stainless Steels, Thyssen Edelstahlwerke AG, March 1989",,A
Camphor,Stainless steels,Ferritic,409,A (Resistant),A (Resistant),,S40900,,,20,68,,253.0,"Chemical Resistance of REMANIT Stainless Steels, Thyssen Edelstahlwerke AG, March 1989",,A
Camphor,Stainless steels,Ferritic,430,A (Resistant),A (Resistant),,S43000,,,20,68,,253.0,"Chemical Resistance of REMANIT Stainless Steels, Thyssen Edelstahlwerke AG, March 1989",,A
Camphor,Stainless steels,Ferritic,434,A (Resistant),A (Resistant),,S43400,,,20,68,,253.0,"Chemical Resistance of REMANIT Stainless Steels, Thyssen Edelstahlwerke AG, March 1989",,A
Camphor,Stainless steels,Martensitic,403,A (Resistant),A (Resistant),,S40300,,,20,68,,253.0,"Chemical Resistance of REMANIT Stainless Steels, Thyssen Edelstahlwerke AG, March 1989",,A
Camphor,Stainless steels,Martensitic,410,A (Resistant),A (Resistant),,S41000,,,Room,Room,,121.0,"Cyclops Corp., Universal-Cyclops Specialty Steel Division",,A
Camphor,Stainless steels,Martensitic,410,A (Resistant),A (Resistant),,S41000,,,20,68,,253.0,"Chemical Resistance of REMANIT Stainless Steels, Thyssen Edelstahlwerke AG, March 1989",,A
Camphor,Stainless steels,Martensitic,416,A (Resistant),A (Resistant),,S41600,,,20,68,,253.0,"Chemical Resistance of REMANIT Stainless Steels, Thyssen Edelstahlwerke AG, March 1989",,A
Camphor,Stainless steels,Martensitic,420,A (Resistant),A (Resistant),,S42000,,,20,68,,253.0,"Chemical Resistance of REMANIT Stainless Steels, Thyssen Edelstahlwerke AG, March 1989",,A
Caprylic Acid,Carbon and alloy steels,Carbon steel,Steel,0.02 max,1 max,,G10100,,,Room,Room,,22.0,"Metals Handbook, Ninth Edition, Vol 13, Corrosion, ASM International, Metals Park, OH, 1987, p 1161",0.02,
Caprylic Acid,Carbon and alloy steels,Carbon steel,Steel,0.89,35,,G10100,,,190,375,,22.0,"Metals Handbook, Ninth Edition, Vol 13, Corrosion, ASM International, Metals Park, OH, 1987, p 1161",0.89,
Caprylic Acid,Copper and alloys,Copper,Copper,0.02 max,1 max,,,,,Room,Room,,22.0,"Metals Handbook, Ninth Edition, Vol 13, Corrosion, ASM International, Metals Park, OH, 1987, p 1161",0.02,
Caprylic Acid,Copper and alloys,Copper,Copper,0.02 max,1 max,,,,,190,375,,22.0,"Metals Handbook, Ninth Edition, Vol 13, Corrosion, ASM International, Metals Park, OH, 1987, p 1161",0.02,
Caprylic Acid,Copper and alloys,Silicon bronze,Silicon bronze,0.02 max,1 max,,,,,Room,Room,,22.0,"Metals Handbook, Ninth Edition, Vol 13, Corrosion, ASM International, Metals Park, OH, 1987, p 1161",0.02,
Caprylic Acid,Copper and alloys,Silicon bronze,Silicon bronze,0.02 max,1 max,,,,,190,375,,22.0,"Metals Handbook, Ninth Edition, Vol 13, Corrosion, ASM International, Metals Park, OH, 1987, p 1161",0.02,
Caprylic Acid,Stainless steels,Austenitic,304,0.02 max,1 max,,S30400,,,Room,Room,,22.0,"Metals Handbook, Ninth Edition, Vol 13, Corrosion, ASM International, Metals Park, OH, 1987, p 1161",0.02,
Caprylic Acid,Stainless steels,Austenitic,304,0.2,8,,S30400,,,190,375,,22.0,"Metals Handbook, Ninth Edition, Vol 13, Corrosion, ASM International, Metals Park, OH, 1987, p 1161",0.2,
Caprylic Acid,Stainless steels,Austenitic,316,0.02 max,1 max,,S31600,,,Room,Room,,22.0,"Metals Handbook, Ninth Edition, Vol 13, Corrosion, ASM International, Metals Park, OH, 1987, p 1161",0.02,
Caprylic Acid,Stainless steels,Austenitic,316,0.02 max,1 max,,S31600,,,190,375,,22.0,"Metals Handbook, Ninth Edition, Vol 13, Corrosion, ASM International, Metals Park, OH, 1987, p 1161",0.02,
Carbon,Aluminum and alloys,99.0 % min Al,Aluminum99.0-99.5%,A (Resistant),A (Resistant),,A91199,,,650 max,1202 max,,92.0,"F. King, Aluminum and Its Alloys, Ellis Horwood, Chichester, England, 1987, p 282-291",,A
Carbon,Nickel and alloys,Nickel-chromium-iron-molybdenum,825,0.003 max,0.1 max,,N08825,"Chemical processing. Activated carbon SXAC-L adsorbing acetone, trace methylene chloride",,,,57 d,89.0,"A Guide to Corrosion Resistance, Climax Molybdenum Company, Greenwich, CT, 1981",0.003,
Carbon,Nickel and alloys,Nickel-chromium-iron-molybdenum,825,0.003,0.1,Slight pitting,N08825,Chemical processing. Activated carbon bed Norit Sorbonorit III adsorbing acetone containing trace methylene chloride,,,,57 d,89.0,"A Guide to Corrosion Resistance, Climax Molybdenum Company, Greenwich, CT, 1981",0.003,
Carbon,Nickel and alloys,Nickel-chromium-iron-molybdenum,825,0.01,0.4,Slight pitting,N08825,"Chemical processing; field or plant test; strong aeration; slight to moderate agitation. Carbon black loose, entrained combustion gases, water vapor, product occasionally on fire",,49,120,324 d,89.0,"A Guide to Corrosion Resistance, Climax Molybdenum Company, Greenwich, CT, 1981",0.01,
Carbon,Nickel and alloys,Nickel-chromium-iron-molybdenum,825,0.003 max,0.1 max,,N08825,"Chemical processing; field or plant test; strong aeration; strong agitation. Carbon- black slurry and water intermittently, pH 7 approx. (water level of cooler seal, wet and dry, air and slurry)",,71,160,240 d,89.0,"A Guide to Corrosion Resistance, Climax Molybdenum Company, Greenwich, CT, 1981",0.003,
Carbon,Stainless steels,Austenitic,304,0.028,1.1,,S30400,"Carbon black processing; field or plant test; no aeration; rapid agitation. Carbon-black slurry, carbonates, chlorides, sulfates, carbon dioxide and sulfur dioxide from cooling water at pH 7 (bottom of primary cooler)",,204-482,400-900,42 d,89.0,"A Guide to Corrosion Resistance, Climax Molybdenum Company, Greenwich, CT, 1981",0.028,
Carbon,Stainless steels,Austenitic,304,0.005,0.2,,S30400,"Carbon black processing; field or plant test; slight to moderate aeration; rapid agitation. Carbon black, sulfur, salt and water vapor, oxygen (wet scrubber unit)",,215,420,15 d,89.0,"A Guide to Corrosion Resistance, Climax Molybdenum Company, Greenwich, CT, 1981",0.005,
Carbon,Stainless steels,Austenitic,304,0.003,0.1,Severe pitting,S30400,"Carbon black processing; field or plant test; strong aeration; rapid agitation. Carbon black, hard water (fresh water 52 salt grains/gal), steam (half immersed)",,66,152,30 d,89.0,"A Guide to Corrosion Resistance, Climax Molybdenum Company, Greenwich, CT, 1981",0.003,
Carbon,Stainless steels,Austenitic,304,0.01,0.4,,S30400,"Carbon black processing; field or plant test; strong aeration; strong agitation. Carbon-black slurry, plus sulfuric acid pH 2 (leaching tank)",,43,110,3 d,89.0,"A Guide to Corrosion Resistance, Climax Molybdenum Company, Greenwich, CT, 1981",0.01,
Carbon,Stainless steels,Austenitic,304,0.003 max,0.1 max,Crevice attack,S30400,"Chemical processing. Activated carbon SXAC-L adsorbing acetone, trace methylene chloride",,,,57 d,89.0,"A Guide to Corrosion Resistance, Climax Molybdenum Company, Greenwich, CT, 1981",0.003,
Carbon,Stainless steels,Austenitic,304,0.005,0.2,Moderate pitting: stress-corrosion cracking,S30400,Chemical processing. Activated carbon bed Norit Sorbonorit III adsorbing acetone containing trace methylene chloride,,,,57 d,89.0,"A Guide to Corrosion Resistance, Climax Molybdenum Company, Greenwich, CT, 1981",0.005,
Carbon,Stainless steels,Austenitic,304,0.028,1.1,Severe pitting,S30400,"Chemical processing; field or plant test; strong aeration; slight to moderate agitation. Carbon black loose, entrained combustion gases, water vapor, product occasionally on fire",,49,120,324 d,89.0,"A Guide to Corrosion Resistance, Climax Molybdenum Company, Greenwich, CT, 1981",0.028,
Carbon,Stainless steels,Austenitic,304,0.008,0.3, Severe pitting: crevice attack,S30400,"Chemical processing; field or plant test; strong aeration; strong agitation. Carbon-black slurry and water intermittently, pH 7 approx. (water level of cooler seal, wet and dry, air and slurry)",,71,160,240 d,89.0,"A Guide to Corrosion Resistance, Climax Molybdenum Company, Greenwich, CT, 1981",0.008,
Carbon,Stainless steels,Austenitic,304,0.003,0.1,Crevice attack,S30400,"Petroleum processing; field or plant test; slight to moderate agitation. With carbon over the standard maximum. Plus 80% water (mixer), 20% carbon black paste",,24,75,28 d,89.0,"A Guide to Corrosion Resistance, Climax Molybdenum Company, Greenwich, CT, 1981",0.003,
Carbon,Stainless steels,Austenitic,304,0.12,4.7,,S30400,Power processing; field or plant test; strong aeration; slight to moderate agitation. Coal (coal chutes),,Room,Room,257 d,89.0,"A Guide to Corrosion Resistance, Climax Molybdenum Company, Greenwich, CT, 1981",0.12,
Carbon,Stainless steels,Austenitic,304,0.003,0.1,Severe pitting: stress-corrosion cracking,S30400,"Printing; field or plant test; strong aeration; no agitation. With carbon over the standard maximum. Activated carbon bed Lactol, petroleum solvent, steam, some unknown chloride source",,Room to 110 (230),Room to 110 (230),70 d,89.0,"A Guide to Corrosion Resistance, Climax Molybdenum Company, Greenwich, CT, 1981",0.003,
Carbon,Stainless steels,Austenitic,316,0.025,1,,S31600,"Carbon black processing; field or plant test; no aeration; rapid agitation. Carbon-black slurry, carbonates, chlorides, sulfates, carbon dioxide and sulfur dioxide from cooling water at pH 7 (bottom of primary cooler)",,204-482,400-900,42 d,89.0,"A Guide to Corrosion Resistance, Climax Molybdenum Company, Greenwich, CT, 1981",0.025,
Carbon,Stainless steels,Austenitic,316,0.005,0.2,,S31600,"Carbon black processing; field or plant test; slight to moderate aeration; rapid  agitation. Carbon black, sulfur, salt and water vapor, oxygen (wet scrubber unit)",,215,420,15 d,89.0,"A Guide to Corrosion Resistance, Climax Molybdenum Company, Greenwich, CT, 1981",0.005,
Carbon,Stainless steels,Austenitic,316,0.003,0.1,,S31600,"Carbon black processing; field or plant test; strong aeration; rapid agitation. Carbon black hard water (fresh water 52 salt grains/gal), steam (half immersed)",,66,152,30 d,89.0,"A Guide to Corrosion Resistance, Climax Molybdenum Company, Greenwich, CT, 1981",0.003,
Carbon,Stainless steels,Austenitic,316,0.013,0.5,,S31600,"Carbon black processing; field or plant test; strong aeration; strong agitation. Carbon-black slurry, plus sulfuric acid pH 2 (leaching tank)",,43,110,3 d,89.0,"A Guide to Corrosion Resistance, Climax Molybdenum Company, Greenwich, CT, 1981",0.013,
Carbon,Stainless steels,Austenitic,316,0.003 max,0.1 max,Crevice attack,S31600,"Chemical processing. Activated carbon SXAC-L adsorbing acetone, trace methylene chloride",,,,57 d,89.0,"A Guide to Corrosion Resistance, Climax Molybdenum Company, Greenwich, CT, 1981",0.003,
Carbon,Stainless steels,Austenitic,316,0.003,0.1,Moderate pitting: crevice attack,S31600,Chemical processing. Activated carbon bed Norit Sorbonorit III adsorbing acetone containing trace methylene chloride,,,,57 d,89.0,"A Guide to Corrosion Resistance, Climax Molybdenum Company, Greenwich, CT, 1981",0.003,
Carbon,Stainless steels,Austenitic,316,0.003,0.1,Severe pitting,S31600,"Chemical processing; field or plant test; strong aeration; slight to moderate agitation. Carbon black loose, entrained combustion gases, water vapor, product occasionally on fire",,49,120,324 d,89.0,"A Guide to Corrosion Resistance, Climax Molybdenum Company, Greenwich, CT, 1981",0.003,
Carbon,Stainless steels,Austenitic,316,0.003 max,0.1 max,,S31600,"Chemical processing; field or plant test; strong aeration; strong agitation. Carbon-black slurry and water intermittently, pH 7 approx. (water level of cooler seal, wet and dry, air and slurry)",,71,160,240 d,89.0,"A Guide to Corrosion Resistance, Climax Molybdenum Company, Greenwich, CT, 1981",0.003,
Carbon,Stainless steels,Austenitic,316,0.003,0.1,,S31600,"Petroleum processing; field or plant test; slight to moderate agitation. With carbon over the standard maximum. Plus 80% water (mixer), 20% carbon black paste",,24,75,28 d,89.0,"A Guide to Corrosion Resistance, Climax Molybdenum Company, Greenwich, CT, 1981",0.003,
Carbon,Stainless steels,Austenitic,316,0.12,4.6,,S31600,Power processing; field or plant test; strong aeration; slight to moderate agitation. Coal (coal chutes),,Room,Room,257 d,89.0,"A Guide to Corrosion Resistance, Climax Molybdenum Company, Greenwich, CT, 1981",0.12,
Carbon,Stainless steels,Austenitic,316,0.003,0.1,Severe pitting: stress-corrosion cracking,S31600,"Printing; field or plant test; strong aeration; no agitation. Activated carbon bed Lactol, petroleum solvent, steam, some unknown chloride source",,Room to 110 (230),Room to 110 (230),70 d,89.0,"A Guide to Corrosion Resistance, Climax Molybdenum Company, Greenwich, CT, 1981",0.003,
Carbon,Stainless steels,Austenitic,317,0.018,0.7,,S31700,"Carbon black processing; field or plant test; no aeration; rapid agitation. Carbon-black slurry, carbonates, chlorides, sulfates, carbon dioxide and sulfur dioxide from cooling water at pH 7 (bottom primary cooler)",,204-482,400-900,42 d,89.0,"A Guide to Corrosion Resistance, Climax Molybdenum Company, Greenwich, CT, 1981",0.018,
Carbon,Stainless steels,Austenitic,317,0.003,0.1,,S31700,"Carbon black processing; field or plant test; slight to moderate aeration; rapid agitation. Carbon black, sulfur, salt and water vapor, oxygen (wet scrubber unit)",,215,420,15 d,89.0,"A Guide to Corrosion Resistance, Climax Molybdenum Company, Greenwich, CT, 1981",0.003,
Carbon,Stainless steels,Austenitic,317,0.003,0.1,,S31700,"Carbon black processing; field or plant test; strong aeration; rapid agitation. Carbon black  hard water (fresh water 52 salt grains/gal), steam (half immersed)",,66,152,30 d,89.0,"A Guide to Corrosion Resistance, Climax Molybdenum Company, Greenwich, CT, 1981",0.003,
Carbon,Stainless steels,Austenitic,317,0.003 max,0.1 max,Crevice attack,S31700,"Chemical processing. Activated carbon SXAC-L adsorbing acetone, trace methylene chloride",,,,57 d,89.0,"A Guide to Corrosion Resistance, Climax Molybdenum Company, Greenwich, CT, 1981",0.003,
Carbon,Stainless steels,Austenitic,317,0.003,0.1,Maximum depth of pits from incipient to 0.005in.,S31700,Chemical processing. Activated carbon bed Norit Sorbonorit III adsorbing acetone containing trace methylene chloride,,,,57 d,89.0,"A Guide to Corrosion Resistance, Climax Molybdenum Company, Greenwich, CT, 1981",0.003,
Carbon,Stainless steels,Austenitic,317,0.003 max,0.1 max,Severe pitting,S31700,"Chemical processing; field or plant test; strong aeration; slight to moderate agitation. Carbon black loose, entrained combustion gases, water vapor, product occasionally on fire",,49,120,324 d,89.0,"A Guide to Corrosion Resistance, Climax Molybdenum Company, Greenwich, CT, 1981",0.003,
Carbon,Stainless steels,Austenitic,Carpenter 20 Carpenter Technology Corp.,0.003 max,0.1 max,,,"Carbon black processing; field or plant test; strong aeration; rapid agitation. Carbon black hard water (fresh water 52 salt grains/gal), steam (half immersed)",,66,152,30 d,89.0,"A Guide to Corrosion Resistance, Climax Molybdenum Company, Greenwich, CT, 1981",0.003,
Carbon,Stainless steels,Austenitic,Carpenter 20 Carpenter Technology Corp.,0.033,1.3,,,"Carbon black processing; field or plant test; strong aeration; strong agitation. Carbon-black slurry, plus sulfuric acid pH 2 (leaching tank)",,43,110,3 d,89.0,"A Guide to Corrosion Resistance, Climax Molybdenum Company, Greenwich, CT, 1981",0.033,
Carbon,Stainless steels,Austenitic,Carpenter 20 Carpenter Technology Corp.,0.003 max,0.1 max,Slight pitting,,"Chemical processing. Activated carbon SXAC-L adsorbing acetone, trace methylene chloride",,,,57 d,89.0,"A Guide to Corrosion Resistance, Climax Molybdenum Company, Greenwich, CT, 1981",0.003,
Carbon,Stainless steels,Austenitic,Carpenter 20 Carpenter Technology Corp.,0.003,0.1,Moderate pitting,,Chemical processing. Activated carbon bed Norit Sorbonorit III adsorbing acetone containing trace methylene chloride,,,,57 d,89.0,"A Guide to Corrosion Resistance, Climax Molybdenum Company, Greenwich, CT, 1981",0.003,
Carbon,Stainless steels,Austenitic,Carpenter 20 Carpenter Technology Corp.,0.003,0.1,Moderate pitting,,"Chemical processing; field or plant test; strong aeration; slight to moderate agitation. Carbon black loose, entrained combustion gases, water vapor, product occasionally on fire",,49,120,324 d,89.0,"A Guide to Corrosion Resistance, Climax Molybdenum Company, Greenwich, CT, 1981",0.003,
Carbon,Stainless steels,Austenitic,Carpenter 20 Carpenter Technology Corp.,0.003 max,0.1 max,,,"Chemical processing; field or plant test; strong aeration; strong agitation. Carbon-black slurry and water intermittently, pH 7 approx. (water level of cooler seal, wet and dry, air and slurry)",,71,160,240 d,89.0,"A Guide to Corrosion Resistance, Climax Molybdenum Company, Greenwich, CT, 1981",0.003,
Carbon,Stainless steels,Austenitic,Carpenter 20 Carpenter Technology Corp.,0.003 max,0.1 max,Severe pitting,,"Printing; field or plant test; strong aeration; no agitation. Activated carbon bed Lactol, petroleum solvent, steam, some unknown chloride source",,Room to 100 (230),Room to 100 (230),70 d,89.0,"A Guide to Corrosion Resistance, Climax Molybdenum Company, Greenwich, CT, 1981",0.003,
Carbon,Stainless steels,Precipitation hardening,AM-363,A (Resistant),A (Resistant),,S36300,,,Room,Room,,120.0,Allegheny Ludlum Steel Corp.,,A
Carbon Bisulfide,Copper and alloys,Aluminum bronze,Aluminum bronze,B (Good),B (Good),,,,,,,,93.0,"H. Leidheiser, Jr., The Corrosion of Copper, Tin and Their Alloys, John Wiley & Sons, New York, 1971, p 90-96",,B
Carbon Bisulfide,Copper and alloys,Aluminum bronze,"Ampco 8, aluminum bronze",0.5 max,20 max,,C61300,Conditions such as aeration or temperature could restrict use,,,,,96.0,"Stock Metals, Ampco Metal Company, 1988",0.5,
Carbon Bisulfide,Copper and alloys,Brass,Brass,A (Resistant),A (Resistant),,,,,,,,93.0,"H. Leidheiser, Jr., The Corrosion of Copper, Tin and Their Alloys, John Wiley & Sons, New York, 1971, p 90-96",,A
Carbon Bisulfide,Copper and alloys,Brass,Cartridge brass,A (Resistant),A (Resistant),,C26000,,,,,,93.0,"H. Leidheiser, Jr., The Corrosion of Copper, Tin and Their Alloys, John Wiley & Sons, New York, 1971, p 90-96",,A
Carbon Bisulfide,Copper and alloys,Brass,Commercial bronze,B (Good),B (Good),,C22000,,,,,,93.0,"H. Leidheiser, Jr., The Corrosion of Copper, Tin and Their Alloys, John Wiley & Sons, New York, 1971, p 90-96",,B
Carbon Bisulfide,Copper and alloys,Brass,Muntz metal,A (Resistant),A (Resistant),,C28000,,,,,,93.0,"H. Leidheiser, Jr., The Corrosion of Copper, Tin and Their Alloys, John Wiley & Sons, New York, 1971, p 90-96",,A
Carbon Bisulfide,Copper and alloys,Brass,Red brass,B (Good),B (Good),,C23000,,,,,,93.0,"H. Leidheiser, Jr., The Corrosion of Copper, Tin and Their Alloys, John Wiley & Sons, New York, 1971, p 90-96",,B
Carbon Bisulfide,Copper and alloys,Copper,Electrolytic copper,B (Good),B (Good),,C11000,,,,,,93.0,"H. Leidheiser, Jr., The Corrosion of Copper, Tin and Their Alloys, John Wiley & Sons, New York, 1971, p 90-96",,B
Carbon Bisulfide,Copper and alloys,Copper,Phosphor copper,B (Good),B (Good),,C12200,,,,,,93.0,"H. Leidheiser, Jr., The Corrosion of Copper, Tin and Their Alloys, John Wiley & Sons, New York, 1971, p 90-96",,B
Carbon Bisulfide,Copper and alloys,Copper-nickel,70-30 cupronickel,B (Good),B (Good),,C71500,,,,,,93.0,"H. Leidheiser, Jr., The Corrosion of Copper, Tin and Their Alloys, John Wiley & Sons, New York, 1971, p 90-96",,B
Carbon Bisulfide,Copper and alloys,Copper-nickel,90-10 cupronickel,B (Good),B (Good),,C70600,,,,,,93.0,"H. Leidheiser, Jr., The Corrosion of Copper, Tin and Their Alloys, John Wiley & Sons, New York, 1971, p 90-96",,B
Carbon Bisulfide,Copper and alloys,Leaded brass,Architectural bronze,A (Resistant),A (Resistant),,C38500,,,,,,93.0,"H. Leidheiser, Jr., The Corrosion of Copper, Tin and Their Alloys, John Wiley & Sons, New York, 1971, p 90-96",,A
Carbon Bisulfide,Copper and alloys,Leaded brass,Free-cutting brass,A (Resistant),A (Resistant),,C36000,,,,,,93.0,"H. Leidheiser, Jr., The Corrosion of Copper, Tin and Their Alloys, John Wiley & Sons, New York, 1971, p 90-96",,A
Carbon Bisulfide,Copper and alloys,Nickel-silver,Nickel- silver,B (Good),B (Good),,,,18,,,,93.0,"H. Leidheiser, Jr., The Corrosion of Copper, Tin and Their Alloys, John Wiley & Sons, New York, 1971, p 90-96",,B
Carbon Bisulfide,Copper and alloys,Phosphor bronze,"Phosphor bronze, 5% Sn",B (Good),B (Good),,C51000,,,,,,93.0,"H. Leidheiser, Jr., The Corrosion of Copper, Tin and Their Alloys, John Wiley & Sons, New York, 1971, p 90-96",,B
Carbon Bisulfide,Copper and alloys,Phosphor bronze,"Phosphor bronze, 8% Sn",B (Good),B (Good),,C52100,,,,,,93.0,"H. Leidheiser, Jr., The Corrosion of Copper, Tin and Their Alloys, John Wiley & Sons, New York, 1971, p 90-96",,B
Carbon Bisulfide,Copper and alloys,Silicon bronze,"Silicon bronze, high",B (Good),B (Good),,C65500,,,,,,93.0,"H. Leidheiser, Jr., The Corrosion of Copper, Tin and Their Alloys, John Wiley & Sons, New York, 1971, p 90-96",,B
Carbon Bisulfide,Copper and alloys,Silicon bronze,"Silicon bronze, low",B (Good),B (Good),,C65100,,,,,,93.0,"H. Leidheiser, Jr., The Corrosion of Copper, Tin and Their Alloys, John Wiley & Sons, New York, 1971, p 90-96",,B
Carbon Bisulfide,Copper and alloys,Tin brass,Admiralty brass,A (Resistant),A (Resistant),,C44300,,,,,,93.0,"H. Leidheiser, Jr., The Corrosion of Copper, Tin and Their Alloys, John Wiley & Sons, New York, 1971, p 90-96",,A
Carbon Bisulfide,Copper and alloys,Tin brass,Naval brass,A (Resistant),A (Resistant),,C46400,,,,,,93.0,"H. Leidheiser, Jr., The Corrosion of Copper, Tin and Their Alloys, John Wiley & Sons, New York, 1971, p 90-96",,A
Carbon Bisulfide,Miscellaneous,Magnesium and alloys,Magnesium,A (Resistant),A (Resistant),,,,100,Room,Room,,119.0,"Dow Chemical Co., Midland, MI",,A
Carbon Bisulfide,Miscellaneous,Noble metals,Platinum,0.05 max,2 max,,P04995,,Pure,Boiling,Boiling,,6.0,"Metals Handbook, Ninth Edition, Vol 13, Corrosion, ASM International, Metals Park, OH, 1987, p 803",0.05,
Carbon Dioxide,Aluminum and alloys,99.0% min Al,Aluminum (>99.5%),A (Resistant),A (Resistant),,A91350,Solution,,20,68,,92.0,"F. King, Aluminum and Its Alloys, Ellis Horwood, Chichester, England, 1987, p 282-291",,A
Carbon Dioxide,Aluminum and alloys,99.0% min Al,Aluminum (99.0-99.5%),A (Resistant),A (Resistant),,A91199,Solution,,20,68,,92.0,"F. King, Aluminum and Its Alloys, Ellis Horwood, Chichester, England, 1987, p 282-291",,A
Carbon Dioxide,Aluminum and alloys,Aluminum-manganese,Aluminum-manganese alloys,A (Resistant),A (Resistant),,,Solution,,20,68,,92.0,"F. King, Aluminum and Its Alloys, Ellis Horwood, Chichester, England, 1987, p 282-291",,A
Carbon Dioxide,Carbon and alloy steels,Carbon steel,API N-80 steel,3.3,132,,,Aqueous solution plus 1 ppt NaHCO3; pressure at 0.83 MPa,,Room,Room,2 h,24.0,"R. Jasinski, Corrosion of N80-Type Steel by CO2/Water Mixture, Corrosion, Vol 43, April 1987, p 216",3.3,
Carbon Dioxide,Carbon and alloy steels,Carbon steel,API N-80 steel,2.8,110,,,Aqueous solution plus 1 ppt NaHCO3; pressure at 0.83 MPa,,Room,Room,24 h,24.0,"R. Jasinski, Corrosion of N80-Type Steel by CO2/Water Mixture, Corrosion, Vol 43, April 1987, p 216",2.8,
Carbon Dioxide,Carbon and alloy steels,Carbon steel,API N-80 steel,2.5,98,,,Aqueous solution plus 1 ppt NaHCO3; pressure at 0.83 MPa,,Room,Room,72 h,24.0,"R. Jasinski, Corrosion of N80-Type Steel by CO2/Water Mixture, Corrosion, Vol 43, April 1987, p 216",2.5,
Carbon Dioxide,Carbon and alloy steels,Carbon steel,API N-80 steel,5.4,216,,,Aqueous solution plus 1 ppt NaHCO3; pressure at 0.83 MPa,,95,200,2 h,24.0,"R. Jasinski, Corrosion of N80-Type Steel by CO2/Water Mixture, Corrosion, Vol 43, April 1987, p 216",5.4,
Carbon Dioxide,Carbon and alloy steels,Carbon steel,API N-80 steel,4.3,170,,,Aqueous solution plus 1 ppt NaHCO3; pressure at 0.83 MPa,,95,200,24 h,24.0,"R. Jasinski, Corrosion of N80-Type Steel by CO2/Water Mixture, Corrosion, Vol 43, April 1987, p 216",4.3,
Carbon Dioxide,Carbon and alloy steels,Carbon steel,API N-80 steel,2.2,88,,,Aqueous solution plus 1 ppt NaHCO3; pressure at 0.83 MPa,,95,200,72 h,24.0,"R. Jasinski, Corrosion of N80-Type Steel by CO2/Water Mixture, Corrosion, Vol 43, April 1987, p 216",2.2,
Carbon Dioxide,Carbon and alloy steels,Carbon steel,API N-80 steel,1.6,63,,,Aqueous solution plus 14 ppt NaHCO3; pressure at 0.83 MPa,,Room,Room,2 h,24.0,"R. Jasinski, Corrosion of N80-Type Steel by CO2/Water Mixture, Corrosion, Vol 43, April 1987, p 216",1.6,
Carbon Dioxide,Carbon and alloy steels,Carbon steel,API N-80 steel,0.4,17,,,Aqueous solution plus 14 ppt NaHCO3; pressure at 0.83 MPa,,Room,Room,24 h,24.0,"R. Jasinski, Corrosion of N80-Type Steel by CO2/Water Mixture, Corrosion, Vol 43, April 1987, p 216",0.4,
Carbon Dioxide,Carbon and alloy steels,Carbon steel,API N-80 steel,0.3,12,,,Aqueous solution plus 14 ppt NaHCO3; pressure at 0.83 MPa,,Room,Room,72 h,24.0,"R. Jasinski, Corrosion of N80-Type Steel by CO2/Water Mixture, Corrosion, Vol 43, April 1987, p 216",0.3,
Carbon Dioxide,Carbon and alloy steels,Carbon steel,API N-80 steel,4.5,180,,,Aqueous solution plus 14 ppt NaHCO3; pressure at 0.83 MPa,,95,200,2 h,24.0,"R. Jasinski, Corrosion of N80-Type Steel by CO2/Water Mixture, Corrosion, Vol 43, April 1987, p 216",4.5,
Carbon Dioxide,Carbon and alloy steels,Carbon steel,API N-80 steel,0.6,26,,,Aqueous solution plus 14 ppt NaHCO3; pressure at 0.83 MPa,,95,200,24 h,24.0,"R. Jasinski, Corrosion of N80-Type Steel by CO2/Water Mixture, Corrosion, Vol 43, April 1987, p 216",0.6,
Carbon Dioxide,Carbon and alloy steels,Carbon steel,API N-80 steel,0.01,0.5,,,Aqueous solution plus 14 ppt NaHCO3; pressure at 0.83 MPa,,95,200,72 h,24.0,"R. Jasinski, Corrosion of N80-Type Steel by CO2/Water Mixture, Corrosion, Vol 43, April 1987, p 216",0.01,
Carbon Dioxide,Carbon and alloy steels,Carbon steel,API N-80 steel,3,121,,,Aqueous solution plus 4% NaCl; pressure at 0.83 MPa,,Room,Room,2 h,24.0,"R. Jasinski, Corrosion of N80-Type Steel by CO2/Water Mixture, Corrosion, Vol 43, April 1987, p 216",3.0,
Carbon Dioxide,Carbon and alloy steels,Carbon steel,API N-80 steel,4.4,175,,,Aqueous solution plus 4% NaCl; pressure at 0.83 MPa,,Room,Room,24 h,24.0,"R. Jasinski, Corrosion of N80-Type Steel by CO2/Water Mixture, Corrosion, Vol 43, April 1987, p 216",4.4,
Carbon Dioxide,Carbon and alloy steels,Carbon steel,API N-80 steel,2.4,96,,,Aqueous solution plus 4% NaCl; pressure at 0.83 MPa,,Room,Room,72 h,24.0,"R. Jasinski, Corrosion of N80-Type Steel by CO2/Water Mixture, Corrosion, Vol 43, April 1987, p 216",2.4,
Carbon Dioxide,Carbon and alloy steels,Carbon steel,API N-80 steel,25,1000,,,Aqueous solution plus 4% NaOH; pressure at 0.83 MPa,,95,200,2 h,24.0,"R. Jasinski, Corrosion of N80-Type Steel by CO2/Water Mixture, Corrosion, Vol 43, April 1987, p 216",25.0,
Carbon Dioxide,Carbon and alloy steels,Carbon steel,API N-80 steel,8.2,328,,,Aqueous solution plus 4% NaOH; pressure at 0.83 MPa,,95,200,24 h,24.0,"R. Jasinski, Corrosion of N80-Type Steel by CO2/Water Mixture, Corrosion, Vol 43, April 1987, p 216",8.2,
Carbon Dioxide,Carbon and alloy steels,Carbon steel,API N-80 steel,1.3,50,,,Aqueous solution plus 4% NaOH; pressure at 0.83 MPa,,95,200,72 h,24.0,"R. Jasinski, Corrosion of N80-Type Steel by CO2/Water Mixture, Corrosion, Vol 43, April 1987, p 216",1.3,
Carbon Dioxide,Carbon and alloy steels,Carbon steel,API N-80 steel,5,200,,,Aqueous solution; pressure at 0.83 MPa,,Room,Room,2 h,24.0,"R. Jasinski, Corrosion of N80-Type Steel by CO2/Water Mixture, Corrosion, Vol 43, April 1987, p 216",5.0,
Carbon Dioxide,Carbon and alloy steels,Carbon steel,API N-80 steel,2.3,90,,,Aqueous solution; pressure at 0.83 MPa,,Room,Room,24 h,24.0,"R. Jasinski, Corrosion of N80-Type Steel by CO2/Water Mixture, Corrosion, Vol 43, April 1987, p 216",2.3,
Carbon Dioxide,Carbon and alloy steels,Carbon steel,API N-80 steel,3 min,120 min,,,Aqueous solution; pressure at 0.83 MPa,,Room,Room,72 h,24.0,"R. Jasinski, Corrosion of N80-Type Steel by CO2/Water Mixture, Corrosion, Vol 43, April 1987, p 216",3.0,
Carbon Dioxide,Carbon and alloy steels,Carbon steel,API N-80 steel,14,550,,,Aqueous solution; pressure at 0.83 MPa,,95,200,2 h,24.0,"R. Jasinski, Corrosion of N80-Type Steel by CO2/Water Mixture, Corrosion, Vol 43, April 1987, p 216",14.0,
Carbon Dioxide,Carbon and alloy steels,Carbon steel,API N-80 steel,7.6,307,,,Aqueous solution; pressure at 0.83 MPa,,95,200,24 h,24.0,"R. Jasinski, Corrosion of N80-Type Steel by CO2/Water Mixture, Corrosion, Vol 43, April 1987, p 216",7.6,
Carbon Dioxide,Carbon and alloy steels,Carbon steel,API N-80 steel,7,280,,,Aqueous solution; pressure at 0.83 MPa,,95,200,72 h,24.0,"R. Jasinski, Corrosion of N80-Type Steel by CO2/Water Mixture, Corrosion, Vol 43, April 1987, p 216",7.0,
Carbon Dioxide,Copper and alloys,Aluminum bronze,Aluminum bronze,A (Resistant),A (Resistant),,,Dry,,,,,93.0,"H. Leidheiser, Jr., The Corrosion of Copper, Tin and Their Alloys, John Wiley & Sons, New York, 1971, p 90-96",,A
Carbon Dioxide,Copper and alloys,Aluminum bronze,Aluminum bronze,B (Good),B (Good),,,Moist,,,,,93.0,"H. Leidheiser, Jr., The Corrosion of Copper, Tin and Their Alloys, John Wiley & Sons, New York, 1971, p 90-96",,B
Carbon Dioxide,Copper and alloys,Aluminum bronze,"Ampco 8, aluminum bronze",0.05 max,2 max,,C61300,Dry,,,,,96.0,"Stock Metals, Ampco Metal Company, 1988",0.05,
Carbon Dioxide,Copper and alloys,Aluminum bronze,"Ampco 8, aluminum bronze",0.5 max,20 max,,C61300,Wet,,,,,96.0,"Stock Metals, Ampco Metal Company, 1988",0.5,
Carbon Dioxide,Copper and alloys,Brass,Brass,A (Resistant),A (Resistant),,,Dry,,,,,93.0,"H. Leidheiser, Jr., The Corrosion of Copper, Tin and Their Alloys, John Wiley & Sons, New York, 1971, p 90-96",,A
Carbon Dioxide,Copper and alloys,Brass,Brass,B (Good),B (Good),,,Moist,,,,,93.0,"H. Leidheiser, Jr., The Corrosion of Copper, Tin and Their Alloys, John Wiley & Sons, New York, 1971, p 90-96",,B
Carbon Dioxide,Copper and alloys,Brass,Cartridge brass,A (Resistant),A (Resistant),,C26000,Dry,,,,,93.0,"H. Leidheiser, Jr., The Corrosion of Copper, Tin and Their Alloys, John Wiley & Sons, New York, 1971, p 90-96",,A
Carbon Dioxide,Copper and alloys,Brass,Cartridge brass,C (Questionable),C (Questionable),,C26000,Moist,,,,,93.0,"H. Leidheiser, Jr., The Corrosion of Copper, Tin and Their Alloys, John Wiley & Sons, New York, 1971, p 90-96",,C
Carbon Dioxide,Copper and alloys,Brass,Commercial bronze,A (Resistant),A (Resistant),,C22000,Dry,,,,,93.0,"H. Leidheiser, Jr., The Corrosion of Copper, Tin and Their Alloys, John Wiley & Sons, New York, 1971, p 90-96",,A
