Repository: wfreinhart/matse219

# MATSE 219: Materials Informatics

Auto-generated from the private authoring repo (matse219-instructor). Do not edit here directly -- changes are overwritten on the next publish run.

## Lectures

- [Lecture01](https://colab.research.google.com/github/wfreinhart/matse219/blob/staging/notebooks/Lecture01.ipynb)
- [Lecture02](https://colab.research.google.com/github/wfreinhart/matse219/blob/staging/notebooks/Lecture02.ipynb)
- [Lecture03](https://colab.research.google.com/github/wfreinhart/matse219/blob/staging/notebooks/Lecture03.ipynb)
- [Lecture04](https://colab.research.google.com/github/wfreinhart/matse219/blob/staging/notebooks/Lecture04.ipynb)

File: datasets/corrosion.csv (part 28 of 142)
Environment,Material Group,Material Family,Material,Rate (mm/yr) or Rating,Rate (mils/yr) or Rating,Localized Attack,UNS,Condition/Comment,Concentration (Vol %),Temperature (deg C),Temperature (deg F),Duration,Reference #,Reference,rate_mm_yr_numeric,rate_letter_grade
Carbon Dioxide,Copper and alloys,Brass,Commercial bronze,B (Good),B (Good),,C22000,Moist,,,,,93.0,"H. Leidheiser, Jr., The Corrosion of Copper, Tin and Their Alloys, John Wiley & Sons, New York, 1971, p 90-96",,B
Carbon Dioxide,Copper and alloys,Brass,Muntz metal,A (Resistant),A (Resistant),,C28000,Dry,,,,,93.0,"H. Leidheiser, Jr., The Corrosion of Copper, Tin and Their Alloys, John Wiley & Sons, New York, 1971, p 90-96",,A
Carbon Dioxide,Copper and alloys,Brass,Muntz metal,C (Questionable),C (Questionable),,C28000,Moist,,,,,93.0,"H. Leidheiser, Jr., The Corrosion of Copper, Tin and Their Alloys, John Wiley & Sons, New York, 1971, p 90-96",,C
Carbon Dioxide,Copper and alloys,Brass,Red brass,A (Resistant),A (Resistant),,C23000,Dry,,,,,93.0,"H. Leidheiser, Jr., The Corrosion of Copper, Tin and Their Alloys, John Wiley & Sons, New York, 1971, p 90-96",,A
Carbon Dioxide,Copper and alloys,Brass,Red brass,B (Good),B (Good),,C23000,Moist,,,,,93.0,"H. Leidheiser, Jr., The Corrosion of Copper, Tin and Their Alloys, John Wiley & Sons, New York, 1971, p 90-96",,B
Carbon Dioxide,Copper and alloys,Copper,Electrolytic copper,A (Resistant),A (Resistant),,C11000,Dry,,,,,93.0,"H. Leidheiser, Jr., The Corrosion of Copper, Tin and Their Alloys, John Wiley & Sons, New York, 1971, p 90-96",,A
Carbon Dioxide,Copper and alloys,Copper,Electrolytic copper,B (Good),B (Good),,C11000,Moist,,,,,93.0,"H. Leidheiser, Jr., The Corrosion of Copper, Tin and Their Alloys, John Wiley & Sons, New York, 1971, p 90-96",,B
Carbon Dioxide,Copper and alloys,Copper,Phosphor copper,A (Resistant),A (Resistant),,C12200,Dry,,,,,93.0,"H. Leidheiser, Jr., The Corrosion of Copper, Tin and Their Alloys, John Wiley & Sons, New York, 1971, p 90-96",,A
Carbon Dioxide,Copper and alloys,Copper,Phosphor copper,B (Good),B (Good),,C12200,Moist,,,,,93.0,"H. Leidheiser, Jr., The Corrosion of Copper, Tin and Their Alloys, John Wiley & Sons, New York, 1971, p 90-96",,B
Carbon Dioxide,Copper and alloys,Copper-nickel,70-30 cupronickel,A (Resistant),A (Resistant),,C71500,Dry,,,,,93.0,"H. Leidheiser, Jr., The Corrosion of Copper, Tin and Their Alloys, John Wiley & Sons, New York, 1971, p 90-96",,A
Carbon Dioxide,Copper and alloys,Copper-nickel,70-30 cupronickel,B (Good),B (Good),,C71500,Moist,,,,,93.0,"H. Leidheiser, Jr., The Corrosion of Copper, Tin and Their Alloys, John Wiley & Sons, New York, 1971, p 90-96",,B
Carbon Dioxide,Copper and alloys,Copper-nickel,90-10 cupronickel,A (Resistant),A (Resistant),,C70600,Dry,,,,,93.0,"H. Leidheiser, Jr., The Corrosion of Copper, Tin and Their Alloys, John Wiley & Sons, New York, 1971, p 90-96",,A
Carbon Dioxide,Copper and alloys,Copper-nickel,90-10 cupronickel,B (Good),B (Good),,C70600,Moist,,,,,93.0,"H. Leidheiser, Jr., The Corrosion of Copper, Tin and Their Alloys, John Wiley & Sons, New York, 1971, p 90-96",,B
Carbon Dioxide,Copper and alloys,Leaded brass,Architectural bronze,A (Resistant),A (Resistant),,C38500,Dry,,,,,93.0,"H. Leidheiser, Jr., The Corrosion of Copper, Tin and Their Alloys, John Wiley & Sons, New York, 1971, p 90-96",,A
Carbon Dioxide,Copper and alloys,Leaded brass,Architectural bronze,C (Questionable),C (Questionable),,C38500,Moist,,,,,93.0,"H. Leidheiser, Jr., The Corrosion of Copper, Tin and Their Alloys, John Wiley & Sons, New York, 1971, p 90-96",,C
Carbon Dioxide,Copper and alloys,Leaded brass,Free-cutting brass,A (Resistant),A (Resistant),,C36000,Dry,,,,,93.0,"H. Leidheiser, Jr., The Corrosion of Copper, Tin and Their Alloys, John Wiley & Sons, New York, 1971, p 90-96",,A
Carbon Dioxide,Copper and alloys,Leaded brass,Free-cutting brass,C (Questionable),C (Questionable),,C36000,Moist,,,,,93.0,"H. Leidheiser, Jr., The Corrosion of Copper, Tin and Their Alloys, John Wiley & Sons, New York, 1971, p 90-96",,C
Carbon Dioxide,Copper and alloys,Nickel-silver,Nickel- silver,A (Resistant),A (Resistant),,,Dry,18,,,,93.0,"H. Leidheiser, Jr., The Corrosion of Copper, Tin and Their Alloys, John Wiley & Sons, New York, 1971, p 90-96",,A
Carbon Dioxide,Copper and alloys,Nickel-silver,Nickel- silver,B (Good),B (Good),,,Moist,18,,,,93.0,"H. Leidheiser, Jr., The Corrosion of Copper, Tin and Their Alloys, John Wiley & Sons, New York, 1971, p 90-96",,B
Carbon Dioxide,Copper and alloys,Phosphor bronze,"Phosphor bronze, 5% Sn",A (Resistant),A (Resistant),,C51000,Dry,,,,,93.0,"H. Leidheiser, Jr., The Corrosion of Copper, Tin and Their Alloys, John Wiley & Sons, New York, 1971, p 90-96",,A
Carbon Dioxide,Copper and alloys,Phosphor bronze,"Phosphor bronze, 5% Sn",B (Good),B (Good),,C51000,Moist,,,,,93.0,"H. Leidheiser, Jr., The Corrosion of Copper, Tin and Their Alloys, John Wiley & Sons, New York, 1971, p 90-96",,B
Carbon Dioxide,Copper and alloys,Phosphor bronze,"Phosphor bronze, 8% Sn",A (Resistant),A (Resistant),,C52100,Dry,,,,,93.0,"H. Leidheiser, Jr., The Corrosion of Copper, Tin and Their Alloys, John Wiley & Sons, New York, 1971, p 90-96",,A
Carbon Dioxide,Copper and alloys,Phosphor bronze,"Phosphor bronze, 8% Sn",B (Good),B (Good),,C52100,Moist,,,,,93.0,"H. Leidheiser, Jr., The Corrosion of Copper, Tin and Their Alloys, John Wiley & Sons, New York, 1971, p 90-96",,B
Carbon Dioxide,Copper and alloys,Silicon bronze,"Silicon bronze, high",A (Resistant),A (Resistant),,C65500,Dry,,,,,93.0,"H. Leidheiser, Jr., The Corrosion of Copper, Tin and Their Alloys, John Wiley & Sons, New York, 1971, p 90-96",,A
Carbon Dioxide,Copper and alloys,Silicon bronze,"Silicon bronze, high",B (Good),B (Good),,C65500,Moist,,,,,93.0,"H. Leidheiser, Jr., The Corrosion of Copper, Tin and Their Alloys, John Wiley & Sons, New York, 1971, p 90-96",,B
Carbon Dioxide,Copper and alloys,Silicon bronze,"Silicon bronze, low",A (Resistant),A (Resistant),,C65100,Dry,,,,,93.0,"H. Leidheiser, Jr., The Corrosion of Copper, Tin and Their Alloys, John Wiley & Sons, New York, 1971, p 90-96",,A
Carbon Dioxide,Copper and alloys,Silicon bronze,"Silicon bronze, low",B (Good),B (Good),,C65100,Moist,,,,,93.0,"H. Leidheiser, Jr., The Corrosion of Copper, Tin and Their Alloys, John Wiley & Sons, New York, 1971, p 90-96",,B
Carbon Dioxide,Copper and alloys,Tin brass,Admiralty brass,A (Resistant),A (Resistant),,C44300,Dry,,,,,93.0,"H. Leidheiser, Jr., The Corrosion of Copper, Tin and Their Alloys, John Wiley & Sons, New York, 1971, p 90-96",,A
Carbon Dioxide,Copper and alloys,Tin brass,Admiralty brass,B (Good),B (Good),,C44300,Moist,,,,,93.0,"H. Leidheiser, Jr., The Corrosion of Copper, Tin and Their Alloys, John Wiley & Sons, New York, 1971, p 90-96",,B
Carbon Dioxide,Copper and alloys,Tin brass,Naval brass,A (Resistant),A (Resistant),,C46400,Dry,,,,,93.0,"H. Leidheiser, Jr., The Corrosion of Copper, Tin and Their Alloys, John Wiley & Sons, New York, 1971, p 90-96",,A
Carbon Dioxide,Copper and alloys,Tin brass,Naval brass,C (Questionable),C (Questionable),,C46400,Moist,,,,,93.0,"H. Leidheiser, Jr., The Corrosion of Copper, Tin and Their Alloys, John Wiley & Sons, New York, 1971, p 90-96",,C
Carbon Dioxide,Miscellaneous,Magnesium and alloys,Magnesium,A (Resistant),A (Resistant),,,Dry,100,Room,Room,,119.0,"Dow Chemical Co., Midland, MI",,A
Carbon Dioxide,Miscellaneous,Noble metals,Platinum,0.05 max,2 max,,P04995,No reductant present,,1400,2550,,6.0,"Metals Handbook, Ninth Edition, Vol 13, Corrosion, ASM International, Metals Park, OH, 1987, p 803",0.05,
Carbon Dioxide,Miscellaneous,Noble metals,Silver,0.05 max,2 max,,P07010,,Pure,Room,Room,,8.0,"Metals Handbook, Ninth Edition, Vol 13, Corrosion, ASM International, Metals Park, OH, 1987, p 798",0.05,
Carbon Dioxide,Nickel and alloys,Nickel-chromium-iron-molybdenum,Alloy 825,0.033,1.3,Severe pitting; crevice attack.,N08825,"Plus carbon dioxide and nitrogen, trace chlorine (gaseous mixture)",,150-200,302-392,198 d,89.0,"A Guide to Corrosion Resistance, Climax Molybdenum Company, Greenwich, CT, 1981",0.033,
Carbon Dioxide,Nickel and alloys,Nickel-chromium-iron-molybdenum,Alloy 825,0.05,2,Severe pitting,N08825,"Rapid agitation. Plus 6% oxygen, 2% carbon monoxide, sulfur dioxide, trace nitrogen",26,40-45,104-113,75 d,89.0,"A Guide to Corrosion Resistance, Climax Molybdenum Company, Greenwich, CT, 1981",0.05,
Carbon Dioxide,Refractory metals and alloys,Titanium and alloys,Titanium,A (Resistant),A (Resistant),,,,100,,,,90.0,"N.D. Tomashov and P.M. Altovskii, Corrosion and Protection of Titanium, Government Scientific-Technical Publication of Machine-Building Literature (Russian translation), 1963; L.C. Covington and R.W. Schultz, Corrosion of Resistance of Titanium, TIMET Cor",,A
Chloric Acid,Stainless steels,Austenitic,317L,D (Poor),D (Poor),Pitting,S31703,,,20,68,,253.0,"Chemical Resistance of REMANIT Stainless Steels, Thyssen Edelstahlwerke AG, March 1989",,D
Carbon Dioxide,Stainless steels,Austenitic,301,A (Resistant),A (Resistant),,S30100,Dry,,Hot,Hot,,253.0,"Chemical Resistance of REMANIT Stainless Steels, Thyssen Edelstahlwerke AG, March 1989",,A
Carbon Dioxide,Stainless steels,Austenitic,301,A (Resistant),A (Resistant),,S30100,Moist,,Hot,Hot,,253.0,"Chemical Resistance of REMANIT Stainless Steels, Thyssen Edelstahlwerke AG, March 1989",,A
Carbon Dioxide,Stainless steels,Austenitic,302,A (Resistant),A (Resistant),,S30200,Dry,,Hot,Hot,,253.0,"Chemical Resistance of REMANIT Stainless Steels, Thyssen Edelstahlwerke AG, March 1989",,A
Carbon Dioxide,Stainless steels,Austenitic,302,A (Resistant),A (Resistant),,S30200,Moist,,Hot,Hot,,253.0,"Chemical Resistance of REMANIT Stainless Steels, Thyssen Edelstahlwerke AG, March 1989",,A
Carbon Dioxide,Stainless steels,Austenitic,303,A (Resistant),A (Resistant),,S30300,Dry,,Hot,Hot,,253.0,"Chemical Resistance of REMANIT Stainless Steels, Thyssen Edelstahlwerke AG, March 1989",,A
Carbon Dioxide,Stainless steels,Austenitic,303,A (Resistant),A (Resistant),,S30300,Dry,,Hot,Hot,,253.0,"Chemical Resistance of REMANIT Stainless Steels, Thyssen Edelstahlwerke AG, March 1989",,A
Carbon Dioxide,Stainless steels,Austenitic,303,B (Good),B (Good),,S30300,Moist,,Hot,Hot,,253.0,"Chemical Resistance of REMANIT Stainless Steels, Thyssen Edelstahlwerke AG, March 1989",,B
Carbon Dioxide,Stainless steels,Austenitic,303,A (Resistant),A (Resistant),,S30300,Moist,,Hot,Hot,,253.0,"Chemical Resistance of REMANIT Stainless Steels, Thyssen Edelstahlwerke AG, March 1989",,A
Carbon Dioxide,Stainless steels,Austenitic,304,A (Resistant),A (Resistant),,S30400,Dry,,21,70,,121.0,"Cyclops Corp., Universal-Cyclops Specialty Steel Division",,A
Carbon Dioxide,Stainless steels,Austenitic,304,A (Resistant),A (Resistant),,S30400,Dry,,Hot,Hot,,253.0,"Chemical Resistance of REMANIT Stainless Steels, Thyssen Edelstahlwerke AG, March 1989",,A
Carbon Dioxide,Stainless steels,Austenitic,304,A (Resistant),A (Resistant),,S30400,"Food processing; carbonated water, pressure <5 psig",,,,5 d,89.0,"A Guide to Corrosion Resistance, Climax Molybdenum Company, Greenwich, CT, 1981",,A
Carbon Dioxide,Stainless steels,Austenitic,304,A (Resistant),A (Resistant),,S30400,Moist,,Hot,Hot,,253.0,"Chemical Resistance of REMANIT Stainless Steels, Thyssen Edelstahlwerke AG, March 1989",,A
Carbon Dioxide,Stainless steels,Austenitic,304,0.003,0.1,,S30400,"No aeration; rapid agitation. Plus 66.66% water, trace ethanolamine (vapor line of Girdler reactivator)",33.34,113-116,235-240,62 d,89.0,"A Guide to Corrosion Resistance, Climax Molybdenum Company, Greenwich, CT, 1981",0.003,
Carbon Dioxide,Stainless steels,Austenitic,304,0.003 max,0.1 max,,S30400,"No aeration; rapid agitation. Plus 88% nitrogen, condensed water has 40 ppm iron ions, 3 ppm sulfuric and sulfurous, nitric and nitrous acids (pipe, gas steam)",12,43,110,36 d,89.0,"A Guide to Corrosion Resistance, Climax Molybdenum Company, Greenwich, CT, 1981",0.003,
Carbon Dioxide,Stainless steels,Austenitic,304,0.003 max,0.1 max,Slight pitting,S30400,"Strong aeration; rapid agitation. Gas stream, 2% carbon monoxide, 0.25% sulfur dioxide, some oxygen",10,66,150,73 d,89.0,"A Guide to Corrosion Resistance, Climax Molybdenum Company, Greenwich, CT, 1981",0.003,
Carbon Dioxide,Stainless steels,Austenitic,304,0.003 max,0.1 max,Slight pitting,S30400,"Strong aeration; rapid agitation. With carbon over the standard maximum. Gas stream, 2% carbon monoxide, 0.25% sulfur dioxide, some oxygen",10,66,150,73 d,89.0,"A Guide to Corrosion Resistance, Climax Molybdenum Company, Greenwich, CT, 1981",0.003,
Carbon Dioxide,Stainless steels,Austenitic,304L,A (Resistant),A (Resistant),,S30403,Dry,,Hot,Hot,,253.0,"Chemical Resistance of REMANIT Stainless Steels, Thyssen Edelstahlwerke AG, March 1989",,A
Carbon Dioxide,Stainless steels,Austenitic,304L,A (Resistant),A (Resistant),,S30403,Moist,,Hot,Hot,,253.0,"Chemical Resistance of REMANIT Stainless Steels, Thyssen Edelstahlwerke AG, March 1989",,A
Carbon Dioxide,Stainless steels,Austenitic,304LN,A (Resistant),A (Resistant),,S30453,Dry,,Hot,Hot,,253.0,"Chemical Resistance of REMANIT Stainless Steels, Thyssen Edelstahlwerke AG, March 1989",,A
Carbon Dioxide,Stainless steels,Austenitic,304LN,A (Resistant),A (Resistant),,S30453,Moist,,Hot,Hot,,253.0,"Chemical Resistance of REMANIT Stainless Steels, Thyssen Edelstahlwerke AG, March 1989",,A
Carbon Dioxide,Stainless steels,Austenitic,316,A (Resistant),A (Resistant),,S31600,Dry,,21,70,,121.0,"Cyclops Corp., Universal-Cyclops Specialty Steel Division",,A
Carbon Dioxide,Stainless steels,Austenitic,316,A (Resistant),A (Resistant),,S31600,Dry,,Hot,Hot,,253.0,"Chemical Resistance of REMANIT Stainless Steels, Thyssen Edelstahlwerke AG, March 1989",,A
Carbon Dioxide,Stainless steels,Austenitic,316,A (Resistant),A (Resistant),,S31600,Moist,,Hot,Hot,,253.0,"Chemical Resistance of REMANIT Stainless Steels, Thyssen Edelstahlwerke AG, March 1989",,A
Carbon Dioxide,Stainless steels,Austenitic,316,0.05,2,,S31600,"No aeration; rapid agitation. Plus 66.66% water, trace ethanolamine (vapor line of Girdler reactivator)",33.34,113-116,235-240,62 d,89.0,"A Guide to Corrosion Resistance, Climax Molybdenum Company, Greenwich, CT, 1981",0.05,
Chloric Acid,Stainless steels,Austenitic,317LN,D (Poor),D (Poor),Pitting,S31725,,,20,68,,253.0,"Chemical Resistance of REMANIT Stainless Steels, Thyssen Edelstahlwerke AG, March 1989",,D
Carbon Dioxide,Stainless steels,Austenitic,316,0.003 max,0.1 max,,S31600,"No aeration; rapid agitation. Plus 88% nitrogen, condensed water has 40 ppm iron ions, 10 ppm sulfuric and sulfurous acids, 3 ppm nitric and nitrous acids (pipe, gas steam)",12,43,110,36 d,89.0,"A Guide to Corrosion Resistance, Climax Molybdenum Company, Greenwich, CT, 1981",0.003,
Carbon Dioxide,Stainless steels,Austenitic,316,0.006,2.2,Severe pitting; crevice attack.,S31600,"Rapid agitation. Plus carbon dioxide and nitrogen, trace chlorine (gaseous mixture)",,150-200,302-392,198 d,89.0,"A Guide to Corrosion Resistance, Climax Molybdenum Company, Greenwich, CT, 1981",0.006,
Carbon Dioxide,Stainless steels,Austenitic,316,0.003 max,0.1 max,,S31600,"Strong aeration; rapid agitation. Gas stream, 2% carbon monoxide, 0.25% sulfur dioxide, some oxygen.",10,66,150,73 d,89.0,"A Guide to Corrosion Resistance, Climax Molybdenum Company, Greenwich, CT, 1981",0.003,
Carbon Dioxide,Stainless steels,Austenitic,316,0.03,1.2,Severe pitting,S31600,"Water purification; rapid agitation. Plus 6% oxygen, 2% carbon monoxide, sulfur dioxide, trace nitrogen",26,40-45,104-113,75 d,89.0,"A Guide to Corrosion Resistance, Climax Molybdenum Company, Greenwich, CT, 1981",0.03,
Carbon Dioxide,Stainless steels,Austenitic,316F,A (Resistant),A (Resistant),,S31620,Dry,,Hot,Hot,,253.0,"Chemical Resistance of REMANIT Stainless Steels, Thyssen Edelstahlwerke AG, March 1989",,A
Carbon Dioxide,Stainless steels,Austenitic,316F,A (Resistant),A (Resistant),,S31620,Moist,,Hot,Hot,,253.0,"Chemical Resistance of REMANIT Stainless Steels, Thyssen Edelstahlwerke AG, March 1989",,A
Carbon Dioxide,Stainless steels,Austenitic,316L,A (Resistant),A (Resistant),,S31603,Dry,,Hot,Hot,,253.0,"Chemical Resistance of REMANIT Stainless Steels, Thyssen Edelstahlwerke AG, March 1989",,A
Carbon Dioxide,Stainless steels,Austenitic,316L,A (Resistant),A (Resistant),,S31603,Moist,,Hot,Hot,,253.0,"Chemical Resistance of REMANIT Stainless Steels, Thyssen Edelstahlwerke AG, March 1989",,A
Carbon Dioxide,Stainless steels,Austenitic,316LN,A (Resistant),A (Resistant),,S31653,Dry,,Hot,Hot,,253.0,"Chemical Resistance of REMANIT Stainless Steels, Thyssen Edelstahlwerke AG, March 1989",,A
Carbon Dioxide,Stainless steels,Austenitic,316LN,A (Resistant),A (Resistant),,S31653,Moist,,Hot,Hot,,253.0,"Chemical Resistance of REMANIT Stainless Steels, Thyssen Edelstahlwerke AG, March 1989",,A
Carbon Dioxide,Stainless steels,Austenitic,316Ti,A (Resistant),A (Resistant),,S31635,Dry,,Hot,Hot,,253.0,"Chemical Resistance of REMANIT Stainless Steels, Thyssen Edelstahlwerke AG, March 1989",,A
Carbon Dioxide,Stainless steels,Austenitic,316Ti,A (Resistant),A (Resistant),,S31635,Moist,,Hot,Hot,,253.0,"Chemical Resistance of REMANIT Stainless Steels, Thyssen Edelstahlwerke AG, March 1989",,A
Carbon Dioxide,Stainless steels,Austenitic,317,0.003,0.1,,S31700,"No aeration; rapid agitation. Plus 66.66% water, trace ethanolamine (vapor line of Girdler reactivator)",33.34,113-116,235-240,62 d,89.0,"A Guide to Corrosion Resistance, Climax Molybdenum Company, Greenwich, CT, 1981",0.003,
Carbon Dioxide,Stainless steels,Austenitic,317,0.003 max,0.1 max,,S31700,"No aeration; rapid agitation. Plus 88% nitrogen, condensed water has 40 ppm iron ions, 10 ppm sulfuric and sulfurous acids, 3 ppm nitric and nitrous acids (pipe, gas steam)",12,43,110,36 d,89.0,"A Guide to Corrosion Resistance, Climax Molybdenum Company, Greenwich, CT, 1981",0.003,
Carbon Dioxide,Stainless steels,Austenitic,317,0.05,2,Severe pitting; crevice attack.,S31700,"Rapid agitation. Plus carbon dioxide and nitrogen, trace chlorine (gaseous mixture)",,150-200,302-392,198 d,89.0,"A Guide to Corrosion Resistance, Climax Molybdenum Company, Greenwich, CT, 1981",0.05,
Carbon Dioxide,Stainless steels,Austenitic,317L,A (Resistant),A (Resistant),,S31703,Dry,,Hot,Hot,,253.0,"Chemical Resistance of REMANIT Stainless Steels, Thyssen Edelstahlwerke AG, March 1989",,A
Carbon Dioxide,Stainless steels,Austenitic,317L,A (Resistant),A (Resistant),,S31703,Moist,,Hot,Hot,,253.0,"Chemical Resistance of REMANIT Stainless Steels, Thyssen Edelstahlwerke AG, March 1989",,A
Carbon Dioxide,Stainless steels,Austenitic,317LN,A (Resistant),A (Resistant),,S31725,Dry,,Hot,Hot,,253.0,"Chemical Resistance of REMANIT Stainless Steels, Thyssen Edelstahlwerke AG, March 1989",,A
Carbon Dioxide,Stainless steels,Austenitic,317LN,A (Resistant),A (Resistant),,S31725,Moist,,Hot,Hot,,253.0,"Chemical Resistance of REMANIT Stainless Steels, Thyssen Edelstahlwerke AG, March 1989",,A
Carbon Dioxide,Stainless steels,Austenitic,321,A (Resistant),A (Resistant),,S32100,Dry,,Hot,Hot,,253.0,"Chemical Resistance of REMANIT Stainless Steels, Thyssen Edelstahlwerke AG, March 1989",,A
Carbon Dioxide,Stainless steels,Austenitic,321,A (Resistant),A (Resistant),,S32100,Moist,,Hot,Hot,,253.0,"Chemical Resistance of REMANIT Stainless Steels, Thyssen Edelstahlwerke AG, March 1989",,A
Carbon Dioxide,Stainless steels,Austenitic,347,A (Resistant),A (Resistant),,S34700,Dry,,Hot,Hot,,253.0,"Chemical Resistance of REMANIT Stainless Steels, Thyssen Edelstahlwerke AG, March 1989",,A
Carbon Dioxide,Stainless steels,Austenitic,347,A (Resistant),A (Resistant),,S34700,Moist,,Hot,Hot,,253.0,"Chemical Resistance of REMANIT Stainless Steels, Thyssen Edelstahlwerke AG, March 1989",,A
Carbon Disulfide,Stainless steels,Austenitic,303,A (Resistant),A (Resistant),,S30300,,,20,68,,253.0,"Chemical Resistance of REMANIT Stainless Steels, Thyssen Edelstahlwerke AG, March 1989",,A
Carbon Dioxide,Stainless steels,Austenitic,Carpenter 20 Carpenter Technology Corp.,0.003 max,0.1 max,,,"No aeration; rapid agitation. Plus 88% nitrogen, condensed water has 40 ppm iron ions, 10 ppm sulfuric and sulfurous acids, 3 ppm nitric and nitrous acids (pipe, gas steam)",12,43,110,36 d,89.0,"A Guide to Corrosion Resistance, Climax Molybdenum Company, Greenwich, CT, 1981",0.003,
Carbon Dioxide,Stainless steels,Duplex,329,A (Resistant),A (Resistant),,S32900,Dry,,Hot,Hot,,253.0,"Chemical Resistance of REMANIT Stainless Steels, Thyssen Edelstahlwerke AG, March 1989",,A
Carbon Dioxide,Stainless steels,Duplex,329,A (Resistant),A (Resistant),,S32900,Moist,,Hot,Hot,,253.0,"Chemical Resistance of REMANIT Stainless Steels, Thyssen Edelstahlwerke AG, March 1989",,A
Carbon Dioxide,Stainless steels,Duplex,F51,A (Resistant),A (Resistant),,S31803,Dry,,Hot,Hot,,253.0,"Chemical Resistance of REMANIT Stainless Steels, Thyssen Edelstahlwerke AG, March 1989",,A
Carbon Dioxide,Stainless steels,Duplex,F51,A (Resistant),A (Resistant),,S31803,Moist,,Hot,Hot,,253.0,"Chemical Resistance of REMANIT Stainless Steels, Thyssen Edelstahlwerke AG, March 1989",,A
Carbon Dioxide,Stainless steels,Ferritic,405,A (Resistant),A (Resistant),,S40500,Dry,,Hot,Hot,,253.0,"Chemical Resistance of REMANIT Stainless Steels, Thyssen Edelstahlwerke AG, March 1989",,A
Carbon Dioxide,Stainless steels,Ferritic,405,B (Good),B (Good),,S40500,Moist,,Hot,Hot,,253.0,"Chemical Resistance of REMANIT Stainless Steels, Thyssen Edelstahlwerke AG, March 1989",,B
Carbon Dioxide,Stainless steels,Ferritic,409,A (Resistant),A (Resistant),,S40900,Dry,,Hot,Hot,,253.0,"Chemical Resistance of REMANIT Stainless Steels, Thyssen Edelstahlwerke AG, March 1989",,A
Carbon Dioxide,Stainless steels,Ferritic,409,B (Good),B (Good),,S40900,Moist,,Hot,Hot,,253.0,"Chemical Resistance of REMANIT Stainless Steels, Thyssen Edelstahlwerke AG, March 1989",,B
Carbon Dioxide,Stainless steels,Ferritic,430,A (Resistant),A (Resistant),,S43000,Dry,,21,70,,121.0,"Cyclops Corp., Universal-Cyclops Specialty Steel Division",,A
Carbon Dioxide,Stainless steels,Ferritic,430,A (Resistant),A (Resistant),,S43000,Dry,,Hot,Hot,,253.0,"Chemical Resistance of REMANIT Stainless Steels, Thyssen Edelstahlwerke AG, March 1989",,A
Carbon Dioxide,Stainless steels,Ferritic,430,B (Good),B (Good),,S43000,Moist,,Hot,Hot,,253.0,"Chemical Resistance of REMANIT Stainless Steels, Thyssen Edelstahlwerke AG, March 1989",,B
Carbon Dioxide,Stainless steels,Ferritic,434,A (Resistant),A (Resistant),,S43400,Dry,,Hot,Hot,,253.0,"Chemical Resistance of REMANIT Stainless Steels, Thyssen Edelstahlwerke AG, March 1989",,A
Carbon Dioxide,Stainless steels,Ferritic,434,A (Resistant),A (Resistant),,S43400,Moist,,Hot,Hot,,253.0,"Chemical Resistance of REMANIT Stainless Steels, Thyssen Edelstahlwerke AG, March 1989",,A
Carbon Dioxide,Stainless steels,Martensitic,403,A (Resistant),A (Resistant),,S40300,Dry,,Hot,Hot,,253.0,"Chemical Resistance of REMANIT Stainless Steels, Thyssen Edelstahlwerke AG, March 1989",,A
Carbon Dioxide,Stainless steels,Martensitic,403,B (Good),B (Good),,S40300,Moist,,Hot,Hot,,253.0,"Chemical Resistance of REMANIT Stainless Steels, Thyssen Edelstahlwerke AG, March 1989",,B
Carbon Dioxide,Stainless steels,Martensitic,410,A (Resistant),A (Resistant),,S41000,Dry,,21,70,,121.0,"Cyclops Corp., Universal-Cyclops Specialty Steel Division",,A
Carbon Dioxide,Stainless steels,Martensitic,410,A (Resistant),A (Resistant),,S41000,Dry,,Hot,Hot,,253.0,"Chemical Resistance of REMANIT Stainless Steels, Thyssen Edelstahlwerke AG, March 1989",,A
Carbon Dioxide,Stainless steels,Martensitic,410,B (Good),B (Good),,S41000,Moist,,Hot,Hot,,253.0,"Chemical Resistance of REMANIT Stainless Steels, Thyssen Edelstahlwerke AG, March 1989",,B
Carbon Dioxide,Stainless steels,Martensitic,416,A (Resistant),A (Resistant),,S41600,Dry,,Hot,Hot,,253.0,"Chemical Resistance of REMANIT Stainless Steels, Thyssen Edelstahlwerke AG, March 1989",,A
Carbon Dioxide,Stainless steels,Martensitic,416,B (Good),B (Good),,S41600,Moist,,Hot,Hot,,253.0,"Chemical Resistance of REMANIT Stainless Steels, Thyssen Edelstahlwerke AG, March 1989",,B
Carbon Dioxide,Stainless steels,Martensitic,420,A (Resistant),A (Resistant),,S42000,Dry,,Hot,Hot,,253.0,"Chemical Resistance of REMANIT Stainless Steels, Thyssen Edelstahlwerke AG, March 1989",,A
Carbon Dioxide,Stainless steels,Martensitic,420,B (Good),B (Good),,S42000,Moist,,Hot,Hot,,253.0,"Chemical Resistance of REMANIT Stainless Steels, Thyssen Edelstahlwerke AG, March 1989",,B
Carbon Disulfide,Stainless steels,Austenitic,301,A (Resistant),A (Resistant),,S30100,,,20,68,,253.0,"Chemical Resistance of REMANIT Stainless Steels, Thyssen Edelstahlwerke AG, March 1989",,A
Carbon Disulfide,Stainless steels,Austenitic,302,A (Resistant),A (Resistant),,S30200,,,20,68,,253.0,"Chemical Resistance of REMANIT Stainless Steels, Thyssen Edelstahlwerke AG, March 1989",,A
Carbon Disulfide,Stainless steels,Austenitic,303,A (Resistant),A (Resistant),,S30300,,,20,68,,253.0,"Chemical Resistance of REMANIT Stainless Steels, Thyssen Edelstahlwerke AG, March 1989",,A
Carbon Disulfide,Stainless steels,Austenitic,304,A (Resistant),A (Resistant),,S30400,,,20,68,,253.0,"Chemical Resistance of REMANIT Stainless Steels, Thyssen Edelstahlwerke AG, March 1989",,A
Carbon Disulfide,Stainless steels,Austenitic,304L,A (Resistant),A (Resistant),,S30403,,,20,68,,253.0,"Chemical Resistance of REMANIT Stainless Steels, Thyssen Edelstahlwerke AG, March 1989",,A
Carbon Disulfide,Stainless steels,Austenitic,304LN,A (Resistant),A (Resistant),,S30453,,,20,68,,253.0,"Chemical Resistance of REMANIT Stainless Steels, Thyssen Edelstahlwerke AG, March 1989",,A
Carbon Disulfide,Stainless steels,Austenitic,316,A (Resistant),A (Resistant),,S31600,,,20,68,,253.0,"Chemical Resistance of REMANIT Stainless Steels, Thyssen Edelstahlwerke AG, March 1989",,A
Carbon Disulfide,Stainless steels,Austenitic,316F,A (Resistant),A (Resistant),,S31620,,,20,68,,253.0,"Chemical Resistance of REMANIT Stainless Steels, Thyssen Edelstahlwerke AG, March 1989",,A
Carbon Disulfide,Stainless steels,Austenitic,316L,A (Resistant),A (Resistant),,S31603,,,20,68,,253.0,"Chemical Resistance of REMANIT Stainless Steels, Thyssen Edelstahlwerke AG, March 1989",,A
Carbon Disulfide,Stainless steels,Austenitic,316LN,A (Resistant),A (Resistant),,S31653,,,20,68,,253.0,"Chemical Resistance of REMANIT Stainless Steels, Thyssen Edelstahlwerke AG, March 1989",,A
Carbon Disulfide,Stainless steels,Austenitic,316Ti,A (Resistant),A (Resistant),,S31635,,,20,68,,253.0,"Chemical Resistance of REMANIT Stainless Steels, Thyssen Edelstahlwerke AG, March 1989",,A
Carbon Disulfide,Stainless steels,Austenitic,317L,A (Resistant),A (Resistant),,S31703,,,20,68,,253.0,"Chemical Resistance of REMANIT Stainless Steels, Thyssen Edelstahlwerke AG, March 1989",,A
Carbon Disulfide,Stainless steels,Austenitic,317LN,A (Resistant),A (Resistant),,S31725,,,20,68,,253.0,"Chemical Resistance of REMANIT Stainless Steels, Thyssen Edelstahlwerke AG, March 1989",,A
Carbon Disulfide,Stainless steels,Austenitic,321,A (Resistant),A (Resistant),,S32100,,,20,68,,253.0,"Chemical Resistance of REMANIT Stainless Steels, Thyssen Edelstahlwerke AG, March 1989",,A
Carbon Disulfide,Stainless steels,Austenitic,347,A (Resistant),A (Resistant),,S34700,,,20,68,,253.0,"Chemical Resistance of REMANIT Stainless Steels, Thyssen Edelstahlwerke AG, March 1989",,A
Carbon Disulfide,Stainless steels,Duplex,329,A (Resistant),A (Resistant),,S32900,,,20,68,,253.0,"Chemical Resistance of REMANIT Stainless Steels, Thyssen Edelstahlwerke AG, March 1989",,A
Carbon Disulfide,Stainless steels,Duplex,F51,A (Resistant),A (Resistant),,S31803,,,20,68,,253.0,"Chemical Resistance of REMANIT Stainless Steels, Thyssen Edelstahlwerke AG, March 1989",,A
Carbon Disulfide,Stainless steels,Ferritic,405,A (Resistant),A (Resistant),,S40500,,,20,68,,253.0,"Chemical Resistance of REMANIT Stainless Steels, Thyssen Edelstahlwerke AG, March 1989",,A
Carbon Disulfide,Stainless steels,Ferritic,409,A (Resistant),A (Resistant),,S40900,,,20,68,,253.0,"Chemical Resistance of REMANIT Stainless Steels, Thyssen Edelstahlwerke AG, March 1989",,A
Carbon Disulfide,Stainless steels,Ferritic,430,A (Resistant),A (Resistant),,S43000,,,20,68,,253.0,"Chemical Resistance of REMANIT Stainless Steels, Thyssen Edelstahlwerke AG, March 1989",,A
Carbon Disulfide,Stainless steels,Ferritic,434,A (Resistant),A (Resistant),,S43400,,,20,68,,253.0,"Chemical Resistance of REMANIT Stainless Steels, Thyssen Edelstahlwerke AG, March 1989",,A
Carbon Disulfide,Stainless steels,Martensitic,403,A (Resistant),A (Resistant),,S40300,,,20,68,,253.0,"Chemical Resistance of REMANIT Stainless Steels, Thyssen Edelstahlwerke AG, March 1989",,A
Carbon Disulfide,Stainless steels,Martensitic,410,A (Resistant),A (Resistant),,S41000,,,20,68,,253.0,"Chemical Resistance of REMANIT Stainless Steels, Thyssen Edelstahlwerke AG, March 1989",,A
Carbon Disulfide,Stainless steels,Martensitic,416,A (Resistant),A (Resistant),,S41600,,,20,68,,253.0,"Chemical Resistance of REMANIT Stainless Steels, Thyssen Edelstahlwerke AG, March 1989",,A
Carbon Disulfide,Stainless steels,Martensitic,420,A (Resistant),A (Resistant),,S42000,,,20,68,,253.0,"Chemical Resistance of REMANIT Stainless Steels, Thyssen Edelstahlwerke AG, March 1989",,A
Carbon Monoxide,Aluminum and alloys,99.0% min Al,Aluminum (99.0-99.5%),A (Resistant),A (Resistant),,A91199,Gas,,500 max,932 max,,92.0,"F. King, Aluminum and Its Alloys, Ellis Horwood, Chichester, England, 1987, p 282-291",,A
Carbon Monoxide,Aluminum and alloys,Aluminum,Aluminum alloys,A (Resistant),A (Resistant),,,Gas,,500 max,932 max,,92.0,"F. King, Aluminum and Its Alloys, Ellis Horwood, Chichester, England, 1987, p 282-291",,A
Carbon Monoxide,Miscellaneous,Magnesium and alloys,Magnesium,A (Resistant),A (Resistant),,,,100,Room,Room,,119.0,"Dow Chemical Co., Midland, MI",,A
Carbon Monoxide,Miscellaneous,Noble metals,Platinum,0.05 max,2 max,,P04995,No reductant present,,1400,2550,,6.0,"Metals Handbook, Ninth Edition, Vol 13, Corrosion, ASM International, Metals Park, OH, 1987, p 803",0.05,
Carbon Monoxide,Miscellaneous,Noble metals,Silver,0.05 max,2 max,,P07010,,Pure,300,570,,8.0,"Metals Handbook, Ninth Edition, Vol 13, Corrosion, ASM International, Metals Park, OH, 1987, p 798",0.05,
Carbon Monoxide,Stainless steels,Austenitic,304,B (Good),B (Good),,S30400,"Chemical processing. Carbon monoxide, high pressure",,200,392,,89.0,"A Guide to Corrosion Resistance, Climax Molybdenum Company, Greenwich, CT, 1981",,B
Carbon Tetrachloride,Aluminum and alloys,99.0% min Al,Aluminum (99.0-99.5%),A (Resistant),A (Resistant),,A91199,Wet,,20,68,,92.0,"F. King, Aluminum and Its Alloys, Ellis Horwood, Chichester, England, 1987, p 282-291",,A
Carbon Tetrachloride,Aluminum and alloys,Aluminum,Aluminum alloys,A (Resistant),A (Resistant),,,Wet,,20,68,,92.0,"F. King, Aluminum and Its Alloys, Ellis Horwood, Chichester, England, 1987, p 282-291",,A
Carbon Tetrachloride,Copper and alloys,Aluminum bronze,Aluminum bronze,A (Resistant),A (Resistant),,,Dry,,,,,93.0,"H. Leidheiser, Jr., The Corrosion of Copper, Tin and Their Alloys, John Wiley & Sons, New York, 1971, p 90-96",,A
Carbon Tetrachloride,Copper and alloys,Aluminum bronze,Aluminum bronze,B (Good),B (Good),,,Moist,,,,,93.0,"H. Leidheiser, Jr., The Corrosion of Copper, Tin and Their Alloys, John Wiley & Sons, New York, 1971, p 90-96",,B
Carbon Tetrachloride,Copper and alloys,Aluminum bronze,"Ampco 8, aluminum bronze",0.5 max,20 max,,C61300,Conditions such as aeration or temperature could restrict use,,,,,96.0,"Stock Metals, Ampco Metal Company, 1988",0.5,
Carbon Tetrachloride,Copper and alloys,Brass,Brass,A (Resistant),A (Resistant),,,Dry,,,,,93.0,"H. Leidheiser, Jr., The Corrosion of Copper, Tin and Their Alloys, John Wiley & Sons, New York, 1971, p 90-96",,A
Carbon Tetrachloride,Copper and alloys,Brass,Brass,B (Good),B (Good),,,Moist,,,,,93.0,"H. Leidheiser, Jr., The Corrosion of Copper, Tin and Their Alloys, John Wiley & Sons, New York, 1971, p 90-96",,B
Carbon Tetrachloride,Copper and alloys,Brass,Cartridge brass,A (Resistant),A (Resistant),,C26000,Dry,,,,,93.0,"H. Leidheiser, Jr., The Corrosion of Copper, Tin and Their Alloys, John Wiley & Sons, New York, 1971, p 90-96",,A
Carbon Tetrachloride,Copper and alloys,Brass,Cartridge brass,D (Poor),D (Poor),,C26000,Moist,,,,,93.0,"H. Leidheiser, Jr., The Corrosion of Copper, Tin and Their Alloys, John Wiley & Sons, New York, 1971, p 90-96",,D
Carbon Tetrachloride,Copper and alloys,Brass,Commercial bronze,A (Resistant),A (Resistant),,C22000,Dry,,,,,93.0,"H. Leidheiser, Jr., The Corrosion of Copper, Tin and Their Alloys, John Wiley & Sons, New York, 1971, p 90-96",,A
Carbon Tetrachloride,Copper and alloys,Brass,Commercial bronze,B (Good),B (Good),,C22000,Moist,,,,,93.0,"H. Leidheiser, Jr., The Corrosion of Copper, Tin and Their Alloys, John Wiley & Sons, New York, 1971, p 90-96",,B
Carbon Tetrachloride,Copper and alloys,Brass,Muntz metal,A (Resistant),A (Resistant),,C28000,Dry,,,,,93.0,"H. Leidheiser, Jr., The Corrosion of Copper, Tin and Their Alloys, John Wiley & Sons, New York, 1971, p 90-96",,A
Carbon Tetrachloride,Copper and alloys,Brass,Muntz metal,D (Poor),D (Poor),,C28000,Moist,,,,,93.0,"H. Leidheiser, Jr., The Corrosion of Copper, Tin and Their Alloys, John Wiley & Sons, New York, 1971, p 90-96",,D
Carbon Tetrachloride,Copper and alloys,Brass,Red brass,A (Resistant),A (Resistant),,C23000,Dry,,,,,93.0,"H. Leidheiser, Jr., The Corrosion of Copper, Tin and Their Alloys, John Wiley & Sons, New York, 1971, p 90-96",,A
Carbon Tetrachloride,Copper and alloys,Brass,Red brass,B (Good),B (Good),,C23000,Moist,,,,,93.0,"H. Leidheiser, Jr., The Corrosion of Copper, Tin and Their Alloys, John Wiley & Sons, New York, 1971, p 90-96",,B
Carbon Tetrachloride,Copper and alloys,Copper,Electrolytic copper,A (Resistant),A (Resistant),,C11000,Dry,,,,,93.0,"H. Leidheiser, Jr., The Corrosion of Copper, Tin and Their Alloys, John Wiley & Sons, New York, 1971, p 90-96",,A
Carbon Tetrachloride,Copper and alloys,Copper,Electrolytic copper,B (Good),B (Good),,C11000,Moist,,,,,93.0,"H. Leidheiser, Jr., The Corrosion of Copper, Tin and Their Alloys, John Wiley & Sons, New York, 1971, p 90-96",,B
Carbon Tetrachloride,Copper and alloys,Copper,Phosphor copper,A (Resistant),A (Resistant),,C12200,Dry,,,,,93.0,"H. Leidheiser, Jr., The Corrosion of Copper, Tin and Their Alloys, John Wiley & Sons, New York, 1971, p 90-96",,A
Carbon Tetrachloride,Copper and alloys,Copper,Phosphor copper,B (Good),B (Good),,C12200,Moist,,,,,93.0,"H. Leidheiser, Jr., The Corrosion of Copper, Tin and Their Alloys, John Wiley & Sons, New York, 1971, p 90-96",,B
Carbon Tetrachloride,Copper and alloys,Copper-nickel,70-30 cupronickel,A (Resistant),A (Resistant),,C71500,Dry,,,,,93.0,"H. Leidheiser, Jr., The Corrosion of Copper, Tin and Their Alloys, John Wiley & Sons, New York, 1971, p 90-96",,A
Carbon Tetrachloride,Copper and alloys,Copper-nickel,70-30 cupronickel,A (Resistant),A (Resistant),,C71500,Moist,,,,,93.0,"H. Leidheiser, Jr., The Corrosion of Copper, Tin and Their Alloys, John Wiley & Sons, New York, 1971, p 90-96",,A
Carbon Tetrachloride,Copper and alloys,Copper-nickel,90-10 cupronickel,A (Resistant),A (Resistant),,C70600,Dry,,,,,93.0,"H. Leidheiser, Jr., The Corrosion of Copper, Tin and Their Alloys, John Wiley & Sons, New York, 1971, p 90-96",,A
Carbon Tetrachloride,Copper and alloys,Copper-nickel,90-10 cupronickel,B (Good),B (Good),,C70600,Moist,,,,,93.0,"H. Leidheiser, Jr., The Corrosion of Copper, Tin and Their Alloys, John Wiley & Sons, New York, 1971, p 90-96",,B
Chloric Acid,Stainless steels,Austenitic,316LN,D (Poor),D (Poor),Pitting,S31653,,,20,68,,253.0,"Chemical Resistance of REMANIT Stainless Steels, Thyssen Edelstahlwerke AG, March 1989",,D
Carbon Tetrachloride,Copper and alloys,Leaded brass,Architectural bronze,A (Resistant),A (Resistant),,C38500,Dry,,,,,93.0,"H. Leidheiser, Jr., The Corrosion of Copper, Tin and Their Alloys, John Wiley & Sons, New York, 1971, p 90-96",,A
Carbon Tetrachloride,Copper and alloys,Leaded brass,Architectural bronze,D (Poor),D (Poor),,C38500,Moist,,,,,93.0,"H. Leidheiser, Jr., The Corrosion of Copper, Tin and Their Alloys, John Wiley & Sons, New York, 1971, p 90-96",,D
Carbon Tetrachloride,Copper and alloys,Leaded brass,Free-cutting brass,A (Resistant),A (Resistant),,C36000,Dry,,,,,93.0,"H. Leidheiser, Jr., The Corrosion of Copper, Tin and Their Alloys, John Wiley & Sons, New York, 1971, p 90-96",,A
Carbon Tetrachloride,Copper and alloys,Leaded brass,Free-cutting brass,D (Poor),D (Poor),,C36000,Moist,,,,,93.0,"H. Leidheiser, Jr., The Corrosion of Copper, Tin and Their Alloys, John Wiley & Sons, New York, 1971, p 90-96",,D
Carbon Tetrachloride,Copper and alloys,Nickel-silver,Nickel- silver,A (Resistant),A (Resistant),,,Dry,18,,,,93.0,"H. Leidheiser, Jr., The Corrosion of Copper, Tin and Their Alloys, John Wiley & Sons, New York, 1971, p 90-96",,A
Carbon Tetrachloride,Copper and alloys,Nickel-silver,Nickel- silver,B (Good),B (Good),,,Moist,18,,,,93.0,"H. Leidheiser, Jr., The Corrosion of Copper, Tin and Their Alloys, John Wiley & Sons, New York, 1971, p 90-96",,B
Carbon Tetrachloride,Copper and alloys,Phosphor bronze,"Phosphor bronze, 5% Sn",A (Resistant),A (Resistant),,C51000,Dry,,,,,93.0,"H. Leidheiser, Jr., The Corrosion of Copper, Tin and Their Alloys, John Wiley & Sons, New York, 1971, p 90-96",,A
Carbon Tetrachloride,Copper and alloys,Phosphor bronze,"Phosphor bronze, 5% Sn",B (Good),B (Good),,C51000,Moist,,,,,93.0,"H. Leidheiser, Jr., The Corrosion of Copper, Tin and Their Alloys, John Wiley & Sons, New York, 1971, p 90-96",,B
Carbon Tetrachloride,Copper and alloys,Phosphor bronze,"Phosphor bronze, 8% Sn",A (Resistant),A (Resistant),,C52100,Dry,,,,,93.0,"H. Leidheiser, Jr., The Corrosion of Copper, Tin and Their Alloys, John Wiley & Sons, New York, 1971, p 90-96",,A
Carbon Tetrachloride,Copper and alloys,Phosphor bronze,"Phosphor bronze, 8% Sn",B (Good),B (Good),,C52100,Moist,,,,,93.0,"H. Leidheiser, Jr., The Corrosion of Copper, Tin and Their Alloys, John Wiley & Sons, New York, 1971, p 90-96",,B
Carbon Tetrachloride,Copper and alloys,Silicon bronze,"Silicon bronze, high",A (Resistant),A (Resistant),,C65500,Dry,,,,,93.0,"H. Leidheiser, Jr., The Corrosion of Copper, Tin and Their Alloys, John Wiley & Sons, New York, 1971, p 90-96",,A
Carbon Tetrachloride,Copper and alloys,Silicon bronze,"Silicon bronze, high",B (Good),B (Good),,C65500,Moist,,,,,93.0,"H. Leidheiser, Jr., The Corrosion of Copper, Tin and Their Alloys, John Wiley & Sons, New York, 1971, p 90-96",,B
Carbon Tetrachloride,Copper and alloys,Silicon bronze,"Silicon bronze, low",A (Resistant),A (Resistant),,C65100,Dry,,,,,93.0,"H. Leidheiser, Jr., The Corrosion of Copper, Tin and Their Alloys, John Wiley & Sons, New York, 1971, p 90-96",,A
Carbon Tetrachloride,Copper and alloys,Silicon bronze,"Silicon bronze, low",B (Good),B (Good),,C65100,Moist,,,,,93.0,"H. Leidheiser, Jr., The Corrosion of Copper, Tin and Their Alloys, John Wiley & Sons, New York, 1971, p 90-96",,B
Carbon Tetrachloride,Copper and alloys,Tin brass,Admiralty brass,A (Resistant),A (Resistant),,C44300,Dry,,,,,93.0,"H. Leidheiser, Jr., The Corrosion of Copper, Tin and Their Alloys, John Wiley & Sons, New York, 1971, p 90-96",,A
Carbon Tetrachloride,Copper and alloys,Tin brass,Admiralty brass,B (Good),B (Good),,C44300,Moist,,,,,93.0,"H. Leidheiser, Jr., The Corrosion of Copper, Tin and Their Alloys, John Wiley & Sons, New York, 1971, p 90-96",,B
Carbon Tetrachloride,Copper and alloys,Tin brass,Naval brass,A (Resistant),A (Resistant),,C46400,Dry,,,,,93.0,"H. Leidheiser, Jr., The Corrosion of Copper, Tin and Their Alloys, John Wiley & Sons, New York, 1971, p 90-96",,A
Carbon Tetrachloride,Copper and alloys,Tin brass,Naval brass,D (Poor),D (Poor),,C46400,Moist,,,,,93.0,"H. Leidheiser, Jr., The Corrosion of Copper, Tin and Their Alloys, John Wiley & Sons, New York, 1971, p 90-96",,D
Carbon Tetrachloride,Miscellaneous,Magnesium and alloys,Magnesium,A (Resistant),A (Resistant),,,,100,Room,Room,,119.0,"Dow Chemical Co., Midland, MI",,A
