Repository: wfreinhart/matse219

# MATSE 219: Materials Informatics

Auto-generated from the private authoring repo (matse219-instructor). Do not edit here directly -- changes are overwritten on the next publish run.

## Lectures

- [Lecture01](https://colab.research.google.com/github/wfreinhart/matse219/blob/staging/notebooks/Lecture01.ipynb)
- [Lecture02](https://colab.research.google.com/github/wfreinhart/matse219/blob/staging/notebooks/Lecture02.ipynb)
- [Lecture03](https://colab.research.google.com/github/wfreinhart/matse219/blob/staging/notebooks/Lecture03.ipynb)
- [Lecture04](https://colab.research.google.com/github/wfreinhart/matse219/blob/staging/notebooks/Lecture04.ipynb)

File: datasets/corrosion.csv (part 29 of 142)
Environment,Material Group,Material Family,Material,Rate (mm/yr) or Rating,Rate (mils/yr) or Rating,Localized Attack,UNS,Condition/Comment,Concentration (Vol %),Temperature (deg C),Temperature (deg F),Duration,Reference #,Reference,rate_mm_yr_numeric,rate_letter_grade
Carbon Tetrachloride,Miscellaneous,Noble metals,Platinum,0.05 max,2 max,,P04995,Dry and wet,,Boiling,Boiling,,6.0,"Metals Handbook, Ninth Edition, Vol 13, Corrosion, ASM International, Metals Park, OH, 1987, p 803",0.05,
Carbon Tetrachloride,Miscellaneous,Noble metals,Silver,0.05 max,2 max,,P07010,Dry and wet,,Boiling,Boiling,,10.0,"Metals Handbook, Ninth Edition, Vol 13, Corrosion, ASM International, Metals Park, OH, 1987, p 797",0.05,
Carbon Tetrachloride,Refractory metals and alloys,Titanium and alloys,Titanium,0.003,0.12,,,,99,Boiling,Boiling,,20.0,"N.D. Tomashov and P.M. Altovskii, Corrosion and Protection of Titanium, Government Scientific-Technical Publication of Machine-Building Literature (Russian translation), 1963; L.C. Covington and R.W. Schultz, Corrosion Resistance of Titanium, TIMET Corpor",0.003,
Carbon Tetrachloride,Refractory metals and alloys,Titanium and alloys,Titanium,0.003,0.12,,,,100,Boiling,Boiling,,20.0,"N.D. Tomashov and P.M. Altovskii, Corrosion and Protection of Titanium, Government Scientific-Technical Publication of Machine-Building Literature (Russian translation), 1963; L.C. Covington and R.W. Schultz, Corrosion Resistance of Titanium, TIMET Corpor",0.003,
Carbon Tetrachloride,Refractory metals and alloys,Titanium and alloys,Titanium,0.005,0.2,,,,99,Boiling,Boiling,,90.0,"N.D. Tomashov and P.M. Altovskii, Corrosion and Protection of Titanium, Government Scientific-Technical Publication of Machine-Building Literature (Russian translation), 1963; L.C. Covington and R.W. Schultz, Corrosion of Resistance of Titanium, TIMET Cor",0.005,
Carbon Tetrachloride,Refractory metals and alloys,Titanium and alloys,Titanium,A (Resistant),A (Resistant),,,,Liquid,Boiling,Boiling,,90.0,"N.D. Tomashov and P.M. Altovskii, Corrosion and Protection of Titanium, Government Scientific-Technical Publication of Machine-Building Literature (Russian translation), 1963; L.C. Covington and R.W. Schultz, Corrosion of Resistance of Titanium, TIMET Cor",,A
Carbon Tetrachloride,Refractory metals and alloys,Titanium and alloys,Titanium,A (Resistant),A (Resistant),,,,Vapor,Boiling,Boiling,,90.0,"N.D. Tomashov and P.M. Altovskii, Corrosion and Protection of Titanium, Government Scientific-Technical Publication of Machine-Building Literature (Russian translation), 1963; L.C. Covington and R.W. Schultz, Corrosion of Resistance of Titanium, TIMET Cor",,A
Carbon Tetrachloride,Refractory metals and alloys,Titanium and alloys,Titanium,0.005,0.2,,,Plus 50% H2O,50,25,77,,90.0,"N.D. Tomashov and P.M. Altovskii, Corrosion and Protection of Titanium, Government Scientific-Technical Publication of Machine-Building Literature (Russian translation), 1963; L.C. Covington and R.W. Schultz, Corrosion of Resistance of Titanium, TIMET Cor",0.005,
Carbon Tetrachloride,Refractory metals and alloys,Zirconium and alloys,Zr702,0.13 max,5 max,,R60702,,0-100,Room to 100,Room to 100,,15.0,"Metals Handbook, Ninth Edition, Vol 13, Corrosion, ASM International, Metals Park, OH, 1987, p 711-715",0.13,
Carbon Tetrachloride,Stainless steels,Austenitic,301,A (Resistant),A (Resistant),,S30100,,Anhydrous,20,68,,253.0,"Chemical Resistance of REMANIT Stainless Steels, Thyssen Edelstahlwerke AG, March 1989",,A
Carbon Tetrachloride,Stainless steels,Austenitic,301,A (Resistant),A (Resistant),,S30100,,Anhydrous,Boiling,Boiling,,253.0,"Chemical Resistance of REMANIT Stainless Steels, Thyssen Edelstahlwerke AG, March 1989",,A
Carbon Tetrachloride,Stainless steels,Austenitic,302,A (Resistant),A (Resistant),,S30200,,Anhydrous,20,68,,253.0,"Chemical Resistance of REMANIT Stainless Steels, Thyssen Edelstahlwerke AG, March 1989",,A
Carbon Tetrachloride,Stainless steels,Austenitic,302,A (Resistant),A (Resistant),,S30200,,Anhydrous,Boiling,Boiling,,253.0,"Chemical Resistance of REMANIT Stainless Steels, Thyssen Edelstahlwerke AG, March 1989",,A
Carbon Tetrachloride,Stainless steels,Austenitic,303,A (Resistant),A (Resistant),,S30300,,Anhydrous,20,68,,253.0,"Chemical Resistance of REMANIT Stainless Steels, Thyssen Edelstahlwerke AG, March 1989",,A
Carbon Tetrachloride,Stainless steels,Austenitic,303,A (Resistant),A (Resistant),,S30300,,Anhydrous,20,68,,253.0,"Chemical Resistance of REMANIT Stainless Steels, Thyssen Edelstahlwerke AG, March 1989",,A
Carbon Tetrachloride,Stainless steels,Austenitic,303,A (Resistant),A (Resistant),,S30300,,Anhydrous,Boiling,Boiling,,253.0,"Chemical Resistance of REMANIT Stainless Steels, Thyssen Edelstahlwerke AG, March 1989",,A
Carbon Tetrachloride,Stainless steels,Austenitic,303,A (Resistant),A (Resistant),,S30300,,Anhydrous,Boiling,Boiling,,253.0,"Chemical Resistance of REMANIT Stainless Steels, Thyssen Edelstahlwerke AG, March 1989",,A
Carbon Tetrachloride,Stainless steels,Austenitic,304,A (Resistant),A (Resistant),,S30400,,Anhydrous,20,68,,253.0,"Chemical Resistance of REMANIT Stainless Steels, Thyssen Edelstahlwerke AG, March 1989",,A
Carbon Tetrachloride,Stainless steels,Austenitic,304,A (Resistant),A (Resistant),,S30400,,Anhydrous,Boiling,Boiling,,253.0,"Chemical Resistance of REMANIT Stainless Steels, Thyssen Edelstahlwerke AG, March 1989",,A
Carbon Tetrachloride,Stainless steels,Austenitic,304,0.003,0.1,,S30400,"Chemical processing (distillation); field or pilot plant test; no aeration; rapid agitation. With carbon over the standard maximum. Plus 75-95% sulfur chlorides (sulfur mono- and dichloride, thiocarbonyl chloride, etc.) (liquid line)",5-25,52-54,125-130,35.5 d,89.0,"A Guide to Corrosion Resistance, Climax Molybdenum Company, Greenwich, CT, 1981",0.003,
Carbon Tetrachloride,Stainless steels,Austenitic,304,0.003 max,0.1 max,,S30400,Chemical processing (rectification); field or pilot plant test; no aeration; rapid agitation. Crude carbon tetrachloride (column),,80,176,133 d,89.0,"A Guide to Corrosion Resistance, Climax Molybdenum Company, Greenwich, CT, 1981",0.003,
Carbon Tetrachloride,Stainless steels,Austenitic,304,39,1570,Severe pitting,S30400,"Chemical processing; field or pilot plant test; no aeration; slight to moderate agitation. Plus 12% water, 0.4% chlorine, 0.1% hydrochloric acid (vapors)",87.5,60-85,140-185,3 d,89.0,"A Guide to Corrosion Resistance, Climax Molybdenum Company, Greenwich, CT, 1981",39.0,
Carbon Tetrachloride,Stainless steels,Austenitic,304,0.035,1.4,Slight pitting,S30400,"Dry cleaning (distillation); field or pilot plant test; no aeration; rapid agitation. With carbon over the standard maximum. Kolene solvent, 10% benzene (bottom of still)",90,142,287,38 d,89.0,"A Guide to Corrosion Resistance, Climax Molybdenum Company, Greenwich, CT, 1981",0.035,
Carbon Tetrachloride,Stainless steels,Austenitic,304,0.035,1.4,Slight pitting,S30400,"Dry cleaning (distillation); field or pilot plant test; no aeration; rapid agitation. Kolene solvent, 10% benzene (bottom of still)",90,142,287,38 d,89.0,"A Guide to Corrosion Resistance, Climax Molybdenum Company, Greenwich, CT, 1981",0.035,
Sulfuric Acid,Nickel and alloys,Nickel,Nickel 200,3,120,,N02200,"Air-saturated Velocity, none",10,80,176,,44.0,"Inco Alloys International, 1979",3.0,
Carbon Tetrachloride,Stainless steels,Austenitic,304,0.003 max,0.1 max,,S30400,"Dry cleaning; field or pilot plant test; no aeration; no agitation. Kolene solvent, 10% benzene",90,Room,Room,40 d,89.0,"A Guide to Corrosion Resistance, Climax Molybdenum Company, Greenwich, CT, 1981",0.003,
Carbon Tetrachloride,Stainless steels,Austenitic,304L,A (Resistant),A (Resistant),,S30403,,Anhydrous,20,68,,253.0,"Chemical Resistance of REMANIT Stainless Steels, Thyssen Edelstahlwerke AG, March 1989",,A
Carbon Tetrachloride,Stainless steels,Austenitic,304L,A (Resistant),A (Resistant),,S30403,,Anhydrous,Boiling,Boiling,,253.0,"Chemical Resistance of REMANIT Stainless Steels, Thyssen Edelstahlwerke AG, March 1989",,A
Carbon Tetrachloride,Stainless steels,Austenitic,304LN,A (Resistant),A (Resistant),,S30453,,Anhydrous,20,68,,253.0,"Chemical Resistance of REMANIT Stainless Steels, Thyssen Edelstahlwerke AG, March 1989",,A
Carbon Tetrachloride,Stainless steels,Austenitic,304LN,A (Resistant),A (Resistant),,S30453,,Anhydrous,Boiling,Boiling,,253.0,"Chemical Resistance of REMANIT Stainless Steels, Thyssen Edelstahlwerke AG, March 1989",,A
Carbon Tetrachloride,Stainless steels,Austenitic,316,A (Resistant),A (Resistant),,S31600,,Anhydrous,20,68,,253.0,"Chemical Resistance of REMANIT Stainless Steels, Thyssen Edelstahlwerke AG, March 1989",,A
Carbon Tetrachloride,Stainless steels,Austenitic,316,A (Resistant),A (Resistant),,S31600,,Anhydrous,Boiling,Boiling,,253.0,"Chemical Resistance of REMANIT Stainless Steels, Thyssen Edelstahlwerke AG, March 1989",,A
Carbon Tetrachloride,Stainless steels,Austenitic,316,0.1,0.003 0.1,,S31600,"Chemical processing (distillation); field or pilot plant test; no aeration; rapid agitation. Plus 75-95% sulfur chlorides (sulfur mono- and dichloride, thiocarbonyl chloride, etc.) (liquid line)",5-25,52-54,125-130,35.5 d,89.0,"A Guide to Corrosion Resistance, Climax Molybdenum Company, Greenwich, CT, 1981",0.1,
Carbon Tetrachloride,Stainless steels,Austenitic,316,0.003 max,0.1 max,Slight pitting,S31600,Chemical processing (rectification); field or pilot plant test; no aeration; rapid agitation. Crude carbon tetrachloride (column),,80,176,133 d,89.0,"A Guide to Corrosion Resistance, Climax Molybdenum Company, Greenwich, CT, 1981",0.003,
Carbon Tetrachloride,Stainless steels,Austenitic,316,32,1260,Severe pitting,S31600,"Chemical processing; field or pilot plant test; no aeration; slight to moderate agitation. Plus 12% water, 0.4% chlorine, 0.1% hydrochloric acid (vapors)",87.5,60-85,140-185,3 d,89.0,"A Guide to Corrosion Resistance, Climax Molybdenum Company, Greenwich, CT, 1981",32.0,
Carbon Tetrachloride,Stainless steels,Austenitic,316,0.02,0.8,Slight pitting,S31600,"Dry cleaning (distillation); field or pilot plant test; no aeration; rapid agitation. Kolene solvent, 10% benzene (bottom of still)",90,142,287,38 d,89.0,"A Guide to Corrosion Resistance, Climax Molybdenum Company, Greenwich, CT, 1981",0.02,
Carbon Tetrachloride,Stainless steels,Austenitic,316,0.003 max,0.1 max,,S31600,"Dry cleaning; field or pilot plant test; no aeration; no agitation. Kolene solvent, 10% benzene",90,Room,Room,40 d,89.0,"A Guide to Corrosion Resistance, Climax Molybdenum Company, Greenwich, CT, 1981",0.003,
Carbon Tetrachloride,Stainless steels,Austenitic,316F,A (Resistant),A (Resistant),,S31620,,Anhydrous,20,68,,253.0,"Chemical Resistance of REMANIT Stainless Steels, Thyssen Edelstahlwerke AG, March 1989",,A
Carbon Tetrachloride,Stainless steels,Austenitic,316F,A (Resistant),A (Resistant),,S31620,,Anhydrous,Boiling,Boiling,,253.0,"Chemical Resistance of REMANIT Stainless Steels, Thyssen Edelstahlwerke AG, March 1989",,A
Carbon Tetrachloride,Stainless steels,Austenitic,316L,A (Resistant),A (Resistant),,S31603,,Anhydrous,20,68,,253.0,"Chemical Resistance of REMANIT Stainless Steels, Thyssen Edelstahlwerke AG, March 1989",,A
Carbon Tetrachloride,Stainless steels,Austenitic,316L,A (Resistant),A (Resistant),,S31603,,Anhydrous,Boiling,Boiling,,253.0,"Chemical Resistance of REMANIT Stainless Steels, Thyssen Edelstahlwerke AG, March 1989",,A
Carbon Tetrachloride,Stainless steels,Austenitic,316LN,A (Resistant),A (Resistant),,S31653,,Anhydrous,20,68,,253.0,"Chemical Resistance of REMANIT Stainless Steels, Thyssen Edelstahlwerke AG, March 1989",,A
Carbon Tetrachloride,Stainless steels,Austenitic,316LN,A (Resistant),A (Resistant),,S31653,,Anhydrous,Boiling,Boiling,,253.0,"Chemical Resistance of REMANIT Stainless Steels, Thyssen Edelstahlwerke AG, March 1989",,A
Carbon Tetrachloride,Stainless steels,Austenitic,316Ti,A (Resistant),A (Resistant),,S31635,,Anhydrous,20,68,,253.0,"Chemical Resistance of REMANIT Stainless Steels, Thyssen Edelstahlwerke AG, March 1989",,A
Carbon Tetrachloride,Stainless steels,Austenitic,316Ti,A (Resistant),A (Resistant),,S31635,,Anhydrous,Boiling,Boiling,,253.0,"Chemical Resistance of REMANIT Stainless Steels, Thyssen Edelstahlwerke AG, March 1989",,A
Carbon Tetrachloride,Stainless steels,Austenitic,317L,A (Resistant),A (Resistant),,S31703,,Anhydrous,20,68,,253.0,"Chemical Resistance of REMANIT Stainless Steels, Thyssen Edelstahlwerke AG, March 1989",,A
Carbon Tetrachloride,Stainless steels,Austenitic,317L,A (Resistant),A (Resistant),,S31703,,Anhydrous,Boiling,Boiling,,253.0,"Chemical Resistance of REMANIT Stainless Steels, Thyssen Edelstahlwerke AG, March 1989",,A
Carbon Tetrachloride,Stainless steels,Austenitic,317LN,A (Resistant),A (Resistant),,S31725,,Anhydrous,20,68,,253.0,"Chemical Resistance of REMANIT Stainless Steels, Thyssen Edelstahlwerke AG, March 1989",,A
Carbon Tetrachloride,Stainless steels,Austenitic,317LN,A (Resistant),A (Resistant),,S31725,,Anhydrous,Boiling,Boiling,,253.0,"Chemical Resistance of REMANIT Stainless Steels, Thyssen Edelstahlwerke AG, March 1989",,A
Carbon Tetrachloride,Stainless steels,Austenitic,321,A (Resistant),A (Resistant),,S32100,,Anhydrous,20,68,,253.0,"Chemical Resistance of REMANIT Stainless Steels, Thyssen Edelstahlwerke AG, March 1989",,A
Carbon Tetrachloride,Stainless steels,Austenitic,321,A (Resistant),A (Resistant),,S32100,,Anhydrous,Boiling,Boiling,,253.0,"Chemical Resistance of REMANIT Stainless Steels, Thyssen Edelstahlwerke AG, March 1989",,A
Carbon Tetrachloride,Stainless steels,Austenitic,347,A (Resistant),A (Resistant),,S34700,,Anhydrous,20,68,,253.0,"Chemical Resistance of REMANIT Stainless Steels, Thyssen Edelstahlwerke AG, March 1989",,A
Carbon Tetrachloride,Stainless steels,Austenitic,347,A (Resistant),A (Resistant),,S34700,,Anhydrous,Boiling,Boiling,,253.0,"Chemical Resistance of REMANIT Stainless Steels, Thyssen Edelstahlwerke AG, March 1989",,A
Carbon Tetrachloride,Stainless steels,Duplex,329,A (Resistant),A (Resistant),,S32900,,Anhydrous,20,68,,253.0,"Chemical Resistance of REMANIT Stainless Steels, Thyssen Edelstahlwerke AG, March 1989",,A
Carbon Tetrachloride,Stainless steels,Duplex,329,A (Resistant),A (Resistant),,S32900,,Anhydrous,Boiling,Boiling,,253.0,"Chemical Resistance of REMANIT Stainless Steels, Thyssen Edelstahlwerke AG, March 1989",,A
Carbon Tetrachloride,Stainless steels,Duplex,F51,A (Resistant),A (Resistant),,S31803,,Anhydrous,20,68,,253.0,"Chemical Resistance of REMANIT Stainless Steels, Thyssen Edelstahlwerke AG, March 1989",,A
Carbon Tetrachloride,Stainless steels,Duplex,F51,A (Resistant),A (Resistant),,S31803,,Anhydrous,Boiling,Boiling,,253.0,"Chemical Resistance of REMANIT Stainless Steels, Thyssen Edelstahlwerke AG, March 1989",,A
Carbon Tetrachloride,Stainless steels,Ferritic,405,A (Resistant),A (Resistant),,S40500,,Anhydrous,20,68,,253.0,"Chemical Resistance of REMANIT Stainless Steels, Thyssen Edelstahlwerke AG, March 1989",,A
Carbon Tetrachloride,Stainless steels,Ferritic,405,A (Resistant),A (Resistant),,S40500,,Anhydrous,Boiling,Boiling,,253.0,"Chemical Resistance of REMANIT Stainless Steels, Thyssen Edelstahlwerke AG, March 1989",,A
Carbon Tetrachloride,Stainless steels,Ferritic,409,A (Resistant),A (Resistant),,S40900,,Anhydrous,20,68,,253.0,"Chemical Resistance of REMANIT Stainless Steels, Thyssen Edelstahlwerke AG, March 1989",,A
Carbon Tetrachloride,Stainless steels,Ferritic,409,A (Resistant),A (Resistant),,S40900,,Anhydrous,Boiling,Boiling,,253.0,"Chemical Resistance of REMANIT Stainless Steels, Thyssen Edelstahlwerke AG, March 1989",,A
Carbon Tetrachloride,Stainless steels,Ferritic,430,A (Resistant),A (Resistant),,S43000,,Anhydrous,20,68,,253.0,"Chemical Resistance of REMANIT Stainless Steels, Thyssen Edelstahlwerke AG, March 1989",,A
Carbon Tetrachloride,Stainless steels,Ferritic,430,A (Resistant),A (Resistant),,S43000,,Anhydrous,Boiling,Boiling,,253.0,"Chemical Resistance of REMANIT Stainless Steels, Thyssen Edelstahlwerke AG, March 1989",,A
Carbon Tetrachloride,Stainless steels,Ferritic,434,A (Resistant),A (Resistant),,S43400,,Anhydrous,20,68,,253.0,"Chemical Resistance of REMANIT Stainless Steels, Thyssen Edelstahlwerke AG, March 1989",,A
Carbon Tetrachloride,Stainless steels,Ferritic,434,A (Resistant),A (Resistant),,S43400,,Anhydrous,Boiling,Boiling,,253.0,"Chemical Resistance of REMANIT Stainless Steels, Thyssen Edelstahlwerke AG, March 1989",,A
Carbon Tetrachloride,Stainless steels,Martensitic,403,A (Resistant),A (Resistant),,S40300,,Anhydrous,20,68,,253.0,"Chemical Resistance of REMANIT Stainless Steels, Thyssen Edelstahlwerke AG, March 1989",,A
Carbon Tetrachloride,Stainless steels,Martensitic,403,A (Resistant),A (Resistant),,S40300,,Anhydrous,Boiling,Boiling,,253.0,"Chemical Resistance of REMANIT Stainless Steels, Thyssen Edelstahlwerke AG, March 1989",,A
Carbon Tetrachloride,Stainless steels,Martensitic,410,C (Questionable),C (Questionable),,S41000,,,Room,Room,,121.0,"Cyclops Corp., Universal-Cyclops Specialty Steel Division",,C
Carbon Tetrachloride,Stainless steels,Martensitic,410,A (Resistant),A (Resistant),,S41000,,Anhydrous,20,68,,253.0,"Chemical Resistance of REMANIT Stainless Steels, Thyssen Edelstahlwerke AG, March 1989",,A
Carbon Tetrachloride,Stainless steels,Martensitic,410,A (Resistant),A (Resistant),,S41000,,Anhydrous,Boiling,Boiling,,253.0,"Chemical Resistance of REMANIT Stainless Steels, Thyssen Edelstahlwerke AG, March 1989",,A
Carbon Tetrachloride,Stainless steels,Martensitic,410,B (Good),B (Good),,S41000,Vapors refluxed,,Room,Room,,121.0,"Cyclops Corp., Universal-Cyclops Specialty Steel Division",,B
Carbon Tetrachloride,Stainless steels,Martensitic,416,A (Resistant),A (Resistant),,S41600,,Anhydrous,20,68,,253.0,"Chemical Resistance of REMANIT Stainless Steels, Thyssen Edelstahlwerke AG, March 1989",,A
Carbon Tetrachloride,Stainless steels,Martensitic,416,A (Resistant),A (Resistant),,S41600,,Anhydrous,Boiling,Boiling,,253.0,"Chemical Resistance of REMANIT Stainless Steels, Thyssen Edelstahlwerke AG, March 1989",,A
Chloric Acid,Stainless steels,Austenitic,316Ti,D (Poor),D (Poor),Pitting,S31635,,,20,68,,253.0,"Chemical Resistance of REMANIT Stainless Steels, Thyssen Edelstahlwerke AG, March 1989",,D
Carbon Tetrachloride,Stainless steels,Martensitic,420,A (Resistant),A (Resistant),,S42000,,Anhydrous,20,68,,253.0,"Chemical Resistance of REMANIT Stainless Steels, Thyssen Edelstahlwerke AG, March 1989",,A
Carbon Tetrachloride,Stainless steels,Martensitic,420,A (Resistant),A (Resistant),,S42000,,Anhydrous,Boiling,Boiling,,253.0,"Chemical Resistance of REMANIT Stainless Steels, Thyssen Edelstahlwerke AG, March 1989",,A
Carbon Tetrachloride,Stainless steels,Precipitation hardening,AM-363,B (Good),B (Good),,S36300,,,Room,Room,,120.0,Allegheny Ludlum Steel Corp.,,B
Carbonic Acid,Miscellaneous,Lead and alloys,Lead,1.25 min,50 min,,L50045,,,24,75,,95.0,"Lead for Corrosion Resistant Applications: A Guide, Lead Industries Association, Inc. New York, p 72",1.25,
Carbonic Acid,Miscellaneous,Noble metals,Silver,0.05 max,2 max,,P07010,,All,Room,Room,,4.0,"Metals Handbook, Ninth Edition, Vol 13, Corrosion, ASM International, Metals Park, OH, 1987, p 795",0.05,
Carbonic Acid,Miscellaneous,Noble metals,Silver,0.05 max,2 max,,P07010,,All,Room,Room,,4.0,"Metals Handbook, Ninth Edition, Vol 13, Corrosion, ASM International, Metals Park, OH, 1987, p 795",0.05,
Carbonic Acid,Refractory metals and alloys,Zirconium and alloys,Zr702,0.13 max,5 max,,R60702,,Saturated,100,212,,15.0,"Metals Handbook, Ninth Edition, Vol 13, Corrosion, ASM International, Metals Park, OH, 1987, p 711-715",0.13,
Carbonic Acid,Stainless steels,Austenitic,304,B (Good),B (Good),,S30400,,,21,70,,121.0,"Cyclops Corp., Universal-Cyclops Specialty Steel Division",,B
Carbonic Acid,Stainless steels,Austenitic,316,B (Good),B (Good),,S31600,,,21,70,,121.0,"Cyclops Corp., Universal-Cyclops Specialty Steel Division",,B
Carbonic Acid,Stainless steels,Ferritic,430,B (Good),B (Good),,S43000,,,21,70,,121.0,"Cyclops Corp., Universal-Cyclops Specialty Steel Division",,B
Carbonic Acid,Stainless steels,Martensitic,410,B (Good),B (Good),,S41000,,,21,70,,121.0,"Cyclops Corp., Universal-Cyclops Specialty Steel Division",,B
Carnallite,Stainless steels,Austenitic,301,B (Good),B (Good),Pitting,S30100,,,Boiling,Boiling,,253.0,"Chemical Resistance of REMANIT Stainless Steels, Thyssen Edelstahlwerke AG, March 1989",,B
Carnallite,Stainless steels,Austenitic,302,B (Good),B (Good),Pitting,S30200,,,Boiling,Boiling,,253.0,"Chemical Resistance of REMANIT Stainless Steels, Thyssen Edelstahlwerke AG, March 1989",,B
Carnallite,Stainless steels,Austenitic,303,C (Questionable),C (Questionable),Pitting,S30300,,,20,68,,253.0,"Chemical Resistance of REMANIT Stainless Steels, Thyssen Edelstahlwerke AG, March 1989",,C
Carnallite,Stainless steels,Austenitic,303,D (Poor),D (Poor),Pitting,S30300,,,Boiling,Boiling,,253.0,"Chemical Resistance of REMANIT Stainless Steels, Thyssen Edelstahlwerke AG, March 1989",,D
Carnallite,Stainless steels,Austenitic,303,B (Good),B (Good),Pitting,S30300,,,Boiling,Boiling,,253.0,"Chemical Resistance of REMANIT Stainless Steels, Thyssen Edelstahlwerke AG, March 1989",,B
Carnallite,Stainless steels,Austenitic,304,B (Good),B (Good),Pitting,S30400,,,Boiling,Boiling,,253.0,"Chemical Resistance of REMANIT Stainless Steels, Thyssen Edelstahlwerke AG, March 1989",,B
Carnallite,Stainless steels,Austenitic,304L,B (Good),B (Good),Pitting,S30403,,,Boiling,Boiling,,253.0,"Chemical Resistance of REMANIT Stainless Steels, Thyssen Edelstahlwerke AG, March 1989",,B
Carnallite,Stainless steels,Austenitic,304LN,B (Good),B (Good),Pitting,S30453,,,Boiling,Boiling,,253.0,"Chemical Resistance of REMANIT Stainless Steels, Thyssen Edelstahlwerke AG, March 1989",,B
Carnallite,Stainless steels,Austenitic,316,B (Good),B (Good),Pitting,S31600,,,Boiling,Boiling,,253.0,"Chemical Resistance of REMANIT Stainless Steels, Thyssen Edelstahlwerke AG, March 1989",,B
Carnallite,Stainless steels,Austenitic,316F,B (Good),B (Good),Pitting,S31620,,,Boiling,Boiling,,253.0,"Chemical Resistance of REMANIT Stainless Steels, Thyssen Edelstahlwerke AG, March 1989",,B
Carnallite,Stainless steels,Austenitic,316L,B (Good),B (Good),Pitting,S31603,,,Boiling,Boiling,,253.0,"Chemical Resistance of REMANIT Stainless Steels, Thyssen Edelstahlwerke AG, March 1989",,B
Carnallite,Stainless steels,Austenitic,316LN,B (Good),B (Good),Pitting,S31653,,,Boiling,Boiling,,253.0,"Chemical Resistance of REMANIT Stainless Steels, Thyssen Edelstahlwerke AG, March 1989",,B
Carnallite,Stainless steels,Austenitic,316Ti,B (Good),B (Good),Pitting,S31635,,,Boiling,Boiling,,253.0,"Chemical Resistance of REMANIT Stainless Steels, Thyssen Edelstahlwerke AG, March 1989",,B
Carnallite,Stainless steels,Austenitic,317L,B (Good),B (Good),Pitting,S31703,,,Boiling,Boiling,,253.0,"Chemical Resistance of REMANIT Stainless Steels, Thyssen Edelstahlwerke AG, March 1989",,B
Carnallite,Stainless steels,Austenitic,317LN,B (Good),B (Good),Pitting,S31725,,,Boiling,Boiling,,253.0,"Chemical Resistance of REMANIT Stainless Steels, Thyssen Edelstahlwerke AG, March 1989",,B
Carnallite,Stainless steels,Austenitic,321,B (Good),B (Good),Pitting,S32100,,,Boiling,Boiling,,253.0,"Chemical Resistance of REMANIT Stainless Steels, Thyssen Edelstahlwerke AG, March 1989",,B
Carnallite,Stainless steels,Austenitic,347,B (Good),B (Good),Pitting,S34700,,,Boiling,Boiling,,253.0,"Chemical Resistance of REMANIT Stainless Steels, Thyssen Edelstahlwerke AG, March 1989",,B
Carnallite,Stainless steels,Duplex,329,B (Good),B (Good),Pitting,S32900,,,Boiling,Boiling,,253.0,"Chemical Resistance of REMANIT Stainless Steels, Thyssen Edelstahlwerke AG, March 1989",,B
Carnallite,Stainless steels,Duplex,F51,B (Good),B (Good),Pitting,S31803,,,Boiling,Boiling,,253.0,"Chemical Resistance of REMANIT Stainless Steels, Thyssen Edelstahlwerke AG, March 1989",,B
Carnallite,Stainless steels,Ferritic,405,C (Questionable),C (Questionable),Pitting,S40500,,,20,68,,253.0,"Chemical Resistance of REMANIT Stainless Steels, Thyssen Edelstahlwerke AG, March 1989",,C
Carnallite,Stainless steels,Ferritic,405,D (Poor),D (Poor),Pitting,S40500,,,Boiling,Boiling,,253.0,"Chemical Resistance of REMANIT Stainless Steels, Thyssen Edelstahlwerke AG, March 1989",,D
Carnallite,Stainless steels,Ferritic,409,C (Questionable),C (Questionable),Pitting,S40900,,,20,68,,253.0,"Chemical Resistance of REMANIT Stainless Steels, Thyssen Edelstahlwerke AG, March 1989",,C
Carnallite,Stainless steels,Ferritic,409,D (Poor),D (Poor),Pitting,S40900,,,Boiling,Boiling,,253.0,"Chemical Resistance of REMANIT Stainless Steels, Thyssen Edelstahlwerke AG, March 1989",,D
Carnallite,Stainless steels,Ferritic,430,C (Questionable),C (Questionable),Pitting,S43000,,,20,68,,253.0,"Chemical Resistance of REMANIT Stainless Steels, Thyssen Edelstahlwerke AG, March 1989",,C
Carnallite,Stainless steels,Ferritic,430,D (Poor),D (Poor),Pitting,S43000,,,Boiling,Boiling,,253.0,"Chemical Resistance of REMANIT Stainless Steels, Thyssen Edelstahlwerke AG, March 1989",,D
Carnallite,Stainless steels,Ferritic,434,B (Good),B (Good),Pitting,S43400,,,Boiling,Boiling,,253.0,"Chemical Resistance of REMANIT Stainless Steels, Thyssen Edelstahlwerke AG, March 1989",,B
Carnallite,Stainless steels,Martensitic,403,C (Questionable),C (Questionable),Pitting,S40300,,,20,68,,253.0,"Chemical Resistance of REMANIT Stainless Steels, Thyssen Edelstahlwerke AG, March 1989",,C
Carnallite,Stainless steels,Martensitic,403,D (Poor),D (Poor),Pitting,S40300,,,Boiling,Boiling,,253.0,"Chemical Resistance of REMANIT Stainless Steels, Thyssen Edelstahlwerke AG, March 1989",,D
Carnallite,Stainless steels,Martensitic,410,C (Questionable),C (Questionable),Pitting,S41000,,,20,68,,253.0,"Chemical Resistance of REMANIT Stainless Steels, Thyssen Edelstahlwerke AG, March 1989",,C
Carnallite,Stainless steels,Martensitic,410,D (Poor),D (Poor),Pitting,S41000,,,Boiling,Boiling,,253.0,"Chemical Resistance of REMANIT Stainless Steels, Thyssen Edelstahlwerke AG, March 1989",,D
Carnallite,Stainless steels,Martensitic,416,C (Questionable),C (Questionable),Pitting,S41600,,,20,68,,253.0,"Chemical Resistance of REMANIT Stainless Steels, Thyssen Edelstahlwerke AG, March 1989",,C
Carnallite,Stainless steels,Martensitic,416,D (Poor),D (Poor),Pitting,S41600,,,Boiling,Boiling,,253.0,"Chemical Resistance of REMANIT Stainless Steels, Thyssen Edelstahlwerke AG, March 1989",,D
Carnallite,Stainless steels,Martensitic,420,C (Questionable),C (Questionable),Pitting,S42000,,,20,68,,253.0,"Chemical Resistance of REMANIT Stainless Steels, Thyssen Edelstahlwerke AG, March 1989",,C
Carnallite,Stainless steels,Martensitic,420,D (Poor),D (Poor),Pitting,S42000,,,Boiling,Boiling,,253.0,"Chemical Resistance of REMANIT Stainless Steels, Thyssen Edelstahlwerke AG, March 1989",,D
Chloric Acid,Stainless steels,Austenitic,301,D (Poor),D (Poor),Pitting,S30100,,,20,68,,253.0,"Chemical Resistance of REMANIT Stainless Steels, Thyssen Edelstahlwerke AG, March 1989",,D
Chloric Acid,Stainless steels,Austenitic,302,D (Poor),D (Poor),Pitting,S30200,,,20,68,,253.0,"Chemical Resistance of REMANIT Stainless Steels, Thyssen Edelstahlwerke AG, March 1989",,D
Chloric Acid,Stainless steels,Austenitic,303,D (Poor),D (Poor),Pitting,S30300,,,20,68,,253.0,"Chemical Resistance of REMANIT Stainless Steels, Thyssen Edelstahlwerke AG, March 1989",,D
Chloric Acid,Stainless steels,Austenitic,304,D (Poor),D (Poor),Pitting,S30400,,,20,68,,253.0,"Chemical Resistance of REMANIT Stainless Steels, Thyssen Edelstahlwerke AG, March 1989",,D
Chloric Acid,Stainless steels,Austenitic,304L,D (Poor),D (Poor),Pitting,S30403,,,20,68,,253.0,"Chemical Resistance of REMANIT Stainless Steels, Thyssen Edelstahlwerke AG, March 1989",,D
Chloric Acid,Stainless steels,Austenitic,304LN,D (Poor),D (Poor),Pitting,S30453,,,20,68,,253.0,"Chemical Resistance of REMANIT Stainless Steels, Thyssen Edelstahlwerke AG, March 1989",,D
Chloric Acid,Stainless steels,Austenitic,316,D (Poor),D (Poor),Pitting,S31600,,,20,68,,253.0,"Chemical Resistance of REMANIT Stainless Steels, Thyssen Edelstahlwerke AG, March 1989",,D
Chloric Acid,Stainless steels,Austenitic,316F,D (Poor),D (Poor),Pitting,S31620,,,20,68,,253.0,"Chemical Resistance of REMANIT Stainless Steels, Thyssen Edelstahlwerke AG, March 1989",,D
Chloric Acid,Stainless steels,Austenitic,316L,D (Poor),D (Poor),Pitting,S31603,,,20,68,,253.0,"Chemical Resistance of REMANIT Stainless Steels, Thyssen Edelstahlwerke AG, March 1989",,D
Chloric Acid,Stainless steels,Austenitic,321,D (Poor),D (Poor),Pitting,S32100,,,20,68,,253.0,"Chemical Resistance of REMANIT Stainless Steels, Thyssen Edelstahlwerke AG, March 1989",,D
Chloric Acid,Stainless steels,Austenitic,347,D (Poor),D (Poor),Pitting,S34700,,,20,68,,253.0,"Chemical Resistance of REMANIT Stainless Steels, Thyssen Edelstahlwerke AG, March 1989",,D
Chloric Acid,Stainless steels,Duplex,329,D (Poor),D (Poor),Pitting,S32900,,,20,68,,253.0,"Chemical Resistance of REMANIT Stainless Steels, Thyssen Edelstahlwerke AG, March 1989",,D
Chloric Acid,Stainless steels,Duplex,F51,D (Poor),D (Poor),Pitting,S31803,,,20,68,,253.0,"Chemical Resistance of REMANIT Stainless Steels, Thyssen Edelstahlwerke AG, March 1989",,D
Chlorine,Aluminum and alloys,99.0% min Al,Aluminum alloy 1100,0.5 max,20 max,,A91100,0.06 wt% water in chlorine,,130,265,,84.0,"K.L. Tseitlin and J.A. Strunkin, J. Appl. Chem. (USSR), Vol 29 (No. 11), 1956, p 1793",0.5,
Chlorine,Aluminum and alloys,99.0% min Al,Aluminum alloy 1100,3.6,140,,A91100,0.06 wt% water in chlorine,,170,340,,84.0,"K.L. Tseitlin and J.A. Strunkin, J. Appl. Chem. (USSR), Vol 29 (No. 11), 1956, p 1793",3.6,
Chlorine,Aluminum and alloys,99.0% min Al,Aluminum alloy 1100,0.5 max,20 max,,A91100,1.5 wt% water in chlorine,,130,265,,84.0,"K.L. Tseitlin and J.A. Strunkin, J. Appl. Chem. (USSR), Vol 29 (No. 11), 1956, p 1793",0.5,
Chlorine,Aluminum and alloys,99.0% min Al,Aluminum alloy 1100,0.5 max,20 max,,A91100,1.5 wt% water in chlorine,,200,390,,84.0,"K.L. Tseitlin and J.A. Strunkin, J. Appl. Chem. (USSR), Vol 29 (No. 11), 1956, p 1793",0.5,
Chlorine,Aluminum and alloys,99.0% min Al,Aluminum alloy 1100,1.04,41,,A91100,1.5 wt% water in chlorine,,290,555,,84.0,"K.L. Tseitlin and J.A. Strunkin, J. Appl. Chem. (USSR), Vol 29 (No. 11), 1956, p 1793",1.04,
Chlorine,Aluminum and alloys,99.0% min Al,Aluminum alloy 1100,1.04,41,,A91100,1.5 wt% water in chlorine,,320,610,,84.0,"K.L. Tseitlin and J.A. Strunkin, J. Appl. Chem. (USSR), Vol 29 (No. 11), 1956, p 1793",1.04,
Chlorine,Aluminum and alloys,99.0% min Al,Aluminum alloy 1100,5300,"210,000",,A91100,1.5 wt% water in chlorine,,350,660,,84.0,"K.L. Tseitlin and J.A. Strunkin, J. Appl. Chem. (USSR), Vol 29 (No. 11), 1956, p 1793",5300.0,
Chlorine,Aluminum and alloys,99.0% min Al,Aluminum alloy 1100,21000,"830,000",,A91100,1.5 wt% water in chlorine,,400,750,,84.0,"K.L. Tseitlin and J.A. Strunkin, J. Appl. Chem. (USSR), Vol 29 (No. 11), 1956, p 1793",21000.0,
Chlorine,Aluminum and alloys,99.0% min Al,Aluminum alloy 1100,0.5 max,20 max,,A91100,30 wt% water in chlorine,,140,285,,84.0,"K.L. Tseitlin and J.A. Strunkin, J. Appl. Chem. (USSR), Vol 29 (No. 11), 1956, p 1793",0.5,
Chlorine,Aluminum and alloys,99.0% min Al,Aluminum alloy 1100,0.53,21,,A91100,30 wt% water in chlorine,,170,340,,84.0,"K.L. Tseitlin and J.A. Strunkin, J. Appl. Chem. (USSR), Vol 29 (No. 11), 1956, p 1793",0.53,
Chlorine,Aluminum and alloys,99.0% min Al,Aluminum alloy 1100,0.5 max,20 max,,A91100,30 wt% water in chlorine,,290,555,,84.0,"K.L. Tseitlin and J.A. Strunkin, J. Appl. Chem. (USSR), Vol 29 (No. 11), 1956, p 1793",0.5,
Chlorine,Aluminum and alloys,99.0% min Al,Aluminum alloy 1100,0.5 max,20 max,,A91100,30 wt% water in chlorine,,545,1015,,84.0,"K.L. Tseitlin and J.A. Strunkin, J. Appl. Chem. (USSR), Vol 29 (No. 11), 1956, p 1793",0.5,
Chlorine,Aluminum and alloys,99.0% min Al,Aluminum alloy 1100,5.3,210,,A91100,30 wt% water in chlorine,,615,1140,,84.0,"K.L. Tseitlin and J.A. Strunkin, J. Appl. Chem. (USSR), Vol 29 (No. 11), 1956, p 1793",5.3,
Chlorine,Aluminum and alloys,99.0% min Al,Aluminum alloy 1100,7800,"311,000",,A91100,30 wt% water in chlorine,,630,1165,,84.0,"K.L. Tseitlin and J.A. Strunkin, J. Appl. Chem. (USSR), Vol 29 (No. 11), 1956, p 1793",7800.0,
Chlorine,Aluminum and alloys,99.0% min Al,Aluminum alloy 1100,1.5,60,,A91100,Dry,,150,300,,83.0,"M.H. Brown, Q.B. DeLong, and J.R. Aulb, Ind. Eng. Chem., Vol 39 (No. 7), 1947, p 839",1.5,
Chlorine,Aluminum and alloys,99.0% min Al,Aluminum alloy 1100,3,120,,A91100,Dry,,150,300,,83.0,"M.H. Brown, Q.B. DeLong, and J.R. Aulb, Ind. Eng. Chem., Vol 39 (No. 7), 1947, p 839",3.0,
Chlorine,Aluminum and alloys,99.0% min Al,Aluminum alloy 1100,15,600,,A91100,Dry,,180,350,,83.0,"M.H. Brown, Q.B. DeLong, and J.R. Aulb, Ind. Eng. Chem., Vol 39 (No. 7), 1947, p 839",15.0,
Chlorine,Aluminum and alloys,99.0% min Al,Aluminum alloy 1100,30,1200,,A91100,Dry,,180,350,,83.0,"M.H. Brown, Q.B. DeLong, and J.R. Aulb, Ind. Eng. Chem., Vol 39 (No. 7), 1947, p 839",30.0,
Chlorine,Aluminum and alloys,99.0% min Al,Aluminum alloy 1100,0.76,30,,A91100,Dry. Suggested upper temperature limit for continuous use,,120,250,,83.0,"M.H. Brown, Q.B. DeLong, and J.R. Aulb, Ind. Eng. Chem., Vol 39 (No. 7), 1947, p 839",0.76,
Chlorine,Carbon and alloy steels,Alloy steel,1.25Cr-0.5Mo steel,140,5515,,K11597,With nitrogen at 1 atm. Gas velocity = 0.3 cm/s,1,500,930,1 h,243.0,"Z.A. Foroulis, Corrosion in Chlorine Environments, Anti-Corrosion, June 1988, p 4-12",140.0,
Chlorine,Carbon and alloy steels,Alloy steel,1.25Cr-0.5Mo steel,224,8825,,K11597,With nitrogen at 1 atm. Gas velocity = 2.4 cm/s,1,500,930,1 h,243.0,"Z.A. Foroulis, Corrosion in Chlorine Environments, Anti-Corrosion, June 1988, p 4-12",224.0,
Chlorine,Iron-nickel alloys,Iron-nickel,Kovar (29Ni-16Co),3.2,428,,,Flow rate = 2.91 m/s. Dry,,600,1110,,257.0,"Corrosion Handbook, Vol 1, Dieter Behrens, Ed., DECHEMA, Germany, 1987",3.2,
Chlorine,Carbon and alloy steels,Alloy steel,5Cr-0.5Mo steel,11.4,450,,K41245,With nitrogen at 1 atm. Gas velocity = 0.3 cm/s,1,500,930,1 h,243.0,"Z.A. Foroulis, Corrosion in Chlorine Environments, Anti-Corrosion, June 1988, p 4-12",11.4,
Chlorine,Carbon and alloy steels,Alloy steel,5Cr-0.5Mo-steel,11.6,457,,K41245,With nitrogen at 1 atm. Gas velocity = 2.4 cm/s,1,500,930,1 h,243.0,"Z.A. Foroulis, Corrosion in Chlorine Environments, Anti-Corrosion, June 1988, p 4-12",11.6,
Chlorine,Carbon and alloy steels,Carbon steel,1020,41,1615,,G10200,With nitrogen at 1 atm. Gas velocity = 0.3 cm/s,1,260,500,1 h,243.0,"Z.A. Foroulis, Corrosion in Chlorine Environments, Anti-Corrosion, June 1988, p 4-12",41.0,
Chlorine,Carbon and alloy steels,Carbon steel,1020,267,10520,,G10200,With nitrogen at 1 atm. Gas velocity = 0.3 cm/s,1,500,930,1 h,243.0,"Z.A. Foroulis, Corrosion in Chlorine Environments, Anti-Corrosion, June 1988, p 4-12",267.0,
Chlorine,Carbon and alloy steels,Carbon steel,1020,43,1695,,G10200,With nitrogen at 1 atm. Gas velocity = 2.4 cm/s,1,260,500,1 h,243.0,"Z.A. Foroulis, Corrosion in Chlorine Environments, Anti-Corrosion, June 1988, p 4-12",43.0,
Chlorine,Carbon and alloy steels,Carbon steel,1020,375,14775,,G10200,With nitrogen at 1 atm. Gas velocity = 2.4 cm/s,1,500,930,1 h,243.0,"Z.A. Foroulis, Corrosion in Chlorine Environments, Anti-Corrosion, June 1988, p 4-12",375.0,
Chlorine,Carbon and alloy steels,Carbon steel,Carbon steel,0.76,30,,G10100,Dry,,120,250,,83.0,"M.H. Brown, Q.B. DeLong, and J.R. Aulb, Ind. Eng. Chem., Vol 39 (No. 7), 1947, p 839",0.76,
Chlorine,Carbon and alloy steels,Carbon steel,Carbon steel,1.5,60,,G10100,Dry,,180,350,,83.0,"M.H. Brown, Q.B. DeLong, and J.R. Aulb, Ind. Eng. Chem., Vol 39 (No. 7), 1947, p 839",1.5,
Chlorine,Carbon and alloy steels,Carbon steel,Carbon steel,15,600,,G10100,Dry,,230,450,,83.0,"M.H. Brown, Q.B. DeLong, and J.R. Aulb, Ind. Eng. Chem., Vol 39 (No. 7), 1947, p 839",15.0,
Chlorine,Carbon and alloy steels,Carbon steel,Carbon steel,30,1200,,G10100,Dry,,230,450,,83.0,"M.H. Brown, Q.B. DeLong, and J.R. Aulb, Ind. Eng. Chem., Vol 39 (No. 7), 1947, p 839",30.0,
Chlorine,Carbon and alloy steels,Carbon steel,Carbon steel,0.86,34,,G10100,Dry,,121,250,,257.0,"Corrosion Handbook, Vol 1, Dieter Behrens, Ed., DECHEMA, Germany, 1987",0.86,
Chlorine,Carbon and alloy steels,Carbon steel,Carbon steel,0.18,7,,G10100,Dry,,177,350,,257.0,"Corrosion Handbook, Vol 1, Dieter Behrens, Ed., DECHEMA, Germany, 1987",0.18,
Chlorine,Carbon and alloy steels,Carbon steel,Carbon steel,0.35,14,,G10100,Dry,,204,400,,257.0,"Corrosion Handbook, Vol 1, Dieter Behrens, Ed., DECHEMA, Germany, 1987",0.35,
Chlorine,Carbon and alloy steels,Carbon steel,Carbon steel,1.75,69,,G10100,Dry,,232,450,,257.0,"Corrosion Handbook, Vol 1, Dieter Behrens, Ed., DECHEMA, Germany, 1987",1.75,
Chlorine,Carbon and alloy steels,Carbon steel,Carbon steel,3,120,,G10100,Dry. Suggested upper temperature limit for continuous use,,205,400,,83.0,"M.H. Brown, Q.B. DeLong, and J.R. Aulb, Ind. Eng. Chem., Vol 39 (No. 7), 1947, p 839",3.0,
Chlorine,Copper and alloys,Aluminum bronze,Aluminum bronze,A (Resistant),A (Resistant),,,Dry,,,,,93.0,"H. Leidheiser, Jr., The Corrosion of Copper, Tin and Their Alloys, John Wiley & Sons, New York, 1971, p 90-96",,A
Chlorine,Copper and alloys,Aluminum bronze,Aluminum bronze,C (Questionable),C (Questionable),,,Moist,,,,,93.0,"H. Leidheiser, Jr., The Corrosion of Copper, Tin and Their Alloys, John Wiley & Sons, New York, 1971, p 90-96",,C
Chlorine,Copper and alloys,Aluminum bronze,"Ampco 8, aluminum bronze",0.5 max,20 max,,C61300,Dry. Generally suitable. Conditions such as aeration or temperature could restrict use,,,,,96.0,"Stock Metals, Ampco Metal Company, 1988",0.5,
Chlorine,Copper and alloys,Aluminum bronze,"Ampco 8, aluminum bronze",0.5 min,20 min,,C61300,Wet. Generally not suitable,,,,,96.0,"Stock Metals, Ampco Metal Company, 1988",0.5,
Chlorine,Copper and alloys,Brass,Brass,A (Resistant),A (Resistant),,,Dry,,,,,93.0,"H. Leidheiser, Jr., The Corrosion of Copper, Tin and Their Alloys, John Wiley & Sons, New York, 1971, p 90-96",,A
Chlorine,Copper and alloys,Brass,Brass,C (Questionable),C (Questionable),,,Moist,,,,,93.0,"H. Leidheiser, Jr., The Corrosion of Copper, Tin and Their Alloys, John Wiley & Sons, New York, 1971, p 90-96",,C
Chlorine,Copper and alloys,Brass,Cartridge brass,A (Resistant),A (Resistant),,C26000,Dry,,,,,93.0,"H. Leidheiser, Jr., The Corrosion of Copper, Tin and Their Alloys, John Wiley & Sons, New York, 1971, p 90-96",,A
Chlorine,Copper and alloys,Brass,Cartridge brass,D (Poor),D (Poor),,C26000,Moist,,,,,93.0,"H. Leidheiser, Jr., The Corrosion of Copper, Tin and Their Alloys, John Wiley & Sons, New York, 1971, p 90-96",,D
Chlorine,Copper and alloys,Brass,Commercial bronze,A (Resistant),A (Resistant),,C22000,Dry,,,,,93.0,"H. Leidheiser, Jr., The Corrosion of Copper, Tin and Their Alloys, John Wiley & Sons, New York, 1971, p 90-96",,A
Chlorine,Copper and alloys,Brass,Commercial bronze,C (Questionable),C (Questionable),,C22000,Moist,,,,,93.0,"H. Leidheiser, Jr., The Corrosion of Copper, Tin and Their Alloys, John Wiley & Sons, New York, 1971, p 90-96",,C
Chlorine,Copper and alloys,Brass,Muntz metal,A (Resistant),A (Resistant),,C28000,Dry,,,,,93.0,"H. Leidheiser, Jr., The Corrosion of Copper, Tin and Their Alloys, John Wiley & Sons, New York, 1971, p 90-96",,A
Chlorine,Copper and alloys,Brass,Muntz metal,D (Poor),D (Poor),,C28000,Moist,,,,,93.0,"H. Leidheiser, Jr., The Corrosion of Copper, Tin and Their Alloys, John Wiley & Sons, New York, 1971, p 90-96",,D
Chlorine,Copper and alloys,Brass,Red brass,A (Resistant),A (Resistant),,C23000,Dry,,,,,93.0,"H. Leidheiser, Jr., The Corrosion of Copper, Tin and Their Alloys, John Wiley & Sons, New York, 1971, p 90-96",,A
Chlorine,Copper and alloys,Brass,Red brass,C (Questionable),C (Questionable),,C23000,Moist,,,,,93.0,"H. Leidheiser, Jr., The Corrosion of Copper, Tin and Their Alloys, John Wiley & Sons, New York, 1971, p 90-96",,C
Chlorine,Copper and alloys,Copper,Deoxidized copper,1.5,60,,C12000,Dry,,230,450,,83.0,"M.H. Brown, Q.B. DeLong, and J.R. Aulb, Ind. Eng. Chem., Vol 39 (No. 7), 1947, p 839",1.5,
