Repository: wfreinhart/matse219

# MATSE 219: Materials Informatics

Auto-generated from the private authoring repo (matse219-instructor). Do not edit here directly -- changes are overwritten on the next publish run.

## Lectures

- [Lecture01](https://colab.research.google.com/github/wfreinhart/matse219/blob/staging/notebooks/Lecture01.ipynb)
- [Lecture02](https://colab.research.google.com/github/wfreinhart/matse219/blob/staging/notebooks/Lecture02.ipynb)
- [Lecture03](https://colab.research.google.com/github/wfreinhart/matse219/blob/staging/notebooks/Lecture03.ipynb)
- [Lecture04](https://colab.research.google.com/github/wfreinhart/matse219/blob/staging/notebooks/Lecture04.ipynb)

File: datasets/corrosion.csv (part 30 of 142)
Environment,Material Group,Material Family,Material,Rate (mm/yr) or Rating,Rate (mils/yr) or Rating,Localized Attack,UNS,Condition/Comment,Concentration (Vol %),Temperature (deg C),Temperature (deg F),Duration,Reference #,Reference,rate_mm_yr_numeric,rate_letter_grade
Chlorine,Copper and alloys,Copper,Deoxidized copper,3,120,,C12000,Dry,,260,500,,83.0,"M.H. Brown, Q.B. DeLong, and J.R. Aulb, Ind. Eng. Chem., Vol 39 (No. 7), 1947, p 839",3.0,
Chlorine,Copper and alloys,Copper,Deoxidized copper,15,600,,C12000,Dry,,260,500,,83.0,"M.H. Brown, Q.B. DeLong, and J.R. Aulb, Ind. Eng. Chem., Vol 39 (No. 7), 1947, p 839",15.0,
Chlorine,Copper and alloys,Copper,Deoxidized copper,30,1200,,C12000,Dry,,290,550,,83.0,"M.H. Brown, Q.B. DeLong, and J.R. Aulb, Ind. Eng. Chem., Vol 39 (No. 7), 1947, p 839",30.0,
Chlorine,Copper and alloys,Copper,Deoxidized copper,0.76,30,,C12000,Dry. Suggested upper temperature limit for continuous use 205 C (400 F),,180,350,,83.0,"M.H. Brown, Q.B. DeLong, and J.R. Aulb, Ind. Eng. Chem., Vol 39 (No. 7), 1947, p 839",0.76,
Chlorine,Copper and alloys,Copper,Electrolytic copper,A (Resistant),A (Resistant),,C11000,Dry,,,,,93.0,"H. Leidheiser, Jr., The Corrosion of Copper, Tin and Their Alloys, John Wiley & Sons, New York, 1971, p 90-96",,A
Chlorine,Copper and alloys,Copper,Electrolytic copper,C (Questionable),C (Questionable),,C11000,Moist,,,,,93.0,"H. Leidheiser, Jr., The Corrosion of Copper, Tin and Their Alloys, John Wiley & Sons, New York, 1971, p 90-96",,C
Chlorine,Copper and alloys,Copper,Phosphor copper,A (Resistant),A (Resistant),,C12200,Dry,,,,,93.0,"H. Leidheiser, Jr., The Corrosion of Copper, Tin and Their Alloys, John Wiley & Sons, New York, 1971, p 90-96",,A
Chlorine,Copper and alloys,Copper,Phosphor copper,C (Questionable),C (Questionable),,C12200,Moist,,,,,93.0,"H. Leidheiser, Jr., The Corrosion of Copper, Tin and Their Alloys, John Wiley & Sons, New York, 1971, p 90-96",,C
Chlorine,Copper and alloys,Copper-nickel,70-30 cupronickel,A (Resistant),A (Resistant),,C71500,Dry,,,,,93.0,"H. Leidheiser, Jr., The Corrosion of Copper, Tin and Their Alloys, John Wiley & Sons, New York, 1971, p 90-96",,A
Chlorine,Copper and alloys,Copper-nickel,70-30 cupronickel,B (Good),B (Good),,C71500,Moist,,,,,93.0,"H. Leidheiser, Jr., The Corrosion of Copper, Tin and Their Alloys, John Wiley & Sons, New York, 1971, p 90-96",,B
Chlorine,Copper and alloys,Copper-nickel,90-10 cupronickel,A (Resistant),A (Resistant),,C70600,Dry,,,,,93.0,"H. Leidheiser, Jr., The Corrosion of Copper, Tin and Their Alloys, John Wiley & Sons, New York, 1971, p 90-96",,A
Chlorine,Copper and alloys,Copper-nickel,90-10 cupronickel,C (Questionable),C (Questionable),,C70600,Moist,,,,,93.0,"H. Leidheiser, Jr., The Corrosion of Copper, Tin and Their Alloys, John Wiley & Sons, New York, 1971, p 90-96",,C
Chlorine,Copper and alloys,Leaded brass,Architectural bronze,A (Resistant),A (Resistant),,C38500,Dry,,,,,93.0,"H. Leidheiser, Jr., The Corrosion of Copper, Tin and Their Alloys, John Wiley & Sons, New York, 1971, p 90-96",,A
Chlorine,Copper and alloys,Leaded brass,Architectural bronze,D (Poor),D (Poor),,C38500,Moist,,,,,93.0,"H. Leidheiser, Jr., The Corrosion of Copper, Tin and Their Alloys, John Wiley & Sons, New York, 1971, p 90-96",,D
Chlorine,Copper and alloys,Leaded brass,Free-cutting brass,A (Resistant),A (Resistant),,C36000,Dry,,,,,93.0,"H. Leidheiser, Jr., The Corrosion of Copper, Tin and Their Alloys, John Wiley & Sons, New York, 1971, p 90-96",,A
Chlorine,Copper and alloys,Leaded brass,Free-cutting brass,D (Poor),D (Poor),,C36000,Moist,,,,,93.0,"H. Leidheiser, Jr., The Corrosion of Copper, Tin and Their Alloys, John Wiley & Sons, New York, 1971, p 90-96",,D
Chlorine,Copper and alloys,Nickel-silver,Nickel- silver,A (Resistant),A (Resistant),,,Dry,18,,,,93.0,"H. Leidheiser, Jr., The Corrosion of Copper, Tin and Their Alloys, John Wiley & Sons, New York, 1971, p 90-96",,A
Chlorine,Copper and alloys,Nickel-silver,Nickel- silver,C (Questionable),C (Questionable),,,Moist,18,,,,93.0,"H. Leidheiser, Jr., The Corrosion of Copper, Tin and Their Alloys, John Wiley & Sons, New York, 1971, p 90-96",,C
Chlorine,Copper and alloys,Phosphor bronze,"Phosphor bronze, 5% Sn",A (Resistant),A (Resistant),,C51000,Dry,,,,,93.0,"H. Leidheiser, Jr., The Corrosion of Copper, Tin and Their Alloys, John Wiley & Sons, New York, 1971, p 90-96",,A
Chlorine,Copper and alloys,Phosphor bronze,"Phosphor bronze, 5% Sn",C (Questionable),C (Questionable),,C51000,Moist,,,,,93.0,"H. Leidheiser, Jr., The Corrosion of Copper, Tin and Their Alloys, John Wiley & Sons, New York, 1971, p 90-96",,C
Chlorine,Copper and alloys,Phosphor bronze,"Phosphor bronze, 8% Sn",A (Resistant),A (Resistant),,C52100,Dry,,,,,93.0,"H. Leidheiser, Jr., The Corrosion of Copper, Tin and Their Alloys, John Wiley & Sons, New York, 1971, p 90-96",,A
Chlorine,Copper and alloys,Phosphor bronze,"Phosphor bronze, 8% Sn",C (Questionable),C (Questionable),,C52100,Moist,,,,,93.0,"H. Leidheiser, Jr., The Corrosion of Copper, Tin and Their Alloys, John Wiley & Sons, New York, 1971, p 90-96",,C
Chlorine,Copper and alloys,Silicon bronze,"Silicon bronze, high",A (Resistant),A (Resistant),,C65500,Dry,,,,,93.0,"H. Leidheiser, Jr., The Corrosion of Copper, Tin and Their Alloys, John Wiley & Sons, New York, 1971, p 90-96",,A
Chlorine,Copper and alloys,Silicon bronze,"Silicon bronze, high",C (Questionable),C (Questionable),,C65500,Moist,,,,,93.0,"H. Leidheiser, Jr., The Corrosion of Copper, Tin and Their Alloys, John Wiley & Sons, New York, 1971, p 90-96",,C
Chlorine,Copper and alloys,Silicon bronze,"Silicon bronze, low",A (Resistant),A (Resistant),,C65100,Dry,,,,,93.0,"H. Leidheiser, Jr., The Corrosion of Copper, Tin and Their Alloys, John Wiley & Sons, New York, 1971, p 90-96",,A
Chlorine,Copper and alloys,Silicon bronze,"Silicon bronze, low",C (Questionable),C (Questionable),,C65100,Moist,,,,,93.0,"H. Leidheiser, Jr., The Corrosion of Copper, Tin and Their Alloys, John Wiley & Sons, New York, 1971, p 90-96",,C
Chlorine,Copper and alloys,Tin brass,Admiralty brass,A (Resistant),A (Resistant),,C44300,Dry,,,,,93.0,"H. Leidheiser, Jr., The Corrosion of Copper, Tin and Their Alloys, John Wiley & Sons, New York, 1971, p 90-96",,A
Chlorine,Copper and alloys,Tin brass,Admiralty brass,C (Questionable),C (Questionable),,C44300,Moist,,,,,93.0,"H. Leidheiser, Jr., The Corrosion of Copper, Tin and Their Alloys, John Wiley & Sons, New York, 1971, p 90-96",,C
Chlorine,Copper and alloys,Tin brass,Naval brass,A (Resistant),A (Resistant),,C46400,Dry,,,,,93.0,"H. Leidheiser, Jr., The Corrosion of Copper, Tin and Their Alloys, John Wiley & Sons, New York, 1971, p 90-96",,A
Chlorine,Copper and alloys,Tin brass,Naval brass,D (Poor),D (Poor),,C46400,Moist,,,,,93.0,"H. Leidheiser, Jr., The Corrosion of Copper, Tin and Their Alloys, John Wiley & Sons, New York, 1971, p 90-96",,D
Chlorine,Iron-nickel alloys,Iron-nickel,Kovar (29Ni-16Co),6.6,264,,,Dry,,650,1200,,257.0,"Corrosion Handbook, Vol 1, Dieter Behrens, Ed., DECHEMA, Germany, 1987",6.6,
Chlorine,Iron-nickel alloys,Iron-nickel,Kovar (29Ni-16Co),0.53,21,,,"Flow rate = 0.51 m/s, 0.006% H2O",,300,570,,257.0,"Corrosion Handbook, Vol 1, Dieter Behrens, Ed., DECHEMA, Germany, 1987",0.53,
Chlorine,Iron-nickel alloys,Iron-nickel,Kovar (29Ni-16Co),0.55,22,,,"Flow rate = 0.51 m/s, 0.6% H2O",,300,570,,257.0,"Corrosion Handbook, Vol 1, Dieter Behrens, Ed., DECHEMA, Germany, 1987",0.55,
Chlorine,Iron-nickel alloys,Iron-nickel,Kovar (29Ni-16Co),0.5,20,,,Flow rate = 0.51 m/s. Dry,,300,570,,257.0,"Corrosion Handbook, Vol 1, Dieter Behrens, Ed., DECHEMA, Germany, 1987",0.5,
Chlorine,Iron-nickel alloys,Iron-nickel,Kovar (29Ni-16Co),0.55,22,,,"Flow rate = 0.53 m/s, .006% H2O",,400,750,,257.0,"Corrosion Handbook, Vol 1, Dieter Behrens, Ed., DECHEMA, Germany, 1987",0.55,
Chlorine,Iron-nickel alloys,Iron-nickel,Kovar (29Ni-16Co),0.58,23,,,"Flow rate = 0.53 m/s, 0.6% H2O",,400,750,,257.0,"Corrosion Handbook, Vol 1, Dieter Behrens, Ed., DECHEMA, Germany, 1987",0.58,
Chlorine,Iron-nickel alloys,Iron-nickel,Kovar (29Ni-16Co),0.53,21,,,Flow rate = 0.53 m/s. Dry,,400,750,,257.0,"Corrosion Handbook, Vol 1, Dieter Behrens, Ed., DECHEMA, Germany, 1987",0.53,
Chlorine,Iron-nickel alloys,Iron-nickel,Kovar (29Ni-16Co),0.65,26,,,"Flow rate = 0.58 m/s, 0.006% H2O",,450,840,,257.0,"Corrosion Handbook, Vol 1, Dieter Behrens, Ed., DECHEMA, Germany, 1987",0.65,
Chlorine,Iron-nickel alloys,Iron-nickel,Kovar (29Ni-16Co),0.68,27,,,"Flow rate = 0.58 m/s, 0.6% H2O",,450,840,,257.0,"Corrosion Handbook, Vol 1, Dieter Behrens, Ed., DECHEMA, Germany, 1987",0.68,
Chlorine,Iron-nickel alloys,Iron-nickel,Kovar (29Ni-16Co),0.6,24,,,Flow rate = 0.58 m/s. Dry,,450,840,,257.0,"Corrosion Handbook, Vol 1, Dieter Behrens, Ed., DECHEMA, Germany, 1987",0.6,
Chlorine,Iron-nickel alloys,Iron-nickel,Kovar (29Ni-16Co),0.73,29,,,"Flow rate = 0.65 m/s, 0.6% H2O",,500,930,,257.0,"Corrosion Handbook, Vol 1, Dieter Behrens, Ed., DECHEMA, Germany, 1987",0.73,
Chlorine,Iron-nickel alloys,Iron-nickel,Kovar (29Ni-16Co),0.85,34,,,"Flow rate = 0.69 m/s, 0.006% H2O",,500,930,,257.0,"Corrosion Handbook, Vol 1, Dieter Behrens, Ed., DECHEMA, Germany, 1987",0.85,
Chlorine,Iron-nickel alloys,Iron-nickel,Kovar (29Ni-16Co),0.73,29,,,Flow rate = 0.69 m/s. Dry,,500,930,,257.0,"Corrosion Handbook, Vol 1, Dieter Behrens, Ed., DECHEMA, Germany, 1987",0.73,
Chlorine,Iron-nickel alloys,Iron-nickel,Kovar (29Ni-16Co),1.03,41,,,"Flow rate = 1.50 m/s, 0.006% H2O",,550,1020,,257.0,"Corrosion Handbook, Vol 1, Dieter Behrens, Ed., DECHEMA, Germany, 1987",1.03,
Chlorine,Iron-nickel alloys,Iron-nickel,Kovar (29Ni-16Co),0.83,33,,,"Flow rate = 1.50 m/s, 0.6% H2O",,550,1020,,257.0,"Corrosion Handbook, Vol 1, Dieter Behrens, Ed., DECHEMA, Germany, 1987",0.83,
Chlorine,Iron-nickel alloys,Iron-nickel,Kovar (29Ni-16Co),1.63,65,,,Flow rate = 1.50 m/s. Dry,,550,1020,,257.0,"Corrosion Handbook, Vol 1, Dieter Behrens, Ed., DECHEMA, Germany, 1987",1.63,
Chlorine,Iron-nickel alloys,Iron-nickel,Kovar (29Ni-16Co),1.05,42,,,"Flow rate = 2.91 m/s, 0.6% H2O",,600,1110,,257.0,"Corrosion Handbook, Vol 1, Dieter Behrens, Ed., DECHEMA, Germany, 1987",1.05,
Chlorine,Iron-nickel alloys,Iron-nickel,Kovar (29Ni-16Co),1.2,48,,,Flow rate = 2.91 m/s. Dry,,600,1110,,257.0,"Corrosion Handbook, Vol 1, Dieter Behrens, Ed., DECHEMA, Germany, 1987",1.2,
Chlorine,Irons,Gray cast iron,Cast iron,0.76,30,,F10001,Dry,,90,200,,83.0,"M.H. Brown, Q.B. DeLong, and J.R. Aulb, Ind. Eng. Chem., Vol 39 (No. 7), 1947, p 839",0.76,
Chlorine,Irons,Gray cast iron,Cast iron,1.5,60,,F10001,Dry,,120,250,,83.0,"M.H. Brown, Q.B. DeLong, and J.R. Aulb, Ind. Eng. Chem., Vol 39 (No. 7), 1947, p 839",1.5,
Chlorine,Irons,Gray cast iron,Cast iron,15,600,,F10001,Dry,,230,450,,83.0,"M.H. Brown, Q.B. DeLong, and J.R. Aulb, Ind. Eng. Chem., Vol 39 (No. 7), 1947, p 839",15.0,
Chlorine,Irons,Gray cast iron,Cast iron,30,1200,,F10001,Dry,,230,450,,83.0,"M.H. Brown, Q.B. DeLong, and J.R. Aulb, Ind. Eng. Chem., Vol 39 (No. 7), 1947, p 839",30.0,
Chlorine,Irons,Gray cast iron,Cast iron,3,120,,F10001,Dry. Suggested upper temperature limit for continuous use,,180,350,,83.0,"M.H. Brown, Q.B. DeLong, and J.R. Aulb, Ind. Eng. Chem., Vol 39 (No. 7), 1947, p 839",3.0,
Chlorine,Irons and alloys,Gray cast iron,Cast iron,0.86,34,,F10001,Dry,,93,200,,257.0,"Corrosion Handbook, Vol 1, Dieter Behrens, Ed., DECHEMA, Germany, 1987",0.86,
Chlorine,Irons and alloys,Gray cast iron,Cast iron,0.18,7,,F10001,Dry,,121,250,,257.0,"Corrosion Handbook, Vol 1, Dieter Behrens, Ed., DECHEMA, Germany, 1987",0.18,
Chlorine,Irons and alloys,Gray cast iron,Cast iron,0.35,14,,F10001,Dry,,177,350,,257.0,"Corrosion Handbook, Vol 1, Dieter Behrens, Ed., DECHEMA, Germany, 1987",0.35,
Chlorine,Irons and alloys,Gray cast iron,Cast iron,1.75,69,,F10001,Dry,,232,450,,257.0,"Corrosion Handbook, Vol 1, Dieter Behrens, Ed., DECHEMA, Germany, 1987",1.75,
Chlorine,Miscellaneous,Lead and alloys,Lead,0.5 max,20 max,,L50045,,,38,100,,95.0,"Lead for Corrosion Resistant Applications: A Guide, Lead Industries Association, Inc. New York, p 72",0.5,
Chlorine,Miscellaneous,Magnesium and alloys,Magnesium,D (Poor),D (Poor),,,,100,Room,Room,,119.0,"Dow Chemical Co., Midland, MI",,D
Chlorine,Miscellaneous,Magnesium and alloys,Magnesium,0.077,30,,,,,454,850,,257.0,"Corrosion Handbook, Vol 1, Dieter Behrens, Ed., DECHEMA, Germany, 1987",0.077,
Chlorine,Miscellaneous,Magnesium and alloys,Magnesium,1.56,61,,,,,482,900,,257.0,"Corrosion Handbook, Vol 1, Dieter Behrens, Ed., DECHEMA, Germany, 1987",1.56,
Chlorine,Miscellaneous,Magnesium and alloys,Magnesium,3,118,,,,,510,950,,257.0,"Corrosion Handbook, Vol 1, Dieter Behrens, Ed., DECHEMA, Germany, 1987",3.0,
Chlorine,Miscellaneous,Magnesium and alloys,Magnesium,15.6,615,,,,,538,1000,,257.0,"Corrosion Handbook, Vol 1, Dieter Behrens, Ed., DECHEMA, Germany, 1987",15.6,
Chlorine,Miscellaneous,Magnesium and alloys,Magnesium,31,1220,,,,,566,1050,,257.0,"Corrosion Handbook, Vol 1, Dieter Behrens, Ed., DECHEMA, Germany, 1987",31.0,
Chlorine,Miscellaneous,Magnesium and alloys,Magnesium,1.5,60,,,Dry,,480,900,,83.0,"M.H. Brown, Q.B. DeLong, and J.R. Aulb, Ind. Eng. Chem., Vol 39 (No. 7), 1947, p 839",1.5,
Chlorine,Miscellaneous,Magnesium and alloys,Magnesium,3,120,,,Dry,,510,950,,83.0,"M.H. Brown, Q.B. DeLong, and J.R. Aulb, Ind. Eng. Chem., Vol 39 (No. 7), 1947, p 839",3.0,
Chlorine,Miscellaneous,Magnesium and alloys,Magnesium,15,600,,,Dry,,540,1000,,83.0,"M.H. Brown, Q.B. DeLong, and J.R. Aulb, Ind. Eng. Chem., Vol 39 (No. 7), 1947, p 839",15.0,
Chlorine,Miscellaneous,Magnesium and alloys,Magnesium,30,1200,,,Dry,,565,1050,,83.0,"M.H. Brown, Q.B. DeLong, and J.R. Aulb, Ind. Eng. Chem., Vol 39 (No. 7), 1947, p 839",30.0,
Chlorine,Miscellaneous,Magnesium and alloys,Magnesium,0.76,30,,,Dry. Suggested upper temperature limit for continuous use,,450,850,,83.0,"M.H. Brown, Q.B. DeLong, and J.R. Aulb, Ind. Eng. Chem., Vol 39 (No. 7), 1947, p 839",0.76,
Chlorine,Miscellaneous,Molybdenum,Molybdenum,,,Consumed,,"Cold rolled, annealed",2.1,900,1650,,211.0,"F.H. Stott, R. Prescott, P. Elliott, and M.H.J.H. Al'Atia, Assessment of the Degradation of Metals and Alloys in Air-2% Chorine at High Temperature, High Temperature Technology, Vol 6, (No. 3) Butterworth & Co. (Publishers) Ltd., UK, August 1988, p 115-12",,
Chlorine,Miscellaneous,Noble metals,Gold,0.76,30,,P00016,Dry,,120,250,,83.0,"M.H. Brown, Q.B. DeLong, and J.R. Aulb, Ind. Eng. Chem., Vol 39 (No. 7), 1947, p 839",0.76,
Chlorine,Miscellaneous,Noble metals,Gold,1.5,60,,P00016,Dry,,150,300,,83.0,"M.H. Brown, Q.B. DeLong, and J.R. Aulb, Ind. Eng. Chem., Vol 39 (No. 7), 1947, p 839",1.5,
Chlorine,Miscellaneous,Noble metals,Gold,3,120,,P00016,Dry,,180,350,,83.0,"M.H. Brown, Q.B. DeLong, and J.R. Aulb, Ind. Eng. Chem., Vol 39 (No. 7), 1947, p 839",3.0,
Chlorine,Miscellaneous,Noble metals,Gold,15,600,,P00016,Dry,,200,400,,83.0,"M.H. Brown, Q.B. DeLong, and J.R. Aulb, Ind. Eng. Chem., Vol 39 (No. 7), 1947, p 839",15.0,
Chlorine,Miscellaneous,Noble metals,Gold,30,1200,,P00016,Dry,,200,400,,83.0,"M.H. Brown, Q.B. DeLong, and J.R. Aulb, Ind. Eng. Chem., Vol 39 (No. 7), 1947, p 839",30.0,
Chlorine,Miscellaneous,Noble metals,Gold,0.7,28,,P00016,Dry,,120,250,,250.0,"Metals Handbook, 9th ed., Vol 13, Corrosion, ASM International, 1987, p 805",0.7,
Chlorine,Miscellaneous,Noble metals,Gold,1.5,60,,P00016,Dry,,150,300,,250.0,"Metals Handbook, 9th ed., Vol 13, Corrosion, ASM International, 1987, p 805",1.5,
Chlorine,Miscellaneous,Noble metals,Gold,3,120,,P00016,Dry,,175,345,,250.0,"Metals Handbook, 9th ed., Vol 13, Corrosion, ASM International, 1987, p 805",3.0,
Chlorine,Miscellaneous,Noble metals,Gold,31,1200,,P00016,Dry,,205,400,,250.0,"Metals Handbook, 9th ed., Vol 13, Corrosion, ASM International, 1987, p 805",31.0,
Chlorine,Miscellaneous,Noble metals,Gold,D (Poor),D (Poor),,P00016,Wet,,22,72,,250.0,"Metals Handbook, 9th ed., Vol 13, Corrosion, ASM International, 1987, p 805",,D
Chlorine,Miscellaneous,Noble metals,Iridium,.003 max,0.1 max,,,Dry,,22,72,,250.0,"Metals Handbook, 9th ed., Vol 13, Corrosion, ASM International, 1987, p 805",0.003,
Chlorine,Miscellaneous,Noble metals,Iridium,.003 max,0.1 max,,,Moist,,22,72,,250.0,"Metals Handbook, 9th ed., Vol 13, Corrosion, ASM International, 1987, p 805",0.003,
Chlorine,Miscellaneous,Noble metals,Osmium,0.25,10,,,Dry,,22,72,,250.0,"Metals Handbook, 9th ed., Vol 13, Corrosion, ASM International, 1987, p 805",0.25,
Chlorine,Miscellaneous,Noble metals,Platinum,0.77,30,,P04995,,,482,900,,257.0,"Corrosion Handbook, Vol 1, Dieter Behrens, Ed., DECHEMA, Germany, 1987",0.77,
Chlorine,Miscellaneous,Noble metals,Platinum,1.56,61,,P04995,,,510,950,,257.0,"Corrosion Handbook, Vol 1, Dieter Behrens, Ed., DECHEMA, Germany, 1987",1.56,
Chlorine,Miscellaneous,Noble metals,Platinum,3,118,,P04995,,,538,1000,,257.0,"Corrosion Handbook, Vol 1, Dieter Behrens, Ed., DECHEMA, Germany, 1987",3.0,
Chlorine,Miscellaneous,Noble metals,Platinum,15.6,615,,P04995,,,566,1050,,257.0,"Corrosion Handbook, Vol 1, Dieter Behrens, Ed., DECHEMA, Germany, 1987",15.6,
Chlorine,Miscellaneous,Noble metals,Platinum,31,1220,,P04995,,,566,1050,,257.0,"Corrosion Handbook, Vol 1, Dieter Behrens, Ed., DECHEMA, Germany, 1987",31.0,
Chlorine,Miscellaneous,Noble metals,Platinum,1.5,60,,P04995,Dry,,510,950,,83.0,"M.H. Brown, Q.B. DeLong, and J.R. Aulb, Ind. Eng. Chem., Vol 39 (No. 7), 1947, p 839",1.5,
Chlorine,Miscellaneous,Noble metals,Platinum,3,120,,P04995,Dry,,540,1000,,83.0,"M.H. Brown, Q.B. DeLong, and J.R. Aulb, Ind. Eng. Chem., Vol 39 (No. 7), 1947, p 839",3.0,
Chlorine,Miscellaneous,Noble metals,Platinum,15,600,,P04995,Dry,,560,1050,,83.0,"M.H. Brown, Q.B. DeLong, and J.R. Aulb, Ind. Eng. Chem., Vol 39 (No. 7), 1947, p 839",15.0,
Chlorine,Miscellaneous,Noble metals,Platinum,30,1200,,P04995,Dry,,560,1050,,83.0,"M.H. Brown, Q.B. DeLong, and J.R. Aulb, Ind. Eng. Chem., Vol 39 (No. 7), 1947, p 839",30.0,
Chlorine,Miscellaneous,Noble metals,Platinum,0.25,10,,P04995,Dry,,22,72,,250.0,"Metals Handbook, 9th ed., Vol 13, Corrosion, ASM International, 1987, p 805",0.25,
Chlorine,Miscellaneous,Noble metals,Platinum,0.76,30,,P04995,Dry. Suggested upper temperature limit for continuous use 260 C (500 F),,480,900,,83.0,"M.H. Brown, Q.B. DeLong, and J.R. Aulb, Ind. Eng. Chem., Vol 39 (No. 7), 1947, p 839",0.76,
Chlorine,Miscellaneous,Noble metals,Platinum,0.25,10,,P04995,Moist,,22,72,,250.0,"Metals Handbook, 9th ed., Vol 13, Corrosion, ASM International, 1987, p 805",0.25,
Chlorine,Miscellaneous,Noble metals,Platinum,.003 max,0.1 max,,P04995,Saturated in water,,22,72,,250.0,"Metals Handbook, 9th ed., Vol 13, Corrosion, ASM International, 1987, p 805",0.003,
Chlorine,Miscellaneous,Noble metals,Rhodium,.003 max,0.1 max,,P05990,Dry,,22,72,,250.0,"Metals Handbook, 9th ed., Vol 13, Corrosion, ASM International, 1987, p 805",0.003,
Chlorine,Miscellaneous,Noble metals,Rhodium,.003 max,0.1 max,,P05990,Moist,,22,72,,250.0,"Metals Handbook, 9th ed., Vol 13, Corrosion, ASM International, 1987, p 805",0.003,
Chlorine,Miscellaneous,Noble metals,Rhodium,.003 max,0.1 max,,P05990,Saturated in water,,22,72,,250.0,"Metals Handbook, 9th ed., Vol 13, Corrosion, ASM International, 1987, p 805",0.003,
Chlorine,Miscellaneous,Noble metals,Ruthenium,0.003,0.1,,,Dry,,22,72,,250.0,"Metals Handbook, 9th ed., Vol 13, Corrosion, ASM International, 1987, p 805",0.003,
Chlorine,Miscellaneous,Noble metals,Ruthenium,0.003,0.1,,,Moist,,22,72,,250.0,"Metals Handbook, 9th ed., Vol 13, Corrosion, ASM International, 1987, p 805",0.003,
Chlorine,Miscellaneous,Noble metals,Ruthenium,1.3,51,,,Saturatd in water,,22,72,,250.0,"Metals Handbook, 9th ed., Vol 13, Corrosion, ASM International, 1987, p 805",1.3,
Chlorine,Miscellaneous,Noble metals,Silver,0.76,30,,P07010,Dry,,40,100,,83.0,"M.H. Brown, Q.B. DeLong, and J.R. Aulb, Ind. Eng. Chem., Vol 39 (No. 7), 1947, p 839",0.76,
Chlorine,Miscellaneous,Noble metals,Silver,1.5,60,,P07010,Dry,,65,150,,83.0,"M.H. Brown, Q.B. DeLong, and J.R. Aulb, Ind. Eng. Chem., Vol 39 (No. 7), 1947, p 839",1.5,
Chlorine,Miscellaneous,Noble metals,Silver,3,120,,P07010,Dry,,120,250,,83.0,"M.H. Brown, Q.B. DeLong, and J.R. Aulb, Ind. Eng. Chem., Vol 39 (No. 7), 1947, p 839",3.0,
Chlorine,Miscellaneous,Noble metals,Silver,15,600,,P07010,Dry,,230,450,,83.0,"M.H. Brown, Q.B. DeLong, and J.R. Aulb, Ind. Eng. Chem., Vol 39 (No. 7), 1947, p 839",15.0,
Chlorine,Miscellaneous,Noble metals,Silver,30,1200,,P07010,Dry,,260,500,,83.0,"M.H. Brown, Q.B. DeLong, and J.R. Aulb, Ind. Eng. Chem., Vol 39 (No. 7), 1947, p 839",30.0,
Chlorine,Miscellaneous,Noble metals,Silver,0.05,2,,P07010,Dry,,100,212,,250.0,"Metals Handbook, 9th ed., Vol 13, Corrosion, ASM International, 1987, p 805",0.05,
Chlorine,Miscellaneous,Noble metals,Silver,0.05,2,,P07010,Moist,,100,212,,250.0,"Metals Handbook, 9th ed., Vol 13, Corrosion, ASM International, 1987, p 805",0.05,
Chlorine,Miscellaneous,Noble metals,Silver,0.05,2,,P07010,Saturated in water,,22,72,,250.0,"Metals Handbook, 9th ed., Vol 13, Corrosion, ASM International, 1987, p 805",0.05,
Chlorine,Miscellaneous,Tungsten,Tungsten,,,Consumed,,"Cold rolled, annealed",2.1,900,1650,,211.0,"F.H. Stott, R. Prescott, P. Elliott, and M.H.J.H. Al'Atia, Assessment of the Degradation of Metals and Alloys in Air-2% Chorine at High Temperature, High Temperature Technology, Vol 6, (No. 3) Butterworth & Co. (Publishers) Ltd., UK, August 1988, p 115-12",,
Chlorine,Nickel and alloys,Nickel,Nickel 201,0.76,30,,N02201,Dry,,510,950,,83.0,"M.H. Brown, Q.B. DeLong, and J.R. Aulb, Ind. Eng. Chem., Vol 39 (No. 7), 1947, p 839",0.76,
Chlorine,Nickel and alloys,Nickel,Nickel 201,3,120,,N02201,Dry,,590,1100,,83.0,"M.H. Brown, Q.B. DeLong, and J.R. Aulb, Ind. Eng. Chem., Vol 39 (No. 7), 1947, p 839",3.0,
Chlorine,Nickel and alloys,Nickel,Nickel 201,15,600,,N02201,Dry,,650,1200,,83.0,"M.H. Brown, Q.B. DeLong, and J.R. Aulb, Ind. Eng. Chem., Vol 39 (No. 7), 1947, p 839",15.0,
Chlorine,Nickel and alloys,Nickel,Nickel 201,30,1200,,N02201,Dry,,680,1250,,83.0,"M.H. Brown, Q.B. DeLong, and J.R. Aulb, Ind. Eng. Chem., Vol 39 (No. 7), 1947, p 839",30.0,
Chlorine,Nickel and alloys,Nickel,Nickel 201,1.5,60,,N02201,Dry. Suggested upper temperature limit for continuous use,,540,1000,,83.0,"M.H. Brown, Q.B. DeLong, and J.R. Aulb, Ind. Eng. Chem., Vol 39 (No. 7), 1947, p 839",1.5,
Chlorine,Nickel and alloys,Nickel-chromium,Fecralloy,63,,,,"Cold rolled, annealed",2.1,900,1650,48 h,211.0,"F.H. Stott, R. Prescott, P. Elliott, and M.H.J.H. Al'Atia, Assessment of the Degradation of Metals and Alloys in Air-2% Chorine at High Temperature, High Temperature Technology, Vol 6, (No. 3) Butterworth & Co. (Publishers) Ltd., UK, August 1988, p 115-12",63.0,
Chlorine,Nickel and alloys,Nickel-chromium,Fecralloy,350,,Severe internal corrosion,,"Cold rolled, annealed Preoxidized",2.1,900,1650,1 h,211.0,"F.H. Stott, R. Prescott, P. Elliott, and M.H.J.H. Al'Atia, Assessment of the Degradation of Metals and Alloys in Air-2% Chorine at High Temperature, High Temperature Technology, Vol 6, (No. 3) Butterworth & Co. (Publishers) Ltd., UK, August 1988, p 115-12",350.0,
Chlorine,Nickel and alloys,Nickel-chromium,Ni-20Cr-1Si,1.5,60,,N06009,Dry,,480,900,,83.0,"M.H. Brown, Q.B. DeLong, and J.R. Aulb, Ind. Eng. Chem., Vol 39 (No. 7), 1947, p 839",1.5,
Chlorine,Nickel and alloys,Nickel-chromium,Ni-20Cr-1Si,3,120,,N06009,Dry,,540,1000,,83.0,"M.H. Brown, Q.B. DeLong, and J.R. Aulb, Ind. Eng. Chem., Vol 39 (No. 7), 1947, p 839",3.0,
Chlorine,Nickel and alloys,Nickel-chromium,Ni-20Cr-1Si,15,600,,N06009,Dry,,620,1150,,83.0,"M.H. Brown, Q.B. DeLong, and J.R. Aulb, Ind. Eng. Chem., Vol 39 (No. 7), 1947, p 839",15.0,
Chlorine,Nickel and alloys,Nickel-chromium,Ni-20Cr-1Si,0.76,30,,N06009,Dry. Suggested upper temperature limit for continuous use 450 C (850 F),,425,800,,83.0,"M.H. Brown, Q.B. DeLong, and J.R. Aulb, Ind. Eng. Chem., Vol 39 (No. 7), 1947, p 839",0.76,
Chlorine,Nickel and alloys,Nickel-chromium,Ni-27%Cr,58,,,,"Cold rolled, annealed",2.1,900,1650,48 h,211.0,"F.H. Stott, R. Prescott, P. Elliott, and M.H.J.H. Al'Atia, Assessment of the Degradation of Metals and Alloys in Air-2% Chorine at High Temperature, High Temperature Technology, Vol 6, (No. 3) Butterworth & Co. (Publishers) Ltd., UK, August 1988, p 115-12",58.0,
Chlorine,Nickel and alloys,Nickel-chromium,Ni-27%Cr,44,,,,"Cold rolled, annealed Preoxidized",2.1,900,1650,48 h,211.0,"F.H. Stott, R. Prescott, P. Elliott, and M.H.J.H. Al'Atia, Assessment of the Degradation of Metals and Alloys in Air-2% Chorine at High Temperature, High Temperature Technology, Vol 6, (No. 3) Butterworth & Co. (Publishers) Ltd., UK, August 1988, p 115-12",44.0,
Chlorine,Nickel and alloys,Nickel-chromium,Ni-27%Cr-4%Al,18,,,,"Cold rolled, annealed",2.1,900,1650,48 h,211.0,"F.H. Stott, R. Prescott, P. Elliott, and M.H.J.H. Al'Atia, Assessment of the Degradation of Metals and Alloys in Air-2% Chorine at High Temperature, High Temperature Technology, Vol 6, (No. 3) Butterworth & Co. (Publishers) Ltd., UK, August 1988, p 115-12",18.0,
Chlorine,Nickel and alloys,Nickel-chromium,Ni-27%Cr-4%Al,15,,,,"Cold rolled, annealed Preoxidized",2.1,900,1650,48 h,211.0,"F.H. Stott, R. Prescott, P. Elliott, and M.H.J.H. Al'Atia, Assessment of the Degradation of Metals and Alloys in Air-2% Chorine at High Temperature, High Temperature Technology, Vol 6, (No. 3) Butterworth & Co. (Publishers) Ltd., UK, August 1988, p 115-12",15.0,
Chlorine,Nickel and alloys,Nickel-copper,Monel 400 Haynes International,0.76,30,,N04400,Dry. Suggested upper temperature limit for continuous use 420 C (800 F),,400,750,,83.0,"M.H. Brown, Q.B. DeLong, and J.R. Aulb, Ind. Eng. Chem., Vol 39 (No. 7), 1947, p 839",0.76,
Chlorine,Nickel and alloys,Nickel-chromium-iron,"Inconel 600 Inco International, Inc.",64,,,N06600,"Cold rolled, annealed",2.1,900,1650,48 h,211.0,"F.H. Stott, R. Prescott, P. Elliott, and M.H.J.H. Al'Atia, Assessment of the Degradation of Metals and Alloys in Air-2% Chorine at High Temperature, High Temperature Technology, Vol 6, (No. 3) Butterworth & Co. (Publishers) Ltd., UK, August 1988, p 115-12",64.0,
Chlorine,Nickel and alloys,Nickel-chromium-iron,"Inconel 600 Inco International, Inc.",525,,,N06600,"Cold rolled, annealed",2.1,900,1650,1 h,211.0,"F.H. Stott, R. Prescott, P. Elliott, and M.H.J.H. Al'Atia, Assessment of the Degradation of Metals and Alloys in Air-2% Chorine at High Temperature, High Temperature Technology, Vol 6, (No. 3) Butterworth & Co. (Publishers) Ltd., UK, August 1988, p 115-12",525.0,
Chlorine,Nickel and alloys,Nickel-chromium-iron,Inconel 600 Haynes International,0.76,30,,N06600,Dry,,510,950,,83.0,"M.H. Brown, Q.B. DeLong, and J.R. Aulb, Ind. Eng. Chem., Vol 39 (No. 7), 1947, p 839",0.76,
Chlorine,Nickel and alloys,Nickel-chromium-iron,Inconel 600 Haynes International,3,120,,N06600,Dry,,565,1050,,83.0,"M.H. Brown, Q.B. DeLong, and J.R. Aulb, Ind. Eng. Chem., Vol 39 (No. 7), 1947, p 839",3.0,
Chlorine,Nickel and alloys,Nickel-chromium-iron,Inconel 600 Haynes International,15,600,,N06600,Dry,,650,1200,,83.0,"M.H. Brown, Q.B. DeLong, and J.R. Aulb, Ind. Eng. Chem., Vol 39 (No. 7), 1947, p 839",15.0,
Chlorine,Nickel and alloys,Nickel-chromium-iron,Inconel 600 Haynes International,30,1200,,N06600,Dry,,680,1250,,83.0,"M.H. Brown, Q.B. DeLong, and J.R. Aulb, Ind. Eng. Chem., Vol 39 (No. 7), 1947, p 839",30.0,
Chlorine,Nickel and alloys,Nickel-chromium-iron,Inconel 600 Haynes International,1.5,60,,N06600,Dry. Suggested upper temperature limit for continuous use,,540,1000,,83.0,"M.H. Brown, Q.B. DeLong, and J.R. Aulb, Ind. Eng. Chem., Vol 39 (No. 7), 1947, p 839",1.5,
Chlorine,Nickel and alloys,NIckel-chromium-iron,"Inconel 671 Inco International, Inc.",,,Consumed,,"Cold rolled, annealed",2.1,900,1650,48 h,211.0,"F.H. Stott, R. Prescott, P. Elliott, and M.H.J.H. Al'Atia, Assessment of the Degradation of Metals and Alloys in Air-2% Chorine at High Temperature, High Temperature Technology, Vol 6, (No. 3) Butterworth & Co. (Publishers) Ltd., UK, August 1988, p 115-12",,
Chlorine,Nickel and alloys,Nickel-chromium-iron,"Inconel 671 Inco International, Inc.",876,,,,"Cold rolled, annealed Preoxidized",2.1,900,1650,1 h,211.0,"F.H. Stott, R. Prescott, P. Elliott, and M.H.J.H. Al'Atia, Assessment of the Degradation of Metals and Alloys in Air-2% Chorine at High Temperature, High Temperature Technology, Vol 6, (No. 3) Butterworth & Co. (Publishers) Ltd., UK, August 1988, p 115-12",876.0,
Chlorine,Nickel and alloys,Nickel-chromium-molybdenum-(tungsten),ACI CW-12M,0.023,0.9,,,,Saturated,25,75,42 d,85.0,"C. Chakrabarty, M.M. Singh, and C.U. Agarwal, J. Electrochem. Soc., Vol 31, 1982, p 165-169",0.023,
Chlorine,Nickel and alloys,Nickel-chromium-molybdenum-(tungsten),Cabot alloy No.625 Cabot Corp.,0.003 max,0.1 max,,N06625,Wet,,Room,Room,48 h,67.0,"Haynes International, 1982",0.003,
Chlorine,Nickel and alloys,Nickel-chromium-molybdenum-(tungsten),Cabot alloy No.625 Cabot Corp.,2.1,81,,N06625,Wet,,50,122,48 h,67.0,"Haynes International, 1982",2.1,
Chlorine,Nickel and alloys,Nickel-chromium-molybdenum-(tungsten),Cabot alloy No.625 Cabot Corp.,4.7,186,,N06625,Wet,,70,158,48 h,67.0,"Haynes International, 1982",4.7,
Chlorine,Nickel and alloys,Nickel-chromium-molybdenum-(tungsten),Hastelloy C Haynes International,0.76,30,,,Dry,,480,900,,83.0,"M.H. Brown, Q.B. DeLong, and J.R. Aulb, Ind. Eng. Chem., Vol 39 (No. 7), 1947, p 839",0.76,
Chlorine,Nickel and alloys,Nickel-chromium-molybdenum-(tungsten),Hastelloy C Haynes International,3,120,,,Dry,,560,1050,,83.0,"M.H. Brown, Q.B. DeLong, and J.R. Aulb, Ind. Eng. Chem., Vol 39 (No. 7), 1947, p 839",3.0,
Chlorine,Nickel and alloys,Nickel-chromium-molybdenum-(tungsten),Hastelloy C Haynes International,15,600,,,Dry,,650,1200,,83.0,"M.H. Brown, Q.B. DeLong, and J.R. Aulb, Ind. Eng. Chem., Vol 39 (No. 7), 1947, p 839",15.0,
Chlorine,Nickel and alloys,Nickel-chromium-molybdenum-(tungsten),Hastelloy C Haynes International,1.5,60,,,Dry. Suggested upper temperature limit for continuous use 510 C (950 F),,540,1000,,83.0,"M.H. Brown, Q.B. DeLong, and J.R. Aulb, Ind. Eng. Chem., Vol 39 (No. 7), 1947, p 839",1.5,
Chlorine,Nickel and alloys,Nickel-chromium-molybdenum-(tungsten),Hastelloy C-276 Haynes International,0.0025,0.1,,N10276,,Saturated,25,75,56 d,85.0,"C. Chakrabarty, M.M. Singh, and C.U. Agarwal, J. Electrochem. Soc., Vol 31, 1982, p 165-169",0.0025,
Chlorine,Nickel and alloys,Nickel-copper,Monel 400 Haynes International,24,948,,N04400,,Saturated,25,75,56 d,85.0,"C. Chakrabarty, M.M. Singh, and C.U. Agarwal, J. Electrochem. Soc., Vol 31, 1982, p 165-169",24.0,
Chlorine,Nickel and alloys,Nickel-copper,Monel 400 Haynes International,1.5,60,,N04400,Dry,,450,850,,83.0,"M.H. Brown, Q.B. DeLong, and J.R. Aulb, Ind. Eng. Chem., Vol 39 (No. 7), 1947, p 839",1.5,
Chlorine,Nickel and alloys,Nickel-copper,Monel 400 Haynes International,3,120,,N04400,Dry,,480,900,,83.0,"M.H. Brown, Q.B. DeLong, and J.R. Aulb, Ind. Eng. Chem., Vol 39 (No. 7), 1947, p 839",3.0,
Chlorine,Nickel and alloys,Nickel-copper,Monel 400 Haynes International,15,600,,N04400,Dry,,540,1000,,83.0,"M.H. Brown, Q.B. DeLong, and J.R. Aulb, Ind. Eng. Chem., Vol 39 (No. 7), 1947, p 839",15.0,
Chlorine,Nickel and alloys,Nickel-copper,Monel 400 Haynes International,30,1200,,N04400,Dry,,540,1000,,83.0,"M.H. Brown, Q.B. DeLong, and J.R. Aulb, Ind. Eng. Chem., Vol 39 (No. 7), 1947, p 839",30.0,
Chlorine,Nickel and alloys,Nickel-molybdenum,Hastelloy B Haynes International,0.76,30,,N10001,Dry,,510,950,,83.0,"M.H. Brown, Q.B. DeLong, and J.R. Aulb, Ind. Eng. Chem., Vol 39 (No. 7), 1947, p 839",0.76,
Chlorine,Nickel and alloys,Nickel-molybdenum,Hastelloy B Haynes International,3,120,,N10001,Dry,,590,1100,,83.0,"M.H. Brown, Q.B. DeLong, and J.R. Aulb, Ind. Eng. Chem., Vol 39 (No. 7), 1947, p 839",3.0,
Chlorine,Nickel and alloys,Nickel-molybdenum,Hastelloy B Haynes International,15,600,,N10001,Dry,,650,1200,,83.0,"M.H. Brown, Q.B. DeLong, and J.R. Aulb, Ind. Eng. Chem., Vol 39 (No. 7), 1947, p 839",15.0,
Chlorine,Nickel and alloys,Nickel-molybdenum,Hastelloy B Haynes International,1.5,60,,N10001,Dry. Suggested upper temperature limit for continuous use,,540,1000,,83.0,"M.H. Brown, Q.B. DeLong, and J.R. Aulb, Ind. Eng. Chem., Vol 39 (No. 7), 1947, p 839",1.5,
Chlorine,Nickel and alloys,Nickel-silicon,Hastelloy D Haynes International,1.5,60,,,Dry,,230,450,,83.0,"M.H. Brown, Q.B. DeLong, and J.R. Aulb, Ind. Eng. Chem., Vol 39 (No. 7), 1947, p 839",1.5,
Chlorine,Nickel and alloys,Nickel-silicon,Hastelloy D Haynes International,3,120,,,Dry,,290,550,,83.0,"M.H. Brown, Q.B. DeLong, and J.R. Aulb, Ind. Eng. Chem., Vol 39 (No. 7), 1947, p 839",3.0,
Chlorine,Nickel and alloys,Nickel-silicon,Hastelloy D Haynes International,0.76,30,,,Dry. Suggested upper temperature limit for continuous use,,205,400,,83.0,"M.H. Brown, Q.B. DeLong, and J.R. Aulb, Ind. Eng. Chem., Vol 39 (No. 7), 1947, p 839",0.76,
Chlorine,Refractory metals and alloys,Cobalt and alloys,44Co-31Cr-13W,4.9,194,,,As cast Based on five 24 h test periods,100,Room,Room,,53.0,"J.S. Pettibone, Other Metals, in Corrosion Resistance of Metals and Alloys, 2nd Edition, F.L. LaQue and H.R. Copson, Ed., Reinhold Publishing, New York, 1963, p 629",4.9,
Chlorine,Refractory metals and alloys,Cobalt and alloys,44Co-31Cr-13W,6.27,251,,,"Heat treated 4 h at 899 C (1650 F), furnace cooled Based on five 24 h test periods",100,Room,Room,,53.0,"J.S. Pettibone, Other Metals, in Corrosion Resistance of Metals and Alloys, 2nd Edition, F.L. LaQue and H.R. Copson, Ed., Reinhold Publishing, New York, 1963, p 629",6.27,
Chlorine,Refractory metals and alloys,Cobalt and alloys,44Co-31Cr-13W,4.85,194,,,As cast Wet. Average of five 24 h periods,100,Room,Room,,53.0,"J.S. Pettibone, Other Metals, in Corrosion Resistance of Metals and Alloys, 2nd Edition, F.L. LaQue and H.R. Copson, Ed., Reinhold Publishing, New York, 1963, p 629",4.85,
Chlorine,Refractory metals and alloys,Cobalt and alloys,44Co-31Cr-13W,6.27,251,,,"Heat treated 4 h at 899 C (1650 F), furnace cooled Wet. Average of five 24 h periods",100,Room,Room,,53.0,"J.S. Pettibone, Other Metals, in Corrosion Resistance of Metals and Alloys, 2nd Edition, F.L. LaQue and H.R. Copson, Ed., Reinhold Publishing, New York, 1963, p 629",6.27,
Chlorine,Refractory metals and alloys,Cobalt and alloys,50Co-20Cr-15W-10Ni,0.002,0.1,,,,100,Room,Room,,53.0,"J.S. Pettibone, Other Metals, in Corrosion Resistance of Metals and Alloys, 2nd Edition, F.L. LaQue and H.R. Copson, Ed., Reinhold Publishing, New York, 1963, p 629",0.002,
Chlorine,Refractory metals and alloys,Cobalt and alloys,50Co-20Cr-15W-10Ni,0.002,0.1,,,Cast specimens Wet. Average of five 24 h periods,100,Room,Room,,53.0,"J.S. Pettibone, Other Metals, in Corrosion Resistance of Metals and Alloys, 2nd Edition, F.L. LaQue and H.R. Copson, Ed., Reinhold Publishing, New York, 1963, p 629",0.002,
Chlorine,Refractory metals and alloys,Cobalt and alloys,53Co-30Cr-4.5W,8.75,350,,,As cast Based on five 24 h test periods,100,Room,Room,,53.0,"J.S. Pettibone, Other Metals, in Corrosion Resistance of Metals and Alloys, 2nd Edition, F.L. LaQue and H.R. Copson, Ed., Reinhold Publishing, New York, 1963, p 629",8.75,
Chlorine,Refractory metals and alloys,Cobalt and alloys,53Co-30Cr-4.5W,11.37,455,,,Heat treated 4 h at 899 C (1650 F) Based on five 24 h test periods,100,Room,Room,,53.0,"J.S. Pettibone, Other Metals, in Corrosion Resistance of Metals and Alloys, 2nd Edition, F.L. LaQue and H.R. Copson, Ed., Reinhold Publishing, New York, 1963, p 629",11.37,
Chlorine,Refractory metals and alloys,Cobalt and alloys,53Co-30Cr-4.5W,8.75,350,,,As-cast specimens Wet. Average of five 24 h periods,100,Room,Room,,53.0,"J.S. Pettibone, Other Metals, in Corrosion Resistance of Metals and Alloys, 2nd Edition, F.L. LaQue and H.R. Copson, Ed., Reinhold Publishing, New York, 1963, p 629",8.75,
Chlorine,Refractory metals and alloys,Cobalt and alloys,53Co-30Cr-4.5W,11.37,455,,,"Heat treated 4 h at 899 C (1650 F), furnace cooled; cast specimen Wet. Average of five 24 h periods",100,Room,Room,,53.0,"J.S. Pettibone, Other Metals, in Corrosion Resistance of Metals and Alloys, 2nd Edition, F.L. LaQue and H.R. Copson, Ed., Reinhold Publishing, New York, 1963, p 629",11.37,
Chlorine,Refractory metals and alloys,Cobalt and alloys,Haynes No.25 Haynes International,0.01 max,0.1 max,,R30605,"Wet. Specimens prepared from 12-gage, solution heat-treated sheet",,Room,Room,24 h,68.0,"Haynes International, 1984",0.01,
Chlorine,Refractory metals and alloys,Cobalt and alloys,Multimet,4.57,180,,R30155,Solution heat-treated Wet,,Room,Room,24 h,68.0,"Haynes International, 1984",4.57,
Chlorine,Refractory metals and alloys,Hafnium and alloys,Hf-17.3Zr,0.0025 max,0.1 max,,,,Saturated,Boiling,Boiling,2 d,11.0,"Metals Handbook, Ninth Edition, Vol 13, Corrosion, ASM International, Metals Park, OH, 1987, p 720",0.0025,
Chlorine,Refractory metals and alloys,Hafnium and alloys,Hf-17.3Zr,0.005,0.2,,,,Saturated,Boiling,Boiling,4 d,11.0,"Metals Handbook, Ninth Edition, Vol 13, Corrosion, ASM International, Metals Park, OH, 1987, p 720",0.005,
Chlorine,Refractory metals and alloys,Hafnium and alloys,Hf-2.9Zr,0.015,0.6,,,,Saturated,Boiling,Boiling,2 d,11.0,"Metals Handbook, Ninth Edition, Vol 13, Corrosion, ASM International, Metals Park, OH, 1987, p 720",0.015,
Chlorine,Refractory metals and alloys,Hafnium and alloys,Hf-2.9Zr,0.005,0.2,,,,Saturated,Boiling,Boiling,4 d,11.0,"Metals Handbook, Ninth Edition, Vol 13, Corrosion, ASM International, Metals Park, OH, 1987, p 720",0.005,
Chlorine,Refractory metals and alloys,Hafnium and alloys,Hf-47.4Zr,0.0025 max,0.1 max,,,,Saturated,Boiling,Boiling,2 d,11.0,"Metals Handbook, Ninth Edition, Vol 13, Corrosion, ASM International, Metals Park, OH, 1987, p 720",0.0025,
Chlorine,Refractory metals and alloys,Hafnium and alloys,Hf-47.4Zr,0.0025 max,0.1 max,,,,Saturated,Boiling,Boiling,4 d,11.0,"Metals Handbook, Ninth Edition, Vol 13, Corrosion, ASM International, Metals Park, OH, 1987, p 720",0.0025,
Chlorine,Refractory metals and alloys,Hafnium and alloys,Hf-59.5Zr,A (Resistant),A (Resistant),,,,Saturated,Boiling,Boiling,2 d,11.0,"Metals Handbook, Ninth Edition, Vol 13, Corrosion, ASM International, Metals Park, OH, 1987, p 720",,A
Chlorine,Refractory metals and alloys,Hafnium and alloys,Hf-59.5Zr,0.0025 max,0.1 max,,,,Saturated,Boiling,Boiling,4 d,11.0,"Metals Handbook, Ninth Edition, Vol 13, Corrosion, ASM International, Metals Park, OH, 1987, p 720",0.0025,
Chlorine,Refractory metals and alloys,Hafnium and alloys,Hf-81.4Zr,0.0025 max,0.1 max,,,,Saturated,Boiling,Boiling,2 d,11.0,"Metals Handbook, Ninth Edition, Vol 13, Corrosion, ASM International, Metals Park, OH, 1987, p 720",0.0025,
Chlorine,Refractory metals and alloys,Hafnium and alloys,Hf-81.4Zr,0.0025 max,0.1 max,,,,Saturated,Boiling,Boiling,4 d,11.0,"Metals Handbook, Ninth Edition, Vol 13, Corrosion, ASM International, Metals Park, OH, 1987, p 720",0.0025,
Chlorine,Refractory metals and alloys,Niobium and alloys,Cb,0.025 max,1 max,,R04210,Wrought 100% Cb; lab button; annealed at 1175 C (2140 F) for 30 min Average of three 48 h periods,Wet,Room,Room,48 h,38.0,"M. Stern and C. Bishop, Corrosion and Electrochemical Behavior, in Columbium and Tantalum, F. Sisco and E. Epremian, Ed., John Wiley & Sons, New York, 1963, p 307",0.025,
Chlorine,Refractory metals and alloys,Niobium and alloys,Cb,0.025 max,1 max,,R04210,Wrought 100% Cb; arc melted; annealed at 1400 C (2552 F) for 1 h Average of three 48 h periods,Wet,Room,Room,48 h,38.0,"M. Stern and C. Bishop, Corrosion and Electrochemical Behavior, in Columbium and Tantalum, F. Sisco and E. Epremian, Ed., John Wiley & Sons, New York, 1963, p 307",0.025,
Chlorine,Refractory metals and alloys,Niobium and alloys,Cb,0.025 max,1 max,,R04210,Wrought 100% Cb; electron-beam melted; annealed at 1400 C (2552 F) for 1 h Average of three 48 h periods,Wet,Room,Room,48 h,38.0,"M. Stern and C. Bishop, Corrosion and Electrochemical Behavior, in Columbium and Tantalum, F. Sisco and E. Epremian, Ed., John Wiley & Sons, New York, 1963, p 307",0.025,
