Repository: wfreinhart/matse219

# MATSE 219: Materials Informatics

Auto-generated from the private authoring repo (matse219-instructor). Do not edit here directly -- changes are overwritten on the next publish run.

## Lectures

- [Lecture01](https://colab.research.google.com/github/wfreinhart/matse219/blob/staging/notebooks/Lecture01.ipynb)
- [Lecture02](https://colab.research.google.com/github/wfreinhart/matse219/blob/staging/notebooks/Lecture02.ipynb)
- [Lecture03](https://colab.research.google.com/github/wfreinhart/matse219/blob/staging/notebooks/Lecture03.ipynb)
- [Lecture04](https://colab.research.google.com/github/wfreinhart/matse219/blob/staging/notebooks/Lecture04.ipynb)

File: datasets/corrosion.csv (part 31 of 142)
Environment,Material Group,Material Family,Material,Rate (mm/yr) or Rating,Rate (mils/yr) or Rating,Localized Attack,UNS,Condition/Comment,Concentration (Vol %),Temperature (deg C),Temperature (deg F),Duration,Reference #,Reference,rate_mm_yr_numeric,rate_letter_grade
Chlorine,Refractory metals and alloys,Niobium and alloys,Cb alloy,0.025 max,1 max,,R04261,"Wrought 0.75% Zr, bal Cb; arc melted; annealed at 1400 C (2552 F) for 1 h Average of three 48 h periods",Wet,Room,Room,48 h,38.0,"M. Stern and C. Bishop, Corrosion and Electrochemical Behavior, in Columbium and Tantalum, F. Sisco and E. Epremian, Ed., John Wiley & Sons, New York, 1963, p 307",0.025,
Chlorine,Refractory metals and alloys,Niobium and alloys,Cb alloy,0.025 max,1 max,,,"Wrought 8% Ti, bal Cb; arc melted; annealed at 1400 C (2552 F) for 1 h Average of three 48 h periods",Wet,Room,Room,48 h,38.0,"M. Stern and C. Bishop, Corrosion and Electrochemical Behavior, in Columbium and Tantalum, F. Sisco and E. Epremian, Ed., John Wiley & Sons, New York, 1963, p 307",0.025,
Chlorine,Refractory metals and alloys,Niobium and alloys,Cb alloy,0.025 max,1 max,,,"Wrought 50% V, 50% Cb; arc melted Average of three 48 h periods",Wet,Room,Room,48 h,38.0,"M. Stern and C. Bishop, Corrosion and Electrochemical Behavior, in Columbium and Tantalum, F. Sisco and E. Epremian, Ed., John Wiley & Sons, New York, 1963, p 307",0.025,
Chlorine,Refractory metals and alloys,Tantalum and alloys,Tantalum,0.025 max,1 max,,R05210,Commercial sheet Average of three 48 h periods,Wet,Room,Room,48 h,38.0,"M. Stern and C. Bishop, Corrosion and Electrochemical Behavior, in Columbium and Tantalum, F. Sisco and E. Epremian, Ed., John Wiley & Sons, New York, 1963, p 307",0.025,
Chlorine,Refractory metals and alloys,Tantalum and alloys,Tantalum,0.025 max,1 max,,R05210,High purity Average of three 48 h periods,Wet,Room,Room,48 h,38.0,"M. Stern and C. Bishop, Corrosion and Electrochemical Behavior, in Columbium and Tantalum, F. Sisco and E. Epremian, Ed., John Wiley & Sons, New York, 1963, p 307",0.025,
Chlorine,Refractory metals and alloys,Tantalum and alloys,Tantalum,A (Resistant),A (Resistant),,R05210,Wet,,75,167,,42.0,"P.A. Schweitzer, Tantalum, in Corrosion and Corrosion Protection Handbook, P.A. Schweitzer, Ed., Marcel Dekker, New York, 1983, p 182-183",,A
Chlorine,Refractory metals and alloys,Titanium and alloys,Titanium,C (Questionable),C (Questionable),,,Gas. Dry. Containing <0.5% H2O,,Room,Room,,90.0,"N.D. Tomashov and P.M. Altovskii, Corrosion and Protection of Titanium, Government Scientific-Technical Publication of Machine-Building Literature (Russian translation), 1963; L.C. Covington and R.W. Schultz, Corrosion of Resistance of Titanium, TIMET Cor",,C
Chlorine,Refractory metals and alloys,Titanium and alloys,Titanium,A (Resistant),A (Resistant),,,Gas. Wet. Containing >0.7% H2O,,Room,Room,,90.0,"N.D. Tomashov and P.M. Altovskii, Corrosion and Protection of Titanium, Government Scientific-Technical Publication of Machine-Building Literature (Russian translation), 1963; L.C. Covington and R.W. Schultz, Corrosion of Resistance of Titanium, TIMET Cor",,A
Chlorine,Refractory metals and alloys,Titanium and alloys,Titanium,A (Resistant),A (Resistant),,,Gas. Wet. Containing >0.95% H2O,,140,284,,90.0,"N.D. Tomashov and P.M. Altovskii, Corrosion and Protection of Titanium, Government Scientific-Technical Publication of Machine-Building Literature (Russian translation), 1963; L.C. Covington and R.W. Schultz, Corrosion of Resistance of Titanium, TIMET Cor",,A
Chlorine,Refractory metals and alloys,Titanium and alloys,Titanium,A (Resistant),A (Resistant),,,Gas. Wet. Containing >1.5% H2O,,200,392,,90.0,"N.D. Tomashov and P.M. Altovskii, Corrosion and Protection of Titanium, Government Scientific-Technical Publication of Machine-Building Literature (Russian translation), 1963; L.C. Covington and R.W. Schultz, Corrosion of Resistance of Titanium, TIMET Cor",,A
Chlorine,Refractory metals and alloys,Titanium and alloys,"Titanium, grade 2",0.0005,0.02,,R50400,,Saturated,25,75,56 d,85.0,"C. Chakrabarty, M.M. Singh, and C.U. Agarwal, J. Electrochem. Soc., Vol 31, 1982, p 165-169",0.0005,
Chlorine,Refractory metals and alloys,Titanium and alloys,"Titanium, grade 7",A (Resistant),A (Resistant),,R52400,Wet,,25,75,,33.0,"R.W. Schultz and J.S. Grauman, Fundamental Corrosion Characterization of High-Strength Titanium Alloys, in Industrial Applications of Titanium and Zirconium: Fourth Volume, STP 917, ASTM, Philadelphia, 1986, p 130-143; L.C. Covington and R.W. Schultz, Cor",,A
Chlorine,Refractory metals and alloys,Zirconium and alloys,Zr702,1.3 min,50 min,,R60702,Gas (more than 0.13% H2O),100,94,200,,15.0,"Metals Handbook, Ninth Edition, Vol 13, Corrosion, ASM International, Metals Park, OH, 1987, p 711-715",1.3,
Chlorine,Refractory metals and alloys,Zirconium and alloys,Zr702,0.13 max,5 max,,R60702,"Gas, dry",100,Room,Room,,15.0,"Metals Handbook, Ninth Edition, Vol 13, Corrosion, ASM International, Metals Park, OH, 1987, p 711-715",0.13,
Chlorine,Refractory metals and alloys,Zirconium and alloys,Zr702,1.3 min,50 min,,R60702,In water,Saturated,Room,Room,,15.0,"Metals Handbook, Ninth Edition, Vol 13, Corrosion, ASM International, Metals Park, OH, 1987, p 711-715",1.3,
Chlorine,Refractory metals and alloys,Zirconium and alloys,Zr702,1.3 min,50 min,,R60702,In water,Saturated,75,165,,15.0,"Metals Handbook, Ninth Edition, Vol 13, Corrosion, ASM International, Metals Park, OH, 1987, p 711-715",1.3,
Chlorine,Stainless steels,Austenitic,20Cb-3,0.008,0.3,,N08020,,Saturated,25,75,56 d,85.0,"C. Chakrabarty, M.M. Singh, and C.U. Agarwal, J. Electrochem. Soc., Vol 31, 1982, p 165-169",0.008,
Chlorine,Stainless steels,Austenitic,301,A (Resistant),A (Resistant),Pitting,S30100,Dry,,20,68,,253.0,"Chemical Resistance of REMANIT Stainless Steels, Thyssen Edelstahlwerke AG, March 1989",,A
Chlorine,Stainless steels,Austenitic,301,D (Poor),D (Poor),Pitting,S30100,Moist,,20,68,,253.0,"Chemical Resistance of REMANIT Stainless Steels, Thyssen Edelstahlwerke AG, March 1989",,D
Chlorine,Stainless steels,Austenitic,301,D (Poor),D (Poor),Pitting,S30100,Moist,,100,212,,253.0,"Chemical Resistance of REMANIT Stainless Steels, Thyssen Edelstahlwerke AG, March 1989",,D
Chlorine,Stainless steels,Austenitic,302,A (Resistant),A (Resistant),Pitting,S30200,Dry,,20,68,,253.0,"Chemical Resistance of REMANIT Stainless Steels, Thyssen Edelstahlwerke AG, March 1989",,A
Chlorine,Stainless steels,Austenitic,302,D (Poor),D (Poor),Pitting,S30200,Moist,,20,68,,253.0,"Chemical Resistance of REMANIT Stainless Steels, Thyssen Edelstahlwerke AG, March 1989",,D
Chlorine,Stainless steels,Austenitic,302,D (Poor),D (Poor),Pitting,S30200,Moist,,100,212,,253.0,"Chemical Resistance of REMANIT Stainless Steels, Thyssen Edelstahlwerke AG, March 1989",,D
Chlorine,Stainless steels,Austenitic,303,A (Resistant),A (Resistant),Pitting,S30300,Dry,,20,68,,253.0,"Chemical Resistance of REMANIT Stainless Steels, Thyssen Edelstahlwerke AG, March 1989",,A
Chlorine,Stainless steels,Austenitic,303,A (Resistant),A (Resistant),Pitting,S30300,Dry,,20,68,,253.0,"Chemical Resistance of REMANIT Stainless Steels, Thyssen Edelstahlwerke AG, March 1989",,A
Chlorine,Stainless steels,Austenitic,303,D (Poor),D (Poor),Pitting,S30300,Moist,,20,68,,253.0,"Chemical Resistance of REMANIT Stainless Steels, Thyssen Edelstahlwerke AG, March 1989",,D
Chlorine,Stainless steels,Austenitic,303,D (Poor),D (Poor),Pitting,S30300,Moist,,20,68,,253.0,"Chemical Resistance of REMANIT Stainless Steels, Thyssen Edelstahlwerke AG, March 1989",,D
Chlorine,Stainless steels,Austenitic,303,D (Poor),D (Poor),Pitting,S30300,Moist,,100,212,,253.0,"Chemical Resistance of REMANIT Stainless Steels, Thyssen Edelstahlwerke AG, March 1989",,D
Chlorine,Stainless steels,Austenitic,303,D (Poor),D (Poor),Pitting,S30300,Moist,,100,212,,253.0,"Chemical Resistance of REMANIT Stainless Steels, Thyssen Edelstahlwerke AG, March 1989",,D
Chlorine,Stainless steels,Austenitic,304,1.5,60,,S30400,Dry,,315,600,,83.0,"M.H. Brown, Q.B. DeLong, and J.R. Aulb, Ind. Eng. Chem., Vol 39 (No. 7), 1947, p 839",1.5,
Chlorine,Stainless steels,Austenitic,304,3,120,,S30400,Dry,,340,650,,83.0,"M.H. Brown, Q.B. DeLong, and J.R. Aulb, Ind. Eng. Chem., Vol 39 (No. 7), 1947, p 839",3.0,
Chlorine,Stainless steels,Austenitic,304,15,600,,S30400,Dry,,400,750,,83.0,"M.H. Brown, Q.B. DeLong, and J.R. Aulb, Ind. Eng. Chem., Vol 39 (No. 7), 1947, p 839",15.0,
Chlorine,Stainless steels,Austenitic,304,30,1200,,S30400,Dry,,450,850,,83.0,"M.H. Brown, Q.B. DeLong, and J.R. Aulb, Ind. Eng. Chem., Vol 39 (No. 7), 1947, p 839",30.0,
Chlorine,Stainless steels,Austenitic,304,A (Resistant),A (Resistant),Pitting,S30400,Dry,,20,68,,253.0,"Chemical Resistance of REMANIT Stainless Steels, Thyssen Edelstahlwerke AG, March 1989",,A
Chlorine,Stainless steels,Austenitic,304,0.76,30,,S30400,Dry. Suggested upper temperature limit for continuous use 310 C (600 F),,290,550,,83.0,"M.H. Brown, Q.B. DeLong, and J.R. Aulb, Ind. Eng. Chem., Vol 39 (No. 7), 1947, p 839",0.76,
Chlorine,Stainless steels,Austenitic,304,D (Poor),D (Poor),Pitting,S30400,Moist,,20,68,,253.0,"Chemical Resistance of REMANIT Stainless Steels, Thyssen Edelstahlwerke AG, March 1989",,D
Chlorine,Stainless steels,Austenitic,304,D (Poor),D (Poor),Pitting,S30400,Moist,,100,212,,253.0,"Chemical Resistance of REMANIT Stainless Steels, Thyssen Edelstahlwerke AG, March 1989",,D
Chlorine,Stainless steels,Austenitic,304L,A (Resistant),A (Resistant),Pitting,S30403,Dry,,20,68,,253.0,"Chemical Resistance of REMANIT Stainless Steels, Thyssen Edelstahlwerke AG, March 1989",,A
Chlorine,Stainless steels,Austenitic,304L,D (Poor),D (Poor),Pitting,S30403,Moist,,20,68,,253.0,"Chemical Resistance of REMANIT Stainless Steels, Thyssen Edelstahlwerke AG, March 1989",,D
Chlorine,Stainless steels,Austenitic,304L,D (Poor),D (Poor),Pitting,S30403,Moist,,100,212,,253.0,"Chemical Resistance of REMANIT Stainless Steels, Thyssen Edelstahlwerke AG, March 1989",,D
Chlorine,Stainless steels,Austenitic,304LN,A (Resistant),A (Resistant),Pitting,S30453,Dry,,20,68,,253.0,"Chemical Resistance of REMANIT Stainless Steels, Thyssen Edelstahlwerke AG, March 1989",,A
Chlorine,Stainless steels,Austenitic,304LN,D (Poor),D (Poor),Pitting,S30453,Moist,,20,68,,253.0,"Chemical Resistance of REMANIT Stainless Steels, Thyssen Edelstahlwerke AG, March 1989",,D
Chlorine,Stainless steels,Austenitic,304LN,D (Poor),D (Poor),Pitting,S30453,Moist,,100,212,,253.0,"Chemical Resistance of REMANIT Stainless Steels, Thyssen Edelstahlwerke AG, March 1989",,D
Chlorine,Stainless steels,Austenitic,310,350,,,S31000,"Cold rolled, annealed Preoxidized",2.1,900,1650,1 h,211.0,"F.H. Stott, R. Prescott, P. Elliott, and M.H.J.H. Al'Atia, Assessment of the Degradation of Metals and Alloys in Air-2% Chorine at High Temperature, High Temperature Technology, Vol 6, (No. 3) Butterworth & Co. (Publishers) Ltd., UK, August 1988, p 115-12",350.0,
Chlorine,Stainless steels,Austenitic,310,55,,,S31000,"Cold rolled, annealed Preoxidized",2.1,900,1650,48 h,211.0,"F.H. Stott, R. Prescott, P. Elliott, and M.H.J.H. Al'Atia, Assessment of the Degradation of Metals and Alloys in Air-2% Chorine at High Temperature, High Temperature Technology, Vol 6, (No. 3) Butterworth & Co. (Publishers) Ltd., UK, August 1988, p 115-12",55.0,
Chlorine,Stainless steels,Austenitic,316,0.008,0.3,,S31600,,Saturated,25,75,56 d,85.0,"C. Chakrabarty, M.M. Singh, and C.U. Agarwal, J. Electrochem. Soc., Vol 31, 1982, p 165-169",0.008,
Chlorine,Stainless steels,Austenitic,316,1.5,60,,S31600,Dry,,345,650,,83.0,"M.H. Brown, Q.B. DeLong, and J.R. Aulb, Ind. Eng. Chem., Vol 39 (No. 7), 1947, p 839",1.5,
Chlorine,Stainless steels,Austenitic,316,3,120,,S31600,Dry,,400,750,,83.0,"M.H. Brown, Q.B. DeLong, and J.R. Aulb, Ind. Eng. Chem., Vol 39 (No. 7), 1947, p 839",3.0,
Chlorine,Stainless steels,Austenitic,316,15,600,,S31600,Dry,,450,850,,83.0,"M.H. Brown, Q.B. DeLong, and J.R. Aulb, Ind. Eng. Chem., Vol 39 (No. 7), 1947, p 839",15.0,
Chlorine,Stainless steels,Austenitic,316,30,1200,,S31600,Dry,,480,900,,83.0,"M.H. Brown, Q.B. DeLong, and J.R. Aulb, Ind. Eng. Chem., Vol 39 (No. 7), 1947, p 839",30.0,
Chlorine,Stainless steels,Austenitic,316,A (Resistant),A (Resistant),Pitting,S31600,Dry,,20,68,,253.0,"Chemical Resistance of REMANIT Stainless Steels, Thyssen Edelstahlwerke AG, March 1989",,A
Chlorine,Stainless steels,Austenitic,316,0.76,30,,S31600,Dry. Suggested upper temperature limit for continuous use 340 C (650 F),,310,600,,83.0,"M.H. Brown, Q.B. DeLong, and J.R. Aulb, Ind. Eng. Chem., Vol 39 (No. 7), 1947, p 839",0.76,
Chlorine,Stainless steels,Austenitic,316,D (Poor),D (Poor),Pitting,S31600,Moist,,20,68,,253.0,"Chemical Resistance of REMANIT Stainless Steels, Thyssen Edelstahlwerke AG, March 1989",,D
Chlorine,Stainless steels,Austenitic,316,D (Poor),D (Poor),Pitting,S31600,Moist,,100,212,,253.0,"Chemical Resistance of REMANIT Stainless Steels, Thyssen Edelstahlwerke AG, March 1989",,D
Chlorine,Stainless steels,Austenitic,316F,A (Resistant),A (Resistant),Pitting,S31620,Dry,,20,68,,253.0,"Chemical Resistance of REMANIT Stainless Steels, Thyssen Edelstahlwerke AG, March 1989",,A
Chlorine,Stainless steels,Austenitic,316F,D (Poor),D (Poor),Pitting,S31620,Moist,,20,68,,253.0,"Chemical Resistance of REMANIT Stainless Steels, Thyssen Edelstahlwerke AG, March 1989",,D
Chlorine,Stainless steels,Austenitic,316F,D (Poor),D (Poor),Pitting,S31620,Moist,,100,212,,253.0,"Chemical Resistance of REMANIT Stainless Steels, Thyssen Edelstahlwerke AG, March 1989",,D
Chlorine,Stainless steels,Austenitic,316L,A (Resistant),A (Resistant),Pitting,S31603,Dry,,20,68,,253.0,"Chemical Resistance of REMANIT Stainless Steels, Thyssen Edelstahlwerke AG, March 1989",,A
Chlorine,Stainless steels,Austenitic,316L,D (Poor),D (Poor),Pitting,S31603,Moist,,20,68,,253.0,"Chemical Resistance of REMANIT Stainless Steels, Thyssen Edelstahlwerke AG, March 1989",,D
Chlorine,Stainless steels,Austenitic,316L,D (Poor),D (Poor),Pitting,S31603,Moist,,100,212,,253.0,"Chemical Resistance of REMANIT Stainless Steels, Thyssen Edelstahlwerke AG, March 1989",,D
Chlorine,Stainless steels,Austenitic,316LN,A (Resistant),A (Resistant),Pitting,S31653,Dry,,20,68,,253.0,"Chemical Resistance of REMANIT Stainless Steels, Thyssen Edelstahlwerke AG, March 1989",,A
Chlorine,Stainless steels,Austenitic,316LN,D (Poor),D (Poor),Pitting,S31653,Moist,,20,68,,253.0,"Chemical Resistance of REMANIT Stainless Steels, Thyssen Edelstahlwerke AG, March 1989",,D
Chlorine,Stainless steels,Austenitic,316LN,D (Poor),D (Poor),Pitting,S31653,Moist,,100,212,,253.0,"Chemical Resistance of REMANIT Stainless Steels, Thyssen Edelstahlwerke AG, March 1989",,D
Chlorine,Stainless steels,Austenitic,316Ti,A (Resistant),A (Resistant),Pitting,S31635,Dry,,20,68,,253.0,"Chemical Resistance of REMANIT Stainless Steels, Thyssen Edelstahlwerke AG, March 1989",,A
Chlorine,Stainless steels,Austenitic,316Ti,D (Poor),D (Poor),Pitting,S31635,Moist,,20,68,,253.0,"Chemical Resistance of REMANIT Stainless Steels, Thyssen Edelstahlwerke AG, March 1989",,D
Chlorine,Stainless steels,Austenitic,316Ti,D (Poor),D (Poor),Pitting,S31635,Moist,,100,212,,253.0,"Chemical Resistance of REMANIT Stainless Steels, Thyssen Edelstahlwerke AG, March 1989",,D
Chlorine,Stainless steels,Austenitic,317,0.035,1.4,,S31700,"Chemical processing; field or pilot plant test; no aeration. Chlorine, hydrochloric acid, naphthalene, naphthalene chloride (vapors)",,166,330,52 d,89.0,"A Guide to Corrosion Resistance, Climax Molybdenum Company, Greenwich, CT, 1981",0.035,
Chlorine,Stainless steels,Austenitic,317,7,280,,S31700,"Chemical processing; lab test; no aeration; no agitation. Chlorine, hydrochloric acid, propionic acid (chlorinator)",,20,68,2 d,89.0,"A Guide to Corrosion Resistance, Climax Molybdenum Company, Greenwich, CT, 1981",7.0,
Chlorine,Stainless steels,Austenitic,317,0.16,6.4,,S31700,"Chemical processing; lab test; no aeration; no agitation. Chlorine, hydrochloric acid, propionic acid",,20,68,1 d,89.0,"A Guide to Corrosion Resistance, Climax Molybdenum Company, Greenwich, CT, 1981",0.16,
Chlorine,Stainless steels,Austenitic,317L,A (Resistant),A (Resistant),Pitting,S31703,Dry,,20,68,,253.0,"Chemical Resistance of REMANIT Stainless Steels, Thyssen Edelstahlwerke AG, March 1989",,A
Chlorine,Stainless steels,Austenitic,317L,D (Poor),D (Poor),Pitting,S31703,Moist,,20,68,,253.0,"Chemical Resistance of REMANIT Stainless Steels, Thyssen Edelstahlwerke AG, March 1989",,D
Chlorine,Stainless steels,Austenitic,317L,D (Poor),D (Poor),Pitting,S31703,Moist,,100,212,,253.0,"Chemical Resistance of REMANIT Stainless Steels, Thyssen Edelstahlwerke AG, March 1989",,D
Chlorine,Stainless steels,Austenitic,317LN,A (Resistant),A (Resistant),Pitting,S31725,Dry,,20,68,,253.0,"Chemical Resistance of REMANIT Stainless Steels, Thyssen Edelstahlwerke AG, March 1989",,A
Chlorine,Stainless steels,Austenitic,317LN,D (Poor),D (Poor),Pitting,S31725,Moist,,20,68,,253.0,"Chemical Resistance of REMANIT Stainless Steels, Thyssen Edelstahlwerke AG, March 1989",,D
Chlorine,Stainless steels,Austenitic,317LN,D (Poor),D (Poor),Pitting,S31725,Moist,,100,212,,253.0,"Chemical Resistance of REMANIT Stainless Steels, Thyssen Edelstahlwerke AG, March 1989",,D
Chlorine,Stainless steels,Austenitic,321,A (Resistant),A (Resistant),Pitting,S32100,Dry,,20,68,,253.0,"Chemical Resistance of REMANIT Stainless Steels, Thyssen Edelstahlwerke AG, March 1989",,A
Chlorine,Stainless steels,Austenitic,321,D (Poor),D (Poor),Pitting,S32100,Moist,,20,68,,253.0,"Chemical Resistance of REMANIT Stainless Steels, Thyssen Edelstahlwerke AG, March 1989",,D
Chlorine,Stainless steels,Austenitic,321,D (Poor),D (Poor),Pitting,S32100,Moist,,100,212,,253.0,"Chemical Resistance of REMANIT Stainless Steels, Thyssen Edelstahlwerke AG, March 1989",,D
Chlorine,Stainless steels,Austenitic,347,A (Resistant),A (Resistant),Pitting,S34700,Dry,,20,68,,253.0,"Chemical Resistance of REMANIT Stainless Steels, Thyssen Edelstahlwerke AG, March 1989",,A
Chlorine,Stainless steels,Austenitic,347,D (Poor),D (Poor),Pitting,S34700,Moist,,20,68,,253.0,"Chemical Resistance of REMANIT Stainless Steels, Thyssen Edelstahlwerke AG, March 1989",,D
Chlorine,Stainless steels,Austenitic,347,D (Poor),D (Poor),Pitting,S34700,Moist,,100,212,,253.0,"Chemical Resistance of REMANIT Stainless Steels, Thyssen Edelstahlwerke AG, March 1989",,D
Chlorine,Stainless steels,Austenitic,ACI CF-8M,0.013,0.5,Crevice corrosion,J92900,,Saturated,25,75,42 d,85.0,"C. Chakrabarty, M.M. Singh, and C.U. Agarwal, J. Electrochem. Soc., Vol 31, 1982, p 165-169",0.013,
Chlorine,Stainless steels,Austenitic,ACI CN-7M,0.05,1.8,Crevice corrosion,J95150,,Saturated,25,75,42 d,85.0,"C. Chakrabarty, M.M. Singh, and C.U. Agarwal, J. Electrochem. Soc., Vol 31, 1982, p 165-169",0.05,
Chlorine,Stainless steels,Duplex,329,A (Resistant),A (Resistant),Pitting,S32900,Dry,,20,68,,253.0,"Chemical Resistance of REMANIT Stainless Steels, Thyssen Edelstahlwerke AG, March 1989",,A
Chlorine,Stainless steels,Duplex,329,D (Poor),D (Poor),Pitting,S32900,Moist,,20,68,,253.0,"Chemical Resistance of REMANIT Stainless Steels, Thyssen Edelstahlwerke AG, March 1989",,D
Chlorine,Stainless steels,Duplex,329,D (Poor),D (Poor),Pitting,S32900,Moist,,100,212,,253.0,"Chemical Resistance of REMANIT Stainless Steels, Thyssen Edelstahlwerke AG, March 1989",,D
Chlorine,Stainless steels,Duplex,ACI CD-4MCu,0.06,2.5,Crevice corrosion,J93370,,Saturated,25,75,42 d,85.0,"C. Chakrabarty, M.M. Singh, and C.U. Agarwal, J. Electrochem. Soc., Vol 31, 1982, p 165-169",0.06,
Chlorine,Stainless steels,Duplex,F51,A (Resistant),A (Resistant),Pitting,S31803,Dry,,20,68,,253.0,"Chemical Resistance of REMANIT Stainless Steels, Thyssen Edelstahlwerke AG, March 1989",,A
Chlorine,Stainless steels,Duplex,F51,D (Poor),D (Poor),Pitting,S31803,Moist,,20,68,,253.0,"Chemical Resistance of REMANIT Stainless Steels, Thyssen Edelstahlwerke AG, March 1989",,D
Chlorine,Stainless steels,Duplex,F51,D (Poor),D (Poor),Pitting,S31803,Moist,,100,212,,253.0,"Chemical Resistance of REMANIT Stainless Steels, Thyssen Edelstahlwerke AG, March 1989",,D
Chlorine,Stainless steels,Ferritic,405,A (Resistant),A (Resistant),Pitting,S40500,Dry,,20,68,,253.0,"Chemical Resistance of REMANIT Stainless Steels, Thyssen Edelstahlwerke AG, March 1989",,A
Chlorine,Stainless steels,Ferritic,405,D (Poor),D (Poor),Pitting,S40500,Moist,,20,68,,253.0,"Chemical Resistance of REMANIT Stainless Steels, Thyssen Edelstahlwerke AG, March 1989",,D
Chlorine,Stainless steels,Ferritic,405,D (Poor),D (Poor),Pitting,S40500,Moist,,100,212,,253.0,"Chemical Resistance of REMANIT Stainless Steels, Thyssen Edelstahlwerke AG, March 1989",,D
Chlorine,Stainless steels,Ferritic,409,A (Resistant),A (Resistant),Pitting,S40900,Dry,,20,68,,253.0,"Chemical Resistance of REMANIT Stainless Steels, Thyssen Edelstahlwerke AG, March 1989",,A
Chlorine,Stainless steels,Ferritic,409,D (Poor),D (Poor),Pitting,S40900,Moist,,20,68,,253.0,"Chemical Resistance of REMANIT Stainless Steels, Thyssen Edelstahlwerke AG, March 1989",,D
Chlorine,Stainless steels,Ferritic,409,D (Poor),D (Poor),Pitting,S40900,Moist,,100,212,,253.0,"Chemical Resistance of REMANIT Stainless Steels, Thyssen Edelstahlwerke AG, March 1989",,D
Chlorine,Stainless steels,Ferritic,430,A (Resistant),A (Resistant),Pitting,S43000,Dry,,20,68,,253.0,"Chemical Resistance of REMANIT Stainless Steels, Thyssen Edelstahlwerke AG, March 1989",,A
Chlorine,Stainless steels,Ferritic,430,D (Poor),D (Poor),Pitting,S43000,Moist,,20,68,,253.0,"Chemical Resistance of REMANIT Stainless Steels, Thyssen Edelstahlwerke AG, March 1989",,D
Chlorine,Stainless steels,Ferritic,430,D (Poor),D (Poor),Pitting,S43000,Moist,,100,212,,253.0,"Chemical Resistance of REMANIT Stainless Steels, Thyssen Edelstahlwerke AG, March 1989",,D
Chlorine,Stainless steels,Ferritic,434,A (Resistant),A (Resistant),Pitting,S43400,Dry,,20,68,,253.0,"Chemical Resistance of REMANIT Stainless Steels, Thyssen Edelstahlwerke AG, March 1989",,A
Chlorine,Stainless steels,Ferritic,434,D (Poor),D (Poor),Pitting,S43400,Moist,,20,68,,253.0,"Chemical Resistance of REMANIT Stainless Steels, Thyssen Edelstahlwerke AG, March 1989",,D
Chlorine,Stainless steels,Ferritic,434,D (Poor),D (Poor),Pitting,S43400,Moist,,100,212,,253.0,"Chemical Resistance of REMANIT Stainless Steels, Thyssen Edelstahlwerke AG, March 1989",,D
Chlorine,Stainless steels,Ferritic,446,0.2,7.9,,S44600,Dry,,300,572,,257.0,"Corrosion Handbook, Vol 1, Dieter Behrens, Ed., DECHEMA, Germany, 1987",0.2,
Chlorine,Stainless steels,Ferritic,446,2,79,,S44600,Dry,,350,680,,257.0,"Corrosion Handbook, Vol 1, Dieter Behrens, Ed., DECHEMA, Germany, 1987",2.0,
Chlorine,Stainless steels,Ferritic,446,40,1576,,S44600,Dry,,440,824,,257.0,"Corrosion Handbook, Vol 1, Dieter Behrens, Ed., DECHEMA, Germany, 1987",40.0,
Chlorine,Stainless steels,Ferritic,446,700,27580,,S44600,Dry,,540,1004,,257.0,"Corrosion Handbook, Vol 1, Dieter Behrens, Ed., DECHEMA, Germany, 1987",700.0,
Chlorine,Stainless steels,Martensitic,403,A (Resistant),A (Resistant),Pitting,S40300,Dry,,20,68,,253.0,"Chemical Resistance of REMANIT Stainless Steels, Thyssen Edelstahlwerke AG, March 1989",,A
Chlorine,Stainless steels,Martensitic,403,D (Poor),D (Poor),Pitting,S40300,Moist,,20,68,,253.0,"Chemical Resistance of REMANIT Stainless Steels, Thyssen Edelstahlwerke AG, March 1989",,D
Chlorine,Stainless steels,Martensitic,403,D (Poor),D (Poor),Pitting,S40300,Moist,,100,212,,253.0,"Chemical Resistance of REMANIT Stainless Steels, Thyssen Edelstahlwerke AG, March 1989",,D
Chlorine,Stainless steels,Martensitic,410,A (Resistant),A (Resistant),Pitting,S41000,Dry,,20,68,,253.0,"Chemical Resistance of REMANIT Stainless Steels, Thyssen Edelstahlwerke AG, March 1989",,A
Chlorine,Stainless steels,Martensitic,410,D (Poor),D (Poor),,S41000,"Gas, wet and dry",,Room,Room,,121.0,"Cyclops Corp., Universal-Cyclops Specialty Steel Division",,D
Chlorine,Stainless steels,Martensitic,410,D (Poor),D (Poor),Pitting,S41000,Moist,,20,68,,253.0,"Chemical Resistance of REMANIT Stainless Steels, Thyssen Edelstahlwerke AG, March 1989",,D
Chlorine,Stainless steels,Martensitic,410,D (Poor),D (Poor),Pitting,S41000,Moist,,100,212,,253.0,"Chemical Resistance of REMANIT Stainless Steels, Thyssen Edelstahlwerke AG, March 1989",,D
Chlorine,Stainless steels,Martensitic,410,6.1,240,,S41000,With nitrogen at 1 atm. Gas velocity = 0.3 cm/s,1,500,930,1 h,243.0,"Z.A. Foroulis, Corrosion in Chlorine Environments, Anti-Corrosion, June 1988, p 4-12",6.1,
Chlorine,Stainless steels,Martensitic,410,5.4,213,,S41000,With nitrogen at 1 atm. Gas velocity = 2.4 cm/s,1,500,930,1 h,243.0,"Z.A. Foroulis, Corrosion in Chlorine Environments, Anti-Corrosion, June 1988, p 4-12",5.4,
Chlorine,Stainless steels,Martensitic,416,A (Resistant),A (Resistant),Pitting,S41600,Dry,,20,68,,253.0,"Chemical Resistance of REMANIT Stainless Steels, Thyssen Edelstahlwerke AG, March 1989",,A
Chlorine,Stainless steels,Martensitic,416,D (Poor),D (Poor),Pitting,S41600,Moist,,20,68,,253.0,"Chemical Resistance of REMANIT Stainless Steels, Thyssen Edelstahlwerke AG, March 1989",,D
Chlorine,Stainless steels,Martensitic,416,D (Poor),D (Poor),Pitting,S41600,Moist,,100,212,,253.0,"Chemical Resistance of REMANIT Stainless Steels, Thyssen Edelstahlwerke AG, March 1989",,D
Chlorine,Stainless steels,Martensitic,420,A (Resistant),A (Resistant),Pitting,S42000,Dry,,20,68,,253.0,"Chemical Resistance of REMANIT Stainless Steels, Thyssen Edelstahlwerke AG, March 1989",,A
Chlorine,Stainless steels,Martensitic,420,D (Poor),D (Poor),Pitting,S42000,Moist,,20,68,,253.0,"Chemical Resistance of REMANIT Stainless Steels, Thyssen Edelstahlwerke AG, March 1989",,D
Chlorine,Stainless steels,Martensitic,420,D (Poor),D (Poor),Pitting,S42000,Moist,,100,212,,253.0,"Chemical Resistance of REMANIT Stainless Steels, Thyssen Edelstahlwerke AG, March 1989",,D
Chlorine Dioxide,Nickel and alloys,Nickel-chromium-iron-molybdenum,Alloy 825,1.4,56,,N08825,Pulp and paper processing; field or pilot plant test; slight to moderate aeration; slight to moderate agitation. Chlorine dioxide gas,,82,180,45 d,89.0,"A Guide to Corrosion Resistance, Climax Molybdenum Company, Greenwich, CT, 1981",1.4,
Chlorine Dioxide,Nickel and alloys,Nickel-chromium-iron-molybdenum, Alloy 825,0.08,3.2,,N08825,Pulp and paper processing; field or pilot plant test; slight to moderate aeration; slight ot moderate agitation. Plus saturated water solution,~7.2,3,38,70 d,89.0,"A Guide to Corrosion Resistance, Climax Molybdenum Company, Greenwich, CT, 1981",0.08,
Chlorine Dioxide,Refractory metals and alloys,Titanium and alloys,Titanium,0.003 max,0.12 max,,,,5,82,180,,90.0,"N.D. Tomashov and P.M. Altovskii, Corrosion and Protection of Titanium, Government Scientific-Technical Publication of Machine-Building Literature (Russian translation), 1963; L.C. Covington and R.W. Schultz, Corrosion of Resistance of Titanium, TIMET Cor",0.003,
Chlorine Dioxide,Refractory metals and alloys,Titanium and alloys,Titanium,0.03,1.2,,,,10,70,158,,90.0,"N.D. Tomashov and P.M. Altovskii, Corrosion and Protection of Titanium, Government Scientific-Technical Publication of Machine-Building Literature (Russian translation), 1963; L.C. Covington and R.W. Schultz, Corrosion of Resistance of Titanium, TIMET Cor",0.03,
Chlorine Dioxide,Refractory metals and alloys,Titanium and alloys,Titanium,A (Resistant),A (Resistant),,,In steam,5,99,211,,90.0,"N.D. Tomashov and P.M. Altovskii, Corrosion and Protection of Titanium, Government Scientific-Technical Publication of Machine-Building Literature (Russian translation), 1963; L.C. Covington and R.W. Schultz, Corrosion of Resistance of Titanium, TIMET Cor",,A
Chlorine Dioxide,Refractory metals and alloys,Titanium and alloys,Titanium,A (Resistant),A (Resistant),,,Plus HOCI,15,43,110,,27.0,"Corrosion Resistance of Titanium, Technical Handbook, Imperial Metals Industries (Kynoch) Ltd., Birmingham, UK; T.F. Degnan, Materials for Handling Hydrofluoric, Nitric, and Sulfuric Acids, in Process Industries Corrosion, National Association of Corrosio",,A
Chlorine Dioxide,Refractory metals and alloys,Titanium and alloys,Titanium,A (Resistant),A (Resistant),,,"Plus HOCI, H20 + Cl2",15,43,110,,90.0,"N.D. Tomashov and P.M. Altovskii, Corrosion and Protection of Titanium, Government Scientific-Technical Publication of Machine-Building Literature (Russian translation), 1963; L.C. Covington and R.W. Schultz, Corrosion of Resistance of Titanium, TIMET Cor",,A
Chlorine Dioxide,Refractory metals and alloys,Titanium and alloys,Titanium,0.005,0.2,,,Plus steam,5,100,212,,27.0,"Corrosion Resistance of Titanium, Technical Handbook, Imperial Metals Industries (Kynoch) Ltd., Birmingham, UK; T.F. Degnan, Materials for Handling Hydrofluoric, Nitric, and Sulfuric Acids, in Process Industries Corrosion, National Association of Corrosio",0.005,
Chlorine Dioxide,Stainless steels,Austenitic,304,14 min,550 min,,S30400,"Pulp and paper processing; field or pilot plant test; slight to moderate aeration; rapid agitation. Plus methanol, 32% sodium perchlorate, sulfuric acid 60° Be",,57,135,14.5 d,89.0,"A Guide to Corrosion Resistance, Climax Molybdenum Company, Greenwich, CT, 1981",14.0,
Chlorine Dioxide,Stainless steels,Austenitic,304,0.13,5.1,Severe pitting,S30400,Pulp and paper processing; field or pilot plant test; slight to moderate aeration; rapid agitation. Plus saturated water solution,~4-5,2,36,14.5 d,89.0,"A Guide to Corrosion Resistance, Climax Molybdenum Company, Greenwich, CT, 1981",0.13,
Chlorine Dioxide,Stainless steels,Austenitic,304,0.04,1.6,Severe pitting,S30400,"Pulp and paper processing; field or pilot plant test; slight to moderate aeration; slight to moderate agitation. Chlorine dioxide spent liquor, 45% sulfuric acid, 20 g/L sodium chlorate",,68,155,14.6 d,89.0,"A Guide to Corrosion Resistance, Climax Molybdenum Company, Greenwich, CT, 1981",0.04,
Chlorine Dioxide,Stainless steels,Austenitic,304,8.3,330,,S30400,Pulp and paper processing; field or pilot plant test; strong aeration; rapid agitation. Chlorine dioxide gas and condensed solution,10.8,66,150,14.5 d,89.0,"A Guide to Corrosion Resistance, Climax Molybdenum Company, Greenwich, CT, 1981",8.3,
Chlorine Dioxide,Stainless steels,Austenitic,316,7.3,290,Severe pitting,S31600,Pulp and paper processing; field or pilot plant test; slight to moderate aeration; slight to moderate agitation. Chlorine dioxide gas and condensed solution,10.8,66,150,14.5 d,89.0,"A Guide to Corrosion Resistance, Climax Molybdenum Company, Greenwich, CT, 1981",7.3,
Chlorine Dioxide,Stainless steels,Austenitic,316,3.8,150,Severe pitting,S31600,"Pulp and paper processing; field or pilot plant test; slight to moderate aeration; rapid agitation. Plus methanol, 32% sodium perchlorate, sulfuric acid 60° Be",,57,135,14.5 d,89.0,"A Guide to Corrosion Resistance, Climax Molybdenum Company, Greenwich, CT, 1981",3.8,
Chlorine Dioxide,Stainless steels,Austenitic,316,0.13,5.2,Severe pitting,S31600,Pulp and paper processing; field or pilot plant test; slight to moderate aeration; slight to moderate agitation. Low-carbon grade (0.03% C max). Plus saturated water solution,~7.2,3,38,70 d,89.0,"A Guide to Corrosion Resistance, Climax Molybdenum Company, Greenwich, CT, 1981",0.13,
Chlorine Dioxide,Stainless steels,Austenitic,316,0.003,0.1,,S31600,Pulp and paper processing; field or pilot plant test; slight to moderate aeration; rapid agitation. Plus saturated water solution,~4-5,2,36,14.5 d,89.0,"A Guide to Corrosion Resistance, Climax Molybdenum Company, Greenwich, CT, 1981",0.003,
Chlorine Dioxide,Stainless steels,Austenitic,316,0.003,2.5,,S31600,"Pulp and paper processing; field or pilot plant test; slight to moderate aeration; slight to moderate agitation. Chlorine dioxide spent liquor, 45% sulfuric acid, 20 g/L sodium chlorate",,68,155,14.6 d,89.0,"A Guide to Corrosion Resistance, Climax Molybdenum Company, Greenwich, CT, 1981",0.003,
Chlorine Dioxide,Stainless steels,Austenitic,317,D (Poor),D (Poor),,S31700,Pulp and paper processing; field or pilot plant test; slight to moderate aeration; slight to moderate agitation. Chlorine dioxide gas,,82,180,45 d,89.0,"A Guide to Corrosion Resistance, Climax Molybdenum Company, Greenwich, CT, 1981",,D
Chlorine Dioxide,Stainless steels,Austenitic,317,0.02,0.9,,S31700,Pulp and paper processing; field or pilot plant test; slight to moderate aeration; slight to moderate agitation. Plus saturated water solution,~7.2,3,38,70 d,89.0,"A Guide to Corrosion Resistance, Climax Molybdenum Company, Greenwich, CT, 1981",0.02,
Chlorine Dioxide,Stainless steels,Austenitic,Carpenter 20 Carpenter Technology Corp.,0.07,2.6,Moderate pitting,,Pulp and paper processing; field or pilot plant test; slight to moderate aeration; slight to moderate agitation. Plus saturated water solution,~7.2,3,38,70 d,89.0,"A Guide to Corrosion Resistance, Climax Molybdenum Company, Greenwich, CT, 1981",0.07,
Chlorine Dioxide,Stainless steels,Austenitic,Carpenter 20 Carpenter Technology Corp.,0.68,27,Severe pitting,,"Pulp and paper processing; field or pilot plant test; slight to moderate aeration; rapid agitation. Cast specimens. Plus methanol, 32% sodium perchlorate, sulfuric acid 60° Be",,57,135,14.5 d,89.0,"A Guide to Corrosion Resistance, Climax Molybdenum Company, Greenwich, CT, 1981",0.68,
Chlorine Dioxide,Stainless steels,Austenitic,Carpenter 20 Carpenter Technology Corp.,0.02,0.7,,,Pulp and paper processing; field or pilot plant test; slight to moderate aeration; rapid agitation. Cast specimens. Plus saturated water solution,~4-5,2,36,14.5 d,89.0,"A Guide to Corrosion Resistance, Climax Molybdenum Company, Greenwich, CT, 1981",0.02,
Chlorine Dioxide,Stainless steels,Austenitic,Carpenter 20 Carpenter Technology Corp.,0.03,1.1,,,"Pulp and paper processing; field or pilot plant test; slight to moderate aeration; slight to moderate agitation. Cast specimens. Chlorine dioxide spent liquor, 45% sulfuric acid, 20 g/L sodium chlorate",,68,155,14.6 d,89.0,"A Guide to Corrosion Resistance, Climax Molybdenum Company, Greenwich, CT, 1981",0.03,
Chlorine Water,Refractory metals and alloys,Zirconium and alloys,Zr702,0.05 max,2 max,,R60702,,,100,212,,15.0,"Metals Handbook, Ninth Edition, Vol 13, Corrosion, ASM International, Metals Park, OH, 1987, p 711-715",0.05,
Chlorine Water,Stainless steels,Austenitic,301,B (Good),B (Good),Pitting,S30100,,,20,68,,253.0,"Chemical Resistance of REMANIT Stainless Steels, Thyssen Edelstahlwerke AG, March 1989",,B
Chlorine Water,Stainless steels,Austenitic,302,B (Good),B (Good),Pitting,S30200,,,20,68,,253.0,"Chemical Resistance of REMANIT Stainless Steels, Thyssen Edelstahlwerke AG, March 1989",,B
Chlorine Water,Stainless steels,Austenitic,303,D (Poor),D (Poor),Pitting,S30300,,,20,68,,253.0,"Chemical Resistance of REMANIT Stainless Steels, Thyssen Edelstahlwerke AG, March 1989",,D
Chlorine Water,Stainless steels,Austenitic,303,B (Good),B (Good),Pitting,S30300,,,20,68,,253.0,"Chemical Resistance of REMANIT Stainless Steels, Thyssen Edelstahlwerke AG, March 1989",,B
Chlorine Water,Stainless steels,Austenitic,304,B (Good),B (Good),Pitting,S30400,,,20,68,,253.0,"Chemical Resistance of REMANIT Stainless Steels, Thyssen Edelstahlwerke AG, March 1989",,B
Chlorine Water,Stainless steels,Austenitic,304L,B (Good),B (Good),Pitting,S30403,,,20,68,,253.0,"Chemical Resistance of REMANIT Stainless Steels, Thyssen Edelstahlwerke AG, March 1989",,B
Chlorine Water,Stainless steels,Austenitic,304LN,B (Good),B (Good),Pitting,S30453,,,20,68,,253.0,"Chemical Resistance of REMANIT Stainless Steels, Thyssen Edelstahlwerke AG, March 1989",,B
Chlorine Water,Stainless steels,Austenitic,316,B (Good),B (Good),Pitting,S31600,,,20,68,,253.0,"Chemical Resistance of REMANIT Stainless Steels, Thyssen Edelstahlwerke AG, March 1989",,B
Chlorine Water,Stainless steels,Austenitic,316F,B (Good),B (Good),Pitting,S31620,,,20,68,,253.0,"Chemical Resistance of REMANIT Stainless Steels, Thyssen Edelstahlwerke AG, March 1989",,B
Chlorine Water,Stainless steels,Austenitic,316L,B (Good),B (Good),Pitting,S31603,,,20,68,,253.0,"Chemical Resistance of REMANIT Stainless Steels, Thyssen Edelstahlwerke AG, March 1989",,B
Chlorine Water,Stainless steels,Austenitic,316LN,B (Good),B (Good),Pitting,S31653,,,20,68,,253.0,"Chemical Resistance of REMANIT Stainless Steels, Thyssen Edelstahlwerke AG, March 1989",,B
Chlorine Water,Stainless steels,Austenitic,316Ti,B (Good),B (Good),Pitting,S31635,,,20,68,,253.0,"Chemical Resistance of REMANIT Stainless Steels, Thyssen Edelstahlwerke AG, March 1989",,B
Chlorine Water,Stainless steels,Austenitic,317L,B (Good),B (Good),Pitting,S31703,,,20,68,,253.0,"Chemical Resistance of REMANIT Stainless Steels, Thyssen Edelstahlwerke AG, March 1989",,B
Chlorine Water,Stainless steels,Austenitic,317LN,B (Good),B (Good),Pitting,S31725,,,20,68,,253.0,"Chemical Resistance of REMANIT Stainless Steels, Thyssen Edelstahlwerke AG, March 1989",,B
Chlorine Water,Stainless steels,Austenitic,321,B (Good),B (Good),Pitting,S32100,,,20,68,,253.0,"Chemical Resistance of REMANIT Stainless Steels, Thyssen Edelstahlwerke AG, March 1989",,B
Chlorine Water,Stainless steels,Austenitic,347,B (Good),B (Good),Pitting,S34700,,,20,68,,253.0,"Chemical Resistance of REMANIT Stainless Steels, Thyssen Edelstahlwerke AG, March 1989",,B
Chlorine Water,Stainless steels,Duplex,329,B (Good),B (Good),Pitting,S32900,,,20,68,,253.0,"Chemical Resistance of REMANIT Stainless Steels, Thyssen Edelstahlwerke AG, March 1989",,B
Chlorine Water,Stainless steels,Duplex,F51,B (Good),B (Good),Pitting,S31803,,,20,68,,253.0,"Chemical Resistance of REMANIT Stainless Steels, Thyssen Edelstahlwerke AG, March 1989",,B
Chlorine Water,Stainless steels,Ferritic,405,D (Poor),D (Poor),Pitting,S40500,,,20,68,,253.0,"Chemical Resistance of REMANIT Stainless Steels, Thyssen Edelstahlwerke AG, March 1989",,D
Chlorine Water,Stainless steels,Ferritic,409,D (Poor),D (Poor),Pitting,S40900,,,20,68,,253.0,"Chemical Resistance of REMANIT Stainless Steels, Thyssen Edelstahlwerke AG, March 1989",,D
Chlorine Water,Stainless steels,Ferritic,430,D (Poor),D (Poor),Pitting,S43000,,,20,68,,253.0,"Chemical Resistance of REMANIT Stainless Steels, Thyssen Edelstahlwerke AG, March 1989",,D
Chlorine Water,Stainless steels,Ferritic,434,D (Poor),D (Poor),Pitting,S43400,,,20,68,,253.0,"Chemical Resistance of REMANIT Stainless Steels, Thyssen Edelstahlwerke AG, March 1989",,D
Chlorine Water,Stainless steels,Martensitic,403,D (Poor),D (Poor),Pitting,S40300,,,20,68,,253.0,"Chemical Resistance of REMANIT Stainless Steels, Thyssen Edelstahlwerke AG, March 1989",,D
Chlorine Water,Stainless steels,Martensitic,410,D (Poor),D (Poor),Pitting,S41000,,,20,68,,253.0,"Chemical Resistance of REMANIT Stainless Steels, Thyssen Edelstahlwerke AG, March 1989",,D
Chlorine Water,Stainless steels,Martensitic,416,D (Poor),D (Poor),Pitting,S41600,,,20,68,,253.0,"Chemical Resistance of REMANIT Stainless Steels, Thyssen Edelstahlwerke AG, March 1989",,D
Chlorine Water,Stainless steels,Martensitic,420,D (Poor),D (Poor),Pitting,S42000,,,20,68,,253.0,"Chemical Resistance of REMANIT Stainless Steels, Thyssen Edelstahlwerke AG, March 1989",,D
Chloroacetic Acid,Miscellaneous,Noble metals,Silver,0.05 max,2 max,,P07010,,All,Boiling,Boiling,,4.0,"Metals Handbook, Ninth Edition, Vol 13, Corrosion, ASM International, Metals Park, OH, 1987, p 795",0.05,
Chloroacetic Acid,Miscellaneous,Noble metals,Silver,0.05 max,2 max,,P07010,,All,Boiling,Boiling,,4.0,"Metals Handbook, Ninth Edition, Vol 13, Corrosion, ASM International, Metals Park, OH, 1987, p 795",0.05,
Chloroacetic Acid,Refractory metals and alloys,Titanium and alloys,Titanium,0.02,0.8,,,,30,80,176,,90.0,"N.D. Tomashov and P.M. Altovskii, Corrosion and Protection of Titanium, Government Scientific-Technical Publication of Machine-Building Literature (Russian translation), 1963; L.C. Covington and R.W. Schultz, Corrosion of Resistance of Titanium, TIMET Cor",0.02,
