Repository: wfreinhart/matse219

# MATSE 219: Materials Informatics

Auto-generated from the private authoring repo (matse219-instructor). Do not edit here directly -- changes are overwritten on the next publish run.

## Lectures

- [Lecture01](https://colab.research.google.com/github/wfreinhart/matse219/blob/staging/notebooks/Lecture01.ipynb)
- [Lecture02](https://colab.research.google.com/github/wfreinhart/matse219/blob/staging/notebooks/Lecture02.ipynb)
- [Lecture03](https://colab.research.google.com/github/wfreinhart/matse219/blob/staging/notebooks/Lecture03.ipynb)
- [Lecture04](https://colab.research.google.com/github/wfreinhart/matse219/blob/staging/notebooks/Lecture04.ipynb)

File: datasets/corrosion.csv (part 32 of 142)
Environment,Material Group,Material Family,Material,Rate (mm/yr) or Rating,Rate (mils/yr) or Rating,Localized Attack,UNS,Condition/Comment,Concentration (Vol %),Temperature (deg C),Temperature (deg F),Duration,Reference #,Reference,rate_mm_yr_numeric,rate_letter_grade
Chloroacetic Acid,Refractory metals and alloys,Titanium and alloys,Titanium,0.013,0.52,,,,100,Boiling,Boiling,,90.0,"N.D. Tomashov and P.M. Altovskii, Corrosion and Protection of Titanium, Government Scientific-Technical Publication of Machine-Building Literature (Russian translation), 1963; L.C. Covington and R.W. Schultz, Corrosion of Resistance of Titanium, TIMET Cor",0.013,
Chloroacetic Acid,Refractory metals and alloys,Titanium and alloys,Titanium,0.02,0.8,,,,30,80,176,,90.0,"N.D. Tomashov and P.M. Altovskii, Corrosion and Protection of Titanium, Government Scientific-Technical Publication of Machine-Building Literature (Russian translation), 1963; L.C. Covington and R.W. Schultz, Corrosion of Resistance of Titanium, TIMET Cor",0.02,
Chloroacetic Acid,Stainless steels,Austenitic,316,0.005,0.2,,S31600,Chemical processing; slight to moderate aeration,100,19-21,66-70,3 d,89.0,"A Guide to Corrosion Resistance, Climax Molybdenum Company, Greenwich, CT, 1981",0.005,
Chloroacetic Acid,Refractory metals and alloys,Titanium and alloys,Titanium,0.013,0.52,,,,100,Boiling,Boiling,,90.0,"N.D. Tomashov and P.M. Altovskii, Corrosion and Protection of Titanium, Government Scientific-Technical Publication of Machine-Building Literature (Russian translation), 1963; L.C. Covington and R.W. Schultz, Corrosion of Resistance of Titanium, TIMET Cor",0.013,
Chloroacetic Acid,Stainless steels,Austenitic,301,B (Good),B (Good),Pitting,S30100,,50,20,68,,253.0,"Chemical Resistance of REMANIT Stainless Steels, Thyssen Edelstahlwerke AG, March 1989",,B
Chloroacetic Acid,Stainless steels,Austenitic,302,B (Good),B (Good),Pitting,S30200,,50,20,68,,253.0,"Chemical Resistance of REMANIT Stainless Steels, Thyssen Edelstahlwerke AG, March 1989",,B
Chloroacetic Acid,Stainless steels,Austenitic,303,D (Poor),D (Poor),Pitting,S30300,,50,20,68,,253.0,"Chemical Resistance of REMANIT Stainless Steels, Thyssen Edelstahlwerke AG, March 1989",,D
Chloroacetic Acid,Stainless steels,Austenitic,303,B (Good),B (Good),Pitting,S30300,,50,20,68,,253.0,"Chemical Resistance of REMANIT Stainless Steels, Thyssen Edelstahlwerke AG, March 1989",,B
Chloroacetic Acid,Stainless steels,Austenitic,304,D (Poor),D (Poor),,S30400,,All,21,70,,121.0,"Cyclops Corp., Universal-Cyclops Specialty Steel Division",,D
Chloroacetic Acid,Stainless steels,Austenitic,304,B (Good),B (Good),Pitting,S30400,,50,20,68,,253.0,"Chemical Resistance of REMANIT Stainless Steels, Thyssen Edelstahlwerke AG, March 1989",,B
Chloroacetic Acid,Stainless steels,Austenitic,304,D (Poor),D (Poor),,S30400,,All,21,70,,121.0,"Cyclops Corp., Universal-Cyclops Specialty Steel Division",,D
Chloroacetic Acid,Stainless steels,Austenitic,304,0.24,9.7,,S30400,Chemical processing ; field or pilot plant test; no aeration; no agitation. Plus 22% water,78,50-60,122-140,17 d,89.0,"A Guide to Corrosion Resistance, Climax Molybdenum Company, Greenwich, CT, 1981",0.24,
Chloroacetic Acid,Stainless steels,Austenitic,304,0.24,9.7,,S30400,Chemical processing; field or pilot plant test; no aeration; no agitation. Plus 22% water,78,50-60,122-140,17 d,89.0,"A Guide to Corrosion Resistance, Climax Molybdenum Company, Greenwich, CT, 1981",0.24,
Chloroacetic Acid,Stainless steels,Austenitic,304,0.003,0.1,Crevice attack,S30400,Chemical processing; field or pilot plant test; slight to moderate aeration; no agitation. Plus 22% water,78,25-Oct,50-77,17 d,89.0,"A Guide to Corrosion Resistance, Climax Molybdenum Company, Greenwich, CT, 1981",0.003,
Chloroacetic Acid,Stainless steels,Austenitic,304,0.003,0.1,Crevice attack,S30400,Chemical processing; field or pilot plant test; slight to moderate aeration; no agitation. Plus 22% water,78,25-Oct,50-77,17 d,89.0,"A Guide to Corrosion Resistance, Climax Molybdenum Company, Greenwich, CT, 1981",0.003,
Chloroacetic Acid,Stainless steels,Austenitic,304,0.33,13,Slight pitting,S30400,Chemical processing; slight to moderate aeration,100,19-21,66-70,3 d,89.0,"A Guide to Corrosion Resistance, Climax Molybdenum Company, Greenwich, CT, 1981",0.33,
Chloroacetic Acid,Stainless steels,Austenitic,304,0.33,13,Slight pitting,S30400,Chemical processing; slight to moderate aeration; slight to moderate agitation,100,19-21,66-70,3 d,89.0,"A Guide to Corrosion Resistance, Climax Molybdenum Company, Greenwich, CT, 1981",0.33,
Chloroacetic Acid,Stainless steels,Austenitic,304L,B (Good),B (Good),Pitting,S30403,,50,20,68,,253.0,"Chemical Resistance of REMANIT Stainless Steels, Thyssen Edelstahlwerke AG, March 1989",,B
Chloroacetic Acid,Stainless steels,Austenitic,304LN,B (Good),B (Good),Pitting,S30453,,50,20,68,,253.0,"Chemical Resistance of REMANIT Stainless Steels, Thyssen Edelstahlwerke AG, March 1989",,B
Chloroacetic Acid,Stainless steels,Austenitic,316,D (Poor),D (Poor),,S31600,,All,21,70,,121.0,"Cyclops Corp., Universal-Cyclops Specialty Steel Division",,D
Chloroacetic Acid,Stainless steels,Austenitic,316,B (Good),B (Good),Pitting,S31600,,50,20,68,,253.0,"Chemical Resistance of REMANIT Stainless Steels, Thyssen Edelstahlwerke AG, March 1989",,B
Chloroacetic Acid,Stainless steels,Austenitic,316,D (Poor),D (Poor),,S31600,,All,21,70,,121.0,"Cyclops Corp., Universal-Cyclops Specialty Steel Division",,D
Chloroacetic Acid,Stainless steels,Austenitic,316,0.06,2.5,,S31600,Chemical processing ; field or pilot plant test; no aeration; no agitation. Plus 22% water,78,50-60,122-140,17 d,89.0,"A Guide to Corrosion Resistance, Climax Molybdenum Company, Greenwich, CT, 1981",0.06,
Chloroacetic Acid,Stainless steels,Austenitic,316,0.06,2.5,,S31600,Chemical processing ; field or pilot plant test; no aeration; no agitation. Plus 22% water,78,50-60,122-140,17 d,89.0,"A Guide to Corrosion Resistance, Climax Molybdenum Company, Greenwich, CT, 1981",0.06,
Chloroacetic Acid,Stainless steels,Austenitic,316,0.003 max,0.1 max,,S31600,Chemical processing; field or pilot plant test; slight to moderate aeration; no agitation. Plus 22% water,78,25-Oct,50-77,17 d,89.0,"A Guide to Corrosion Resistance, Climax Molybdenum Company, Greenwich, CT, 1981",0.003,
Chloroacetic Acid,Stainless steels,Austenitic,316,0.003 max,0.1 max,,S31600,Chemical processing; field or pilot plant test; slight to moderate aeration; no agitation. Plus 22% water,78,25-Oct,50-77,17 d,89.0,"A Guide to Corrosion Resistance, Climax Molybdenum Company, Greenwich, CT, 1981",0.003,
Chloroacetic Acid,Stainless steels,Ferritic,434,C (Questionable),C (Questionable),Pitting,S43400,,50,20,68,,253.0,"Chemical Resistance of REMANIT Stainless Steels, Thyssen Edelstahlwerke AG, March 1989",,C
Chloroacetic Acid,Stainless steels,Austenitic,316,0.005,0.2,,S31600,Chemical processing; slight to moderate aeration; slight to moderate aeration,100,19-21,66-70,3 d,89.0,"A Guide to Corrosion Resistance, Climax Molybdenum Company, Greenwich, CT, 1981",0.005,
Chloroacetic Acid,Stainless steels,Austenitic,316F,B (Good),B (Good),Pitting,S31620,,50,20,68,,253.0,"Chemical Resistance of REMANIT Stainless Steels, Thyssen Edelstahlwerke AG, March 1989",,B
Chloroacetic Acid,Stainless steels,Austenitic,316L,B (Good),B (Good),Pitting,S31603,,50,20,68,,253.0,"Chemical Resistance of REMANIT Stainless Steels, Thyssen Edelstahlwerke AG, March 1989",,B
Chloroacetic Acid,Stainless steels,Austenitic,316LN,B (Good),B (Good),Pitting,S31653,,50,20,68,,253.0,"Chemical Resistance of REMANIT Stainless Steels, Thyssen Edelstahlwerke AG, March 1989",,B
Chloroacetic Acid,Stainless steels,Austenitic,316Ti,B (Good),B (Good),Pitting,S31635,,50,20,68,,253.0,"Chemical Resistance of REMANIT Stainless Steels, Thyssen Edelstahlwerke AG, March 1989",,B
Chloroacetic Acid,Stainless steels,Austenitic,317,0.05,2,,S31700,Chemical processing ; field or pilot plant test; no aeration; no agitation. Plus 22% water,78,50-60,122-140,17 d,89.0,"A Guide to Corrosion Resistance, Climax Molybdenum Company, Greenwich, CT, 1981",0.05,
Chloroacetic Acid,Stainless steels,Austenitic,317,0.05,2,,S31700,Chemical processing ; field or pilot plant test; no aeration; no agitation. Plus 22% water,78,50-60,122-140,17 d,89.0,"A Guide to Corrosion Resistance, Climax Molybdenum Company, Greenwich, CT, 1981",0.05,
Chloroacetic Acid,Stainless steels,Austenitic,317,0.003 max,0.1 max,Crevice attack,S31700,Chemical processing; field or pilot plant test; slight to moderate aeration; no agitation. Plus 22% water,78,25-Oct,50-77,17 d,89.0,"A Guide to Corrosion Resistance, Climax Molybdenum Company, Greenwich, CT, 1981",0.003,
Chloroacetic Acid,Stainless steels,Austenitic,317,0.003 max,0.1 max,Crevice attack,S31700,Chemical processing; field or pilot plant test; slight to moderate aeration; no agitation. Plus 22% water,78,25-Oct,50-77,17 d,89.0,"A Guide to Corrosion Resistance, Climax Molybdenum Company, Greenwich, CT, 1981",0.003,
Chloroacetic Acid,Stainless steels,Austenitic,317L,B (Good),B (Good),Pitting,S31703,,50,20,68,,253.0,"Chemical Resistance of REMANIT Stainless Steels, Thyssen Edelstahlwerke AG, March 1989",,B
Chloroacetic Acid,Stainless steels,Austenitic,317LN,B (Good),B (Good),Pitting,S31725,,50,20,68,,253.0,"Chemical Resistance of REMANIT Stainless Steels, Thyssen Edelstahlwerke AG, March 1989",,B
Chloroacetic Acid,Stainless steels,Austenitic,321,B (Good),B (Good),Pitting,S32100,,50,20,68,,253.0,"Chemical Resistance of REMANIT Stainless Steels, Thyssen Edelstahlwerke AG, March 1989",,B
Chloroacetic Acid,Stainless steels,Austenitic,347,B (Good),B (Good),Pitting,S34700,,50,20,68,,253.0,"Chemical Resistance of REMANIT Stainless Steels, Thyssen Edelstahlwerke AG, March 1989",,B
Chloroacetic Acid,Stainless steels,Austenitic,Carpenter 20 Carpenter Technology corp.,0.045,1.8,,,Chemical processing ; field or pilot plant test; no aeration; no agitation. Plus 22% water,78,50-60,122-140,17 d,89.0,"A Guide to Corrosion Resistance, Climax Molybdenum Company, Greenwich, CT, 1981",0.045,
Chloroacetic Acid,Stainless steels,Austenitic,Carpenter 20 Carpenter Technology Corp.,0.045,1.8,,,Chemical processing ; field or pilot plant test; no aeration; no agitation. Plus 22% water,78,50-60,122-140,17 d,89.0,"A Guide to Corrosion Resistance, Climax Molybdenum Company, Greenwich, CT, 1981",0.045,
Chloroacetic Acid,Stainless steels,Austenitic,Carpenter 20 Carpenter Technology Corp.,0.003 max,0.1 max,,,Chemical processing; field or pilot plant test; slight to moderate aeration; no agitation. Plus 22% water,78,25-Oct,50-77,17 d,89.0,"A Guide to Corrosion Resistance, Climax Molybdenum Company, Greenwich, CT, 1981",0.003,
Chloroacetic Acid,Stainless steels,Austenitic,Carpenter 20 Carpenter Technology Corp.,0.003 max,0.1 max,,,Chemical processing; field or pilot plant test; slight to moderate aeration; no agitation. Plus 22% water,78,25-Oct,50-77,17 d,89.0,"A Guide to Corrosion Resistance, Climax Molybdenum Company, Greenwich, CT, 1981",0.003,
Chloroacetic Acid,Stainless steels,Duplex,329,B (Good),B (Good),Pitting,S32900,,50,20,68,,253.0,"Chemical Resistance of REMANIT Stainless Steels, Thyssen Edelstahlwerke AG, March 1989",,B
Chloroacetic Acid,Stainless steels,Duplex,F51,B (Good),B (Good),Pitting,S31803,,50,20,68,,253.0,"Chemical Resistance of REMANIT Stainless Steels, Thyssen Edelstahlwerke AG, March 1989",,B
Chloroacetic Acid,Stainless steels,Ferritic,405,D (Poor),D (Poor),Pitting,S40500,,50,20,68,,253.0,"Chemical Resistance of REMANIT Stainless Steels, Thyssen Edelstahlwerke AG, March 1989",,D
Chloroacetic Acid,Stainless steels,Ferritic,409,D (Poor),D (Poor),Pitting,S40900,,50,20,68,,253.0,"Chemical Resistance of REMANIT Stainless Steels, Thyssen Edelstahlwerke AG, March 1989",,D
Chloroacetic Acid,Stainless steels,Ferritic,430,D (Poor),D (Poor),,S43000,,All,21,70,,121.0,"Cyclops Corp., Universal-Cyclops Specialty Steel Division",,D
Chloroacetic Acid,Stainless steels,Ferritic,430,D (Poor),D (Poor),Pitting,S43000,,50,20,68,,253.0,"Chemical Resistance of REMANIT Stainless Steels, Thyssen Edelstahlwerke AG, March 1989",,D
Chloroacetic Acid,Stainless steels,Ferritic,430,D (Poor),D (Poor),,S43000,,All,21,70,,121.0,"Cyclops Corp., Universal-Cyclops Specialty Steel Division",,D
Chloroacetic Acid,Stainless steels,Martensitic,403,D (Poor),D (Poor),Pitting,S40300,,50,20,68,,253.0,"Chemical Resistance of REMANIT Stainless Steels, Thyssen Edelstahlwerke AG, March 1989",,D
Chloroacetic Acid,Stainless steels,Martensitic,410,D (Poor),D (Poor),,S41000,,All,21,70,,121.0,"Cyclops Corp., Universal-Cyclops Specialty Steel Division",,D
Chloroacetic Acid,Stainless steels,Martensitic,410,D (Poor),D (Poor),,S41000,,,Room,Room,,121.0,"Cyclops Corp., Universal-Cyclops Specialty Steel Division",,D
Chloroacetic Acid,Stainless steels,Martensitic,410,D (Poor),D (Poor),Pitting,S41000,,50,20,68,,253.0,"Chemical Resistance of REMANIT Stainless Steels, Thyssen Edelstahlwerke AG, March 1989",,D
Chloroacetic Acid,Stainless steels,Martensitic,410,D (Poor),D (Poor),,S41000,,All,21,70,,121.0,"Cyclops Corp., Universal-Cyclops Specialty Steel Division",,D
Chloroacetic Acid,Stainless steels,Martensitic,410,D (Poor),D (Poor),,S41000,,,Room,Room,,121.0,"Cyclops Corp., Universal-Cyclops Specialty Steel Division",,D
Chloroacetic Acid,Stainless steels,Martensitic,416,D (Poor),D (Poor),Pitting,S41600,,50,20,68,,253.0,"Chemical Resistance of REMANIT Stainless Steels, Thyssen Edelstahlwerke AG, March 1989",,D
Chloroacetic Acid,Stainless steels,Martensitic,420,D (Poor),D (Poor),Pitting,S42000,,50,20,68,,253.0,"Chemical Resistance of REMANIT Stainless Steels, Thyssen Edelstahlwerke AG, March 1989",,D
Chlorobenzene,Stainless steels,Austenitic,301,A (Resistant),A (Resistant),,S30100,,Anhydrous,20,68,,253.0,"Chemical Resistance of REMANIT Stainless Steels, Thyssen Edelstahlwerke AG, March 1989",,A
Chlorobenzene,Stainless steels,Austenitic,301,A (Resistant),A (Resistant),,S30100,,Anhydrous,Boiling,Boiling,,253.0,"Chemical Resistance of REMANIT Stainless Steels, Thyssen Edelstahlwerke AG, March 1989",,A
Chlorobenzene,Stainless steels,Austenitic,302,A (Resistant),A (Resistant),,S30200,,Anhydrous,20,68,,253.0,"Chemical Resistance of REMANIT Stainless Steels, Thyssen Edelstahlwerke AG, March 1989",,A
Chlorobenzene,Stainless steels,Austenitic,302,A (Resistant),A (Resistant),,S30200,,Anhydrous,Boiling,Boiling,,253.0,"Chemical Resistance of REMANIT Stainless Steels, Thyssen Edelstahlwerke AG, March 1989",,A
Chlorobenzene,Stainless steels,Austenitic,303,B (Good),B (Good),,S30300,,Anhydrous,20,68,,253.0,"Chemical Resistance of REMANIT Stainless Steels, Thyssen Edelstahlwerke AG, March 1989",,B
Chlorobenzene,Stainless steels,Austenitic,303,A (Resistant),A (Resistant),,S30300,,Anhydrous,20,68,,253.0,"Chemical Resistance of REMANIT Stainless Steels, Thyssen Edelstahlwerke AG, March 1989",,A
Chlorobenzene,Stainless steels,Austenitic,303,C (Questionable),C (Questionable),,S30300,,Anhydrous,Boiling,Boiling,,253.0,"Chemical Resistance of REMANIT Stainless Steels, Thyssen Edelstahlwerke AG, March 1989",,C
Chlorobenzene,Stainless steels,Austenitic,303,A (Resistant),A (Resistant),,S30300,,Anhydrous,Boiling,Boiling,,253.0,"Chemical Resistance of REMANIT Stainless Steels, Thyssen Edelstahlwerke AG, March 1989",,A
Chlorobenzene,Stainless steels,Austenitic,304,A (Resistant),A (Resistant),,S30400,,Anhydrous,20,68,,253.0,"Chemical Resistance of REMANIT Stainless Steels, Thyssen Edelstahlwerke AG, March 1989",,A
Chlorobenzene,Stainless steels,Austenitic,304,A (Resistant),A (Resistant),,S30400,,Anhydrous,Boiling,Boiling,,253.0,"Chemical Resistance of REMANIT Stainless Steels, Thyssen Edelstahlwerke AG, March 1989",,A
Chlorobenzene,Stainless steels,Austenitic,304L,A (Resistant),A (Resistant),,S30403,,Anhydrous,20,68,,253.0,"Chemical Resistance of REMANIT Stainless Steels, Thyssen Edelstahlwerke AG, March 1989",,A
Chlorobenzene,Stainless steels,Austenitic,304L,A (Resistant),A (Resistant),,S30403,,Anhydrous,Boiling,Boiling,,253.0,"Chemical Resistance of REMANIT Stainless Steels, Thyssen Edelstahlwerke AG, March 1989",,A
Chlorobenzene,Stainless steels,Austenitic,304LN,A (Resistant),A (Resistant),,S30453,,Anhydrous,20,68,,253.0,"Chemical Resistance of REMANIT Stainless Steels, Thyssen Edelstahlwerke AG, March 1989",,A
Chlorobenzene,Stainless steels,Austenitic,304LN,A (Resistant),A (Resistant),,S30453,,Anhydrous,Boiling,Boiling,,253.0,"Chemical Resistance of REMANIT Stainless Steels, Thyssen Edelstahlwerke AG, March 1989",,A
Chlorobenzene,Stainless steels,Austenitic,316,A (Resistant),A (Resistant),,S31600,,Anhydrous,20,68,,253.0,"Chemical Resistance of REMANIT Stainless Steels, Thyssen Edelstahlwerke AG, March 1989",,A
Chlorobenzene,Stainless steels,Austenitic,316,A (Resistant),A (Resistant),,S31600,,Anhydrous,Boiling,Boiling,,253.0,"Chemical Resistance of REMANIT Stainless Steels, Thyssen Edelstahlwerke AG, March 1989",,A
Chlorobenzene,Stainless steels,Austenitic,316F,A (Resistant),A (Resistant),,S31620,,Anhydrous,20,68,,253.0,"Chemical Resistance of REMANIT Stainless Steels, Thyssen Edelstahlwerke AG, March 1989",,A
Chlorobenzene,Stainless steels,Austenitic,316F,A (Resistant),A (Resistant),,S31620,,Anhydrous,Boiling,Boiling,,253.0,"Chemical Resistance of REMANIT Stainless Steels, Thyssen Edelstahlwerke AG, March 1989",,A
Citric Acid,Copper and alloys,Aluminum bronze,"Ampco 8, aluminum bronze",0.05 max,2 max,,C61300,,,,,,96.0,"Stock Metals, Ampco Metal Company, 1988",0.05,
Chlorobenzene,Stainless steels,Austenitic,316L,A (Resistant),A (Resistant),,S31603,,Anhydrous,20,68,,253.0,"Chemical Resistance of REMANIT Stainless Steels, Thyssen Edelstahlwerke AG, March 1989",,A
Chlorobenzene,Stainless steels,Austenitic,316L,A (Resistant),A (Resistant),,S31603,,Anhydrous,Boiling,Boiling,,253.0,"Chemical Resistance of REMANIT Stainless Steels, Thyssen Edelstahlwerke AG, March 1989",,A
Chlorobenzene,Stainless steels,Austenitic,316LN,A (Resistant),A (Resistant),,S31653,,Anhydrous,20,68,,253.0,"Chemical Resistance of REMANIT Stainless Steels, Thyssen Edelstahlwerke AG, March 1989",,A
Chlorobenzene,Stainless steels,Austenitic,316LN,A (Resistant),A (Resistant),,S31653,,Anhydrous,Boiling,Boiling,,253.0,"Chemical Resistance of REMANIT Stainless Steels, Thyssen Edelstahlwerke AG, March 1989",,A
Chlorobenzene,Stainless steels,Austenitic,316Ti,A (Resistant),A (Resistant),,S31635,,Anhydrous,20,68,,253.0,"Chemical Resistance of REMANIT Stainless Steels, Thyssen Edelstahlwerke AG, March 1989",,A
Chlorobenzene,Stainless steels,Austenitic,316Ti,A (Resistant),A (Resistant),,S31635,,Anhydrous,Boiling,Boiling,,253.0,"Chemical Resistance of REMANIT Stainless Steels, Thyssen Edelstahlwerke AG, March 1989",,A
Chlorobenzene,Stainless steels,Austenitic,317L,A (Resistant),A (Resistant),,S31703,,Anhydrous,20,68,,253.0,"Chemical Resistance of REMANIT Stainless Steels, Thyssen Edelstahlwerke AG, March 1989",,A
Chlorobenzene,Stainless steels,Austenitic,317L,A (Resistant),A (Resistant),,S31703,,Anhydrous,Boiling,Boiling,,253.0,"Chemical Resistance of REMANIT Stainless Steels, Thyssen Edelstahlwerke AG, March 1989",,A
Chlorobenzene,Stainless steels,Austenitic,317LN,A (Resistant),A (Resistant),,S31725,,Anhydrous,20,68,,253.0,"Chemical Resistance of REMANIT Stainless Steels, Thyssen Edelstahlwerke AG, March 1989",,A
Chlorobenzene,Stainless steels,Austenitic,317LN,A (Resistant),A (Resistant),,S31725,,Anhydrous,Boiling,Boiling,,253.0,"Chemical Resistance of REMANIT Stainless Steels, Thyssen Edelstahlwerke AG, March 1989",,A
Chlorobenzene,Stainless steels,Austenitic,321,A (Resistant),A (Resistant),,S32100,,Anhydrous,20,68,,253.0,"Chemical Resistance of REMANIT Stainless Steels, Thyssen Edelstahlwerke AG, March 1989",,A
Chlorobenzene,Stainless steels,Austenitic,321,A (Resistant),A (Resistant),,S32100,,Anhydrous,Boiling,Boiling,,253.0,"Chemical Resistance of REMANIT Stainless Steels, Thyssen Edelstahlwerke AG, March 1989",,A
Chlorobenzene,Stainless steels,Austenitic,347,A (Resistant),A (Resistant),,S34700,,Anhydrous,20,68,,253.0,"Chemical Resistance of REMANIT Stainless Steels, Thyssen Edelstahlwerke AG, March 1989",,A
Chlorobenzene,Stainless steels,Austenitic,347,A (Resistant),A (Resistant),,S34700,,Anhydrous,Boiling,Boiling,,253.0,"Chemical Resistance of REMANIT Stainless Steels, Thyssen Edelstahlwerke AG, March 1989",,A
Chlorobenzene,Stainless steels,Duplex,329,A (Resistant),A (Resistant),,S32900,,Anhydrous,20,68,,253.0,"Chemical Resistance of REMANIT Stainless Steels, Thyssen Edelstahlwerke AG, March 1989",,A
Chlorobenzene,Stainless steels,Duplex,329,A (Resistant),A (Resistant),,S32900,,Anhydrous,Boiling,Boiling,,253.0,"Chemical Resistance of REMANIT Stainless Steels, Thyssen Edelstahlwerke AG, March 1989",,A
Chlorobenzene,Stainless steels,Duplex,F51,A (Resistant),A (Resistant),,S31803,,Anhydrous,20,68,,253.0,"Chemical Resistance of REMANIT Stainless Steels, Thyssen Edelstahlwerke AG, March 1989",,A
Chlorobenzene,Stainless steels,Duplex,F51,A (Resistant),A (Resistant),,S31803,,Anhydrous,Boiling,Boiling,,253.0,"Chemical Resistance of REMANIT Stainless Steels, Thyssen Edelstahlwerke AG, March 1989",,A
Chlorobenzene,Stainless steels,Ferritic,405,C (Questionable),C (Questionable),,S40500,,Anhydrous,20,68,,253.0,"Chemical Resistance of REMANIT Stainless Steels, Thyssen Edelstahlwerke AG, March 1989",,C
Chlorobenzene,Stainless steels,Ferritic,405,D (Poor),D (Poor),,S40500,,Anhydrous,Boiling,Boiling,,253.0,"Chemical Resistance of REMANIT Stainless Steels, Thyssen Edelstahlwerke AG, March 1989",,D
Chlorobenzene,Stainless steels,Ferritic,409,C (Questionable),C (Questionable),,S40900,,Anhydrous,20,68,,253.0,"Chemical Resistance of REMANIT Stainless Steels, Thyssen Edelstahlwerke AG, March 1989",,C
Chlorobenzene,Stainless steels,Ferritic,409,D (Poor),D (Poor),,S40900,,Anhydrous,Boiling,Boiling,,253.0,"Chemical Resistance of REMANIT Stainless Steels, Thyssen Edelstahlwerke AG, March 1989",,D
Chlorobenzene,Stainless steels,Ferritic,430,B (Good),B (Good),,S43000,,Anhydrous,20,68,,253.0,"Chemical Resistance of REMANIT Stainless Steels, Thyssen Edelstahlwerke AG, March 1989",,B
Chlorobenzene,Stainless steels,Ferritic,430,C (Questionable),C (Questionable),,S43000,,Anhydrous,Boiling,Boiling,,253.0,"Chemical Resistance of REMANIT Stainless Steels, Thyssen Edelstahlwerke AG, March 1989",,C
Chlorobenzene,Stainless steels,Ferritic,434,A (Resistant),A (Resistant),,S43400,,Anhydrous,20,68,,253.0,"Chemical Resistance of REMANIT Stainless Steels, Thyssen Edelstahlwerke AG, March 1989",,A
Chlorobenzene,Stainless steels,Ferritic,434,C (Questionable),C (Questionable),,S43400,,Anhydrous,Boiling,Boiling,,253.0,"Chemical Resistance of REMANIT Stainless Steels, Thyssen Edelstahlwerke AG, March 1989",,C
Chlorobenzene,Stainless steels,Martensitic,403,C (Questionable),C (Questionable),,S40300,,Anhydrous,20,68,,253.0,"Chemical Resistance of REMANIT Stainless Steels, Thyssen Edelstahlwerke AG, March 1989",,C
Chlorobenzene,Stainless steels,Martensitic,403,D (Poor),D (Poor),,S40300,,Anhydrous,Boiling,Boiling,,253.0,"Chemical Resistance of REMANIT Stainless Steels, Thyssen Edelstahlwerke AG, March 1989",,D
Chlorobenzene,Stainless steels,Martensitic,410,C (Questionable),C (Questionable),,S41000,,Anhydrous,20,68,,253.0,"Chemical Resistance of REMANIT Stainless Steels, Thyssen Edelstahlwerke AG, March 1989",,C
Chlorobenzene,Stainless steels,Martensitic,410,D (Poor),D (Poor),,S41000,,Anhydrous,Boiling,Boiling,,253.0,"Chemical Resistance of REMANIT Stainless Steels, Thyssen Edelstahlwerke AG, March 1989",,D
Chlorobenzene,Stainless steels,Martensitic,416,C (Questionable),C (Questionable),,S41600,,Anhydrous,20,68,,253.0,"Chemical Resistance of REMANIT Stainless Steels, Thyssen Edelstahlwerke AG, March 1989",,C
Chlorobenzene,Stainless steels,Martensitic,416,D (Poor),D (Poor),,S41600,,Anhydrous,Boiling,Boiling,,253.0,"Chemical Resistance of REMANIT Stainless Steels, Thyssen Edelstahlwerke AG, March 1989",,D
Chlorobenzene,Stainless steels,Martensitic,420,C (Questionable),C (Questionable),,S42000,,Anhydrous,20,68,,253.0,"Chemical Resistance of REMANIT Stainless Steels, Thyssen Edelstahlwerke AG, March 1989",,C
Chlorobenzene,Stainless steels,Martensitic,420,D (Poor),D (Poor),,S42000,,Anhydrous,Boiling,Boiling,,253.0,"Chemical Resistance of REMANIT Stainless Steels, Thyssen Edelstahlwerke AG, March 1989",,D
Chloroform,Copper and alloys,Aluminum bronze,Aluminum bronze,A (Resistant),A (Resistant),,,Dry,,,,,93.0,"H. Leidheiser, Jr., The Corrosion of Copper, Tin and Their Alloys, John Wiley & Sons, New York, 1971, p 90-96",,A
Chloroform,Copper and alloys,Aluminum bronze,"Ampco 8, aluminum bronze",0.5 max,20 max,,C61300,Generally suitable. Conditions such as aeration or temperature could restrict use,,,,,96.0,"Stock Metals, Ampco Metal Company, 1988",0.5,
Chloroform,Copper and alloys,Brass,Brass,A (Resistant),A (Resistant),,,Dry,,,,,93.0,"H. Leidheiser, Jr., The Corrosion of Copper, Tin and Their Alloys, John Wiley & Sons, New York, 1971, p 90-96",,A
Chloroform,Copper and alloys,Brass,Cartridge brass,A (Resistant),A (Resistant),,C26000,Dry,,,,,93.0,"H. Leidheiser, Jr., The Corrosion of Copper, Tin and Their Alloys, John Wiley & Sons, New York, 1971, p 90-96",,A
Chloroform,Copper and alloys,Brass,Commercial bronze,A (Resistant),A (Resistant),,C22000,Dry,,,,,93.0,"H. Leidheiser, Jr., The Corrosion of Copper, Tin and Their Alloys, John Wiley & Sons, New York, 1971, p 90-96",,A
Chloroform,Copper and alloys,Brass,Muntz metal,A (Resistant),A (Resistant),,C28000,Dry,,,,,93.0,"H. Leidheiser, Jr., The Corrosion of Copper, Tin and Their Alloys, John Wiley & Sons, New York, 1971, p 90-96",,A
Chloroform,Copper and alloys,Brass,Red brass,A (Resistant),A (Resistant),,C23000,Dry,,,,,93.0,"H. Leidheiser, Jr., The Corrosion of Copper, Tin and Their Alloys, John Wiley & Sons, New York, 1971, p 90-96",,A
Chloroform,Copper and alloys,Copper,Electrolytic copper,A (Resistant),A (Resistant),,C11000,Dry,,,,,93.0,"H. Leidheiser, Jr., The Corrosion of Copper, Tin and Their Alloys, John Wiley & Sons, New York, 1971, p 90-96",,A
Chloroform,Copper and alloys,Copper,Phosphor copper,A (Resistant),A (Resistant),,C12200,Dry,,,,,93.0,"H. Leidheiser, Jr., The Corrosion of Copper, Tin and Their Alloys, John Wiley & Sons, New York, 1971, p 90-96",,A
Chloroform,Copper and alloys,Copper-nickel,70-30 cupronickel,A (Resistant),A (Resistant),,C71500,Dry,,,,,93.0,"H. Leidheiser, Jr., The Corrosion of Copper, Tin and Their Alloys, John Wiley & Sons, New York, 1971, p 90-96",,A
Chloroform,Copper and alloys,Copper-nickel,90-10 cupronickel,A (Resistant),A (Resistant),,C70600,Dry,,,,,93.0,"H. Leidheiser, Jr., The Corrosion of Copper, Tin and Their Alloys, John Wiley & Sons, New York, 1971, p 90-96",,A
Chloroform,Copper and alloys,Leaded brass,Architectural bronze,A (Resistant),A (Resistant),,C38500,Dry,,,,,93.0,"H. Leidheiser, Jr., The Corrosion of Copper, Tin and Their Alloys, John Wiley & Sons, New York, 1971, p 90-96",,A
Chloroform,Copper and alloys,Leaded brass,Free-cutting brass,A (Resistant),A (Resistant),,C36000,Dry,,,,,93.0,"H. Leidheiser, Jr., The Corrosion of Copper, Tin and Their Alloys, John Wiley & Sons, New York, 1971, p 90-96",,A
Chloroform,Copper and alloys,Nickel-silver,Nickel- silver,A (Resistant),A (Resistant),,,Dry,18,,,,93.0,"H. Leidheiser, Jr., The Corrosion of Copper, Tin and Their Alloys, John Wiley & Sons, New York, 1971, p 90-96",,A
Chloroform,Copper and alloys,Phosphor bronze,"Phosphor bronze, 5% Sn",A (Resistant),A (Resistant),,C51000,Dry,,,,,93.0,"H. Leidheiser, Jr., The Corrosion of Copper, Tin and Their Alloys, John Wiley & Sons, New York, 1971, p 90-96",,A
Chloroform,Copper and alloys,Phosphor bronze,"Phosphor bronze, 8% Sn",A (Resistant),A (Resistant),,C52100,Dry,,,,,93.0,"H. Leidheiser, Jr., The Corrosion of Copper, Tin and Their Alloys, John Wiley & Sons, New York, 1971, p 90-96",,A
Chloroform,Copper and alloys,Silicon bronze,"Silicon bronze, high",A (Resistant),A (Resistant),,C65500,Dry,,,,,93.0,"H. Leidheiser, Jr., The Corrosion of Copper, Tin and Their Alloys, John Wiley & Sons, New York, 1971, p 90-96",,A
Chloroform,Copper and alloys,Silicon bronze,"Silicon bronze, low",A (Resistant),A (Resistant),,C65100,Dry,,,,,93.0,"H. Leidheiser, Jr., The Corrosion of Copper, Tin and Their Alloys, John Wiley & Sons, New York, 1971, p 90-96",,A
Chloroform,Copper and alloys,Tin brass,Admiralty brass,A (Resistant),A (Resistant),,C44300,Dry,,,,,93.0,"H. Leidheiser, Jr., The Corrosion of Copper, Tin and Their Alloys, John Wiley & Sons, New York, 1971, p 90-96",,A
Chloroform,Copper and alloys,Tin brass,Naval brass,A (Resistant),A (Resistant),,C46400,Dry,,,,,93.0,"H. Leidheiser, Jr., The Corrosion of Copper, Tin and Their Alloys, John Wiley & Sons, New York, 1971, p 90-96",,A
Chloroform,Miscellaneous,Lead and alloys,Lead,0.5 max,20 max,,L50045,,,24-62,75-143,,95.0,"Lead for Corrosion Resistant Applications: A Guide, Lead Industries Association, Inc. New York, p 72",0.5,
Chloroform,Miscellaneous,Magnesium and alloys,Magnesium,A (Resistant),A (Resistant),,,,100,Room,Room,,119.0,"Dow Chemical Co., Midland, MI",,A
Chloroform,Miscellaneous,Noble metals,Silver,0.05 max,2 max,,P07010,Dry or wet,,Boiling,Boiling,,10.0,"Metals Handbook, Ninth Edition, Vol 13, Corrosion, ASM International, Metals Park, OH, 1987, p 797",0.05,
Chloroform,Refractory metals and alloys,Titanium and alloys,Titanium,A (Resistant),A (Resistant),,,,100,Boiling,Boiling,,20.0,"N.D. Tomashov and P.M. Altovskii, Corrosion and Protection of Titanium, Government Scientific-Technical Publication of Machine-Building Literature (Russian translation), 1963; L.C. Covington and R.W. Schultz, Corrosion Resistance of Titanium, TIMET Corpor",,A
Chloroform,Refractory metals and alloys,Titanium and alloys,Titanium,0,0,,,,Vapor,Boiling,Boiling,,90.0,"N.D. Tomashov and P.M. Altovskii, Corrosion and Protection of Titanium, Government Scientific-Technical Publication of Machine-Building Literature (Russian translation), 1963; L.C. Covington and R.W. Schultz, Corrosion of Resistance of Titanium, TIMET Cor",0.0,
Chloroform,Refractory metals and alloys,Titanium and alloys,Titanium,0,0,,,,Liquid,Boiling,Boiling,,90.0,"N.D. Tomashov and P.M. Altovskii, Corrosion and Protection of Titanium, Government Scientific-Technical Publication of Machine-Building Literature (Russian translation), 1963; L.C. Covington and R.W. Schultz, Corrosion of Resistance of Titanium, TIMET Cor",0.0,
Chloroform,Refractory metals and alloys,Titanium and alloys,Titanium,0,0,,,Plus 50% HNO3,50,95,203,,90.0,"N.D. Tomashov and P.M. Altovskii, Corrosion and Protection of Titanium, Government Scientific-Technical Publication of Machine-Building Literature (Russian translation), 1963; L.C. Covington and R.W. Schultz, Corrosion of Resistance of Titanium, TIMET Cor",0.0,
Chloroform,Refractory metals and alloys,Titanium and alloys,Titanium,0.12,4.7,,,Plus water,50,Boiling,Boiling,,20.0,"N.D. Tomashov and P.M. Altovskii, Corrosion and Protection of Titanium, Government Scientific-Technical Publication of Machine-Building Literature (Russian translation), 1963; L.C. Covington and R.W. Schultz, Corrosion Resistance of Titanium, TIMET Corpor",0.12,
Chloroform,Stainless steels,Austenitic,301,A (Resistant),A (Resistant),,S30100,,Anhydrous,20,68,,253.0,"Chemical Resistance of REMANIT Stainless Steels, Thyssen Edelstahlwerke AG, March 1989",,A
Chloroform,Stainless steels,Austenitic,301,A (Resistant),A (Resistant),,S30100,,Anhydrous,Boiling,Boiling,,253.0,"Chemical Resistance of REMANIT Stainless Steels, Thyssen Edelstahlwerke AG, March 1989",,A
Chloroform,Stainless steels,Austenitic,302,A (Resistant),A (Resistant),,S30200,,Anhydrous,20,68,,253.0,"Chemical Resistance of REMANIT Stainless Steels, Thyssen Edelstahlwerke AG, March 1989",,A
Chloroform,Stainless steels,Austenitic,302,A (Resistant),A (Resistant),,S30200,,Anhydrous,Boiling,Boiling,,253.0,"Chemical Resistance of REMANIT Stainless Steels, Thyssen Edelstahlwerke AG, March 1989",,A
Chloroform,Stainless steels,Austenitic,303,A (Resistant),A (Resistant),,S30300,,Anhydrous,20,68,,253.0,"Chemical Resistance of REMANIT Stainless Steels, Thyssen Edelstahlwerke AG, March 1989",,A
Chloroform,Stainless steels,Austenitic,303,A (Resistant),A (Resistant),,S30300,,Anhydrous,20,68,,253.0,"Chemical Resistance of REMANIT Stainless Steels, Thyssen Edelstahlwerke AG, March 1989",,A
Chloroform,Stainless steels,Austenitic,303,A (Resistant),A (Resistant),,S30300,,Anhydrous,Boiling,Boiling,,253.0,"Chemical Resistance of REMANIT Stainless Steels, Thyssen Edelstahlwerke AG, March 1989",,A
Chloroform,Stainless steels,Austenitic,303,A (Resistant),A (Resistant),,S30300,,Anhydrous,Boiling,Boiling,,253.0,"Chemical Resistance of REMANIT Stainless Steels, Thyssen Edelstahlwerke AG, March 1989",,A
Chloroform,Stainless steels,Austenitic,304,A (Resistant),A (Resistant),,S30400,,Anhydrous,20,68,,253.0,"Chemical Resistance of REMANIT Stainless Steels, Thyssen Edelstahlwerke AG, March 1989",,A
Chloroform,Stainless steels,Austenitic,304,A (Resistant),A (Resistant),,S30400,,Anhydrous,Boiling,Boiling,,253.0,"Chemical Resistance of REMANIT Stainless Steels, Thyssen Edelstahlwerke AG, March 1989",,A
Chloroform,Stainless steels,Austenitic,304L,A (Resistant),A (Resistant),,S30403,,Anhydrous,20,68,,253.0,"Chemical Resistance of REMANIT Stainless Steels, Thyssen Edelstahlwerke AG, March 1989",,A
Chloroform,Stainless steels,Austenitic,304L,A (Resistant),A (Resistant),,S30403,,Anhydrous,Boiling,Boiling,,253.0,"Chemical Resistance of REMANIT Stainless Steels, Thyssen Edelstahlwerke AG, March 1989",,A
Chloroform,Stainless steels,Austenitic,304LN,A (Resistant),A (Resistant),,S30453,,Anhydrous,20,68,,253.0,"Chemical Resistance of REMANIT Stainless Steels, Thyssen Edelstahlwerke AG, March 1989",,A
Chloroform,Stainless steels,Austenitic,304LN,A (Resistant),A (Resistant),,S30453,,Anhydrous,Boiling,Boiling,,253.0,"Chemical Resistance of REMANIT Stainless Steels, Thyssen Edelstahlwerke AG, March 1989",,A
Chloroform,Stainless steels,Austenitic,316,A (Resistant),A (Resistant),,S31600,,Anhydrous,20,68,,253.0,"Chemical Resistance of REMANIT Stainless Steels, Thyssen Edelstahlwerke AG, March 1989",,A
Chloroform,Stainless steels,Austenitic,316,A (Resistant),A (Resistant),,S31600,,Anhydrous,Boiling,Boiling,,253.0,"Chemical Resistance of REMANIT Stainless Steels, Thyssen Edelstahlwerke AG, March 1989",,A
Chloroform,Stainless steels,Austenitic,316F,A (Resistant),A (Resistant),,S31620,,Anhydrous,20,68,,253.0,"Chemical Resistance of REMANIT Stainless Steels, Thyssen Edelstahlwerke AG, March 1989",,A
Chloroform,Stainless steels,Austenitic,316F,A (Resistant),A (Resistant),,S31620,,Anhydrous,Boiling,Boiling,,253.0,"Chemical Resistance of REMANIT Stainless Steels, Thyssen Edelstahlwerke AG, March 1989",,A
Chloroform,Stainless steels,Austenitic,316L,A (Resistant),A (Resistant),,S31603,,Anhydrous,20,68,,253.0,"Chemical Resistance of REMANIT Stainless Steels, Thyssen Edelstahlwerke AG, March 1989",,A
Chloroform,Stainless steels,Austenitic,316L,A (Resistant),A (Resistant),,S31603,,Anhydrous,Boiling,Boiling,,253.0,"Chemical Resistance of REMANIT Stainless Steels, Thyssen Edelstahlwerke AG, March 1989",,A
Chloroform,Stainless steels,Austenitic,316LN,A (Resistant),A (Resistant),,S31653,,Anhydrous,20,68,,253.0,"Chemical Resistance of REMANIT Stainless Steels, Thyssen Edelstahlwerke AG, March 1989",,A
Chloroform,Stainless steels,Austenitic,316LN,A (Resistant),A (Resistant),,S31653,,Anhydrous,Boiling,Boiling,,253.0,"Chemical Resistance of REMANIT Stainless Steels, Thyssen Edelstahlwerke AG, March 1989",,A
Chloroform,Stainless steels,Austenitic,316Ti,A (Resistant),A (Resistant),,S31635,,Anhydrous,20,68,,253.0,"Chemical Resistance of REMANIT Stainless Steels, Thyssen Edelstahlwerke AG, March 1989",,A
Chloroform,Stainless steels,Austenitic,316Ti,A (Resistant),A (Resistant),,S31635,,Anhydrous,Boiling,Boiling,,253.0,"Chemical Resistance of REMANIT Stainless Steels, Thyssen Edelstahlwerke AG, March 1989",,A
Chloroform,Stainless steels,Austenitic,317L,A (Resistant),A (Resistant),,S31703,,Anhydrous,20,68,,253.0,"Chemical Resistance of REMANIT Stainless Steels, Thyssen Edelstahlwerke AG, March 1989",,A
Chloroform,Stainless steels,Austenitic,317L,A (Resistant),A (Resistant),,S31703,,Anhydrous,Boiling,Boiling,,253.0,"Chemical Resistance of REMANIT Stainless Steels, Thyssen Edelstahlwerke AG, March 1989",,A
Chloroform,Stainless steels,Austenitic,317LN,A (Resistant),A (Resistant),,S31725,,Anhydrous,20,68,,253.0,"Chemical Resistance of REMANIT Stainless Steels, Thyssen Edelstahlwerke AG, March 1989",,A
Chloroform,Stainless steels,Austenitic,317LN,A (Resistant),A (Resistant),,S31725,,Anhydrous,Boiling,Boiling,,253.0,"Chemical Resistance of REMANIT Stainless Steels, Thyssen Edelstahlwerke AG, March 1989",,A
Chloroform,Stainless steels,Austenitic,321,A (Resistant),A (Resistant),,S32100,,Anhydrous,20,68,,253.0,"Chemical Resistance of REMANIT Stainless Steels, Thyssen Edelstahlwerke AG, March 1989",,A
Chloroform,Stainless steels,Austenitic,321,A (Resistant),A (Resistant),,S32100,,Anhydrous,Boiling,Boiling,,253.0,"Chemical Resistance of REMANIT Stainless Steels, Thyssen Edelstahlwerke AG, March 1989",,A
Chloroform,Stainless steels,Austenitic,347,A (Resistant),A (Resistant),,S34700,,Anhydrous,20,68,,253.0,"Chemical Resistance of REMANIT Stainless Steels, Thyssen Edelstahlwerke AG, March 1989",,A
Chloroform,Stainless steels,Austenitic,347,A (Resistant),A (Resistant),,S34700,,Anhydrous,Boiling,Boiling,,253.0,"Chemical Resistance of REMANIT Stainless Steels, Thyssen Edelstahlwerke AG, March 1989",,A
Chloroform,Stainless steels,Duplex,329,A (Resistant),A (Resistant),,S32900,,Anhydrous,20,68,,253.0,"Chemical Resistance of REMANIT Stainless Steels, Thyssen Edelstahlwerke AG, March 1989",,A
Chloroform,Stainless steels,Duplex,329,A (Resistant),A (Resistant),,S32900,,Anhydrous,Boiling,Boiling,,253.0,"Chemical Resistance of REMANIT Stainless Steels, Thyssen Edelstahlwerke AG, March 1989",,A
Chloroform,Stainless steels,Duplex,F51,A (Resistant),A (Resistant),,S31803,,Anhydrous,20,68,,253.0,"Chemical Resistance of REMANIT Stainless Steels, Thyssen Edelstahlwerke AG, March 1989",,A
Chloroform,Stainless steels,Duplex,F51,A (Resistant),A (Resistant),,S31803,,Anhydrous,Boiling,Boiling,,253.0,"Chemical Resistance of REMANIT Stainless Steels, Thyssen Edelstahlwerke AG, March 1989",,A
Chloroform,Stainless steels,Ferritic,405,A (Resistant),A (Resistant),,S40500,,Anhydrous,20,68,,253.0,"Chemical Resistance of REMANIT Stainless Steels, Thyssen Edelstahlwerke AG, March 1989",,A
Chloroform,Stainless steels,Ferritic,405,A (Resistant),A (Resistant),,S40500,,Anhydrous,Boiling,Boiling,,253.0,"Chemical Resistance of REMANIT Stainless Steels, Thyssen Edelstahlwerke AG, March 1989",,A
Chloroform,Stainless steels,Ferritic,409,A (Resistant),A (Resistant),,S40900,,Anhydrous,20,68,,253.0,"Chemical Resistance of REMANIT Stainless Steels, Thyssen Edelstahlwerke AG, March 1989",,A
Chloroform,Stainless steels,Ferritic,409,A (Resistant),A (Resistant),,S40900,,Anhydrous,Boiling,Boiling,,253.0,"Chemical Resistance of REMANIT Stainless Steels, Thyssen Edelstahlwerke AG, March 1989",,A
Chloroform,Stainless steels,Ferritic,430,A (Resistant),A (Resistant),,S43000,,Anhydrous,20,68,,253.0,"Chemical Resistance of REMANIT Stainless Steels, Thyssen Edelstahlwerke AG, March 1989",,A
Chloroform,Stainless steels,Ferritic,430,A (Resistant),A (Resistant),,S43000,,Anhydrous,Boiling,Boiling,,253.0,"Chemical Resistance of REMANIT Stainless Steels, Thyssen Edelstahlwerke AG, March 1989",,A
Chloroform,Stainless steels,Ferritic,434,A (Resistant),A (Resistant),,S43400,,Anhydrous,20,68,,253.0,"Chemical Resistance of REMANIT Stainless Steels, Thyssen Edelstahlwerke AG, March 1989",,A
Chloroform,Stainless steels,Ferritic,434,A (Resistant),A (Resistant),,S43400,,Anhydrous,Boiling,Boiling,,253.0,"Chemical Resistance of REMANIT Stainless Steels, Thyssen Edelstahlwerke AG, March 1989",,A
Chloroform,Stainless steels,Martensitic,403,A (Resistant),A (Resistant),,S40300,,Anhydrous,20,68,,253.0,"Chemical Resistance of REMANIT Stainless Steels, Thyssen Edelstahlwerke AG, March 1989",,A
