Repository: wfreinhart/matse219

# MATSE 219: Materials Informatics

Auto-generated from the private authoring repo (matse219-instructor). Do not edit here directly -- changes are overwritten on the next publish run.

## Lectures

- [Lecture01](https://colab.research.google.com/github/wfreinhart/matse219/blob/staging/notebooks/Lecture01.ipynb)
- [Lecture02](https://colab.research.google.com/github/wfreinhart/matse219/blob/staging/notebooks/Lecture02.ipynb)
- [Lecture03](https://colab.research.google.com/github/wfreinhart/matse219/blob/staging/notebooks/Lecture03.ipynb)
- [Lecture04](https://colab.research.google.com/github/wfreinhart/matse219/blob/staging/notebooks/Lecture04.ipynb)

File: datasets/corrosion.csv (part 33 of 142)
Environment,Material Group,Material Family,Material,Rate (mm/yr) or Rating,Rate (mils/yr) or Rating,Localized Attack,UNS,Condition/Comment,Concentration (Vol %),Temperature (deg C),Temperature (deg F),Duration,Reference #,Reference,rate_mm_yr_numeric,rate_letter_grade
Chloroform,Stainless steels,Martensitic,403,A (Resistant),A (Resistant),,S40300,,Anhydrous,Boiling,Boiling,,253.0,"Chemical Resistance of REMANIT Stainless Steels, Thyssen Edelstahlwerke AG, March 1989",,A
Chloroform,Stainless steels,Martensitic,410,A (Resistant),A (Resistant),,S41000,,Anhydrous,20,68,,253.0,"Chemical Resistance of REMANIT Stainless Steels, Thyssen Edelstahlwerke AG, March 1989",,A
Chloroform,Stainless steels,Martensitic,410,A (Resistant),A (Resistant),,S41000,,Anhydrous,Boiling,Boiling,,253.0,"Chemical Resistance of REMANIT Stainless Steels, Thyssen Edelstahlwerke AG, March 1989",,A
Chloroform,Stainless steels,Martensitic,416,A (Resistant),A (Resistant),,S41600,,Anhydrous,20,68,,253.0,"Chemical Resistance of REMANIT Stainless Steels, Thyssen Edelstahlwerke AG, March 1989",,A
Chloroform,Stainless steels,Martensitic,416,A (Resistant),A (Resistant),,S41600,,Anhydrous,Boiling,Boiling,,253.0,"Chemical Resistance of REMANIT Stainless Steels, Thyssen Edelstahlwerke AG, March 1989",,A
Chloroform,Stainless steels,Martensitic,420,A (Resistant),A (Resistant),,S42000,,Anhydrous,20,68,,253.0,"Chemical Resistance of REMANIT Stainless Steels, Thyssen Edelstahlwerke AG, March 1989",,A
Chloroform,Stainless steels,Martensitic,420,A (Resistant),A (Resistant),,S42000,,Anhydrous,Boiling,Boiling,,253.0,"Chemical Resistance of REMANIT Stainless Steels, Thyssen Edelstahlwerke AG, March 1989",,A
Chlorosulfonic Acid,Carbon and alloy steels,Carbon steel,Carbon steel,0.06,2.4,,G10100,,100,30,86,24 h,258.0,"Corrosion Handbook, Vol 3, Dieter Behrens, Ed., DECHEMA, Germany, 1988",0.06,
Chlorosulfonic Acid,Carbon and alloy steels,Carbon steel,Carbon steel,0.4,16,,G10100,,90,30,86,24 h,258.0,"Corrosion Handbook, Vol 3, Dieter Behrens, Ed., DECHEMA, Germany, 1988",0.4,
Chlorosulfonic Acid,Carbon and alloy steels,Carbon steel,Carbon steel,0.6,24,,G10100,,70,30,86,24 h,258.0,"Corrosion Handbook, Vol 3, Dieter Behrens, Ed., DECHEMA, Germany, 1988",0.6,
Chlorosulfonic Acid,Carbon and alloy steels,Carbon steel,Carbon steel,0.8,32,,G10100,,60,30,86,24 h,258.0,"Corrosion Handbook, Vol 3, Dieter Behrens, Ed., DECHEMA, Germany, 1988",0.8,
Chlorosulfonic Acid,Carbon and alloy steels,Carbon steel,Carbon steel,1.9,75,,G10100,,50,30,86,24 h,258.0,"Corrosion Handbook, Vol 3, Dieter Behrens, Ed., DECHEMA, Germany, 1988",1.9,
Chlorosulfonic Acid,Carbon and alloy steels,Carbon steel,Carbon steel,0.077,3,,G10100,With 50% sulfur trioxide. In liquid phase,50,30,86,145 d,258.0,"Corrosion Handbook, Vol 3, Dieter Behrens, Ed., DECHEMA, Germany, 1988",0.077,
Chlorosulfonic Acid,Carbon and alloy steels,Carbon steel,Carbon steel,0.002,0.08,,G10100,With 50% sulfur trioxide. In vapor phase,50,30,86,145 d,258.0,"Corrosion Handbook, Vol 3, Dieter Behrens, Ed., DECHEMA, Germany, 1988",0.002,
Chlorosulfonic Acid,Miscellaneous,Lead and alloys,Chemical lead,1.2 max,47 max,,L51120,With 50% sulfur trioxide. In liquid phase,50,30,86,145 d,258.0,"Corrosion Handbook, Vol 3, Dieter Behrens, Ed., DECHEMA, Germany, 1988",1.2,
Chlorosulfonic Acid,Miscellaneous,Lead and alloys,Chemical lead,0.015,0.6,,L51120,With 50% sulfur trioxide. In vapor phase,50,30,86,145 d,258.0,"Corrosion Handbook, Vol 3, Dieter Behrens, Ed., DECHEMA, Germany, 1988",0.015,
Chlorosulfonic Acid,Miscellaneous,Lead and alloys,Lead,0.015,0.6,,L50045,During storage of chlorosulfonic acid + 50% SO3,50,,,,48.0,"Lead for Corrosion Resistant Applications: A Guide, Lead Industries Association, New York, p 64",0.015,
Chlorosulfonic Acid,Miscellaneous,Tin and alloys,Tin,D (Poor),D (Poor),,,,,20,68,,94.0,"H. Leidheiser, Jr., The Corrosion of Copper, Tin and Their Alloys, John Wiley & Sons, New York, 1971, p 287-290",,D
Chlorosulfonic Acid,Miscellaneous,Tin and alloys,Tin,D (Poor),D (Poor),,,,,60,140,,94.0,"H. Leidheiser, Jr., The Corrosion of Copper, Tin and Their Alloys, John Wiley & Sons, New York, 1971, p 287-290",,D
Chlorosulfonic Acid,Miscellaneous,Tin and alloys,Tin,D (Poor),D (Poor),,,,,100,212,,94.0,"H. Leidheiser, Jr., The Corrosion of Copper, Tin and Their Alloys, John Wiley & Sons, New York, 1971, p 287-290",,D
Chlorosulfonic Acid,Nickel and alloys,Nickel,Nickel 200,0.001,0.04,,N02200,With 50% sulfur trioxide. In liquid phase,50,30,86,145 d,258.0,"Corrosion Handbook, Vol 3, Dieter Behrens, Ed., DECHEMA, Germany, 1988",0.001,
Chlorosulfonic Acid,Nickel and alloys,Nickel,Nickel 200,0.0005,0.02,,N02200,With 50% sulfur trioxide. In vapor phase,50,30,86,145 d,258.0,"Corrosion Handbook, Vol 3, Dieter Behrens, Ed., DECHEMA, Germany, 1988",0.0005,
Chlorosulfonic Acid,Nickel and alloys,Nickel-chromium-iron,Alloy 600,0.0003,0.01,,N06600,With 50% sulfur trioxide. In liquid phase,50,30,86,145 d,258.0,"Corrosion Handbook, Vol 3, Dieter Behrens, Ed., DECHEMA, Germany, 1988",0.0003,
Chlorosulfonic Acid,Nickel and alloys,Nickel-chromium-iron,Alloy 600,0.0003,0.01,,N06600,With 50% sulfur trioxide. In vapor phase,50,30,86,145 d,258.0,"Corrosion Handbook, Vol 3, Dieter Behrens, Ed., DECHEMA, Germany, 1988",0.0003,
Chlorosulfonic Acid,Nickel and alloys,Nickel-copper,Alloy 400,0.0008,0.03,,N04400,With 50% sulfur trioxide. In liquid phase,50,30,86,145 d,258.0,"Corrosion Handbook, Vol 3, Dieter Behrens, Ed., DECHEMA, Germany, 1988",0.0008,
Chlorosulfonic Acid,Nickel and alloys,Nickel-copper,Alloy 400,0.0003,0.01,,N04400,With 50% sulfur trioxide. In vapor phase,50,30,86,145 d,258.0,"Corrosion Handbook, Vol 3, Dieter Behrens, Ed., DECHEMA, Germany, 1988",0.0003,
Chlorosulfonic Acid,Nickel and alloys,Nickel-molybdenum,Nickel  alloy,0.0005,0.02,,N10001,With 50% sulfur trioxide. In vapor phase,50,30,86,145 d,258.0,"Corrosion Handbook, Vol 3, Dieter Behrens, Ed., DECHEMA, Germany, 1988",0.0005,
Chlorosulfonic Acid,Nickel and alloys,Nickel-molybdenum,Nickel alloy,0.0005,0.02,,N10001,With 50% sulfur trioxide. In liquid phase,50,30,86,145 d,258.0,"Corrosion Handbook, Vol 3, Dieter Behrens, Ed., DECHEMA, Germany, 1988",0.0005,
Chlorosulfonic Acid,Refractory metals and alloys,Titanium and alloys,Titanium,0.3,12,,,,100,Room,Room,,90.0,"N.D. Tomashov and P.M. Altovskii, Corrosion and Protection of Titanium, Government Scientific-Technical Publication of Machine-Building Literature (Russian translation), 1963; L.C. Covington and R.W. Schultz, Corrosion of Resistance of Titanium, TIMET Cor",0.3,
Chlorosulfonic Acid,Stainless steels,Austenitic,301,D (Poor),D (Poor),Pitting,S30100,,10,20,68,,253.0,"Chemical Resistance of REMANIT Stainless Steels, Thyssen Edelstahlwerke AG, March 1989",,D
Chlorosulfonic Acid,Stainless steels,Austenitic,301,A (Resistant),A (Resistant),Pitting,S30100,,10,20,68,,253.0,"Chemical Resistance of REMANIT Stainless Steels, Thyssen Edelstahlwerke AG, March 1989",,A
Chlorosulfonic Acid,Stainless steels,Austenitic,302,D (Poor),D (Poor),Pitting,S30200,,10,20,68,,253.0,"Chemical Resistance of REMANIT Stainless Steels, Thyssen Edelstahlwerke AG, March 1989",,D
Chlorosulfonic Acid,Stainless steels,Austenitic,302,A (Resistant),A (Resistant),Pitting,S30200,,10,20,68,,253.0,"Chemical Resistance of REMANIT Stainless Steels, Thyssen Edelstahlwerke AG, March 1989",,A
Chlorosulfonic Acid,Stainless steels,Austenitic,303,D (Poor),D (Poor),Pitting,S30300,,10,20,68,,253.0,"Chemical Resistance of REMANIT Stainless Steels, Thyssen Edelstahlwerke AG, March 1989",,D
Chlorosulfonic Acid,Stainless steels,Austenitic,303,D (Poor),D (Poor),Pitting,S30300,,10,20,68,,253.0,"Chemical Resistance of REMANIT Stainless Steels, Thyssen Edelstahlwerke AG, March 1989",,D
Chlorosulfonic Acid,Stainless steels,Austenitic,303,D (Poor),D (Poor),Pitting,S30300,,10,20,68,,253.0,"Chemical Resistance of REMANIT Stainless Steels, Thyssen Edelstahlwerke AG, March 1989",,D
Chlorosulfonic Acid,Stainless steels,Austenitic,303,A (Resistant),A (Resistant),Pitting,S30300,,10,20,68,,253.0,"Chemical Resistance of REMANIT Stainless Steels, Thyssen Edelstahlwerke AG, March 1989",,A
Chlorosulfonic Acid,Stainless steels,Austenitic,304,D (Poor),D (Poor),Pitting,S30400,,10,20,68,,253.0,"Chemical Resistance of REMANIT Stainless Steels, Thyssen Edelstahlwerke AG, March 1989",,D
Chlorosulfonic Acid,Stainless steels,Austenitic,304,A (Resistant),A (Resistant),Pitting,S30400,,10,20,68,,253.0,"Chemical Resistance of REMANIT Stainless Steels, Thyssen Edelstahlwerke AG, March 1989",,A
Chlorosulfonic Acid,Stainless steels,Austenitic,304L,D (Poor),D (Poor),Pitting,S30403,,10,20,68,,253.0,"Chemical Resistance of REMANIT Stainless Steels, Thyssen Edelstahlwerke AG, March 1989",,D
Chlorosulfonic Acid,Stainless steels,Austenitic,304L,A (Resistant),A (Resistant),Pitting,S30403,,10,20,68,,253.0,"Chemical Resistance of REMANIT Stainless Steels, Thyssen Edelstahlwerke AG, March 1989",,A
Chlorosulfonic Acid,Stainless steels,Austenitic,304LN,D (Poor),D (Poor),Pitting,S30453,,10,20,68,,253.0,"Chemical Resistance of REMANIT Stainless Steels, Thyssen Edelstahlwerke AG, March 1989",,D
Chlorosulfonic Acid,Stainless steels,Austenitic,304LN,A (Resistant),A (Resistant),Pitting,S30453,,10,20,68,,253.0,"Chemical Resistance of REMANIT Stainless Steels, Thyssen Edelstahlwerke AG, March 1989",,A
Chlorosulfonic Acid,Stainless steels,Austenitic,316,D (Poor),D (Poor),Pitting,S31600,,10,20,68,,253.0,"Chemical Resistance of REMANIT Stainless Steels, Thyssen Edelstahlwerke AG, March 1989",,D
Chlorosulfonic Acid,Stainless steels,Austenitic,316,A (Resistant),A (Resistant),Pitting,S31600,,10,20,68,,253.0,"Chemical Resistance of REMANIT Stainless Steels, Thyssen Edelstahlwerke AG, March 1989",,A
Chlorosulfonic Acid,Stainless steels,Austenitic,316F,D (Poor),D (Poor),Pitting,S31620,,10,20,68,,253.0,"Chemical Resistance of REMANIT Stainless Steels, Thyssen Edelstahlwerke AG, March 1989",,D
Chlorosulfonic Acid,Stainless steels,Austenitic,316F,A (Resistant),A (Resistant),Pitting,S31620,,10,20,68,,253.0,"Chemical Resistance of REMANIT Stainless Steels, Thyssen Edelstahlwerke AG, March 1989",,A
Chlorosulfonic Acid,Stainless steels,Austenitic,316L,D (Poor),D (Poor),Pitting,S31603,,10,20,68,,253.0,"Chemical Resistance of REMANIT Stainless Steels, Thyssen Edelstahlwerke AG, March 1989",,D
Chlorosulfonic Acid,Stainless steels,Austenitic,316L,A (Resistant),A (Resistant),Pitting,S31603,,10,20,68,,253.0,"Chemical Resistance of REMANIT Stainless Steels, Thyssen Edelstahlwerke AG, March 1989",,A
Chlorosulfonic Acid,Stainless steels,Austenitic,316LN,D (Poor),D (Poor),Pitting,S31653,,10,20,68,,253.0,"Chemical Resistance of REMANIT Stainless Steels, Thyssen Edelstahlwerke AG, March 1989",,D
Chlorosulfonic Acid,Stainless steels,Austenitic,316LN,A (Resistant),A (Resistant),Pitting,S31653,,10,20,68,,253.0,"Chemical Resistance of REMANIT Stainless Steels, Thyssen Edelstahlwerke AG, March 1989",,A
Chlorosulfonic Acid,Stainless steels,Austenitic,316Ti,D (Poor),D (Poor),Pitting,S31635,,10,20,68,,253.0,"Chemical Resistance of REMANIT Stainless Steels, Thyssen Edelstahlwerke AG, March 1989",,D
Chlorosulfonic Acid,Stainless steels,Austenitic,316Ti,A (Resistant),A (Resistant),Pitting,S31635,,10,20,68,,253.0,"Chemical Resistance of REMANIT Stainless Steels, Thyssen Edelstahlwerke AG, March 1989",,A
Chlorosulfonic Acid,Stainless steels,Austenitic,317L,D (Poor),D (Poor),Pitting,S31703,,10,20,68,,253.0,"Chemical Resistance of REMANIT Stainless Steels, Thyssen Edelstahlwerke AG, March 1989",,D
Chlorosulfonic Acid,Stainless steels,Austenitic,317L,A (Resistant),A (Resistant),Pitting,S31703,,10,20,68,,253.0,"Chemical Resistance of REMANIT Stainless Steels, Thyssen Edelstahlwerke AG, March 1989",,A
Chlorosulfonic Acid,Stainless steels,Austenitic,317LN,D (Poor),D (Poor),Pitting,S31725,,10,20,68,,253.0,"Chemical Resistance of REMANIT Stainless Steels, Thyssen Edelstahlwerke AG, March 1989",,D
Chlorosulfonic Acid,Stainless steels,Austenitic,317LN,A (Resistant),A (Resistant),Pitting,S31725,,10,20,68,,253.0,"Chemical Resistance of REMANIT Stainless Steels, Thyssen Edelstahlwerke AG, March 1989",,A
Chlorosulfonic Acid,Stainless steels,Austenitic,321,D (Poor),D (Poor),Pitting,S32100,,10,20,68,,253.0,"Chemical Resistance of REMANIT Stainless Steels, Thyssen Edelstahlwerke AG, March 1989",,D
Chlorosulfonic Acid,Stainless steels,Austenitic,321,A (Resistant),A (Resistant),Pitting,S32100,,10,20,68,,253.0,"Chemical Resistance of REMANIT Stainless Steels, Thyssen Edelstahlwerke AG, March 1989",,A
Chlorosulfonic Acid,Stainless steels,Austenitic,347,D (Poor),D (Poor),Pitting,S34700,,10,20,68,,253.0,"Chemical Resistance of REMANIT Stainless Steels, Thyssen Edelstahlwerke AG, March 1989",,D
Chlorosulfonic Acid,Stainless steels,Austenitic,347,A (Resistant),A (Resistant),Pitting,S34700,,10,20,68,,253.0,"Chemical Resistance of REMANIT Stainless Steels, Thyssen Edelstahlwerke AG, March 1989",,A
Chlorosulfonic Acid,Stainless steels,Duplex,329,D (Poor),D (Poor),Pitting,S32900,,10,20,68,,253.0,"Chemical Resistance of REMANIT Stainless Steels, Thyssen Edelstahlwerke AG, March 1989",,D
Chlorosulfonic Acid,Stainless steels,Duplex,329,A (Resistant),A (Resistant),Pitting,S32900,,10,20,68,,253.0,"Chemical Resistance of REMANIT Stainless Steels, Thyssen Edelstahlwerke AG, March 1989",,A
Chlorosulfonic Acid,Stainless steels,Duplex,F51,D (Poor),D (Poor),Pitting,S31803,,10,20,68,,253.0,"Chemical Resistance of REMANIT Stainless Steels, Thyssen Edelstahlwerke AG, March 1989",,D
Chlorosulfonic Acid,Stainless steels,Duplex,F51,A (Resistant),A (Resistant),Pitting,S31803,,10,20,68,,253.0,"Chemical Resistance of REMANIT Stainless Steels, Thyssen Edelstahlwerke AG, March 1989",,A
Chlorosulfonic Acid,Stainless steels,Ferritic,405,D (Poor),D (Poor),Pitting,S40500,,10,20,68,,253.0,"Chemical Resistance of REMANIT Stainless Steels, Thyssen Edelstahlwerke AG, March 1989",,D
Chlorosulfonic Acid,Stainless steels,Ferritic,405,D (Poor),D (Poor),Pitting,S40500,,10,20,68,,253.0,"Chemical Resistance of REMANIT Stainless Steels, Thyssen Edelstahlwerke AG, March 1989",,D
Chlorosulfonic Acid,Stainless steels,Ferritic,409,D (Poor),D (Poor),Pitting,S40900,,10,20,68,,253.0,"Chemical Resistance of REMANIT Stainless Steels, Thyssen Edelstahlwerke AG, March 1989",,D
Chlorosulfonic Acid,Stainless steels,Ferritic,409,D (Poor),D (Poor),Pitting,S40900,,10,20,68,,253.0,"Chemical Resistance of REMANIT Stainless Steels, Thyssen Edelstahlwerke AG, March 1989",,D
Chlorosulfonic Acid,Stainless steels,Ferritic,430,D (Poor),D (Poor),Pitting,S43000,,10,20,68,,253.0,"Chemical Resistance of REMANIT Stainless Steels, Thyssen Edelstahlwerke AG, March 1989",,D
Chlorosulfonic Acid,Stainless steels,Ferritic,430,D (Poor),D (Poor),Pitting,S43000,,10,20,68,,253.0,"Chemical Resistance of REMANIT Stainless Steels, Thyssen Edelstahlwerke AG, March 1989",,D
Chlorosulfonic Acid,Stainless steels,Ferritic,434,D (Poor),D (Poor),Pitting,S43400,,10,20,68,,253.0,"Chemical Resistance of REMANIT Stainless Steels, Thyssen Edelstahlwerke AG, March 1989",,D
Chlorosulfonic Acid,Stainless steels,Martensitic,403,D (Poor),D (Poor),Pitting,S40300,,10,20,68,,253.0,"Chemical Resistance of REMANIT Stainless Steels, Thyssen Edelstahlwerke AG, March 1989",,D
Chlorosulfonic Acid,Stainless steels,Martensitic,403,D (Poor),D (Poor),Pitting,S40300,,10,20,68,,253.0,"Chemical Resistance of REMANIT Stainless Steels, Thyssen Edelstahlwerke AG, March 1989",,D
Chlorosulfonic Acid,Stainless steels,Martensitic,410,D (Poor),D (Poor),Pitting,S41000,,10,20,68,,253.0,"Chemical Resistance of REMANIT Stainless Steels, Thyssen Edelstahlwerke AG, March 1989",,D
Chlorosulfonic Acid,Stainless steels,Martensitic,410,D (Poor),D (Poor),Pitting,S41000,,10,20,68,,253.0,"Chemical Resistance of REMANIT Stainless Steels, Thyssen Edelstahlwerke AG, March 1989",,D
Chlorosulfonic Acid,Stainless steels,Martensitic,416,D (Poor),D (Poor),Pitting,S41600,,10,20,68,,253.0,"Chemical Resistance of REMANIT Stainless Steels, Thyssen Edelstahlwerke AG, March 1989",,D
Chlorosulfonic Acid,Stainless steels,Martensitic,416,D (Poor),D (Poor),Pitting,S41600,,10,20,68,,253.0,"Chemical Resistance of REMANIT Stainless Steels, Thyssen Edelstahlwerke AG, March 1989",,D
Chlorosulfonic Acid,Stainless steels,Martensitic,420,D (Poor),D (Poor),Pitting,S42000,,10,20,68,,253.0,"Chemical Resistance of REMANIT Stainless Steels, Thyssen Edelstahlwerke AG, March 1989",,D
Chlorosulfonic Acid,Stainless steels,Martensitic,420,D (Poor),D (Poor),Pitting,S42000,,10,20,68,,253.0,"Chemical Resistance of REMANIT Stainless Steels, Thyssen Edelstahlwerke AG, March 1989",,D
Chrome Sulfate,Stainless steels,Austenitic,301,A (Resistant),A (Resistant),,S30100,,Saturated,20,68,,253.0,"Chemical Resistance of REMANIT Stainless Steels, Thyssen Edelstahlwerke AG, March 1989",,A
Chrome Sulfate,Stainless steels,Austenitic,302,A (Resistant),A (Resistant),,S30200,,Saturated,20,68,,253.0,"Chemical Resistance of REMANIT Stainless Steels, Thyssen Edelstahlwerke AG, March 1989",,A
Chrome Sulfate,Stainless steels,Austenitic,303,A (Resistant),A (Resistant),,S30300,,Saturated,20,68,,253.0,"Chemical Resistance of REMANIT Stainless Steels, Thyssen Edelstahlwerke AG, March 1989",,A
Chrome Sulfate,Stainless steels,Austenitic,303,A (Resistant),A (Resistant),,S30300,,Saturated,20,68,,253.0,"Chemical Resistance of REMANIT Stainless Steels, Thyssen Edelstahlwerke AG, March 1989",,A
Chrome Sulfate,Stainless steels,Austenitic,304,A (Resistant),A (Resistant),,S30400,,Saturated,20,68,,253.0,"Chemical Resistance of REMANIT Stainless Steels, Thyssen Edelstahlwerke AG, March 1989",,A
Chrome Sulfate,Stainless steels,Austenitic,304L,A (Resistant),A (Resistant),,S30403,,Saturated,20,68,,253.0,"Chemical Resistance of REMANIT Stainless Steels, Thyssen Edelstahlwerke AG, March 1989",,A
Chrome Sulfate,Stainless steels,Austenitic,304LN,A (Resistant),A (Resistant),,S30453,,Saturated,20,68,,253.0,"Chemical Resistance of REMANIT Stainless Steels, Thyssen Edelstahlwerke AG, March 1989",,A
Chrome Sulfate,Stainless steels,Austenitic,316,A (Resistant),A (Resistant),,S31600,,Saturated,20,68,,253.0,"Chemical Resistance of REMANIT Stainless Steels, Thyssen Edelstahlwerke AG, March 1989",,A
Chrome Sulfate,Stainless steels,Austenitic,316F,A (Resistant),A (Resistant),,S31620,,Saturated,20,68,,253.0,"Chemical Resistance of REMANIT Stainless Steels, Thyssen Edelstahlwerke AG, March 1989",,A
Chrome Sulfate,Stainless steels,Austenitic,316L,A (Resistant),A (Resistant),,S31603,,Saturated,20,68,,253.0,"Chemical Resistance of REMANIT Stainless Steels, Thyssen Edelstahlwerke AG, March 1989",,A
Chrome Sulfate,Stainless steels,Austenitic,316LN,A (Resistant),A (Resistant),,S31653,,Saturated,20,68,,253.0,"Chemical Resistance of REMANIT Stainless Steels, Thyssen Edelstahlwerke AG, March 1989",,A
Chrome Sulfate,Stainless steels,Austenitic,316Ti,A (Resistant),A (Resistant),,S31635,,Saturated,20,68,,253.0,"Chemical Resistance of REMANIT Stainless Steels, Thyssen Edelstahlwerke AG, March 1989",,A
Chrome Sulfate,Stainless steels,Austenitic,317L,A (Resistant),A (Resistant),,S31703,,Saturated,20,68,,253.0,"Chemical Resistance of REMANIT Stainless Steels, Thyssen Edelstahlwerke AG, March 1989",,A
Chrome Sulfate,Stainless steels,Austenitic,317LN,A (Resistant),A (Resistant),,S31725,,Saturated,20,68,,253.0,"Chemical Resistance of REMANIT Stainless Steels, Thyssen Edelstahlwerke AG, March 1989",,A
Chrome Sulfate,Stainless steels,Austenitic,321,A (Resistant),A (Resistant),,S32100,,Saturated,20,68,,253.0,"Chemical Resistance of REMANIT Stainless Steels, Thyssen Edelstahlwerke AG, March 1989",,A
Chrome Sulfate,Stainless steels,Austenitic,347,A (Resistant),A (Resistant),,S34700,,Saturated,20,68,,253.0,"Chemical Resistance of REMANIT Stainless Steels, Thyssen Edelstahlwerke AG, March 1989",,A
Chrome Sulfate,Stainless steels,Duplex,329,A (Resistant),A (Resistant),,S32900,,Saturated,20,68,,253.0,"Chemical Resistance of REMANIT Stainless Steels, Thyssen Edelstahlwerke AG, March 1989",,A
Chrome Sulfate,Stainless steels,Duplex,F51,A (Resistant),A (Resistant),,S31803,,Saturated,20,68,,253.0,"Chemical Resistance of REMANIT Stainless Steels, Thyssen Edelstahlwerke AG, March 1989",,A
Chrome Sulfate,Stainless steels,Ferritic,430,A (Resistant),A (Resistant),,S43000,,Saturated,20,68,,253.0,"Chemical Resistance of REMANIT Stainless Steels, Thyssen Edelstahlwerke AG, March 1989",,A
Chrome Sulfate,Stainless steels,Ferritic,434,A (Resistant),A (Resistant),,S43400,,Saturated,20,68,,253.0,"Chemical Resistance of REMANIT Stainless Steels, Thyssen Edelstahlwerke AG, March 1989",,A
Chromic Acid,Aluminum and alloys,99.0% min Al,Aluminum (99.0-99.5%),C (Questionable),C (Questionable),,A91199,Solution,,20,68,,92.0,"F. King, Aluminum and Its Alloys, Ellis Horwood, Chichester, England, 1987, p 282-291",,C
Chromic Acid,Aluminum and alloys,Aluminum,Aluminum alloys,C (Questionable),C (Questionable),,,Solution,,20,68,,92.0,"F. King, Aluminum and Its Alloys, Ellis Horwood, Chichester, England, 1987, p 282-291",,C
Chromic Acid,Copper and alloys,Aluminum bronze,Aluminum bronze,D (Poor),D (Poor),,,,,,,,93.0,"H. Leidheiser, Jr., The Corrosion of Copper, Tin and Their Alloys, John Wiley & Sons, New York, 1971, p 90-96",,D
Chromic Acid,Copper and alloys,Aluminum bronze,"Ampco 8, aluminum bronze",0.5 min,20 min,,C61300,,,,,,96.0,"Stock Metals, Ampco Metal Company, 1988",0.5,
Chromic Acid,Copper and alloys,Brass,Brass,D (Poor),D (Poor),,,,,,,,93.0,"H. Leidheiser, Jr., The Corrosion of Copper, Tin and Their Alloys, John Wiley & Sons, New York, 1971, p 90-96",,D
Chromic Acid,Copper and alloys,Brass,Cartridge brass,D (Poor),D (Poor),,C26000,,,,,,93.0,"H. Leidheiser, Jr., The Corrosion of Copper, Tin and Their Alloys, John Wiley & Sons, New York, 1971, p 90-96",,D
Chromic Acid,Copper and alloys,Brass,Commercial bronze,D (Poor),D (Poor),,C22000,,,,,,93.0,"H. Leidheiser, Jr., The Corrosion of Copper, Tin and Their Alloys, John Wiley & Sons, New York, 1971, p 90-96",,D
Chromic Acid,Copper and alloys,Brass,Muntz metal,D (Poor),D (Poor),,C28000,,,,,,93.0,"H. Leidheiser, Jr., The Corrosion of Copper, Tin and Their Alloys, John Wiley & Sons, New York, 1971, p 90-96",,D
Chromic Acid,Copper and alloys,Brass,Red brass,D (Poor),D (Poor),,C23000,,,,,,93.0,"H. Leidheiser, Jr., The Corrosion of Copper, Tin and Their Alloys, John Wiley & Sons, New York, 1971, p 90-96",,D
Chromic Acid,Copper and alloys,Copper,Electrolytic copper,D (Poor),D (Poor),,C11000,,,,,,93.0,"H. Leidheiser, Jr., The Corrosion of Copper, Tin and Their Alloys, John Wiley & Sons, New York, 1971, p 90-96",,D
Chromic Acid,Copper and alloys,Copper,Phosphor copper,D (Poor),D (Poor),,C12200,,,,,,93.0,"H. Leidheiser, Jr., The Corrosion of Copper, Tin and Their Alloys, John Wiley & Sons, New York, 1971, p 90-96",,D
Chromic Acid,Copper and alloys,Copper-nickel,70-30 cupronickel,D (Poor),D (Poor),,C71500,,,,,,93.0,"H. Leidheiser, Jr., The Corrosion of Copper, Tin and Their Alloys, John Wiley & Sons, New York, 1971, p 90-96",,D
Chromic Acid,Copper and alloys,Copper-nickel,90-10 cupronickel,D (Poor),D (Poor),,C70600,,,,,,93.0,"H. Leidheiser, Jr., The Corrosion of Copper, Tin and Their Alloys, John Wiley & Sons, New York, 1971, p 90-96",,D
Chromic Acid,Copper and alloys,Leaded brass,Architectural bronze,D (Poor),D (Poor),,C38500,,,,,,93.0,"H. Leidheiser, Jr., The Corrosion of Copper, Tin and Their Alloys, John Wiley & Sons, New York, 1971, p 90-96",,D
Chromic Acid,Copper and alloys,Leaded brass,Free-cutting brass,D (Poor),D (Poor),,C36000,,,,,,93.0,"H. Leidheiser, Jr., The Corrosion of Copper, Tin and Their Alloys, John Wiley & Sons, New York, 1971, p 90-96",,D
Chromic Acid,Copper and alloys,Nickel-silver,Nickel- silver,D (Poor),D (Poor),,,,18,,,,93.0,"H. Leidheiser, Jr., The Corrosion of Copper, Tin and Their Alloys, John Wiley & Sons, New York, 1971, p 90-96",,D
Chromic Acid,Copper and alloys,Phosphor bronze,"Phosphor bronze, 5% Sn",D (Poor),D (Poor),,C51000,,,,,,93.0,"H. Leidheiser, Jr., The Corrosion of Copper, Tin and Their Alloys, John Wiley & Sons, New York, 1971, p 90-96",,D
Chromic Acid,Copper and alloys,Phosphor bronze,"Phosphor bronze, 8% Sn",D (Poor),D (Poor),,C52100,,,,,,93.0,"H. Leidheiser, Jr., The Corrosion of Copper, Tin and Their Alloys, John Wiley & Sons, New York, 1971, p 90-96",,D
Chromic Acid,Copper and alloys,Silicon bronze,"Silicon bronze, high",D (Poor),D (Poor),,C65500,,,,,,93.0,"H. Leidheiser, Jr., The Corrosion of Copper, Tin and Their Alloys, John Wiley & Sons, New York, 1971, p 90-96",,D
Chromic Acid,Copper and alloys,Silicon bronze,"Silicon bronze, low",D (Poor),D (Poor),,C65100,,,,,,93.0,"H. Leidheiser, Jr., The Corrosion of Copper, Tin and Their Alloys, John Wiley & Sons, New York, 1971, p 90-96",,D
Chromic Acid,Copper and alloys,Tin brass,Admiralty brass,D (Poor),D (Poor),,C44300,,,,,,93.0,"H. Leidheiser, Jr., The Corrosion of Copper, Tin and Their Alloys, John Wiley & Sons, New York, 1971, p 90-96",,D
Chromic Acid,Copper and alloys,Tin brass,Naval brass,D (Poor),D (Poor),,C46400,,,,,,93.0,"H. Leidheiser, Jr., The Corrosion of Copper, Tin and Their Alloys, John Wiley & Sons, New York, 1971, p 90-96",,D
Chromic Acid,Miscellaneous,Lead and alloys,Lead,0.5 max,20 max,,L50045,,,24,75,,95.0,"Lead for Corrosion Resistant Applications: A Guide, Lead Industries Association, Inc. New York, p 72",0.5,
Chromic Acid,Miscellaneous,Magnesium and alloys,Magnesium,A (Resistant),A (Resistant),,,,All,Room,Room,,119.0,"Dow Chemical Co., Midland, MI",,A
Chromic Acid,Miscellaneous,Noble metals,Silver,0.05 max,2 max,,P07010,,All,100,212,,4.0,"Metals Handbook, Ninth Edition, Vol 13, Corrosion, ASM International, Metals Park, OH, 1987, p 795",0.05,
Chromic Acid,Miscellaneous,Noble metals,Silver,0.05 max,2 max,,P07010,,All,100,212,,4.0,"Metals Handbook, Ninth Edition, Vol 13, Corrosion, ASM International, Metals Park, OH, 1987, p 795",0.05,
Chromic Acid,Miscellaneous,Tin and alloys,Tin,A (Resistant),A (Resistant),,,,80,20,68,,94.0,"H. Leidheiser, Jr., The Corrosion of Copper, Tin and Their Alloys, John Wiley & Sons, New York, 1971, p 287-290",,A
Chromic Acid,Miscellaneous,Tin and alloys,Tin,A (Resistant),A (Resistant),,,,80,60,140,,94.0,"H. Leidheiser, Jr., The Corrosion of Copper, Tin and Their Alloys, John Wiley & Sons, New York, 1971, p 287-290",,A
Chromic Acid,Miscellaneous,Tin and alloys,Tin,A (Resistant),A (Resistant),,,,80,100,212,,94.0,"H. Leidheiser, Jr., The Corrosion of Copper, Tin and Their Alloys, John Wiley & Sons, New York, 1971, p 287-290",,A
Chromic Acid,Nickel and alloys,Nickel-chromium-iron,"Incoloy 800 Inco Alloys International, Inc.",0.041,1.6,No pitting,N08800,"Cold-rolled, annealed sheet, 2.84 mm (0.112 in.) thick. Solutions were prepared with reagent-grade chemicals",5,80,176,7 d,44.0,"Inco Alloys International, 1979",0.041,
Chromic Acid,Nickel and alloys,Nickel-chromium-iron,"Inconel 601 Inco Alloys International, Inc.",0.091,3.6,,N06601,Average of two tests,5,80,176,7 d,64.0,"Inco Alloys International, 1985",0.091,
Chromic Acid,Nickel and alloys,Nickel-chromium-molybdenum-(tungsten),"Inconel 690 Inco Alloys International, Inc",0.13,5,,N06690,,5,80,176,,57.0,"Inco Alloys International, 1980",0.13,
Chromic Acid,Refractory metals and alloys,Cobalt and alloys,44Co-31Cr-13W,0.625,25,,,Heat treated 4 h at 899 C (1650 F) and furnace cooled. As-cast specimens,10,65,150,,53.0,"J.S. Pettibone, Other Metals, in Corrosion Resistance of Metals and Alloys, 2nd Edition, F.L. LaQue and H.R. Copson, Ed., Reinhold Publishing, New York, 1963, p 629",0.625,
Chromic Acid,Refractory metals and alloys,Cobalt and alloys,44Co-31Cr-13W,  A (Resistant),  A (Resistant),,,Heat treated 4 h at 899 C (1650 F) and furnace cooled. As-cast specimens,2,65,150,,53.0,"J.S. Pettibone, Other Metals, in Corrosion Resistance of Metals and Alloys, 2nd Edition, F.L. LaQue and H.R. Copson, Ed., Reinhold Publishing, New York, 1963, p 629",,A
Chromic Acid,Refractory metals and alloys,Cobalt and alloys,44Co-31Cr-13W,0.625,25,,,Heat treated 4 h at 899 C (1650 F) and furnace cooled. As-cast specimens,10,65,150,,53.0,"J.S. Pettibone, Other Metals, in Corrosion Resistance of Metals and Alloys, 2nd Edition, F.L. LaQue and H.R. Copson, Ed., Reinhold Publishing, New York, 1963, p 629",0.625,
Chromic Acid,Refractory metals and alloys,Cobalt and alloys,44Co-31Cr-13W,A (Resistant),A (Resistant),,,As-cast specimens Average of 24 h periods,2,65,150,,53.0,"J.S. Pettibone, Other Metals, in Corrosion Resistance of Metals and Alloys, 2nd Edition, F.L. LaQue and H.R. Copson, Ed., Reinhold Publishing, New York, 1963, p 629",,A
Chromic Acid,Refractory metals and alloys,Cobalt and alloys,44Co-31Cr-13W,0.025,1,,,As-cast specimens Average of 24 h periods,10,65,150,,53.0,"J.S. Pettibone, Other Metals, in Corrosion Resistance of Metals and Alloys, 2nd Edition, F.L. LaQue and H.R. Copson, Ed., Reinhold Publishing, New York, 1963, p 629",0.025,
Chromic Acid,Refractory metals and alloys,Cobalt and alloys,44Co-31Cr-13W,A (Resistant),A (Resistant),,,Heat treated 4 h at 899 C (1650 F) and furnace cooled. As-cast specimens Average of 24 h periods,2,65,150,,53.0,"J.S. Pettibone, Other Metals, in Corrosion Resistance of Metals and Alloys, 2nd Edition, F.L. LaQue and H.R. Copson, Ed., Reinhold Publishing, New York, 1963, p 629",,A
Chromic Acid,Refractory metals and alloys,Cobalt and alloys,44Co-31Cr-13W,A (Resistant),A (Resistant),,,As-cast specimens Average of 24 h periods,2,65,150,,53.0,"J.S. Pettibone, Other Metals, in Corrosion Resistance of Metals and Alloys, 2nd Edition, F.L. LaQue and H.R. Copson, Ed., Reinhold Publishing, New York, 1963, p 629",,A
Chromic Acid,Refractory metals and alloys,Cobalt and alloys,44Co-31Cr-13W,0.025,1,,,As-cast specimens Average of 24 h periods,10,65,150,,53.0,"J.S. Pettibone, Other Metals, in Corrosion Resistance of Metals and Alloys, 2nd Edition, F.L. LaQue and H.R. Copson, Ed., Reinhold Publishing, New York, 1963, p 629",0.025,
Chromic Acid,Refractory metals and alloys,Cobalt and alloys,50Co-20Cr-15W-10Ni,A (Resistant),A (Resistant),,,,2,65,150,,53.0,"J.S. Pettibone, Other Metals, in Corrosion Resistance of Metals and Alloys, 2nd Edition, F.L. LaQue and H.R. Copson, Ed., Reinhold Publishing, New York, 1963, p 629",,A
Chromic Acid,Refractory metals and alloys,Cobalt and alloys,50Co-20Cr-15W-10Ni,0.125,5,,,,10,65,150,,53.0,"J.S. Pettibone, Other Metals, in Corrosion Resistance of Metals and Alloys, 2nd Edition, F.L. LaQue and H.R. Copson, Ed., Reinhold Publishing, New York, 1963, p 629",0.125,
Chromic Acid,Refractory metals and alloys,Cobalt and alloys,50Co-20Cr-15W-10Ni,A (Resistant),A (Resistant),,,As-cast specimens Average of 24 h periods,2,65,150,,53.0,"J.S. Pettibone, Other Metals, in Corrosion Resistance of Metals and Alloys, 2nd Edition, F.L. LaQue and H.R. Copson, Ed., Reinhold Publishing, New York, 1963, p 629",,A
Chromic Acid,Refractory metals and alloys,Cobalt and alloys,50Co-20Cr-15W-10Ni,0.125,5,,,As-cast specimens Average of 24 h periods,10,65,150,,53.0,"J.S. Pettibone, Other Metals, in Corrosion Resistance of Metals and Alloys, 2nd Edition, F.L. LaQue and H.R. Copson, Ed., Reinhold Publishing, New York, 1963, p 629",0.125,
Chromic Acid,Refractory metals and alloys,Cobalt and alloys,53Co-30Cr-4.5W,A (Resistant),A (Resistant),,,Heat treated 4 h at 899 C (1650 F) and furnace cooled. As-cast specimens,2,65,150,,53.0,"J.S. Pettibone, Other Metals, in Corrosion Resistance of Metals and Alloys, 2nd Edition, F.L. LaQue and H.R. Copson, Ed., Reinhold Publishing, New York, 1963, p 629",,A
Chromic Acid,Refractory metals and alloys,Cobalt and alloys,53Co-30Cr-4.5W,A (Resistant),A (Resistant),,,As-cast specimens Average of 24 h periods,2,65,150,,53.0,"J.S. Pettibone, Other Metals, in Corrosion Resistance of Metals and Alloys, 2nd Edition, F.L. LaQue and H.R. Copson, Ed., Reinhold Publishing, New York, 1963, p 629",,A
Chromic Acid,Refractory metals and alloys,Cobalt and alloys,53Co-30Cr-4.5W,0.7,28,,,As-cast specimens Average of 24 h periods,10,65,150,,53.0,"J.S. Pettibone, Other Metals, in Corrosion Resistance of Metals and Alloys, 2nd Edition, F.L. LaQue and H.R. Copson, Ed., Reinhold Publishing, New York, 1963, p 629",0.7,
Chromic Acid,Refractory metals and alloys,Cobalt and alloys,53Co-30Cr-4.5W,A (Resistant),A (Resistant),,,Heat treated 4 h at 899 C (1650 F).  As-cast specimens Average of 24 h periods,2,65,150,,53.0,"J.S. Pettibone, Other Metals, in Corrosion Resistance of Metals and Alloys, 2nd Edition, F.L. LaQue and H.R. Copson, Ed., Reinhold Publishing, New York, 1963, p 629",,A
Chromic Acid,Refractory metals and alloys,Cobalt and alloys,53Co-30Cr-4.5W,0.575,23,,,Heat treated 4 h at 899 C (1650 F).  As-cast specimens Average of 24 h periods,10,65,150,,53.0,"J.S. Pettibone, Other Metals, in Corrosion Resistance of Metals and Alloys, 2nd Edition, F.L. LaQue and H.R. Copson, Ed., Reinhold Publishing, New York, 1963, p 629",0.575,
Chromic Acid,Refractory metals and alloys,Cobalt and alloys,53Co-30Cr-4.5W,A (Resistant),A (Resistant),,,As-cast specimens Average of 24 h periods,2,65,150,,53.0,"J.S. Pettibone, Other Metals, in Corrosion Resistance of Metals and Alloys, 2nd Edition, F.L. LaQue and H.R. Copson, Ed., Reinhold Publishing, New York, 1963, p 629",,A
Chromic Acid,Refractory metals and alloys,Cobalt and alloys,53Co-30Cr-4.5W,0.7,28,,,As-cast specimens Average of 24 h periods,10,65,150,,53.0,"J.S. Pettibone, Other Metals, in Corrosion Resistance of Metals and Alloys, 2nd Edition, F.L. LaQue and H.R. Copson, Ed., Reinhold Publishing, New York, 1963, p 629",0.7,
Chromic Acid,Refractory metals and alloys,Cobalt and alloys,53Co-30Cr-4.5W,0.57,23,,,Heat treated 4 h at 899 C (1650 F) and furnace cooled. As-cast specimens Average of 24 h periods,10,65,150,,53.0,"J.S. Pettibone, Other Metals, in Corrosion Resistance of Metals and Alloys, 2nd Edition, F.L. LaQue and H.R. Copson, Ed., Reinhold Publishing, New York, 1963, p 629",0.57,
Chromic Acid,Refractory metals and alloys,Cobalt and alloys,Haynes alloy No.188 Haynes International,1.37,54,,R30188,,10,Boiling,Boiling,,23.0,"Metals Handbook, Ninth Edition, Vol 13, Corrosion, ASM International, Metals Park, OH, 1987, p 661",1.37,
Chromic Acid,Refractory metals and alloys,Cobalt and alloys,Haynes alloy No.25 Haynes International,A (Resistant),A (Resistant),,R30605,12-gage solution heat-treated sheet Five 24 h test periods,2,Room,Room,24 h,68.0,"Haynes International, 1984",,A
Chromic Acid,Refractory metals and alloys,Cobalt and alloys,Haynes alloy No.25 Haynes International,A (Resistant),A (Resistant),,R30605,12-gage solution heat-treated sheet  Five 24 h test periods,2,66,150,24 h,68.0,"Haynes International, 1984",,A
Chromic Acid,Refractory metals and alloys,Cobalt and alloys,Haynes alloy No.25 Haynes International,0.08,3,,R30605,12-gage solution heat-treated sheet Five 24 h test periods,2,Boiling,Boiling,24 h,68.0,"Haynes International, 1984",0.08,
Chromic Acid,Refractory metals and alloys,Cobalt and alloys,Haynes alloy No.25 Haynes International,A (Resistant),A (Resistant),,R30605,12-gage solution heat-treated sheet Five 24 h test periods,10,Room,Room,24 h,68.0,"Haynes International, 1984",,A
Chromic Acid,Refractory metals and alloys,Cobalt and alloys,Haynes alloy No.25 Haynes International,1,40,,R30605,Five 24 h test periods,10,Boiling,Boiling,,23.0,"Metals Handbook, Ninth Edition, Vol 13, Corrosion, ASM International, Metals Park, OH, 1987, p 661",1.0,
Chromic Acid,Refractory metals and alloys,Cobalt and alloys,Haynes alloy No.25 Haynes International,0.13,5,,R30605,12-gage solution heat-treated sheet Five 24 h test periods,10,66,150,24 h,68.0,"Haynes International, 1984",0.13,
Chromic Acid,Refractory metals and alloys,Cobalt and alloys,Haynes alloy No.25 Haynes International,1.04,41,,R30605,12-gage solution heat-treated sheet Five 24 h test periods,10,Boiling,Boiling,24 h,68.0,"Haynes International, 1984",1.04,
Chromic Acid,Refractory metals and alloys,Cobalt and alloys,Haynes alloy No.25 Haynes International,A (Resistant),A (Resistant),,R30605,12-gage solution heat-treated sheet Five 24 h test periods,20,Room,Room,24 h,68.0,"Haynes International, 1984",,A
Chromic Acid,Refractory metals and alloys,Cobalt and alloys,Haynes alloy No.25 Haynes International,0.53,21,,R30605,12-gage solution heat-treated sheet Five 24 h test periods,20,66,150,24 h,68.0,"Haynes International, 1984",0.53,
Chromic Acid,Refractory metals and alloys,Cobalt and alloys,Haynes alloy No.25 Haynes International,4.19,165,,R30605,12-gage solution heat-treated sheet Five 24 h test periods,20,Boiling,Boiling,24 h,68.0,"Haynes International, 1984",4.19,
Chromic Acid,Refractory metals and alloys,Cobalt and alloys,Haynes alloy No.556 Haynes International,2.8,110,,R30556,,10,Boiling,Boiling,,23.0,"Metals Handbook, Ninth Edition, Vol 13, Corrosion, ASM International, Metals Park, OH, 1987, p 661",2.8,
Chromic Acid,Refractory metals and alloys,Cobalt and alloys,Multimet,A (Resistant),A (Resistant),,R30155,12-gage solution heat-treated sheet,2,66,150,24 h,68.0,"Haynes International, 1984",,A
Chromic Acid,Refractory metals and alloys,Cobalt and alloys,Multimet,0.2,8,,R30155,12-gage solution heat-treated sheet,10,66,150,24 h,68.0,"Haynes International, 1984",0.2,
Chromic Acid,Refractory metals and alloys,Cobalt and alloys,Multimet,2.31,91,,R30155,12-gage solution heat-treated sheet,20,66,150,24 h,68.0,"Haynes International, 1984",2.31,
Chromic Acid,Refractory metals and alloys,Cobalt and alloys,Multimet,0.15,6,,R30155,12-gage solution heat-treated sheet,2, Boiling, Boiling,24 h,68.0,"Haynes International, 1984",0.15,
Chromic Acid,Refractory metals and alloys,Cobalt and alloys,Multimet,25.4 min,1000 min,,R30155,12-gage solution heat-treated sheet Five 24 h test periods,20,Boiling,Boiling,24 h,68.0,"Haynes International, 1984",25.4,
Chromic Acid,Refractory metals and alloys,Cobalt and alloys,Multimet,9.09,358,,R30155,"12-gage solution heat-treated sheet Rate is for the fifth 24 h test period, not steady-state rate",10,Boiling,Boiling,24 h,68.0,"Haynes International, 1984",9.09,
Chromic Acid,Refractory metals and alloys,Titanium and alloys,Ti-3Al-2.5V,0.007,0.3,,,,10,Boiling,Boiling,,91.0,"Titanium, Teledyne Wah Chang Albany, 1988",0.007,
Chromic Acid,Refractory metals and alloys,Titanium and alloys,Ti-3Al-2.5V,0.05,2.1,,,,30,Boiling,Boiling,,91.0,"Titanium, Teledyne Wah Chang Albany, 1988",0.05,
Chromic Acid,Refractory metals and alloys,Titanium and alloys,Ti-3Al-2.5V,0.25,10.1,,,,50,Boiling,Boiling,,91.0,"Titanium, Teledyne Wah Chang Albany, 1988",0.25,
Chromic Acid,Refractory metals and alloys,Titanium and alloys,Titanium,0.003,0.12,,,,10,Boiling,Boiling,,90.0,"N.D. Tomashov and P.M. Altovskii, Corrosion and Protection of Titanium, Government Scientific-Technical Publication of Machine-Building Literature (Russian translation), 1963; L.C. Covington and R.W. Schultz, Corrosion of Resistance of Titanium, TIMET Cor",0.003,
Chromic Acid,Refractory metals and alloys,Titanium and alloys,Titanium,0.006,0.24,,,,15,24,75,,90.0,"N.D. Tomashov and P.M. Altovskii, Corrosion and Protection of Titanium, Government Scientific-Technical Publication of Machine-Building Literature (Russian translation), 1963; L.C. Covington and R.W. Schultz, Corrosion of Resistance of Titanium, TIMET Cor",0.006,
Chromic Acid,Refractory metals and alloys,Titanium and alloys,Titanium,0.015,0.6,,,,15,82,180,,90.0,"N.D. Tomashov and P.M. Altovskii, Corrosion and Protection of Titanium, Government Scientific-Technical Publication of Machine-Building Literature (Russian translation), 1963; L.C. Covington and R.W. Schultz, Corrosion of Resistance of Titanium, TIMET Cor",0.015,
Chromic Acid,Refractory metals and alloys,Titanium and alloys,Titanium,0.013,0.52,,,,50,24,75,,90.0,"N.D. Tomashov and P.M. Altovskii, Corrosion and Protection of Titanium, Government Scientific-Technical Publication of Machine-Building Literature (Russian translation), 1963; L.C. Covington and R.W. Schultz, Corrosion of Resistance of Titanium, TIMET Cor",0.013,
