Repository: wfreinhart/matse219

# MATSE 219: Materials Informatics

Auto-generated from the private authoring repo (matse219-instructor). Do not edit here directly -- changes are overwritten on the next publish run.

## Lectures

- [Lecture01](https://colab.research.google.com/github/wfreinhart/matse219/blob/staging/notebooks/Lecture01.ipynb)
- [Lecture02](https://colab.research.google.com/github/wfreinhart/matse219/blob/staging/notebooks/Lecture02.ipynb)
- [Lecture03](https://colab.research.google.com/github/wfreinhart/matse219/blob/staging/notebooks/Lecture03.ipynb)
- [Lecture04](https://colab.research.google.com/github/wfreinhart/matse219/blob/staging/notebooks/Lecture04.ipynb)

File: datasets/corrosion.csv (part 34 of 142)
Environment,Material Group,Material Family,Material,Rate (mm/yr) or Rating,Rate (mils/yr) or Rating,Localized Attack,UNS,Condition/Comment,Concentration (Vol %),Temperature (deg C),Temperature (deg F),Duration,Reference #,Reference,rate_mm_yr_numeric,rate_letter_grade
Chromic Acid,Refractory metals and alloys,Titanium and alloys,Titanium,0.028,1.12,,,,50,82,180,,90.0,"N.D. Tomashov and P.M. Altovskii, Corrosion and Protection of Titanium, Government Scientific-Technical Publication of Machine-Building Literature (Russian translation), 1963; L.C. Covington and R.W. Schultz, Corrosion of Resistance of Titanium, TIMET Cor",0.028,
Chromic Acid,Refractory metals and alloys,Titanium and alloys,Titanium,0.002,0.1,,,,10,Boiling,Boiling,,91.0,"Titanium, Teledyne Wah Chang Albany, 1988",0.002,
Chromic Acid,Refractory metals and alloys,Titanium and alloys,Titanium,0.01,0.4,,,,30,Boiling,Boiling,,91.0,"Titanium, Teledyne Wah Chang Albany, 1988",0.01,
Chromic Acid,Refractory metals and alloys,Titanium and alloys,Titanium,0.03,1.4,,,,50,Boiling,Boiling,,91.0,"Titanium, Teledyne Wah Chang Albany, 1988",0.03,
Chromic Acid,Refractory metals and alloys,Titanium and alloys,Titanium,0.003 max,0.12 max,,,Plus 5% HNO3,5,21,70,,90.0,"N.D. Tomashov and P.M. Altovskii, Corrosion and Protection of Titanium, Government Scientific-Technical Publication of Machine-Building Literature (Russian translation), 1963; L.C. Covington and R.W. Schultz, Corrosion of Resistance of Titanium, TIMET Cor",0.003,
Chromic Acid,Refractory metals and alloys,Titanium and alloys,"Titanium, grade 7",A (Resistant),A (Resistant),,R52400,,10,Boiling,Boiling,,33.0,"R.W. Schultz and J.S. Grauman, Fundamental Corrosion Characterization of High-Strength Titanium Alloys, in Industrial Applications of Titanium and Zirconium: Fourth Volume, STP 917, ASTM, Philadelphia, 1986, p 130-143; L.C. Covington and R.W. Schultz, Cor",,A
Chromic Acid,Refractory metals and alloys,Titanium and alloys,"Titanium, grade 9",0.008,0.32,,,,10,Boiling,Boiling,,33.0,"R.W. Schultz and J.S. Grauman, Fundamental Corrosion Characterization of High-Strength Titanium Alloys, in Industrial Applications of Titanium and Zirconium: Fourth Volume, STP 917, ASTM, Philadelphia, 1986, p 130-143; L.C. Covington and R.W. Schultz, Cor",0.008,
Chromic Acid,Refractory metals and alloys,Titanium and alloys,"Titanium, grade 9",0.053,2.12,,,,30,Boiling,Boiling,,33.0,"R.W. Schultz and J.S. Grauman, Fundamental Corrosion Characterization of High-Strength Titanium Alloys, in Industrial Applications of Titanium and Zirconium: Fourth Volume, STP 917, ASTM, Philadelphia, 1986, p 130-143; L.C. Covington and R.W. Schultz, Cor",0.053,
Chromic Acid,Refractory metals and alloys,Titanium and alloys,"Titanium, grade 9",0.26,10.4,,,,50,Boiling,Boiling,,33.0,"R.W. Schultz and J.S. Grauman, Fundamental Corrosion Characterization of High-Strength Titanium Alloys, in Industrial Applications of Titanium and Zirconium: Fourth Volume, STP 917, ASTM, Philadelphia, 1986, p 130-143; L.C. Covington and R.W. Schultz, Cor",0.26,
Chromic Acid,Refractory metals and alloys,Titanium and alloys,"Titanium, unalloyed",0.005,0.2,,,,15,24,75,,86.0,"Corrosion Resistance of Titanium, Technical Handbook, Imperial Metals Industries (Kynoch) Ltd., Birmingham, UK",0.005,
Chromic Acid,Refractory metals and alloys,Titanium and alloys,"Titanium, unalloyed",0.015,0.6,,,,15,82,180,,86.0,"Corrosion Resistance of Titanium, Technical Handbook, Imperial Metals Industries (Kynoch) Ltd., Birmingham, UK",0.015,
Chromic Acid,Refractory metals and alloys,Titanium and alloys,"Titanium, unalloyed",0.046,1.8,,,,36.5,90,195,,86.0,"Corrosion Resistance of Titanium, Technical Handbook, Imperial Metals Industries (Kynoch) Ltd., Birmingham, UK",0.046,
Chromic Acid,Refractory metals and alloys,Titanium and alloys,"Titanium, unalloyed",0.013,0.5,,,,50,24,75,,86.0,"Corrosion Resistance of Titanium, Technical Handbook, Imperial Metals Industries (Kynoch) Ltd., Birmingham, UK",0.013,
Chromic Acid,Refractory metals and alloys,Titanium and alloys,"Titanium, unalloyed",0.025,1,,,,50,82,180,,86.0,"Corrosion Resistance of Titanium, Technical Handbook, Imperial Metals Industries (Kynoch) Ltd., Birmingham, UK",0.025,
Chromic Acid,Refractory metals and alloys,Titanium and alloys,"Titanium,unalloyed",0.003,0.12,,,,10,Boiling,Boiling,,86.0,"Corrosion Resistance of Titanium, Technical Handbook, Imperial Metals Industries (Kynoch) Ltd., Birmingham, UK",0.003,
Chromic Acid,Refractory metals and alloys,Zirconium and alloys,Zr702,0.025 max,1 max,,R60702,,10-50,Boiling,Boiling,,15.0,"Metals Handbook, Ninth Edition, Vol 13, Corrosion, ASM International, Metals Park, OH, 1987, p 711-715",0.025,
Chromic Acid,Stainless steels,Austenitic,18-8Mo,0.008,0.3,,S31600,,1,100,212,2 d,87.0,"Metals Handbook, Ninth Edition, Vol 3, Properties and Selection: Stainless Steels, Tool Materials and Special-Purpose Metals, American Society for Metals, Metals Park, OH, 1980, p 82",0.008,
Chromic Acid,Stainless steels,Austenitic,18-8Mo,2.57,101,,S31600,,15,100,212,2 d,87.0,"Metals Handbook, Ninth Edition, Vol 3, Properties and Selection: Stainless Steels, Tool Materials and Special-Purpose Metals, American Society for Metals, Metals Park, OH, 1980, p 82",2.57,
Chromic Acid,Stainless steels,Austenitic,18-8Ti,0.013,0.5,,S32100,,1,100,212,2 d,87.0,"Metals Handbook, Ninth Edition, Vol 3, Properties and Selection: Stainless Steels, Tool Materials and Special-Purpose Metals, American Society for Metals, Metals Park, OH, 1980, p 82",0.013,
Chromic Acid,Stainless steels,Austenitic,18-8Ti,5.84,230,,S32100,,15,100,212,2 d,87.0,"Metals Handbook, Ninth Edition, Vol 3, Properties and Selection: Stainless Steels, Tool Materials and Special-Purpose Metals, American Society for Metals, Metals Park, OH, 1980, p 82",5.84,
Chromic Acid,Stainless steels,Austenitic,301,A (Resistant),A (Resistant),,S30100,,"10% pure, free of SO3",20,68,,253.0,"Chemical Resistance of REMANIT Stainless Steels, Thyssen Edelstahlwerke AG, March 1989",,A
Chromic Acid,Stainless steels,Austenitic,301,B (Good),B (Good),,S30100,,"10% pure, free of SO3",Boiling,Boiling,,253.0,"Chemical Resistance of REMANIT Stainless Steels, Thyssen Edelstahlwerke AG, March 1989",,B
Chromic Acid,Stainless steels,Austenitic,301,B (Good),B (Good),,S30100,,"50% pure, free of SO3",20,68,,253.0,"Chemical Resistance of REMANIT Stainless Steels, Thyssen Edelstahlwerke AG, March 1989",,B
Chromic Acid,Stainless steels,Austenitic,301,C (Questionable),C (Questionable),,S30100,,"50% pure, free of SO3",Boiling,Boiling,,253.0,"Chemical Resistance of REMANIT Stainless Steels, Thyssen Edelstahlwerke AG, March 1989",,C
Chromic Acid,Stainless steels,Austenitic,301,B (Good),B (Good),,S30100,,50% tech. containing SO3,20,68,,253.0,"Chemical Resistance of REMANIT Stainless Steels, Thyssen Edelstahlwerke AG, March 1989",,B
Chromic Acid,Stainless steels,Austenitic,301,D (Poor),D (Poor),,S30100,,50% tech. containing SO3,Boiling,Boiling,,253.0,"Chemical Resistance of REMANIT Stainless Steels, Thyssen Edelstahlwerke AG, March 1989",,D
Chromic Acid,Stainless steels,Austenitic,302,A (Resistant),A (Resistant),,S30200,,"10% pure, free of SO3",20,68,,253.0,"Chemical Resistance of REMANIT Stainless Steels, Thyssen Edelstahlwerke AG, March 1989",,A
Chromic Acid,Stainless steels,Austenitic,302,B (Good),B (Good),,S30200,,"10% pure, free of SO3",Boiling,Boiling,,253.0,"Chemical Resistance of REMANIT Stainless Steels, Thyssen Edelstahlwerke AG, March 1989",,B
Chromic Acid,Stainless steels,Austenitic,302,B (Good),B (Good),,S30200,,"50% pure, free of SO3",20,68,,253.0,"Chemical Resistance of REMANIT Stainless Steels, Thyssen Edelstahlwerke AG, March 1989",,B
Chromic Acid,Stainless steels,Austenitic,302,C (Questionable),C (Questionable),,S30200,,"50% pure, free of SO3",Boiling,Boiling,,253.0,"Chemical Resistance of REMANIT Stainless Steels, Thyssen Edelstahlwerke AG, March 1989",,C
Chromic Acid,Stainless steels,Austenitic,302,B (Good),B (Good),,S30200,,50% tech. containing SO3,20,68,,253.0,"Chemical Resistance of REMANIT Stainless Steels, Thyssen Edelstahlwerke AG, March 1989",,B
Citric Acid,Stainless steels,Austenitic,321,B (Good),B (Good),,S32100,3 bar,5%,140,284,,253.0,"Chemical Resistance of REMANIT Stainless Steels, Thyssen Edelstahlwerke AG, March 1989",,B
Chromic Acid,Stainless steels,Austenitic,302,D (Poor),D (Poor),,S30200,,50% tech. containing SO3,Boiling,Boiling,,253.0,"Chemical Resistance of REMANIT Stainless Steels, Thyssen Edelstahlwerke AG, March 1989",,D
Chromic Acid,Stainless steels,Austenitic,303,A (Resistant),A (Resistant),,S30300,,"10% pure, free of SO3",20,68,,253.0,"Chemical Resistance of REMANIT Stainless Steels, Thyssen Edelstahlwerke AG, March 1989",,A
Chromic Acid,Stainless steels,Austenitic,303,A (Resistant),A (Resistant),,S30300,,"10% pure, free of SO3",20,68,,253.0,"Chemical Resistance of REMANIT Stainless Steels, Thyssen Edelstahlwerke AG, March 1989",,A
Chromic Acid,Stainless steels,Austenitic,303,D (Poor),D (Poor),,S30300,,"10% pure, free of SO3",Boiling,Boiling,,253.0,"Chemical Resistance of REMANIT Stainless Steels, Thyssen Edelstahlwerke AG, March 1989",,D
Chromic Acid,Stainless steels,Austenitic,303,B (Good),B (Good),,S30300,,"10% pure, free of SO3",Boiling,Boiling,,253.0,"Chemical Resistance of REMANIT Stainless Steels, Thyssen Edelstahlwerke AG, March 1989",,B
Chromic Acid,Stainless steels,Austenitic,303,D (Poor),D (Poor),,S30300,,"50% pure, free of SO3",20,68,,253.0,"Chemical Resistance of REMANIT Stainless Steels, Thyssen Edelstahlwerke AG, March 1989",,D
Chromic Acid,Stainless steels,Austenitic,303,B (Good),B (Good),,S30300,,"50% pure, free of SO3",20,68,,253.0,"Chemical Resistance of REMANIT Stainless Steels, Thyssen Edelstahlwerke AG, March 1989",,B
Chromic Acid,Stainless steels,Austenitic,303,D (Poor),D (Poor),,S30300,,"50% pure, free of SO3",Boiling,Boiling,,253.0,"Chemical Resistance of REMANIT Stainless Steels, Thyssen Edelstahlwerke AG, March 1989",,D
Chromic Acid,Stainless steels,Austenitic,303,C (Questionable),C (Questionable),,S30300,,"50% pure, free of SO3",Boiling,Boiling,,253.0,"Chemical Resistance of REMANIT Stainless Steels, Thyssen Edelstahlwerke AG, March 1989",,C
Chromic Acid,Stainless steels,Austenitic,303,D (Poor),D (Poor),,S30300,,50% tech. containing SO3,20,68,,253.0,"Chemical Resistance of REMANIT Stainless Steels, Thyssen Edelstahlwerke AG, March 1989",,D
Chromic Acid,Stainless steels,Austenitic,303,B (Good),B (Good),,S30300,,50% tech. containing SO3,20,68,,253.0,"Chemical Resistance of REMANIT Stainless Steels, Thyssen Edelstahlwerke AG, March 1989",,B
Chromic Acid,Stainless steels,Austenitic,303,D (Poor),D (Poor),,S30300,,50% tech. containing SO3,Boiling,Boiling,,253.0,"Chemical Resistance of REMANIT Stainless Steels, Thyssen Edelstahlwerke AG, March 1989",,D
Chromic Acid,Stainless steels,Austenitic,303,D (Poor),D (Poor),,S30300,,50% tech. containing SO3,Boiling,Boiling,,253.0,"Chemical Resistance of REMANIT Stainless Steels, Thyssen Edelstahlwerke AG, March 1989",,D
Chromic Acid,Stainless steels,Austenitic,304,0.018,0.7,,S30400,,5,82,180,3 d,87.0,"Metals Handbook, Ninth Edition, Vol 3, Properties and Selection: Stainless Steels, Tool Materials and Special-Purpose Metals, American Society for Metals, Metals Park, OH, 1980, p 82",0.018,
Chromic Acid,Stainless steels,Austenitic,304,0.15,5.9,,S30400,,10,82,180,3 d,87.0,"Metals Handbook, Ninth Edition, Vol 3, Properties and Selection: Stainless Steels, Tool Materials and Special-Purpose Metals, American Society for Metals, Metals Park, OH, 1980, p 82",0.15,
Chromic Acid,Stainless steels,Austenitic,304,1.42,56,,S30400,,15,82,180,3 d,87.0,"Metals Handbook, Ninth Edition, Vol 3, Properties and Selection: Stainless Steels, Tool Materials and Special-Purpose Metals, American Society for Metals, Metals Park, OH, 1980, p 82",1.42,
Chromic Acid,Stainless steels,Austenitic,304,2.49,98,,S30400,,15,100,212,2.5 d,87.0,"Metals Handbook, Ninth Edition, Vol 3, Properties and Selection: Stainless Steels, Tool Materials and Special-Purpose Metals, American Society for Metals, Metals Park, OH, 1980, p 82",2.49,
Chromic Acid,Stainless steels,Austenitic,304,  A (Resistant),A (Resistant),,S30400,,25,24,75,3 d,87.0,"Metals Handbook, Ninth Edition, Vol 3, Properties and Selection: Stainless Steels, Tool Materials and Special-Purpose Metals, American Society for Metals, Metals Park, OH, 1980, p 82",,A
Chromic Acid,Stainless steels,Austenitic,304,18.5,730,,S30400,,25,82,180,3 d,87.0,"Metals Handbook, Ninth Edition, Vol 3, Properties and Selection: Stainless Steels, Tool Materials and Special-Purpose Metals, American Society for Metals, Metals Park, OH, 1980, p 82",18.5,
Chromic Acid,Stainless steels,Austenitic,304,A (Resistant),A (Resistant),,S30400,,"10% pure, free of SO3",20,68,,253.0,"Chemical Resistance of REMANIT Stainless Steels, Thyssen Edelstahlwerke AG, March 1989",,A
Chromic Acid,Stainless steels,Austenitic,304,B (Good),B (Good),,S30400,,"10% pure, free of SO3",Boiling,Boiling,,253.0,"Chemical Resistance of REMANIT Stainless Steels, Thyssen Edelstahlwerke AG, March 1989",,B
Chromic Acid,Stainless steels,Austenitic,304,B (Good),B (Good),,S30400,,"50% pure, free of SO3",20,68,,253.0,"Chemical Resistance of REMANIT Stainless Steels, Thyssen Edelstahlwerke AG, March 1989",,B
Chromic Acid,Stainless steels,Austenitic,304,C (Questionable),C (Questionable),,S30400,,"50% pure, free of SO3",Boiling,Boiling,,253.0,"Chemical Resistance of REMANIT Stainless Steels, Thyssen Edelstahlwerke AG, March 1989",,C
Chromic Acid,Stainless steels,Austenitic,304,B (Good),B (Good),,S30400,,50% tech. containing SO3,20,68,,253.0,"Chemical Resistance of REMANIT Stainless Steels, Thyssen Edelstahlwerke AG, March 1989",,B
Chromic Acid,Stainless steels,Austenitic,304,D (Poor),D (Poor),,S30400,,50% tech. containing SO3,Boiling,Boiling,,253.0,"Chemical Resistance of REMANIT Stainless Steels, Thyssen Edelstahlwerke AG, March 1989",,D
Chromic Acid,Stainless steels,Austenitic,304,B (Good),B (Good),,S30400,Chemically pure,10,21,70,,121.0,"Cyclops Corp., Universal-Cyclops Specialty Steel Division",,B
Chromic Acid,Stainless steels,Austenitic,304,B (Good),B (Good),,S30400,Chemically pure,50,21,70,,121.0,"Cyclops Corp., Universal-Cyclops Specialty Steel Division",,B
Chromic Acid,Stainless steels,Austenitic,304L,A (Resistant),A (Resistant),,S30403,,"10% pure, free of SO3",20,68,,253.0,"Chemical Resistance of REMANIT Stainless Steels, Thyssen Edelstahlwerke AG, March 1989",,A
Chromic Acid,Stainless steels,Austenitic,304L,B (Good),B (Good),,S30403,,"10% pure, free of SO3",Boiling,Boiling,,253.0,"Chemical Resistance of REMANIT Stainless Steels, Thyssen Edelstahlwerke AG, March 1989",,B
Chromic Acid,Stainless steels,Austenitic,304L,B (Good),B (Good),,S30403,,"50% pure, free of SO3",20,68,,253.0,"Chemical Resistance of REMANIT Stainless Steels, Thyssen Edelstahlwerke AG, March 1989",,B
Chromic Acid,Stainless steels,Austenitic,304L,C (Questionable),C (Questionable),,S30403,,"50% pure, free of SO3",Boiling,Boiling,,253.0,"Chemical Resistance of REMANIT Stainless Steels, Thyssen Edelstahlwerke AG, March 1989",,C
Chromic Acid,Stainless steels,Austenitic,304L,B (Good),B (Good),,S30403,,50% tech. containing SO3,20,68,,253.0,"Chemical Resistance of REMANIT Stainless Steels, Thyssen Edelstahlwerke AG, March 1989",,B
Chromic Acid,Stainless steels,Austenitic,304L,D (Poor),D (Poor),,S30403,,50% tech. containing SO3,Boiling,Boiling,,253.0,"Chemical Resistance of REMANIT Stainless Steels, Thyssen Edelstahlwerke AG, March 1989",,D
Chromic Acid,Stainless steels,Austenitic,304LN,A (Resistant),A (Resistant),,S30453,,"10% pure, free of SO3",20,68,,253.0,"Chemical Resistance of REMANIT Stainless Steels, Thyssen Edelstahlwerke AG, March 1989",,A
Chromic Acid,Stainless steels,Austenitic,304LN,B (Good),B (Good),,S30453,,"10% pure, free of SO3",Boiling,Boiling,,253.0,"Chemical Resistance of REMANIT Stainless Steels, Thyssen Edelstahlwerke AG, March 1989",,B
Chromic Acid,Stainless steels,Austenitic,304LN,B (Good),B (Good),,S30453,,"50% pure, free of SO3",20,68,,253.0,"Chemical Resistance of REMANIT Stainless Steels, Thyssen Edelstahlwerke AG, March 1989",,B
Chromic Acid,Stainless steels,Austenitic,304LN,C (Questionable),C (Questionable),,S30453,,"50% pure, free of SO3",Boiling,Boiling,,253.0,"Chemical Resistance of REMANIT Stainless Steels, Thyssen Edelstahlwerke AG, March 1989",,C
Chromic Acid,Stainless steels,Austenitic,304LN,B (Good),B (Good),,S30453,,50% tech. containing SO3,20,68,,253.0,"Chemical Resistance of REMANIT Stainless Steels, Thyssen Edelstahlwerke AG, March 1989",,B
Chromic Acid,Stainless steels,Austenitic,304LN,D (Poor),D (Poor),,S30453,,50% tech. containing SO3,Boiling,Boiling,,253.0,"Chemical Resistance of REMANIT Stainless Steels, Thyssen Edelstahlwerke AG, March 1989",,D
Chromic Acid,Stainless steels,Austenitic,316,0.074,2.9,,S31600,,5,82,180,3 d,87.0,"Metals Handbook, Ninth Edition, Vol 3, Properties and Selection: Stainless Steels, Tool Materials and Special-Purpose Metals, American Society for Metals, Metals Park, OH, 1980, p 82",0.074,
Chromic Acid,Stainless steels,Austenitic,316,0.305,12,,S31600,,10,82,180,3 d,87.0,"Metals Handbook, Ninth Edition, Vol 3, Properties and Selection: Stainless Steels, Tool Materials and Special-Purpose Metals, American Society for Metals, Metals Park, OH, 1980, p 82",0.305,
Chromic Acid,Stainless steels,Austenitic,316,0.46,18,,S31600,,15,82,180,3 d,87.0,"Metals Handbook, Ninth Edition, Vol 3, Properties and Selection: Stainless Steels, Tool Materials and Special-Purpose Metals, American Society for Metals, Metals Park, OH, 1980, p 82",0.46,
Chromic Acid,Stainless steels,Austenitic,316,9.96,392,,S31600,,15,100,212,2.5 d,87.0,"Metals Handbook, Ninth Edition, Vol 3, Properties and Selection: Stainless Steels, Tool Materials and Special-Purpose Metals, American Society for Metals, Metals Park, OH, 1980, p 82",9.96,
Chromic Acid,Stainless steels,Austenitic,316,0.018,0.7,,S31600,,25,24,75,3 d,87.0,"Metals Handbook, Ninth Edition, Vol 3, Properties and Selection: Stainless Steels, Tool Materials and Special-Purpose Metals, American Society for Metals, Metals Park, OH, 1980, p 82",0.018,
Chromic Acid,Stainless steels,Austenitic,316,27.4,1080,,S31600,,25,82,180,3 d,87.0,"Metals Handbook, Ninth Edition, Vol 3, Properties and Selection: Stainless Steels, Tool Materials and Special-Purpose Metals, American Society for Metals, Metals Park, OH, 1980, p 82",27.4,
Chromic Acid,Stainless steels,Austenitic,316,A (Resistant),A (Resistant),,S31600,,"10% pure, free of SO3",20,68,,253.0,"Chemical Resistance of REMANIT Stainless Steels, Thyssen Edelstahlwerke AG, March 1989",,A
Chromic Acid,Stainless steels,Austenitic,316,B (Good),B (Good),,S31600,,"10% pure, free of SO3",Boiling,Boiling,,253.0,"Chemical Resistance of REMANIT Stainless Steels, Thyssen Edelstahlwerke AG, March 1989",,B
Chromic Acid,Stainless steels,Austenitic,316,B (Good),B (Good),,S31600,,"50% pure, free of SO3",20,68,,253.0,"Chemical Resistance of REMANIT Stainless Steels, Thyssen Edelstahlwerke AG, March 1989",,B
Chromic Acid,Stainless steels,Austenitic,316,C (Questionable),C (Questionable),,S31600,,"50% pure, free of SO3",Boiling,Boiling,,253.0,"Chemical Resistance of REMANIT Stainless Steels, Thyssen Edelstahlwerke AG, March 1989",,C
Chromic Acid,Stainless steels,Austenitic,316,B (Good),B (Good),,S31600,,50% tech. containing SO3,20,68,,253.0,"Chemical Resistance of REMANIT Stainless Steels, Thyssen Edelstahlwerke AG, March 1989",,B
Chromic Acid,Stainless steels,Austenitic,316,D (Poor),D (Poor),,S31600,,50% tech. containing SO3,Boiling,Boiling,,253.0,"Chemical Resistance of REMANIT Stainless Steels, Thyssen Edelstahlwerke AG, March 1989",,D
Chromic Acid,Stainless steels,Austenitic,316,B (Good),B (Good),,S31600,Chemically pure,10,21,70,,121.0,"Cyclops Corp., Universal-Cyclops Specialty Steel Division",,B
Chromic Acid,Stainless steels,Austenitic,316,B (Good),B (Good),,S31600,Chemically pure,50,21,70,,121.0,"Cyclops Corp., Universal-Cyclops Specialty Steel Division",,B
Chromic Acid,Stainless steels,Austenitic,316F,A (Resistant),A (Resistant),,S31620,,"10% pure, free of SO3",20,68,,253.0,"Chemical Resistance of REMANIT Stainless Steels, Thyssen Edelstahlwerke AG, March 1989",,A
Chromic Acid,Stainless steels,Austenitic,316F,B (Good),B (Good),,S31620,,"10% pure, free of SO3",Boiling,Boiling,,253.0,"Chemical Resistance of REMANIT Stainless Steels, Thyssen Edelstahlwerke AG, March 1989",,B
Chromic Acid,Stainless steels,Austenitic,316F,B (Good),B (Good),,S31620,,"50% pure, free of SO3",20,68,,253.0,"Chemical Resistance of REMANIT Stainless Steels, Thyssen Edelstahlwerke AG, March 1989",,B
Chromic Acid,Stainless steels,Austenitic,316F,C (Questionable),C (Questionable),,S31620,,"50% pure, free of SO3",Boiling,Boiling,,253.0,"Chemical Resistance of REMANIT Stainless Steels, Thyssen Edelstahlwerke AG, March 1989",,C
Chromic Acid,Stainless steels,Austenitic,316F,B (Good),B (Good),,S31620,,50% tech. containing SO3,20,68,,253.0,"Chemical Resistance of REMANIT Stainless Steels, Thyssen Edelstahlwerke AG, March 1989",,B
Chromic Acid,Stainless steels,Austenitic,316F,D (Poor),D (Poor),,S31620,,50% tech. containing SO3,Boiling,Boiling,,253.0,"Chemical Resistance of REMANIT Stainless Steels, Thyssen Edelstahlwerke AG, March 1989",,D
Chromic Acid,Stainless steels,Austenitic,316L,A (Resistant),A (Resistant),,S31603,,"10% pure, free of SO3",20,68,,253.0,"Chemical Resistance of REMANIT Stainless Steels, Thyssen Edelstahlwerke AG, March 1989",,A
Chromic Acid,Stainless steels,Austenitic,316L,B (Good),B (Good),,S31603,,"10% pure, free of SO3",Boiling,Boiling,,253.0,"Chemical Resistance of REMANIT Stainless Steels, Thyssen Edelstahlwerke AG, March 1989",,B
Chromic Acid,Stainless steels,Austenitic,316L,B (Good),B (Good),,S31603,,"50% pure, free of SO3",20,68,,253.0,"Chemical Resistance of REMANIT Stainless Steels, Thyssen Edelstahlwerke AG, March 1989",,B
Chromic Acid,Stainless steels,Austenitic,316L,C (Questionable),C (Questionable),,S31603,,"50% pure, free of SO3",Boiling,Boiling,,253.0,"Chemical Resistance of REMANIT Stainless Steels, Thyssen Edelstahlwerke AG, March 1989",,C
Chromic Acid,Stainless steels,Austenitic,316L,B (Good),B (Good),,S31603,,50% tech. containing SO3,20,68,,253.0,"Chemical Resistance of REMANIT Stainless Steels, Thyssen Edelstahlwerke AG, March 1989",,B
Chromic Acid,Stainless steels,Austenitic,316L,D (Poor),D (Poor),,S31603,,50% tech. containing SO3,Boiling,Boiling,,253.0,"Chemical Resistance of REMANIT Stainless Steels, Thyssen Edelstahlwerke AG, March 1989",,D
Chromic Acid,Stainless steels,Austenitic,316LN,A (Resistant),A (Resistant),,S31653,,"10% pure, free of SO3",20,68,,253.0,"Chemical Resistance of REMANIT Stainless Steels, Thyssen Edelstahlwerke AG, March 1989",,A
Chromic Acid,Stainless steels,Austenitic,316LN,B (Good),B (Good),,S31653,,"10% pure, free of SO3",Boiling,Boiling,,253.0,"Chemical Resistance of REMANIT Stainless Steels, Thyssen Edelstahlwerke AG, March 1989",,B
Chromic Acid,Stainless steels,Austenitic,316LN,B (Good),B (Good),,S31653,,"50% pure, free of SO3",20,68,,253.0,"Chemical Resistance of REMANIT Stainless Steels, Thyssen Edelstahlwerke AG, March 1989",,B
Chromic Acid,Stainless steels,Austenitic,316LN,C (Questionable),C (Questionable),,S31653,,"50% pure, free of SO3",Boiling,Boiling,,253.0,"Chemical Resistance of REMANIT Stainless Steels, Thyssen Edelstahlwerke AG, March 1989",,C
Chromic Acid,Stainless steels,Austenitic,316LN,B (Good),B (Good),,S31653,,50% tech. containing SO3,20,68,,253.0,"Chemical Resistance of REMANIT Stainless Steels, Thyssen Edelstahlwerke AG, March 1989",,B
Chromic Acid,Stainless steels,Austenitic,316LN,D (Poor),D (Poor),,S31653,,50% tech. containing SO3,Boiling,Boiling,,253.0,"Chemical Resistance of REMANIT Stainless Steels, Thyssen Edelstahlwerke AG, March 1989",,D
Chromic Acid,Stainless steels,Austenitic,316Ti,A (Resistant),A (Resistant),,S31635,,"10% pure, free of SO3",20,68,,253.0,"Chemical Resistance of REMANIT Stainless Steels, Thyssen Edelstahlwerke AG, March 1989",,A
Chromic Acid,Stainless steels,Austenitic,316Ti,B (Good),B (Good),,S31635,,"10% pure, free of SO3",Boiling,Boiling,,253.0,"Chemical Resistance of REMANIT Stainless Steels, Thyssen Edelstahlwerke AG, March 1989",,B
Citric Acid,Stainless steels,Duplex,Ferralium 255,0.01 max,0.1 max,,S32550,Plus 8% NaCl,5,141,286,,60.0,"Haynes International, 1986",0.01,
Chromic Acid,Stainless steels,Austenitic,316Ti,B (Good),B (Good),,S31635,,"50% pure, free of SO3",20,68,,253.0,"Chemical Resistance of REMANIT Stainless Steels, Thyssen Edelstahlwerke AG, March 1989",,B
Chromic Acid,Stainless steels,Austenitic,316Ti,C (Questionable),C (Questionable),,S31635,,"50% pure, free of SO3",Boiling,Boiling,,253.0,"Chemical Resistance of REMANIT Stainless Steels, Thyssen Edelstahlwerke AG, March 1989",,C
Chromic Acid,Stainless steels,Austenitic,316Ti,B (Good),B (Good),,S31635,,50% tech. containing SO3,20,68,,253.0,"Chemical Resistance of REMANIT Stainless Steels, Thyssen Edelstahlwerke AG, March 1989",,B
Chromic Acid,Stainless steels,Austenitic,316Ti,D (Poor),D (Poor),,S31635,,50% tech. containing SO3,Boiling,Boiling,,253.0,"Chemical Resistance of REMANIT Stainless Steels, Thyssen Edelstahlwerke AG, March 1989",,D
Chromic Acid,Stainless steels,Austenitic,317L,A (Resistant),A (Resistant),,S31703,,"10% pure, free of SO3",20,68,,253.0,"Chemical Resistance of REMANIT Stainless Steels, Thyssen Edelstahlwerke AG, March 1989",,A
Chromic Acid,Stainless steels,Austenitic,317L,B (Good),B (Good),,S31703,,"10% pure, free of SO3",Boiling,Boiling,,253.0,"Chemical Resistance of REMANIT Stainless Steels, Thyssen Edelstahlwerke AG, March 1989",,B
Chromic Acid,Stainless steels,Austenitic,317L,B (Good),B (Good),,S31703,,"50% pure, free of SO3",20,68,,253.0,"Chemical Resistance of REMANIT Stainless Steels, Thyssen Edelstahlwerke AG, March 1989",,B
Chromic Acid,Stainless steels,Austenitic,317L,C (Questionable),C (Questionable),,S31703,,"50% pure, free of SO3",Boiling,Boiling,,253.0,"Chemical Resistance of REMANIT Stainless Steels, Thyssen Edelstahlwerke AG, March 1989",,C
Chromic Acid,Stainless steels,Austenitic,317L,B (Good),B (Good),,S31703,,50% tech. containing SO3,20,68,,253.0,"Chemical Resistance of REMANIT Stainless Steels, Thyssen Edelstahlwerke AG, March 1989",,B
Chromic Acid,Stainless steels,Austenitic,317L,D (Poor),D (Poor),,S31703,,50% tech. containing SO3,Boiling,Boiling,,253.0,"Chemical Resistance of REMANIT Stainless Steels, Thyssen Edelstahlwerke AG, March 1989",,D
Chromic Acid,Stainless steels,Austenitic,317LN,A (Resistant),A (Resistant),,S31725,,"10% pure, free of SO3",20,68,,253.0,"Chemical Resistance of REMANIT Stainless Steels, Thyssen Edelstahlwerke AG, March 1989",,A
Chromic Acid,Stainless steels,Austenitic,317LN,B (Good),B (Good),,S31725,,"10% pure, free of SO3",Boiling,Boiling,,253.0,"Chemical Resistance of REMANIT Stainless Steels, Thyssen Edelstahlwerke AG, March 1989",,B
Chromic Acid,Stainless steels,Austenitic,317LN,B (Good),B (Good),,S31725,,"50% pure, free of SO3",20,68,,253.0,"Chemical Resistance of REMANIT Stainless Steels, Thyssen Edelstahlwerke AG, March 1989",,B
Chromic Acid,Stainless steels,Austenitic,317LN,C (Questionable),C (Questionable),,S31725,,"50% pure, free of SO3",Boiling,Boiling,,253.0,"Chemical Resistance of REMANIT Stainless Steels, Thyssen Edelstahlwerke AG, March 1989",,C
Chromic Acid,Stainless steels,Austenitic,317LN,B (Good),B (Good),,S31725,,50% tech. containing SO3,20,68,,253.0,"Chemical Resistance of REMANIT Stainless Steels, Thyssen Edelstahlwerke AG, March 1989",,B
Chromic Acid,Stainless steels,Austenitic,317LN,D (Poor),D (Poor),,S31725,,50% tech. containing SO3,Boiling,Boiling,,253.0,"Chemical Resistance of REMANIT Stainless Steels, Thyssen Edelstahlwerke AG, March 1989",,D
Chromic Acid,Stainless steels,Austenitic,321,A (Resistant),A (Resistant),,S32100,,"10% pure, free of SO3",20,68,,253.0,"Chemical Resistance of REMANIT Stainless Steels, Thyssen Edelstahlwerke AG, March 1989",,A
Chromic Acid,Stainless steels,Austenitic,321,B (Good),B (Good),,S32100,,"10% pure, free of SO3",Boiling,Boiling,,253.0,"Chemical Resistance of REMANIT Stainless Steels, Thyssen Edelstahlwerke AG, March 1989",,B
Chromic Acid,Stainless steels,Austenitic,321,B (Good),B (Good),,S32100,,"50% pure, free of SO3",20,68,,253.0,"Chemical Resistance of REMANIT Stainless Steels, Thyssen Edelstahlwerke AG, March 1989",,B
Chromic Acid,Stainless steels,Austenitic,321,C (Questionable),C (Questionable),,S32100,,"50% pure, free of SO3",Boiling,Boiling,,253.0,"Chemical Resistance of REMANIT Stainless Steels, Thyssen Edelstahlwerke AG, March 1989",,C
Chromic Acid,Stainless steels,Austenitic,321,B (Good),B (Good),,S32100,,50% tech. containing SO3,20,68,,253.0,"Chemical Resistance of REMANIT Stainless Steels, Thyssen Edelstahlwerke AG, March 1989",,B
Chromic Acid,Stainless steels,Austenitic,321,D (Poor),D (Poor),,S32100,,50% tech. containing SO3,Boiling,Boiling,,253.0,"Chemical Resistance of REMANIT Stainless Steels, Thyssen Edelstahlwerke AG, March 1989",,D
Chromic Acid,Stainless steels,Austenitic,347,A (Resistant),A (Resistant),,S34700,,"10% pure, free of SO3",20,68,,253.0,"Chemical Resistance of REMANIT Stainless Steels, Thyssen Edelstahlwerke AG, March 1989",,A
Chromic Acid,Stainless steels,Austenitic,347,B (Good),B (Good),,S34700,,"10% pure, free of SO3",Boiling,Boiling,,253.0,"Chemical Resistance of REMANIT Stainless Steels, Thyssen Edelstahlwerke AG, March 1989",,B
Chromic Acid,Stainless steels,Austenitic,347,B (Good),B (Good),,S34700,,"50% pure, free of SO3",20,68,,253.0,"Chemical Resistance of REMANIT Stainless Steels, Thyssen Edelstahlwerke AG, March 1989",,B
Chromic Acid,Stainless steels,Austenitic,347,C (Questionable),C (Questionable),,S34700,,"50% pure, free of SO3",Boiling,Boiling,,253.0,"Chemical Resistance of REMANIT Stainless Steels, Thyssen Edelstahlwerke AG, March 1989",,C
Chromic Acid,Stainless steels,Austenitic,347,B (Good),B (Good),,S34700,,50% tech. containing SO3,20,68,,253.0,"Chemical Resistance of REMANIT Stainless Steels, Thyssen Edelstahlwerke AG, March 1989",,B
Chromic Acid,Stainless steels,Austenitic,347,D (Poor),D (Poor),,S34700,,50% tech. containing SO3,Boiling,Boiling,,253.0,"Chemical Resistance of REMANIT Stainless Steels, Thyssen Edelstahlwerke AG, March 1989",,D
Chromic Acid,Stainless steels,Duplex,329,A (Resistant),A (Resistant),,S32900,,"10% pure, free of SO3",20,68,,253.0,"Chemical Resistance of REMANIT Stainless Steels, Thyssen Edelstahlwerke AG, March 1989",,A
Chromic Acid,Stainless steels,Duplex,329,B (Good),B (Good),,S32900,,"10% pure, free of SO3",Boiling,Boiling,,253.0,"Chemical Resistance of REMANIT Stainless Steels, Thyssen Edelstahlwerke AG, March 1989",,B
Chromic Acid,Stainless steels,Duplex,329,B (Good),B (Good),,S32900,,"50% pure, free of SO3",20,68,,253.0,"Chemical Resistance of REMANIT Stainless Steels, Thyssen Edelstahlwerke AG, March 1989",,B
Chromic Acid,Stainless steels,Duplex,329,C (Questionable),C (Questionable),,S32900,,"50% pure, free of SO3",Boiling,Boiling,,253.0,"Chemical Resistance of REMANIT Stainless Steels, Thyssen Edelstahlwerke AG, March 1989",,C
Chromic Acid,Stainless steels,Duplex,329,B (Good),B (Good),,S32900,,50% tech. containing SO3,20,68,,253.0,"Chemical Resistance of REMANIT Stainless Steels, Thyssen Edelstahlwerke AG, March 1989",,B
Chromic Acid,Stainless steels,Duplex,329,D (Poor),D (Poor),,S32900,,50% tech. containing SO3,Boiling,Boiling,,253.0,"Chemical Resistance of REMANIT Stainless Steels, Thyssen Edelstahlwerke AG, March 1989",,D
Chromic Acid,Stainless steels,Duplex,F51,A (Resistant),A (Resistant),,S31803,,"10% pure, free of SO3",20,68,,253.0,"Chemical Resistance of REMANIT Stainless Steels, Thyssen Edelstahlwerke AG, March 1989",,A
Chromic Acid,Stainless steels,Duplex,F51,B (Good),B (Good),,S31803,,"10% pure, free of SO3",Boiling,Boiling,,253.0,"Chemical Resistance of REMANIT Stainless Steels, Thyssen Edelstahlwerke AG, March 1989",,B
Chromic Acid,Stainless steels,Duplex,F51,B (Good),B (Good),,S31803,,"50% pure, free of SO3",20,68,,253.0,"Chemical Resistance of REMANIT Stainless Steels, Thyssen Edelstahlwerke AG, March 1989",,B
Chromic Acid,Stainless steels,Duplex,F51,C (Questionable),C (Questionable),,S31803,,"50% pure, free of SO3",Boiling,Boiling,,253.0,"Chemical Resistance of REMANIT Stainless Steels, Thyssen Edelstahlwerke AG, March 1989",,C
Chromic Acid,Stainless steels,Duplex,F51,B (Good),B (Good),,S31803,,50% tech. containing SO3,20,68,,253.0,"Chemical Resistance of REMANIT Stainless Steels, Thyssen Edelstahlwerke AG, March 1989",,B
Chromic Acid,Stainless steels,Duplex,F51,D (Poor),D (Poor),,S31803,,50% tech. containing SO3,Boiling,Boiling,,253.0,"Chemical Resistance of REMANIT Stainless Steels, Thyssen Edelstahlwerke AG, March 1989",,D
Chromic Acid,Stainless steels,Ferritic,27Cr,0.01,0.4,,S44600,,1,100,212,2 d,87.0,"Metals Handbook, Ninth Edition, Vol 3, Properties and Selection: Stainless Steels, Tool Materials and Special-Purpose Metals, American Society for Metals, Metals Park, OH, 1980, p 82",0.01,
Chromic Acid,Stainless steels,Ferritic,27Cr,0.97,38,,S44600,,15,100,212,2 d,87.0,"Metals Handbook, Ninth Edition, Vol 3, Properties and Selection: Stainless Steels, Tool Materials and Special-Purpose Metals, American Society for Metals, Metals Park, OH, 1980, p 82",0.97,
Chromic Acid,Stainless steels,Ferritic,405,A (Resistant),A (Resistant),,S40500,,"10% pure, free of SO3",20,68,,253.0,"Chemical Resistance of REMANIT Stainless Steels, Thyssen Edelstahlwerke AG, March 1989",,A
Chromic Acid,Stainless steels,Ferritic,405,D (Poor),D (Poor),,S40500,,"10% pure, free of SO3",Boiling,Boiling,,253.0,"Chemical Resistance of REMANIT Stainless Steels, Thyssen Edelstahlwerke AG, March 1989",,D
Chromic Acid,Stainless steels,Ferritic,405,D (Poor),D (Poor),,S40500,,"50% pure, free of SO3",20,68,,253.0,"Chemical Resistance of REMANIT Stainless Steels, Thyssen Edelstahlwerke AG, March 1989",,D
Chromic Acid,Stainless steels,Ferritic,405,D (Poor),D (Poor),,S40500,,"50% pure, free of SO3",Boiling,Boiling,,253.0,"Chemical Resistance of REMANIT Stainless Steels, Thyssen Edelstahlwerke AG, March 1989",,D
Chromic Acid,Stainless steels,Ferritic,405,D (Poor),D (Poor),,S40500,,50% tech. containing SO3,20,68,,253.0,"Chemical Resistance of REMANIT Stainless Steels, Thyssen Edelstahlwerke AG, March 1989",,D
Chromic Acid,Stainless steels,Ferritic,405,D (Poor),D (Poor),,S40500,,50% tech. containing SO3,Boiling,Boiling,,253.0,"Chemical Resistance of REMANIT Stainless Steels, Thyssen Edelstahlwerke AG, March 1989",,D
Chromic Acid,Stainless steels,Ferritic,409,A (Resistant),A (Resistant),,S40900,,"10% pure, free of SO3",20,68,,253.0,"Chemical Resistance of REMANIT Stainless Steels, Thyssen Edelstahlwerke AG, March 1989",,A
Chromic Acid,Stainless steels,Ferritic,409,D (Poor),D (Poor),,S40900,,"10% pure, free of SO3",Boiling,Boiling,,253.0,"Chemical Resistance of REMANIT Stainless Steels, Thyssen Edelstahlwerke AG, March 1989",,D
Chromic Acid,Stainless steels,Ferritic,409,D (Poor),D (Poor),,S40900,,"50% pure, free of SO3",20,68,,253.0,"Chemical Resistance of REMANIT Stainless Steels, Thyssen Edelstahlwerke AG, March 1989",,D
Chromic Acid,Stainless steels,Ferritic,409,D (Poor),D (Poor),,S40900,,"50% pure, free of SO3",Boiling,Boiling,,253.0,"Chemical Resistance of REMANIT Stainless Steels, Thyssen Edelstahlwerke AG, March 1989",,D
Chromic Acid,Stainless steels,Ferritic,409,D (Poor),D (Poor),,S40900,,50% tech. containing SO3,20,68,,253.0,"Chemical Resistance of REMANIT Stainless Steels, Thyssen Edelstahlwerke AG, March 1989",,D
Chromic Acid,Stainless steels,Ferritic,409,D (Poor),D (Poor),,S40900,,50% tech. containing SO3,Boiling,Boiling,,253.0,"Chemical Resistance of REMANIT Stainless Steels, Thyssen Edelstahlwerke AG, March 1989",,D
Chromic Acid,Stainless steels,Ferritic,430,A (Resistant),A (Resistant),,S43000,,"10% pure, free of SO3",20,68,,253.0,"Chemical Resistance of REMANIT Stainless Steels, Thyssen Edelstahlwerke AG, March 1989",,A
Chromic Acid,Stainless steels,Ferritic,430,D (Poor),D (Poor),,S43000,,"10% pure, free of SO3",Boiling,Boiling,,253.0,"Chemical Resistance of REMANIT Stainless Steels, Thyssen Edelstahlwerke AG, March 1989",,D
Chromic Acid,Stainless steels,Ferritic,430,D (Poor),D (Poor),,S43000,,"50% pure, free of SO3",20,68,,253.0,"Chemical Resistance of REMANIT Stainless Steels, Thyssen Edelstahlwerke AG, March 1989",,D
Chromic Acid,Stainless steels,Ferritic,430,D (Poor),D (Poor),,S43000,,"50% pure, free of SO3",Boiling,Boiling,,253.0,"Chemical Resistance of REMANIT Stainless Steels, Thyssen Edelstahlwerke AG, March 1989",,D
Chromic Acid,Stainless steels,Ferritic,430,D (Poor),D (Poor),,S43000,,50% tech. containing SO3,20,68,,253.0,"Chemical Resistance of REMANIT Stainless Steels, Thyssen Edelstahlwerke AG, March 1989",,D
Chromic Acid,Stainless steels,Ferritic,430,D (Poor),D (Poor),,S43000,,50% tech. containing SO3,Boiling,Boiling,,253.0,"Chemical Resistance of REMANIT Stainless Steels, Thyssen Edelstahlwerke AG, March 1989",,D
Chromic Acid,Stainless steels,Ferritic,430,B (Good),B (Good),,S43000,Chemically pure,10,21,70,,121.0,"Cyclops Corp., Universal-Cyclops Specialty Steel Division",,B
Chromic Acid,Stainless steels,Ferritic,430,D (Poor),D (Poor),,S43000,Chemically pure,50,21,70,,121.0,"Cyclops Corp., Universal-Cyclops Specialty Steel Division",,D
Chromic Acid,Stainless steels,Ferritic,434,A (Resistant),A (Resistant),,S43400,,"10% pure, free of SO3",20,68,,253.0,"Chemical Resistance of REMANIT Stainless Steels, Thyssen Edelstahlwerke AG, March 1989",,A
Chromic Acid,Stainless steels,Ferritic,434,C (Questionable),C (Questionable),,S43400,,"50% pure, free of SO3",20,68,,253.0,"Chemical Resistance of REMANIT Stainless Steels, Thyssen Edelstahlwerke AG, March 1989",,C
Chromic Acid,Stainless steels,Ferritic,434,D (Poor),D (Poor),,S43400,,"50% pure, free of SO3",Boiling,Boiling,,253.0,"Chemical Resistance of REMANIT Stainless Steels, Thyssen Edelstahlwerke AG, March 1989",,D
Chromic Acid,Stainless steels,Ferritic,434,C (Questionable),C (Questionable),,S43400,,50% tech. containing SO3,20,68,,253.0,"Chemical Resistance of REMANIT Stainless Steels, Thyssen Edelstahlwerke AG, March 1989",,C
Chromic Acid,Stainless steels,Ferritic,434,D (Poor),D (Poor),,S43400,,50% tech. containing SO3,Boiling,Boiling,,253.0,"Chemical Resistance of REMANIT Stainless Steels, Thyssen Edelstahlwerke AG, March 1989",,D
Chromic Acid,Stainless steels,Martensitic,12Cr,0.01,0.4,,S41000,,1,100,212,2 d,87.0,"Metals Handbook, Ninth Edition, Vol 3, Properties and Selection: Stainless Steels, Tool Materials and Special-Purpose Metals, American Society for Metals, Metals Park, OH, 1980, p 82",0.01,
Chromic Acid,Stainless steels,Martensitic,12Cr,0.86,34,,S41000,,15,100,212,2 d,87.0,"Metals Handbook, Ninth Edition, Vol 3, Properties and Selection: Stainless Steels, Tool Materials and Special-Purpose Metals, American Society for Metals, Metals Park, OH, 1980, p 82",0.86,
Chromic Acid,Stainless steels,Martensitic,403,A (Resistant),A (Resistant),,S40300,,"10% pure, free of SO3",20,68,,253.0,"Chemical Resistance of REMANIT Stainless Steels, Thyssen Edelstahlwerke AG, March 1989",,A
Chromic Acid,Stainless steels,Martensitic,403,D (Poor),D (Poor),,S40300,,"10% pure, free of SO3",Boiling,Boiling,,253.0,"Chemical Resistance of REMANIT Stainless Steels, Thyssen Edelstahlwerke AG, March 1989",,D
Chromic Acid,Stainless steels,Martensitic,403,D (Poor),D (Poor),,S40300,,"50% pure, free of SO3",20,68,,253.0,"Chemical Resistance of REMANIT Stainless Steels, Thyssen Edelstahlwerke AG, March 1989",,D
Chromic Acid,Stainless steels,Martensitic,403,D (Poor),D (Poor),,S40300,,"50% pure, free of SO3",Boiling,Boiling,,253.0,"Chemical Resistance of REMANIT Stainless Steels, Thyssen Edelstahlwerke AG, March 1989",,D
Chromic Acid,Stainless steels,Martensitic,403,D (Poor),D (Poor),,S40300,,50% tech. containing SO3,20,68,,253.0,"Chemical Resistance of REMANIT Stainless Steels, Thyssen Edelstahlwerke AG, March 1989",,D
