Repository: wfreinhart/matse219

# MATSE 219: Materials Informatics

Auto-generated from the private authoring repo (matse219-instructor). Do not edit here directly -- changes are overwritten on the next publish run.

## Lectures

- [Lecture01](https://colab.research.google.com/github/wfreinhart/matse219/blob/staging/notebooks/Lecture01.ipynb)
- [Lecture02](https://colab.research.google.com/github/wfreinhart/matse219/blob/staging/notebooks/Lecture02.ipynb)
- [Lecture03](https://colab.research.google.com/github/wfreinhart/matse219/blob/staging/notebooks/Lecture03.ipynb)
- [Lecture04](https://colab.research.google.com/github/wfreinhart/matse219/blob/staging/notebooks/Lecture04.ipynb)

File: datasets/corrosion.csv (part 35 of 142)
Environment,Material Group,Material Family,Material,Rate (mm/yr) or Rating,Rate (mils/yr) or Rating,Localized Attack,UNS,Condition/Comment,Concentration (Vol %),Temperature (deg C),Temperature (deg F),Duration,Reference #,Reference,rate_mm_yr_numeric,rate_letter_grade
Chromic Acid,Stainless steels,Martensitic,403,D (Poor),D (Poor),,S40300,,50% tech. containing SO3,Boiling,Boiling,,253.0,"Chemical Resistance of REMANIT Stainless Steels, Thyssen Edelstahlwerke AG, March 1989",,D
Chromic Acid,Stainless steels,Martensitic,410,A (Resistant),A (Resistant),,S41000,,"10% pure, free of SO3",20,68,,253.0,"Chemical Resistance of REMANIT Stainless Steels, Thyssen Edelstahlwerke AG, March 1989",,A
Chromic Acid,Stainless steels,Martensitic,410,D (Poor),D (Poor),,S41000,,"10% pure, free of SO3",Boiling,Boiling,,253.0,"Chemical Resistance of REMANIT Stainless Steels, Thyssen Edelstahlwerke AG, March 1989",,D
Chromic Acid,Stainless steels,Martensitic,410,D (Poor),D (Poor),,S41000,,"50% pure, free of SO3",20,68,,253.0,"Chemical Resistance of REMANIT Stainless Steels, Thyssen Edelstahlwerke AG, March 1989",,D
Chromic Acid,Stainless steels,Martensitic,410,D (Poor),D (Poor),,S41000,,"50% pure, free of SO3",Boiling,Boiling,,253.0,"Chemical Resistance of REMANIT Stainless Steels, Thyssen Edelstahlwerke AG, March 1989",,D
Chromic Acid,Stainless steels,Martensitic,410,D (Poor),D (Poor),,S41000,,50% tech. containing SO3,20,68,,253.0,"Chemical Resistance of REMANIT Stainless Steels, Thyssen Edelstahlwerke AG, March 1989",,D
Chromic Acid,Stainless steels,Martensitic,410,D (Poor),D (Poor),,S41000,,50% tech. containing SO3,Boiling,Boiling,,253.0,"Chemical Resistance of REMANIT Stainless Steels, Thyssen Edelstahlwerke AG, March 1989",,D
Chromic Acid,Stainless steels,Martensitic,410,C (Questionable),C (Questionable),,S41000,Chemically pure,10,21,70,,121.0,"Cyclops Corp., Universal-Cyclops Specialty Steel Division",,C
Chromic Acid,Stainless steels,Martensitic,410,D (Poor),D (Poor),,S41000,Chemically pure,50,21,70,,121.0,"Cyclops Corp., Universal-Cyclops Specialty Steel Division",,D
Chromic Acid,Stainless steels,Martensitic,410,B (Good),B (Good),,S41000,Chemically pure,,Room,Room,,121.0,"Cyclops Corp., Universal-Cyclops Specialty Steel Division",,B
Chromic Acid,Stainless steels,Martensitic,416,A (Resistant),A (Resistant),,S41600,,"10% pure, free of SO3",20,68,,253.0,"Chemical Resistance of REMANIT Stainless Steels, Thyssen Edelstahlwerke AG, March 1989",,A
Chromic Acid,Stainless steels,Martensitic,416,D (Poor),D (Poor),,S41600,,"10% pure, free of SO3",Boiling,Boiling,,253.0,"Chemical Resistance of REMANIT Stainless Steels, Thyssen Edelstahlwerke AG, March 1989",,D
Chromic Acid,Stainless steels,Martensitic,416,D (Poor),D (Poor),,S41600,,"50% pure, free of SO3",20,68,,253.0,"Chemical Resistance of REMANIT Stainless Steels, Thyssen Edelstahlwerke AG, March 1989",,D
Chromic Acid,Stainless steels,Martensitic,416,D (Poor),D (Poor),,S41600,,"50% pure, free of SO3",Boiling,Boiling,,253.0,"Chemical Resistance of REMANIT Stainless Steels, Thyssen Edelstahlwerke AG, March 1989",,D
Chromic Acid,Stainless steels,Martensitic,416,D (Poor),D (Poor),,S41600,,50% tech. containing SO3,20,68,,253.0,"Chemical Resistance of REMANIT Stainless Steels, Thyssen Edelstahlwerke AG, March 1989",,D
Chromic Acid,Stainless steels,Martensitic,416,D (Poor),D (Poor),,S41600,,50% tech. containing SO3,Boiling,Boiling,,253.0,"Chemical Resistance of REMANIT Stainless Steels, Thyssen Edelstahlwerke AG, March 1989",,D
Chromic Acid,Stainless steels,Martensitic,420,A (Resistant),A (Resistant),,S42000,,"10% pure, free of SO3",20,68,,253.0,"Chemical Resistance of REMANIT Stainless Steels, Thyssen Edelstahlwerke AG, March 1989",,A
Chromic Acid,Stainless steels,Martensitic,420,D (Poor),D (Poor),,S42000,,"10% pure, free of SO3",Boiling,Boiling,,253.0,"Chemical Resistance of REMANIT Stainless Steels, Thyssen Edelstahlwerke AG, March 1989",,D
Chromic Acid,Stainless steels,Martensitic,420,D (Poor),D (Poor),,S42000,,"50% pure, free of SO3",20,68,,253.0,"Chemical Resistance of REMANIT Stainless Steels, Thyssen Edelstahlwerke AG, March 1989",,D
Chromic Acid,Stainless steels,Martensitic,420,D (Poor),D (Poor),,S42000,,"50% pure, free of SO3",Boiling,Boiling,,253.0,"Chemical Resistance of REMANIT Stainless Steels, Thyssen Edelstahlwerke AG, March 1989",,D
Chromic Acid,Stainless steels,Martensitic,420,D (Poor),D (Poor),,S42000,,50% tech. containing SO3,20,68,,253.0,"Chemical Resistance of REMANIT Stainless Steels, Thyssen Edelstahlwerke AG, March 1989",,D
Chromic Acid,Stainless steels,Martensitic,420,D (Poor),D (Poor),,S42000,,50% tech. containing SO3,Boiling,Boiling,,253.0,"Chemical Resistance of REMANIT Stainless Steels, Thyssen Edelstahlwerke AG, March 1989",,D
Citric Acid,Aluminum and alloys,Aluminum-manganese,Aluminum-manganese alloys,A (Resistant),A (Resistant),,,Solution,,20-100,68-212,,92.0,"F. King, Aluminum and Its Alloys, Ellis Horwood, Chichester, England, 1987, p 282-291",,A
Citric Acid,Carbon and alloy steels,Alloy steel,"16Ni, 8Cr, 5Si, 1Cu",0.36,14.2,,,,40,80,,96 h,206.0,"S.J. Bullard, D.E. Larson, and J.S. Dunning, Oxidation and Corrosion Resistance of Two Fe-8Cr-16Ni-Si-Cu Alloys, Corrosion, Vol 48, (No. 11), NACE, USA, 1992, p 891-897",0.36,
Citric Acid,Carbon and alloy steels,Alloy steel,"16Ni, 8Cr, 5Si, 1Cu, 1Mo",0.12,4.9,,,,,,,96   h,206.0,"S.J. Bullard, D.E. Larson, and J.S. Dunning, Oxidation and Corrosion Resistance of Two Fe-8Cr-16Ni-Si-Cu Alloys, Corrosion, Vol 48, (No. 11), NACE, USA, 1992, p 891-897",0.12,
Citric Acid,Copper and alloys,Aluminum bronze,Aluminum bronze,A (Resistant),A (Resistant),,,,,,,,93.0,"H. Leidheiser, Jr., The Corrosion of Copper, Tin and Their Alloys, John Wiley & Sons, New York, 1971, p 90-96",,A
Citric Acid,Copper and alloys,Brass,Brass,A (Resistant),A (Resistant),,,,,,,,93.0,"H. Leidheiser, Jr., The Corrosion of Copper, Tin and Their Alloys, John Wiley & Sons, New York, 1971, p 90-96",,A
Citric Acid,Copper and alloys,Brass,Cartridge brass,C (Questionable),C (Questionable),,C26000,,,,,,93.0,"H. Leidheiser, Jr., The Corrosion of Copper, Tin and Their Alloys, John Wiley & Sons, New York, 1971, p 90-96",,C
Citric Acid,Copper and alloys,Brass,Commercial bronze,A (Resistant),A (Resistant),,C22000,,,,,,93.0,"H. Leidheiser, Jr., The Corrosion of Copper, Tin and Their Alloys, John Wiley & Sons, New York, 1971, p 90-96",,A
Citric Acid,Copper and alloys,Brass,Muntz metal,C (Questionable),C (Questionable),,C28000,,,,,,93.0,"H. Leidheiser, Jr., The Corrosion of Copper, Tin and Their Alloys, John Wiley & Sons, New York, 1971, p 90-96",,C
Citric Acid,Copper and alloys,Brass,Red brass,A (Resistant),A (Resistant),,C23000,,,,,,93.0,"H. Leidheiser, Jr., The Corrosion of Copper, Tin and Their Alloys, John Wiley & Sons, New York, 1971, p 90-96",,A
Citric Acid,Copper and alloys,Copper,Electrolytic copper,A (Resistant),A (Resistant),,C11000,,,,,,93.0,"H. Leidheiser, Jr., The Corrosion of Copper, Tin and Their Alloys, John Wiley & Sons, New York, 1971, p 90-96",,A
Citric Acid,Copper and alloys,Copper,Phosphor copper,A (Resistant),A (Resistant),,C12200,,,,,,93.0,"H. Leidheiser, Jr., The Corrosion of Copper, Tin and Their Alloys, John Wiley & Sons, New York, 1971, p 90-96",,A
Citric Acid,Copper and alloys,Copper-nickel,70-30 cupronickel,A (Resistant),A (Resistant),,C71500,,,,,,93.0,"H. Leidheiser, Jr., The Corrosion of Copper, Tin and Their Alloys, John Wiley & Sons, New York, 1971, p 90-96",,A
Citric Acid,Copper and alloys,Copper-nickel,90-10 cupronickel,A (Resistant),A (Resistant),,C70600,,,,,,93.0,"H. Leidheiser, Jr., The Corrosion of Copper, Tin and Their Alloys, John Wiley & Sons, New York, 1971, p 90-96",,A
Citric Acid,Copper and alloys,Leaded brass,Architectural bronze,C (Questionable),C (Questionable),,C38500,,,,,,93.0,"H. Leidheiser, Jr., The Corrosion of Copper, Tin and Their Alloys, John Wiley & Sons, New York, 1971, p 90-96",,C
Citric Acid,Copper and alloys,Leaded brass,Free-cutting brass,C (Questionable),C (Questionable),,C36000,,,,,,93.0,"H. Leidheiser, Jr., The Corrosion of Copper, Tin and Their Alloys, John Wiley & Sons, New York, 1971, p 90-96",,C
Citric Acid,Copper and alloys,Nickel-silver,Nickel silver,A (Resistant),A (Resistant),,,,18,,,,93.0,"H. Leidheiser, Jr., The Corrosion of Copper, Tin and Their Alloys, John Wiley & Sons, New York, 1971, p 90-96",,A
Citric Acid,Copper and alloys,Phosphor bronze,"Phosphor bronze, 5% Sn.",A (Resistant),A (Resistant),,C51000,,,,,,93.0,"H. Leidheiser, Jr., The Corrosion of Copper, Tin and Their Alloys, John Wiley & Sons, New York, 1971, p 90-96",,A
Citric Acid,Copper and alloys,Phosphor bronze,"Phosphor bronze, 8% Sn.",A (Resistant),A (Resistant),,C52000,,,,,,93.0,"H. Leidheiser, Jr., The Corrosion of Copper, Tin and Their Alloys, John Wiley & Sons, New York, 1971, p 90-96",,A
Citric Acid,Copper and alloys,Silicon bronze,"Silicon bronze, high",A (Resistant),A (Resistant),,C65500,,,,,,93.0,"H. Leidheiser, Jr., The Corrosion of Copper, Tin and Their Alloys, John Wiley & Sons, New York, 1971, p 90-96",,A
Citric Acid,Copper and alloys,Silicon bronze,"Silicon bronze, low",A (Resistant),A (Resistant),,C65100,,,,,,93.0,"H. Leidheiser, Jr., The Corrosion of Copper, Tin and Their Alloys, John Wiley & Sons, New York, 1971, p 90-96",,A
Citric Acid,Copper and alloys,Tin brass,Admiralty brass,A (Resistant),A (Resistant),,C44300,,,,,,93.0,"H. Leidheiser, Jr., The Corrosion of Copper, Tin and Their Alloys, John Wiley & Sons, New York, 1971, p 90-96",,A
Citric Acid,Copper and alloys,Tin brass,Naval brass,C (Questionable),C (Questionable),,C46400,,,,,,93.0,"H. Leidheiser, Jr., The Corrosion of Copper, Tin and Their Alloys, John Wiley & Sons, New York, 1971, p 90-96",,C
Citric Acid,Miscellaneous,Lead and aloys,Lead,0.025,1,,L50045,,10,Boiling,Boiling,,2.0,"Metals Handbook, Ninth Edition, Vol 13, Corrosion, ASM International, Metals Park, OH, 1987, p 723-724",0.025,
Citric Acid,Miscellaneous,Noble metals,Gold,0.05 max,2 max,,P00016,,20,Boiling,Boiling,,8.0,"Metals Handbook, Ninth Edition, Vol 13, Corrosion, ASM International, Metals Park, OH, 1987, p 798",0.05,
Citric Acid,Miscellaneous,Noble metals,Gold,0.05 max,2 max,,P00016,,30,Boiling,Boiling,,8.0,"Metals Handbook, Ninth Edition, Vol 13, Corrosion, ASM International, Metals Park, OH, 1987, p 798",0.05,
Citric Acid,Miscellaneous,Noble metals,Silver,0.05 max,2 max,,P07010,,0-30,Boiling,Boiling,,4.0,"Metals Handbook, Ninth Edition, Vol 13, Corrosion, ASM International, Metals Park, OH, 1987, p 795",0.05,
Citric Acid,Miscellaneous,Noble metals,Silver,0.05 max,2 max,,P07010,,0-30,Boiling,Boiling,,4.0,"Metals Handbook, Ninth Edition, Vol 13, Corrosion, ASM International, Metals Park, OH, 1987, p 795",0.05,
Citric Acid,Miscellaneous,Tin and alloys,Tin,D (Poor),D (Poor),,,,,60,140,,94.0,"H. Leidheiser, Jr., The Corrosion of Copper, Tin and Their Alloys, John Wiley & Sons, New York, 1971, p 287-290",,D
Citric Acid,Miscellaneous,Tin and alloys,Tin,D (Poor),D (Poor),,,,,100,212,,94.0,"H. Leidheiser, Jr., The Corrosion of Copper, Tin and Their Alloys, John Wiley & Sons, New York, 1971, p 287-290",,D
Citric Acid,Miscellaneous,Tin and alloys,Tin,D (Poor),D (Poor),,,,,60,140,,94.0,"H. Leidheiser, Jr., The Corrosion of Copper, Tin and Their Alloys, John Wiley & Sons, New York, 1971, p 287-290",,D
Citric Acid,Miscellaneous,Tin and alloys,Tin,D (Poor),D (Poor),,,,,100,212,,94.0,"H. Leidheiser, Jr., The Corrosion of Copper, Tin and Their Alloys, John Wiley & Sons, New York, 1971, p 287-290",,D
Citric Acid,Miscellaneous,Tin and alloys,Tin,A (Resistant),A (Resistant),,,Nonaerated solutions,,20,68,,94.0,"H. Leidheiser, Jr., The Corrosion of Copper, Tin and Their Alloys, John Wiley & Sons, New York, 1971, p 287-290",,A
Citric Acid,Miscellaneous,Tin and alloys,Tin,A (Resistant),A (Resistant),,,Nonaerated solutions,,20,68,,94.0,"H. Leidheiser, Jr., The Corrosion of Copper, Tin and Their Alloys, John Wiley & Sons, New York, 1971, p 287-290",,A
Citric Acid,Nickel and alloys,Nickel,Nickel 200,0.85,180,,N02200,Lab aerated test,2,82,180,,44.0,"Inco Alloys International, 1979",0.85,
Citric Acid,Nickel and alloys,Nickel,Nickel 200,0.375,15,,N02200,Lab aerated test,5,30,86,,44.0,"Inco Alloys International, 1979",0.375,
Citric Acid,Nickel and alloys,Nickel,Nickel 200,0.02,0.8,,N02200,Lab immersion test,2,Room,Room,,44.0,"Inco Alloys International, 1979",0.02,
Citric Acid,Nickel and alloys,Nickel,Nickel 200,0.14,5.5,,N02200,Lab immersion test,2,71,160,,44.0,"Inco Alloys International, 1979",0.14,
Citric Acid,Nickel and alloys,Nickel,Nickel 200,0.125,5,,N02200,Lab immersion test,5,30,86,,44.0,"Inco Alloys International, 1979",0.125,
Citric Acid,Nickel and alloys,Nickel,Nickel 200,0.5,20,,N02200,Lab immersion test,5,60,140,,44.0,"Inco Alloys International, 1979",0.5,
Citric Acid,Nickel and alloys,Nickel,Nickel 200,0.425,17,,N02200,Lab immersion test,58,Boiling,Boiling,,44.0,"Inco Alloys International, 1979",0.425,
Citric Acid,Nickel and alloys,Nickel-chromium-iron,"Incoloy 800 Inco Alloys International, Inc.",A (Resistant),A (Resistant),No pitting occurred,N08800,"Cold-rolled, annealed sheet, 2.84mm (0.112in.) thick Solutions were prepared with reagent-grade chemicals",7,80,176,7 d,44.0,"Inco Alloys International, 1979",,A
Citric Acid,Nickel and alloys,Nickel-chromium-iron,"Inconel 601 Inco Alloys International, Inc.",0.002 max,0.1 max,,N06601,,10,80,176,7 d,64.0,"Inco Alloys International, 1985",0.002,
Citric Acid,Nickel and alloys,Nickel-chromium-molybdenum-(tungsten),"Inconel 690 Inco Alloys International, Inc.",0.03 max,1 max,,N06690,,10,80,176,,57.0,"Inco Alloys International, 1980",0.03,
Citric Acid,Refractory metals and alloys,Titanium and alloys,Ti-3Al-2.5V,0.37,15,,,,50,Boiling,Boiling,,91.0,"Titanium, Teledyne Wah Chang Albany, 1988",0.37,
Citric Acid,Refractory metals and alloys,Titanium and alloys,Titanium,0.009,0.36,,,,10,100,212,,90.0,"N.D. Tomashov and P.M. Altovskii, Corrosion and Protection of Titanium, Government Scientific-Technical Publication of Machine-Building Literature (Russian translation), 1963; L.C. Covington and R.W. Schultz, Corrosion of Resistance of Titanium, TIMET Cor",0.009,
Citric Acid,Refractory metals and alloys,Titanium and alloys,Titanium,0.001,0.04,,,,25,100,212,,90.0,"N.D. Tomashov and P.M. Altovskii, Corrosion and Protection of Titanium, Government Scientific-Technical Publication of Machine-Building Literature (Russian translation), 1963; L.C. Covington and R.W. Schultz, Corrosion of Resistance of Titanium, TIMET Cor",0.001,
Citric Acid,Refractory metals and alloys,Titanium and alloys,Titanium,0,0,,,,50,60,140,,90.0,"N.D. Tomashov and P.M. Altovskii, Corrosion and Protection of Titanium, Government Scientific-Technical Publication of Machine-Building Literature (Russian translation), 1963; L.C. Covington and R.W. Schultz, Corrosion of Resistance of Titanium, TIMET Cor",0.0,
Citric Acid,Refractory metals and alloys,Titanium and alloys,Titanium,1.27 max,50.8 max,,,,50,Boiling,Boiling,,90.0,"N.D. Tomashov and P.M. Altovskii, Corrosion and Protection of Titanium, Government Scientific-Technical Publication of Machine-Building Literature (Russian translation), 1963; L.C. Covington and R.W. Schultz, Corrosion of Resistance of Titanium, TIMET Cor",1.27,
Citric Acid,Refractory metals and alloys,Titanium and alloys,Titanium,D (Poor),D (Poor),,,,672,149,301,,90.0,"N.D. Tomashov and P.M. Altovskii, Corrosion and Protection of Titanium, Government Scientific-Technical Publication of Machine-Building Literature (Russian translation), 1963; L.C. Covington and R.W. Schultz, Corrosion of Resistance of Titanium, TIMET Cor",,D
Citric Acid,Refractory metals and alloys,Titanium and alloys,Titanium,0.35,14,,,,50,Boiling,Boiling,,91.0,"Titanium, Teledyne Wah Chang Albany, 1988",0.35,
Citric Acid,Refractory metals and alloys,Titanium and alloys,Titanium,0.127 max,5.08 max,,,Aerated,50,100,212,,90.0,"N.D. Tomashov and P.M. Altovskii, Corrosion and Protection of Titanium, Government Scientific-Technical Publication of Machine-Building Literature (Russian translation), 1963; L.C. Covington and R.W. Schultz, Corrosion of Resistance of Titanium, TIMET Cor",0.127,
Citric Acid,Refractory metals and alloys,Titanium and alloys,"Titanium, grade 12",0.013,0.52,,R53400,,50,Boiling,Boiling,,33.0,"R.W. Schultz and J.S. Grauman, Fundamental Corrosion Characterization of High-Strength Titanium Alloys, in Industrial Applications of Titanium and Zirconium: Fourth Volume, STP 917, ASTM, Philadelphia, 1986, p 130-143; L.C. Covington and R.W. Schultz, Cor",0.013,
Sulfuric Acid,Nickel and alloys,Nickel,Nickel 200,0.1,4,,N02200,"Unaerated Velocity, none",20,21,70,,44.0,"Inco Alloys International, 1979",0.1,
Citric Acid,Refractory metals and alloys,Titanium and alloys,"Titanium, grade 7",0.025,1,,R52400,,50,Boiling,Boiling,,33.0,"R.W. Schultz and J.S. Grauman, Fundamental Corrosion Characterization of High-Strength Titanium Alloys, in Industrial Applications of Titanium and Zirconium: Fourth Volume, STP 917, ASTM, Philadelphia, 1986, p 130-143; L.C. Covington and R.W. Schultz, Cor",0.025,
Citric Acid,Refractory metals and alloys,Titanium and alloys,"Titanium, grade 9",0.38,15.2,,,,50,Boiling,Boiling,,33.0,"R.W. Schultz and J.S. Grauman, Fundamental Corrosion Characterization of High-Strength Titanium Alloys, in Industrial Applications of Titanium and Zirconium: Fourth Volume, STP 917, ASTM, Philadelphia, 1986, p 130-143; L.C. Covington and R.W. Schultz, Cor",0.38,
Citric Acid,Refractory metals and alloys,Titanium and alloys,"Titanium, unalloyed",.005 max,0.2 max,,,,50,60,140,,218.0,"R.W. Schutz, A Case for Titanium's Resistance to Microbiologically Influenced Corrosion, Materials Performance, NACE, USA, January 1991, p 58-61",0.005,
Citric Acid,Refractory metals and alloys,Zirconium and alloys,Zr702,0.025 max,1 max,,R60702,,10-50,35-100,95-212,,15.0,"Metals Handbook, Ninth Edition, Vol 13, Corrosion, ASM International, Metals Park, OH, 1987, p 711-715",0.025,
Citric Acid,Refractory metals and alloys,Zirconium and alloys,Zr702,0.13 max,5 max,,R60702,,50,Boiling,Boiling,,15.0,"Metals Handbook, Ninth Edition, Vol 13, Corrosion, ASM International, Metals Park, OH, 1987, p 711-715",0.13,
Citric Acid,Refractroy metals and alloys,Zirconium and alloys,Zr702,0.025 max,1 max,,R60702,,10,100,212,,15.0,"Metals Handbook, Ninth Edition, Vol 13, Corrosion, ASM International, Metals Park, OH, 1987, p 711-715",0.025,
Citric Acid,Refractroy metals and alloys,Zirconium and alloys,Zr702,0.025 max,1 max,,R60702,,25,100,212,,15.0,"Metals Handbook, Ninth Edition, Vol 13, Corrosion, ASM International, Metals Park, OH, 1987, p 711-715",0.025,
Citric Acid,Refractroy metals and alloys,Zirconium and alloys,Zr702,0.025 max,1 max,,R60702,,50,100,212,,15.0,"Metals Handbook, Ninth Edition, Vol 13, Corrosion, ASM International, Metals Park, OH, 1987, p 711-715",0.025,
Citric Acid,Stainless steels,Austenitic,301,A (Resistant),A (Resistant),,S30100,,1,20,68,,253.0,"Chemical Resistance of REMANIT Stainless Steels, Thyssen Edelstahlwerke AG, March 1989",,A
Citric Acid,Stainless steels,Austenitic,301,A (Resistant),A (Resistant),,S30100,,1,Boiling,Boiling,,253.0,"Chemical Resistance of REMANIT Stainless Steels, Thyssen Edelstahlwerke AG, March 1989",,A
Citric Acid,Stainless steels,Austenitic,301,A (Resistant),A (Resistant),,S30100,,10,20,68,,253.0,"Chemical Resistance of REMANIT Stainless Steels, Thyssen Edelstahlwerke AG, March 1989",,A
Citric Acid,Stainless steels,Austenitic,301,A (Resistant),A (Resistant),,S30100,,10,Boiling,Boiling,,253.0,"Chemical Resistance of REMANIT Stainless Steels, Thyssen Edelstahlwerke AG, March 1989",,A
Citric Acid,Stainless steels,Austenitic,301,A (Resistant),A (Resistant),,S30100,,25,20,68,,253.0,"Chemical Resistance of REMANIT Stainless Steels, Thyssen Edelstahlwerke AG, March 1989",,A
Citric Acid,Stainless steels,Austenitic,301,C (Questionable),C (Questionable),,S30100,,25,Boiling,Boiling,,253.0,"Chemical Resistance of REMANIT Stainless Steels, Thyssen Edelstahlwerke AG, March 1989",,C
Citric Acid,Stainless steels,Austenitic,301,A (Resistant),A (Resistant),,S30100,,50,20,68,,253.0,"Chemical Resistance of REMANIT Stainless Steels, Thyssen Edelstahlwerke AG, March 1989",,A
Citric Acid,Stainless steels,Austenitic,301,C (Questionable),C (Questionable),,S30100,,50,Boiling,Boiling,,253.0,"Chemical Resistance of REMANIT Stainless Steels, Thyssen Edelstahlwerke AG, March 1989",,C
Citric Acid,Stainless steels,Austenitic,301,B (Good),B (Good),,S30100,3 bar,5%,140,284,,253.0,"Chemical Resistance of REMANIT Stainless Steels, Thyssen Edelstahlwerke AG, March 1989",,B
Citric Acid,Stainless steels,Austenitic,302,A (Resistant),A (Resistant),,S30200,,1,20,68,,253.0,"Chemical Resistance of REMANIT Stainless Steels, Thyssen Edelstahlwerke AG, March 1989",,A
Citric Acid,Stainless steels,Austenitic,302,A (Resistant),A (Resistant),,S30200,,1,Boiling,Boiling,,253.0,"Chemical Resistance of REMANIT Stainless Steels, Thyssen Edelstahlwerke AG, March 1989",,A
Citric Acid,Stainless steels,Austenitic,302,A (Resistant),A (Resistant),,S30200,,10,20,68,,253.0,"Chemical Resistance of REMANIT Stainless Steels, Thyssen Edelstahlwerke AG, March 1989",,A
Citric Acid,Stainless steels,Austenitic,302,A (Resistant),A (Resistant),,S30200,,10,Boiling,Boiling,,253.0,"Chemical Resistance of REMANIT Stainless Steels, Thyssen Edelstahlwerke AG, March 1989",,A
Citric Acid,Stainless steels,Austenitic,302,A (Resistant),A (Resistant),,S30200,,25,20,68,,253.0,"Chemical Resistance of REMANIT Stainless Steels, Thyssen Edelstahlwerke AG, March 1989",,A
Citric Acid,Stainless steels,Austenitic,302,C (Questionable),C (Questionable),,S30200,,25,Boiling,Boiling,,253.0,"Chemical Resistance of REMANIT Stainless Steels, Thyssen Edelstahlwerke AG, March 1989",,C
Citric Acid,Stainless steels,Austenitic,302,A (Resistant),A (Resistant),,S30200,,50,20,68,,253.0,"Chemical Resistance of REMANIT Stainless Steels, Thyssen Edelstahlwerke AG, March 1989",,A
Citric Acid,Stainless steels,Ferritic,405,B (Good),B (Good),,S40500,,1,20,68,,253.0,"Chemical Resistance of REMANIT Stainless Steels, Thyssen Edelstahlwerke AG, March 1989",,B
Citric Acid,Stainless steels,Austenitic,302,C (Questionable),C (Questionable),,S30200,,50,Boiling,Boiling,,253.0,"Chemical Resistance of REMANIT Stainless Steels, Thyssen Edelstahlwerke AG, March 1989",,C
Citric Acid,Stainless steels,Austenitic,302,B (Good),B (Good),,S30200,3 bar,5%,140,284,,253.0,"Chemical Resistance of REMANIT Stainless Steels, Thyssen Edelstahlwerke AG, March 1989",,B
Citric Acid,Stainless steels,Austenitic,303,A (Resistant),A (Resistant),,S30300,,1,20,68,,253.0,"Chemical Resistance of REMANIT Stainless Steels, Thyssen Edelstahlwerke AG, March 1989",,A
Citric Acid,Stainless steels,Austenitic,303,A (Resistant),A (Resistant),,S30300,,1,20,68,,253.0,"Chemical Resistance of REMANIT Stainless Steels, Thyssen Edelstahlwerke AG, March 1989",,A
Citric Acid,Stainless steels,Austenitic,303,B (Good),B (Good),,S30300,,1,Boiling,Boiling,,253.0,"Chemical Resistance of REMANIT Stainless Steels, Thyssen Edelstahlwerke AG, March 1989",,B
Citric Acid,Stainless steels,Austenitic,303,A (Resistant),A (Resistant),,S30300,,1,Boiling,Boiling,,253.0,"Chemical Resistance of REMANIT Stainless Steels, Thyssen Edelstahlwerke AG, March 1989",,A
Citric Acid,Stainless steels,Austenitic,303,B (Good),B (Good),,S30300,,10,20,68,,253.0,"Chemical Resistance of REMANIT Stainless Steels, Thyssen Edelstahlwerke AG, March 1989",,B
Citric Acid,Stainless steels,Austenitic,303,A (Resistant),A (Resistant),,S30300,,10,20,68,,253.0,"Chemical Resistance of REMANIT Stainless Steels, Thyssen Edelstahlwerke AG, March 1989",,A
Citric Acid,Stainless steels,Austenitic,303,C (Questionable),C (Questionable),,S30300,,10,Boiling,Boiling,,253.0,"Chemical Resistance of REMANIT Stainless Steels, Thyssen Edelstahlwerke AG, March 1989",,C
Citric Acid,Stainless steels,Austenitic,303,A (Resistant),A (Resistant),,S30300,,10,Boiling,Boiling,,253.0,"Chemical Resistance of REMANIT Stainless Steels, Thyssen Edelstahlwerke AG, March 1989",,A
Citric Acid,Stainless steels,Austenitic,303,B (Good),B (Good),,S30300,,25,20,68,,253.0,"Chemical Resistance of REMANIT Stainless Steels, Thyssen Edelstahlwerke AG, March 1989",,B
Citric Acid,Stainless steels,Austenitic,303,A (Resistant),A (Resistant),,S30300,,25,20,68,,253.0,"Chemical Resistance of REMANIT Stainless Steels, Thyssen Edelstahlwerke AG, March 1989",,A
Citric Acid,Stainless steels,Austenitic,303,D (Poor),D (Poor),,S30300,,25,Boiling,Boiling,,253.0,"Chemical Resistance of REMANIT Stainless Steels, Thyssen Edelstahlwerke AG, March 1989",,D
Citric Acid,Stainless steels,Austenitic,303,C (Questionable),C (Questionable),,S30300,,25,Boiling,Boiling,,253.0,"Chemical Resistance of REMANIT Stainless Steels, Thyssen Edelstahlwerke AG, March 1989",,C
Citric Acid,Stainless steels,Austenitic,303,B (Good),B (Good),,S30300,,50,20,68,,253.0,"Chemical Resistance of REMANIT Stainless Steels, Thyssen Edelstahlwerke AG, March 1989",,B
Citric Acid,Stainless steels,Austenitic,303,A (Resistant),A (Resistant),,S30300,,50,20,68,,253.0,"Chemical Resistance of REMANIT Stainless Steels, Thyssen Edelstahlwerke AG, March 1989",,A
Citric Acid,Stainless steels,Austenitic,303,D (Poor),D (Poor),,S30300,,50,Boiling,Boiling,,253.0,"Chemical Resistance of REMANIT Stainless Steels, Thyssen Edelstahlwerke AG, March 1989",,D
Citric Acid,Stainless steels,Austenitic,303,C (Questionable),C (Questionable),,S30300,,50,Boiling,Boiling,,253.0,"Chemical Resistance of REMANIT Stainless Steels, Thyssen Edelstahlwerke AG, March 1989",,C
Citric Acid,Stainless steels,Austenitic,303,B (Good),B (Good),,S30300,3 bar,5%,140,284,,253.0,"Chemical Resistance of REMANIT Stainless Steels, Thyssen Edelstahlwerke AG, March 1989",,B
Citric Acid,Stainless steels,Austenitic,303,B (Good),B (Good),,S30300,3 bar,5%,140,284,,253.0,"Chemical Resistance of REMANIT Stainless Steels, Thyssen Edelstahlwerke AG, March 1989",,B
Citric Acid,Stainless steels,Austenitic,304,0.01,0.4,,S30400,,20,Boiling,Boiling,24 h,52.0,"R.M. Davidson and J.D. Redmond, The Application of Ferritic and Duplex Stainless Steels, Second Symposium on Shell and Tube Heat Exchangers, W.R. Apblett, Jr., Ed., American Society for Metals, Metals Park, OH, 1982, p 82",0.01,
Citric Acid,Stainless steels,Austenitic,304,B (Good),B (Good),,S30400,,10,21,70,,121.0,"Cyclops Corp., Universal-Cyclops Specialty Steel Division",,B
Citric Acid,Stainless steels,Austenitic,304,B (Good),B (Good),,S30400,,10,Boiling,Boiling,,121.0,"Cyclops Corp., Universal-Cyclops Specialty Steel Division",,B
Citric Acid,Stainless steels,Austenitic,304,B (Good),B (Good),,S30400,,50,21,70,,121.0,"Cyclops Corp., Universal-Cyclops Specialty Steel Division",,B
Citric Acid,Stainless steels,Austenitic,304,D (Poor),D (Poor),,S30400,,50,Boiling,Boiling,,121.0,"Cyclops Corp., Universal-Cyclops Specialty Steel Division",,D
Citric Acid,Stainless steels,Austenitic,304,0.21,8.3,,S30400,,10,99-102,210-215,,87.0,"Metals Handbook, Ninth Edition, Vol 3, Properties and Selection: Stainless Steels, Tool Materials and Special-Purpose Metals, American Society for Metals, Metals Park, OH, 1980, p 82",0.21,
Sulfuric Acid,Nickel and alloys,Nickel,Nickel 200,,,,N02200,"Air-saturated Velocity, none",20,21,70,,44.0,"Inco Alloys International, 1979",,
Citric Acid,Stainless steels,Austenitic,304,A (Resistant),A (Resistant),,S30400,,1,20,68,,253.0,"Chemical Resistance of REMANIT Stainless Steels, Thyssen Edelstahlwerke AG, March 1989",,A
Citric Acid,Stainless steels,Austenitic,304,A (Resistant),A (Resistant),,S30400,,1,Boiling,Boiling,,253.0,"Chemical Resistance of REMANIT Stainless Steels, Thyssen Edelstahlwerke AG, March 1989",,A
Citric Acid,Stainless steels,Austenitic,304,A (Resistant),A (Resistant),,S30400,,10,20,68,,253.0,"Chemical Resistance of REMANIT Stainless Steels, Thyssen Edelstahlwerke AG, March 1989",,A
Citric Acid,Stainless steels,Austenitic,304,A (Resistant),A (Resistant),,S30400,,10,Boiling,Boiling,,253.0,"Chemical Resistance of REMANIT Stainless Steels, Thyssen Edelstahlwerke AG, March 1989",,A
Citric Acid,Stainless steels,Austenitic,304,A (Resistant),A (Resistant),,S30400,,25,20,68,,253.0,"Chemical Resistance of REMANIT Stainless Steels, Thyssen Edelstahlwerke AG, March 1989",,A
Citric Acid,Stainless steels,Austenitic,304,C (Questionable),C (Questionable),,S30400,,25,Boiling,Boiling,,253.0,"Chemical Resistance of REMANIT Stainless Steels, Thyssen Edelstahlwerke AG, March 1989",,C
Citric Acid,Stainless steels,Austenitic,304,A (Resistant),A (Resistant),,S30400,,50,20,68,,253.0,"Chemical Resistance of REMANIT Stainless Steels, Thyssen Edelstahlwerke AG, March 1989",,A
Citric Acid,Stainless steels,Austenitic,304,C (Questionable),C (Questionable),,S30400,,50,Boiling,Boiling,,253.0,"Chemical Resistance of REMANIT Stainless Steels, Thyssen Edelstahlwerke AG, March 1989",,C
Citric Acid,Stainless steels,Austenitic,304,B (Good),B (Good),,S30400,3 bar,5%,140,284,,253.0,"Chemical Resistance of REMANIT Stainless Steels, Thyssen Edelstahlwerke AG, March 1989",,B
Citric Acid,Stainless steels,Austenitic,304L,A (Resistant),A (Resistant),,S30403,,1,20,68,,253.0,"Chemical Resistance of REMANIT Stainless Steels, Thyssen Edelstahlwerke AG, March 1989",,A
Citric Acid,Stainless steels,Austenitic,304L,A (Resistant),A (Resistant),,S30403,,1,Boiling,Boiling,,253.0,"Chemical Resistance of REMANIT Stainless Steels, Thyssen Edelstahlwerke AG, March 1989",,A
Citric Acid,Stainless steels,Austenitic,304L,A (Resistant),A (Resistant),,S30403,,10,20,68,,253.0,"Chemical Resistance of REMANIT Stainless Steels, Thyssen Edelstahlwerke AG, March 1989",,A
Citric Acid,Stainless steels,Austenitic,304L,A (Resistant),A (Resistant),,S30403,,10,Boiling,Boiling,,253.0,"Chemical Resistance of REMANIT Stainless Steels, Thyssen Edelstahlwerke AG, March 1989",,A
Citric Acid,Stainless steels,Austenitic,304L,A (Resistant),A (Resistant),,S30403,,25,20,68,,253.0,"Chemical Resistance of REMANIT Stainless Steels, Thyssen Edelstahlwerke AG, March 1989",,A
Citric Acid,Stainless steels,Austenitic,304L,C (Questionable),C (Questionable),,S30403,,25,Boiling,Boiling,,253.0,"Chemical Resistance of REMANIT Stainless Steels, Thyssen Edelstahlwerke AG, March 1989",,C
Citric Acid,Stainless steels,Austenitic,304L,A (Resistant),A (Resistant),,S30403,,50,20,68,,253.0,"Chemical Resistance of REMANIT Stainless Steels, Thyssen Edelstahlwerke AG, March 1989",,A
Citric Acid,Stainless steels,Austenitic,304L,C (Questionable),C (Questionable),,S30403,,50,Boiling,Boiling,,253.0,"Chemical Resistance of REMANIT Stainless Steels, Thyssen Edelstahlwerke AG, March 1989",,C
Citric Acid,Stainless steels,Austenitic,304L,B (Good),B (Good),,S30403,3 bar,5%,140,284,,253.0,"Chemical Resistance of REMANIT Stainless Steels, Thyssen Edelstahlwerke AG, March 1989",,B
Citric Acid,Stainless steels,Austenitic,304LN,A (Resistant),A (Resistant),,S30453,,1,20,68,,253.0,"Chemical Resistance of REMANIT Stainless Steels, Thyssen Edelstahlwerke AG, March 1989",,A
Citric Acid,Stainless steels,Austenitic,304LN,A (Resistant),A (Resistant),,S30453,,1,Boiling,Boiling,,253.0,"Chemical Resistance of REMANIT Stainless Steels, Thyssen Edelstahlwerke AG, March 1989",,A
Citric Acid,Stainless steels,Austenitic,304LN,A (Resistant),A (Resistant),,S30453,,10,20,68,,253.0,"Chemical Resistance of REMANIT Stainless Steels, Thyssen Edelstahlwerke AG, March 1989",,A
Citric Acid,Stainless steels,Austenitic,304LN,A (Resistant),A (Resistant),,S30453,,10,Boiling,Boiling,,253.0,"Chemical Resistance of REMANIT Stainless Steels, Thyssen Edelstahlwerke AG, March 1989",,A
Citric Acid,Stainless steels,Austenitic,304LN,A (Resistant),A (Resistant),,S30453,,25,20,68,,253.0,"Chemical Resistance of REMANIT Stainless Steels, Thyssen Edelstahlwerke AG, March 1989",,A
Citric Acid,Stainless steels,Austenitic,304LN,C (Questionable),C (Questionable),,S30453,,25,Boiling,Boiling,,253.0,"Chemical Resistance of REMANIT Stainless Steels, Thyssen Edelstahlwerke AG, March 1989",,C
Citric Acid,Stainless steels,Austenitic,304LN,A (Resistant),A (Resistant),,S30453,,50,20,68,,253.0,"Chemical Resistance of REMANIT Stainless Steels, Thyssen Edelstahlwerke AG, March 1989",,A
Citric Acid,Stainless steels,Austenitic,304LN,C (Questionable),C (Questionable),,S30453,,50,Boiling,Boiling,,253.0,"Chemical Resistance of REMANIT Stainless Steels, Thyssen Edelstahlwerke AG, March 1989",,C
Citric Acid,Stainless steels,Austenitic,304LN,B (Good),B (Good),,S30453,3 bar,5%,140,284,,253.0,"Chemical Resistance of REMANIT Stainless Steels, Thyssen Edelstahlwerke AG, March 1989",,B
Citric Acid,Stainless steels,Austenitic,316,0.0125,0.5,,S31600,,20,Boiling,Boiling,24 h,52.0,"R.M. Davidson and J.D. Redmond, The Application of Ferritic and Duplex Stainless Steels, Second Symposium on Shell and Tube Heat Exchangers, W.R. Apblett, Jr., Ed., American Society for Metals, Metals Park, OH, 1982, p 82",0.0125,
Citric Acid,Stainless steels,Austenitic,316,B (Good),B (Good),,S31600,,10,21,70,,121.0,"Cyclops Corp., Universal-Cyclops Specialty Steel Division",,B
Citric Acid,Stainless steels,Austenitic,316,B (Good),B (Good),,S31600,,10,Boiling,Boiling,,121.0,"Cyclops Corp., Universal-Cyclops Specialty Steel Division",,B
Citric Acid,Stainless steels,Austenitic,316,B (Good),B (Good),,S31600,,50,21,70,,121.0,"Cyclops Corp., Universal-Cyclops Specialty Steel Division",,B
Citric Acid,Stainless steels,Austenitic,316,B (Good),B (Good),,S31600,,50,Boiling,Boiling,,121.0,"Cyclops Corp., Universal-Cyclops Specialty Steel Division",,B
Citric Acid,Stainless steels,Austenitic,316,0.013,0.5,,S31600,,10,99-102,210-215,,87.0,"Metals Handbook, Ninth Edition, Vol 3, Properties and Selection: Stainless Steels, Tool Materials and Special-Purpose Metals, American Society for Metals, Metals Park, OH, 1980, p 82",0.013,
Citric Acid,Stainless steels,Austenitic,316,A (Resistant),A (Resistant),,S31600,,1,20,68,,253.0,"Chemical Resistance of REMANIT Stainless Steels, Thyssen Edelstahlwerke AG, March 1989",,A
Citric Acid,Stainless steels,Austenitic,316,A (Resistant),A (Resistant),,S31600,,1,Boiling,Boiling,,253.0,"Chemical Resistance of REMANIT Stainless Steels, Thyssen Edelstahlwerke AG, March 1989",,A
Citric Acid,Stainless steels,Austenitic,316,A (Resistant),A (Resistant),,S31600,,10,20,68,,253.0,"Chemical Resistance of REMANIT Stainless Steels, Thyssen Edelstahlwerke AG, March 1989",,A
Citric Acid,Stainless steels,Austenitic,316,A (Resistant),A (Resistant),,S31600,,10,Boiling,Boiling,,253.0,"Chemical Resistance of REMANIT Stainless Steels, Thyssen Edelstahlwerke AG, March 1989",,A
Citric Acid,Stainless steels,Austenitic,316,A (Resistant),A (Resistant),,S31600,,25,20,68,,253.0,"Chemical Resistance of REMANIT Stainless Steels, Thyssen Edelstahlwerke AG, March 1989",,A
Citric Acid,Stainless steels,Austenitic,316,A (Resistant),A (Resistant),,S31600,,25,Boiling,Boiling,,253.0,"Chemical Resistance of REMANIT Stainless Steels, Thyssen Edelstahlwerke AG, March 1989",,A
Citric Acid,Stainless steels,Austenitic,316,A (Resistant),A (Resistant),,S31600,,50,20,68,,253.0,"Chemical Resistance of REMANIT Stainless Steels, Thyssen Edelstahlwerke AG, March 1989",,A
Citric Acid,Stainless steels,Austenitic,316,B (Good),B (Good),,S31600,,50,Boiling,Boiling,,253.0,"Chemical Resistance of REMANIT Stainless Steels, Thyssen Edelstahlwerke AG, March 1989",,B
Citric Acid,Stainless steels,Austenitic,316,A (Resistant),A (Resistant),,S31600,3 bar,5%,140,284,,253.0,"Chemical Resistance of REMANIT Stainless Steels, Thyssen Edelstahlwerke AG, March 1989",,A
Citric Acid,Stainless steels,Austenitic,316F,A (Resistant),A (Resistant),,S31620,,1,20,68,,253.0,"Chemical Resistance of REMANIT Stainless Steels, Thyssen Edelstahlwerke AG, March 1989",,A
Citric Acid,Stainless steels,Austenitic,316F,A (Resistant),A (Resistant),,S31620,,1,Boiling,Boiling,,253.0,"Chemical Resistance of REMANIT Stainless Steels, Thyssen Edelstahlwerke AG, March 1989",,A
Citric Acid,Stainless steels,Austenitic,316F,A (Resistant),A (Resistant),,S31620,,10,20,68,,253.0,"Chemical Resistance of REMANIT Stainless Steels, Thyssen Edelstahlwerke AG, March 1989",,A
Citric Acid,Stainless steels,Austenitic,316F,A (Resistant),A (Resistant),,S31620,,10,Boiling,Boiling,,253.0,"Chemical Resistance of REMANIT Stainless Steels, Thyssen Edelstahlwerke AG, March 1989",,A
Citric Acid,Stainless steels,Austenitic,316F,A (Resistant),A (Resistant),,S31620,,25,20,68,,253.0,"Chemical Resistance of REMANIT Stainless Steels, Thyssen Edelstahlwerke AG, March 1989",,A
Citric Acid,Stainless steels,Austenitic,316F,C (Questionable),C (Questionable),,S31620,,25,Boiling,Boiling,,253.0,"Chemical Resistance of REMANIT Stainless Steels, Thyssen Edelstahlwerke AG, March 1989",,C
Citric Acid,Stainless steels,Austenitic,316F,A (Resistant),A (Resistant),,S31620,,50,20,68,,253.0,"Chemical Resistance of REMANIT Stainless Steels, Thyssen Edelstahlwerke AG, March 1989",,A
Citric Acid,Stainless steels,Austenitic,316F,C (Questionable),C (Questionable),,S31620,,50,Boiling,Boiling,,253.0,"Chemical Resistance of REMANIT Stainless Steels, Thyssen Edelstahlwerke AG, March 1989",,C
Citric Acid,Stainless steels,Austenitic,316F,B (Good),B (Good),,S31620,3 bar,5%,140,284,,253.0,"Chemical Resistance of REMANIT Stainless Steels, Thyssen Edelstahlwerke AG, March 1989",,B
Citric Acid,Stainless steels,Austenitic,316L,A (Resistant),A (Resistant),,S31603,,1,20,68,,253.0,"Chemical Resistance of REMANIT Stainless Steels, Thyssen Edelstahlwerke AG, March 1989",,A
Citric Acid,Stainless steels,Austenitic,316L,A (Resistant),A (Resistant),,S31603,,1,Boiling,Boiling,,253.0,"Chemical Resistance of REMANIT Stainless Steels, Thyssen Edelstahlwerke AG, March 1989",,A
Citric Acid,Stainless steels,Austenitic,316L,A (Resistant),A (Resistant),,S31603,,10,20,68,,253.0,"Chemical Resistance of REMANIT Stainless Steels, Thyssen Edelstahlwerke AG, March 1989",,A
Citric Acid,Stainless steels,Austenitic,316L,A (Resistant),A (Resistant),,S31603,,10,Boiling,Boiling,,253.0,"Chemical Resistance of REMANIT Stainless Steels, Thyssen Edelstahlwerke AG, March 1989",,A
Citric Acid,Stainless steels,Austenitic,316L,A (Resistant),A (Resistant),,S31603,,25,20,68,,253.0,"Chemical Resistance of REMANIT Stainless Steels, Thyssen Edelstahlwerke AG, March 1989",,A
Citric Acid,Stainless steels,Austenitic,316L,A (Resistant),A (Resistant),,S31603,,25,Boiling,Boiling,,253.0,"Chemical Resistance of REMANIT Stainless Steels, Thyssen Edelstahlwerke AG, March 1989",,A
Citric Acid,Stainless steels,Austenitic,316L,A (Resistant),A (Resistant),,S31603,,50,20,68,,253.0,"Chemical Resistance of REMANIT Stainless Steels, Thyssen Edelstahlwerke AG, March 1989",,A
Citric Acid,Stainless steels,Austenitic,316L,B (Good),B (Good),,S31603,,50,Boiling,Boiling,,253.0,"Chemical Resistance of REMANIT Stainless Steels, Thyssen Edelstahlwerke AG, March 1989",,B
Citric Acid,Stainless steels,Austenitic,316L,A (Resistant),A (Resistant),,S31603,3 bar,5%,140,284,,253.0,"Chemical Resistance of REMANIT Stainless Steels, Thyssen Edelstahlwerke AG, March 1989",,A
Citric Acid,Stainless steels,Austenitic,316LN,A (Resistant),A (Resistant),,S31653,,1,20,68,,253.0,"Chemical Resistance of REMANIT Stainless Steels, Thyssen Edelstahlwerke AG, March 1989",,A
Citric Acid,Stainless steels,Austenitic,316LN,A (Resistant),A (Resistant),,S31653,,1,Boiling,Boiling,,253.0,"Chemical Resistance of REMANIT Stainless Steels, Thyssen Edelstahlwerke AG, March 1989",,A
Citric Acid,Stainless steels,Austenitic,316LN,A (Resistant),A (Resistant),,S31653,,10,20,68,,253.0,"Chemical Resistance of REMANIT Stainless Steels, Thyssen Edelstahlwerke AG, March 1989",,A
Citric Acid,Stainless steels,Austenitic,316LN,A (Resistant),A (Resistant),,S31653,,10,Boiling,Boiling,,253.0,"Chemical Resistance of REMANIT Stainless Steels, Thyssen Edelstahlwerke AG, March 1989",,A
Citric Acid,Stainless steels,Austenitic,316LN,A (Resistant),A (Resistant),,S31653,,25,20,68,,253.0,"Chemical Resistance of REMANIT Stainless Steels, Thyssen Edelstahlwerke AG, March 1989",,A
Citric Acid,Stainless steels,Austenitic,316LN,A (Resistant),A (Resistant),,S31653,,25,Boiling,Boiling,,253.0,"Chemical Resistance of REMANIT Stainless Steels, Thyssen Edelstahlwerke AG, March 1989",,A
