Repository: wfreinhart/matse219

# MATSE 219: Materials Informatics

Auto-generated from the private authoring repo (matse219-instructor). Do not edit here directly -- changes are overwritten on the next publish run.

## Lectures

- [Lecture01](https://colab.research.google.com/github/wfreinhart/matse219/blob/staging/notebooks/Lecture01.ipynb)
- [Lecture02](https://colab.research.google.com/github/wfreinhart/matse219/blob/staging/notebooks/Lecture02.ipynb)
- [Lecture03](https://colab.research.google.com/github/wfreinhart/matse219/blob/staging/notebooks/Lecture03.ipynb)
- [Lecture04](https://colab.research.google.com/github/wfreinhart/matse219/blob/staging/notebooks/Lecture04.ipynb)

File: datasets/corrosion.csv (part 37 of 142)
Environment,Material Group,Material Family,Material,Rate (mm/yr) or Rating,Rate (mils/yr) or Rating,Localized Attack,UNS,Condition/Comment,Concentration (Vol %),Temperature (deg C),Temperature (deg F),Duration,Reference #,Reference,rate_mm_yr_numeric,rate_letter_grade
Creosote,Stainless steels,Austenitic,317L,A (Resistant),A (Resistant),,S31703,,,20,68,,253.0,"Chemical Resistance of REMANIT Stainless Steels, Thyssen Edelstahlwerke AG, March 1989",,A
Creosote,Stainless steels,Austenitic,317L,A (Resistant),A (Resistant),,S31703,,,Boiling,Boiling,,253.0,"Chemical Resistance of REMANIT Stainless Steels, Thyssen Edelstahlwerke AG, March 1989",,A
Creosote,Stainless steels,Austenitic,317LN,A (Resistant),A (Resistant),,S31725,,,20,68,,253.0,"Chemical Resistance of REMANIT Stainless Steels, Thyssen Edelstahlwerke AG, March 1989",,A
Creosote,Stainless steels,Austenitic,317LN,A (Resistant),A (Resistant),,S31725,,,Boiling,Boiling,,253.0,"Chemical Resistance of REMANIT Stainless Steels, Thyssen Edelstahlwerke AG, March 1989",,A
Creosote,Stainless steels,Austenitic,321,A (Resistant),A (Resistant),,S32100,,,20,68,,253.0,"Chemical Resistance of REMANIT Stainless Steels, Thyssen Edelstahlwerke AG, March 1989",,A
Creosote,Stainless steels,Austenitic,321,A (Resistant),A (Resistant),,S32100,,,Boiling,Boiling,,253.0,"Chemical Resistance of REMANIT Stainless Steels, Thyssen Edelstahlwerke AG, March 1989",,A
Creosote,Stainless steels,Austenitic,347,A (Resistant),A (Resistant),,S34700,,,20,68,,253.0,"Chemical Resistance of REMANIT Stainless Steels, Thyssen Edelstahlwerke AG, March 1989",,A
Creosote,Stainless steels,Austenitic,347,A (Resistant),A (Resistant),,S34700,,,Boiling,Boiling,,253.0,"Chemical Resistance of REMANIT Stainless Steels, Thyssen Edelstahlwerke AG, March 1989",,A
Creosote,Stainless steels,Duplex,329,A (Resistant),A (Resistant),,S32900,,,20,68,,253.0,"Chemical Resistance of REMANIT Stainless Steels, Thyssen Edelstahlwerke AG, March 1989",,A
Creosote,Stainless steels,Duplex,329,A (Resistant),A (Resistant),,S32900,,,Boiling,Boiling,,253.0,"Chemical Resistance of REMANIT Stainless Steels, Thyssen Edelstahlwerke AG, March 1989",,A
Creosote,Stainless steels,Duplex,F51,A (Resistant),A (Resistant),,S31803,,,20,68,,253.0,"Chemical Resistance of REMANIT Stainless Steels, Thyssen Edelstahlwerke AG, March 1989",,A
Creosote,Stainless steels,Duplex,F51,A (Resistant),A (Resistant),,S31803,,,Boiling,Boiling,,253.0,"Chemical Resistance of REMANIT Stainless Steels, Thyssen Edelstahlwerke AG, March 1989",,A
Creosote,Stainless steels,Ferritic,405,B (Good),B (Good),,S40500,,,20,68,,253.0,"Chemical Resistance of REMANIT Stainless Steels, Thyssen Edelstahlwerke AG, March 1989",,B
Creosote,Stainless steels,Ferritic,405,C (Questionable),C (Questionable),,S40500,,,Boiling,Boiling,,253.0,"Chemical Resistance of REMANIT Stainless Steels, Thyssen Edelstahlwerke AG, March 1989",,C
Creosote,Stainless steels,Ferritic,409,B (Good),B (Good),,S40900,,,20,68,,253.0,"Chemical Resistance of REMANIT Stainless Steels, Thyssen Edelstahlwerke AG, March 1989",,B
Creosote,Stainless steels,Ferritic,409,C (Questionable),C (Questionable),,S40900,,,Boiling,Boiling,,253.0,"Chemical Resistance of REMANIT Stainless Steels, Thyssen Edelstahlwerke AG, March 1989",,C
Creosote,Stainless steels,Ferritic,430,B (Good),B (Good),,S43000,,,20,68,,253.0,"Chemical Resistance of REMANIT Stainless Steels, Thyssen Edelstahlwerke AG, March 1989",,B
Creosote,Stainless steels,Ferritic,430,B (Good),B (Good),,S43000,,,Boiling,Boiling,,253.0,"Chemical Resistance of REMANIT Stainless Steels, Thyssen Edelstahlwerke AG, March 1989",,B
Creosote,Stainless steels,Ferritic,434,A (Resistant),A (Resistant),,S43400,,,20,68,,253.0,"Chemical Resistance of REMANIT Stainless Steels, Thyssen Edelstahlwerke AG, March 1989",,A
Creosote,Stainless steels,Ferritic,434,A (Resistant),A (Resistant),,S43400,,,Boiling,Boiling,,253.0,"Chemical Resistance of REMANIT Stainless Steels, Thyssen Edelstahlwerke AG, March 1989",,A
Creosote,Stainless steels,Martensitic,403,B (Good),B (Good),,S40300,,,20,68,,253.0,"Chemical Resistance of REMANIT Stainless Steels, Thyssen Edelstahlwerke AG, March 1989",,B
Creosote,Stainless steels,Martensitic,403,C (Questionable),C (Questionable),,S40300,,,Boiling,Boiling,,253.0,"Chemical Resistance of REMANIT Stainless Steels, Thyssen Edelstahlwerke AG, March 1989",,C
Creosote,Stainless steels,Martensitic,410,B (Good),B (Good),,S41000,,,20,68,,253.0,"Chemical Resistance of REMANIT Stainless Steels, Thyssen Edelstahlwerke AG, March 1989",,B
Creosote,Stainless steels,Martensitic,410,C (Questionable),C (Questionable),,S41000,,,Boiling,Boiling,,253.0,"Chemical Resistance of REMANIT Stainless Steels, Thyssen Edelstahlwerke AG, March 1989",,C
Creosote,Stainless steels,Martensitic,416,B (Good),B (Good),,S41600,,,20,68,,253.0,"Chemical Resistance of REMANIT Stainless Steels, Thyssen Edelstahlwerke AG, March 1989",,B
Creosote,Stainless steels,Martensitic,416,C (Questionable),C (Questionable),,S41600,,,Boiling,Boiling,,253.0,"Chemical Resistance of REMANIT Stainless Steels, Thyssen Edelstahlwerke AG, March 1989",,C
Creosote,Stainless steels,Martensitic,420,B (Good),B (Good),,S42000,,,20,68,,253.0,"Chemical Resistance of REMANIT Stainless Steels, Thyssen Edelstahlwerke AG, March 1989",,B
Creosote,Stainless steels,Martensitic,420,C (Questionable),C (Questionable),,S42000,,,Boiling,Boiling,,253.0,"Chemical Resistance of REMANIT Stainless Steels, Thyssen Edelstahlwerke AG, March 1989",,C
Cresol,Miscellaneous,Magnesium and alloys,Magnesium,A (Resistant),A (Resistant),,,,100,Room,Room,,119.0,"Dow Chemical Co., Midland, MI",,A
Cresol,Miscellaneous,Noble metals,Gold,0.05 max,2 max,,P00016,,Pure,Boiling,Boiling,,7.0,"Metals Handbook, Ninth Edition, Vol 13, Corrosion, ASM International, Metals Park, OH, 1987, p 800",0.05,
Cresol,Miscellaneous,Noble metals,Platinum,0.05 max,2 max,,P04995,,Pure,Boiling,Boiling,,6.0,"Metals Handbook, Ninth Edition, Vol 13, Corrosion, ASM International, Metals Park, OH, 1987, p 803",0.05,
Cresol,Miscellaneous,Noble metals,Silver,0.05 max,2 max,,P07010,,Pure,Boiling,Boiling,,10.0,"Metals Handbook, Ninth Edition, Vol 13, Corrosion, ASM International, Metals Park, OH, 1987, p 797",0.05,
Cresol,Miscellaneous,Tin and alloys,Tin,A (Resistant),A (Resistant),,,,50,20,68,,94.0,"H. Leidheiser, Jr., The Corrosion of Copper, Tin and Their Alloys, John Wiley & Sons, New York, 1971, p 287-290",,A
Cresol,Miscellaneous,Tin and alloys,Tin,D (Poor),D (Poor),,,,50,60,140,,94.0,"H. Leidheiser, Jr., The Corrosion of Copper, Tin and Their Alloys, John Wiley & Sons, New York, 1971, p 287-290",,D
Cresol,Miscellaneous,Tin and alloys,Tin,D (Poor),D (Poor),,,,50,100,212,,94.0,"H. Leidheiser, Jr., The Corrosion of Copper, Tin and Their Alloys, John Wiley & Sons, New York, 1971, p 287-290",,D
Cresol,Stainless steels,Austenitic,301,A (Resistant),A (Resistant),,S30100,,,20,68,,253.0,"Chemical Resistance of REMANIT Stainless Steels, Thyssen Edelstahlwerke AG, March 1989",,A
Cresol,Stainless steels,Austenitic,302,A (Resistant),A (Resistant),,S30200,,,20,68,,253.0,"Chemical Resistance of REMANIT Stainless Steels, Thyssen Edelstahlwerke AG, March 1989",,A
Cresol,Stainless steels,Austenitic,303,A (Resistant),A (Resistant),,S30300,,,20,68,,253.0,"Chemical Resistance of REMANIT Stainless Steels, Thyssen Edelstahlwerke AG, March 1989",,A
Cresol,Stainless steels,Austenitic,303,A (Resistant),A (Resistant),,S30300,,,20,68,,253.0,"Chemical Resistance of REMANIT Stainless Steels, Thyssen Edelstahlwerke AG, March 1989",,A
Cresol,Stainless steels,Austenitic,304,A (Resistant),A (Resistant),,S30400,,,20,68,,253.0,"Chemical Resistance of REMANIT Stainless Steels, Thyssen Edelstahlwerke AG, March 1989",,A
Cresol,Stainless steels,Austenitic,304,0.003 max,0.1 max,,S30400,"Chemical processing; lab test; no aeration; no agitation. p- and m- cresol mixture, technical (alternately immersed)",,Room,Room,11 d,89.0,"A Guide to Corrosion Resistance, Climax Molybdenum Company, Greenwich, CT, 1981",0.003,
Cresol,Stainless steels,Austenitic,304,0.003 max,0.1 max,,S30400,"Chemical processing; lab test; no aeration; no agitation. p- and m- cresol mixture, technical (alternately immersed)",,71,160,11 d,89.0,"A Guide to Corrosion Resistance, Climax Molybdenum Company, Greenwich, CT, 1981",0.003,
Cresol,Stainless steels,Austenitic,304L,A (Resistant),A (Resistant),,S30403,,,20,68,,253.0,"Chemical Resistance of REMANIT Stainless Steels, Thyssen Edelstahlwerke AG, March 1989",,A
Cresol,Stainless steels,Austenitic,304LN,A (Resistant),A (Resistant),,S30453,,,20,68,,253.0,"Chemical Resistance of REMANIT Stainless Steels, Thyssen Edelstahlwerke AG, March 1989",,A
Cresol,Stainless steels,Austenitic,316,A (Resistant),A (Resistant),,S31600,,,20,68,,253.0,"Chemical Resistance of REMANIT Stainless Steels, Thyssen Edelstahlwerke AG, March 1989",,A
Cresol,Stainless steels,Austenitic,316F,A (Resistant),A (Resistant),,S31620,,,20,68,,253.0,"Chemical Resistance of REMANIT Stainless Steels, Thyssen Edelstahlwerke AG, March 1989",,A
Cresol,Stainless steels,Austenitic,316L,A (Resistant),A (Resistant),,S31603,,,20,68,,253.0,"Chemical Resistance of REMANIT Stainless Steels, Thyssen Edelstahlwerke AG, March 1989",,A
Cresol,Stainless steels,Austenitic,316LN,A (Resistant),A (Resistant),,S31653,,,20,68,,253.0,"Chemical Resistance of REMANIT Stainless Steels, Thyssen Edelstahlwerke AG, March 1989",,A
Cresol,Stainless steels,Austenitic,316Ti,A (Resistant),A (Resistant),,S31635,,,20,68,,253.0,"Chemical Resistance of REMANIT Stainless Steels, Thyssen Edelstahlwerke AG, March 1989",,A
Cresol,Stainless steels,Austenitic,317L,A (Resistant),A (Resistant),,S31703,,,20,68,,253.0,"Chemical Resistance of REMANIT Stainless Steels, Thyssen Edelstahlwerke AG, March 1989",,A
Cresol,Stainless steels,Austenitic,317LN,A (Resistant),A (Resistant),,S31725,,,20,68,,253.0,"Chemical Resistance of REMANIT Stainless Steels, Thyssen Edelstahlwerke AG, March 1989",,A
Cresol,Stainless steels,Austenitic,321,A (Resistant),A (Resistant),,S32100,,,20,68,,253.0,"Chemical Resistance of REMANIT Stainless Steels, Thyssen Edelstahlwerke AG, March 1989",,A
Cresol,Stainless steels,Austenitic,347,A (Resistant),A (Resistant),,S34700,,,20,68,,253.0,"Chemical Resistance of REMANIT Stainless Steels, Thyssen Edelstahlwerke AG, March 1989",,A
Cresol,Stainless steels,Duplex,329,A (Resistant),A (Resistant),,S32900,,,20,68,,253.0,"Chemical Resistance of REMANIT Stainless Steels, Thyssen Edelstahlwerke AG, March 1989",,A
Cresol,Stainless steels,Duplex,F51,A (Resistant),A (Resistant),,S31803,,,20,68,,253.0,"Chemical Resistance of REMANIT Stainless Steels, Thyssen Edelstahlwerke AG, March 1989",,A
Cresol,Stainless steels,Ferritic,405,A (Resistant),A (Resistant),,S40500,,,20,68,,253.0,"Chemical Resistance of REMANIT Stainless Steels, Thyssen Edelstahlwerke AG, March 1989",,A
Cresol,Stainless steels,Ferritic,409,A (Resistant),A (Resistant),,S40900,,,20,68,,253.0,"Chemical Resistance of REMANIT Stainless Steels, Thyssen Edelstahlwerke AG, March 1989",,A
Cresol,Stainless steels,Ferritic,430,A (Resistant),A (Resistant),,S43000,,,20,68,,253.0,"Chemical Resistance of REMANIT Stainless Steels, Thyssen Edelstahlwerke AG, March 1989",,A
Cresol,Stainless steels,Ferritic,434,A (Resistant),A (Resistant),,S43400,,,20,68,,253.0,"Chemical Resistance of REMANIT Stainless Steels, Thyssen Edelstahlwerke AG, March 1989",,A
Cresol,Stainless steels,Martensitic,403,A (Resistant),A (Resistant),,S40300,,,20,68,,253.0,"Chemical Resistance of REMANIT Stainless Steels, Thyssen Edelstahlwerke AG, March 1989",,A
Cresol,Stainless steels,Martensitic,410,A (Resistant),A (Resistant),,S41000,,,20,68,,253.0,"Chemical Resistance of REMANIT Stainless Steels, Thyssen Edelstahlwerke AG, March 1989",,A
Cresol,Stainless steels,Martensitic,416,A (Resistant),A (Resistant),,S41600,,,20,68,,253.0,"Chemical Resistance of REMANIT Stainless Steels, Thyssen Edelstahlwerke AG, March 1989",,A
Cresol,Stainless steels,Martensitic,420,A (Resistant),A (Resistant),,S42000,,,20,68,,253.0,"Chemical Resistance of REMANIT Stainless Steels, Thyssen Edelstahlwerke AG, March 1989",,A
Cupric Chloride,Copper and alloys,Aluminum bronze,Aluminum bronze,C (Questionable),C (Questionable),,,,,,,,93.0,"H. Leidheiser, Jr., The Corrosion of Copper, Tin and Their Alloys, John Wiley & Sons, New York, 1971, p 90-96",,C
Cupric Chloride,Copper and alloys,Brass,Brass,C (Questionable),C (Questionable),,,,,,,,93.0,"H. Leidheiser, Jr., The Corrosion of Copper, Tin and Their Alloys, John Wiley & Sons, New York, 1971, p 90-96",,C
Cupric Chloride,Copper and alloys,Brass,Cartridge brass,D (Poor),D (Poor),,C26000,,,,,,93.0,"H. Leidheiser, Jr., The Corrosion of Copper, Tin and Their Alloys, John Wiley & Sons, New York, 1971, p 90-96",,D
Cupric Chloride,Copper and alloys,Brass,Commercial bronze,C (Questionable),C (Questionable),,C22000,,,,,,93.0,"H. Leidheiser, Jr., The Corrosion of Copper, Tin and Their Alloys, John Wiley & Sons, New York, 1971, p 90-96",,C
Cupric Chloride,Copper and alloys,Brass,Muntz metal,D (Poor),D (Poor),,C28000,,,,,,93.0,"H. Leidheiser, Jr., The Corrosion of Copper, Tin and Their Alloys, John Wiley & Sons, New York, 1971, p 90-96",,D
Cupric Chloride,Copper and alloys,Brass,Red brass,C (Questionable),C (Questionable),,C23000,,,,,,93.0,"H. Leidheiser, Jr., The Corrosion of Copper, Tin and Their Alloys, John Wiley & Sons, New York, 1971, p 90-96",,C
Cupric Chloride,Copper and alloys,Copper,Electrolytic copper,C (Questionable),C (Questionable),,C11000,,,,,,93.0,"H. Leidheiser, Jr., The Corrosion of Copper, Tin and Their Alloys, John Wiley & Sons, New York, 1971, p 90-96",,C
Cupric Chloride,Copper and alloys,Copper,Phosphor copper,C (Questionable),C (Questionable),,C12200,,,,,,93.0,"H. Leidheiser, Jr., The Corrosion of Copper, Tin and Their Alloys, John Wiley & Sons, New York, 1971, p 90-96",,C
Cupric Chloride,Copper and alloys,Copper-nickel,70-30 cupronickel,C (Questionable),C (Questionable),,C71500,,,,,,93.0,"H. Leidheiser, Jr., The Corrosion of Copper, Tin and Their Alloys, John Wiley & Sons, New York, 1971, p 90-96",,C
Cupric Chloride,Copper and alloys,Copper-nickel,90-10 cupronickel,C (Questionable),C (Questionable),,C70600,,,,,,93.0,"H. Leidheiser, Jr., The Corrosion of Copper, Tin and Their Alloys, John Wiley & Sons, New York, 1971, p 90-96",,C
Sulfuric Acid,Nickel and alloys,Nickel,Nickel 200,2.1,83,,N02200,"Air-saturated Velocity, 26.0 fpm",25,82,180,,44.0,"Inco Alloys International, 1979",2.1,
Cupric Chloride,Copper and alloys,Leaded brass,Architectural bronze,D (Poor),D (Poor),,C38500,,,,,,93.0,"H. Leidheiser, Jr., The Corrosion of Copper, Tin and Their Alloys, John Wiley & Sons, New York, 1971, p 90-96",,D
Cupric Chloride,Copper and alloys,Leaded brass,Free-cutting brass,D (Poor),D (Poor),,C36000,,,,,,93.0,"H. Leidheiser, Jr., The Corrosion of Copper, Tin and Their Alloys, John Wiley & Sons, New York, 1971, p 90-96",,D
Cupric Chloride,Copper and alloys,Nickel-silver,Nickel- silver,C (Questionable),C (Questionable),,,,18,,,,93.0,"H. Leidheiser, Jr., The Corrosion of Copper, Tin and Their Alloys, John Wiley & Sons, New York, 1971, p 90-96",,C
Cupric Chloride,Copper and alloys,Phosphor bronze,"Phosphor bronze, 5% Sn",C (Questionable),C (Questionable),,C51000,,,,,,93.0,"H. Leidheiser, Jr., The Corrosion of Copper, Tin and Their Alloys, John Wiley & Sons, New York, 1971, p 90-96",,C
Cupric Chloride,Copper and alloys,Phosphor bronze,"Phosphor bronze, 8% Sn",C (Questionable),C (Questionable),,C52100,,,,,,93.0,"H. Leidheiser, Jr., The Corrosion of Copper, Tin and Their Alloys, John Wiley & Sons, New York, 1971, p 90-96",,C
Cupric Chloride,Copper and alloys,Silicon bronze,"Silicon bronze, high",C (Questionable),C (Questionable),,C65500,,,,,,93.0,"H. Leidheiser, Jr., The Corrosion of Copper, Tin and Their Alloys, John Wiley & Sons, New York, 1971, p 90-96",,C
Cupric Chloride,Copper and alloys,Silicon bronze,"Silicon bronze, low",C (Questionable),C (Questionable),,C65100,,,,,,93.0,"H. Leidheiser, Jr., The Corrosion of Copper, Tin and Their Alloys, John Wiley & Sons, New York, 1971, p 90-96",,C
Cupric Chloride,Copper and alloys,Tin brass,Admiralty brass,C (Questionable),C (Questionable),,C44300,,,,,,93.0,"H. Leidheiser, Jr., The Corrosion of Copper, Tin and Their Alloys, John Wiley & Sons, New York, 1971, p 90-96",,C
Cupric Chloride,Copper and alloys,Tin brass,Naval brass,D (Poor),D (Poor),,C46400,,,,,,93.0,"H. Leidheiser, Jr., The Corrosion of Copper, Tin and Their Alloys, John Wiley & Sons, New York, 1971, p 90-96",,D
Cupric Chloride,Miscellaneous,Lead and alloys,Lead,1.3 min,50 min,,L50045,,10-40,24,75,,95.0,"Lead for Corrosion Resistant Applications: A Guide, Lead Industries Association, Inc. New York, p 72",1.3,
Cupric Chloride,Miscellaneous,Noble metals,Palladium,0.25 max,10 max,,P03980,,100 g/L,Room,Room,,17.0,"Metals Handbook, Ninth Edition, Vol 13, Corrosion, ASM International, Metals Park, OH, 1987, p 804",0.25,
Cupric Chloride,Miscellaneous,Noble metals,Platinum,A (Resistant),A (Resistant),,P04995,,100 g/L,Room,Room,,5.0,"Metals Handbook, Ninth Edition, Vol 13, Corrosion, ASM International, Metals Park, OH, 1987, p 802",,A
Cupric Chloride,Miscellaneous,Noble metals,Silver,D (Poor),D (Poor),,P07010,,All,100,212,,9.0,"Metals Handbook, Ninth Edition, Vol 13, Corrosion, ASM International, Metals Park, OH, 1987, p 796",,D
Cupric Chloride,Refractory metals and alloys,Cobalt and alloys,44Co-31Cr-13W,0.05,2,,,"Heat treated 4 h at 899°C (1650°F), furnace cooled. As-cast specimens",10,Room,Room,,53.0,"J.S. Pettibone, Other Metals, in Corrosion Resistance of Metals and Alloys, 2nd Edition, F.L. LaQue and H.R. Copson, Ed., Reinhold Publishing, New York, 1963, p 629",0.05,
Cupric Chloride,Refractory metals and alloys,Cobalt and alloys,44Co-31Cr-13W,0.013,0.5,,,As-cast specimens Average of five 24-h periods,10,Room,Room,,53.0,"J.S. Pettibone, Other Metals, in Corrosion Resistance of Metals and Alloys, 2nd Edition, F.L. LaQue and H.R. Copson, Ed., Reinhold Publishing, New York, 1963, p 629",0.013,
Cupric Chloride,Refractory metals and alloys,Cobalt and alloys,44Co-31Cr-13W,0.012,0.5,,,As-cast specimens Average of five 24-h periods,10,Room,Room,,53.0,"J.S. Pettibone, Other Metals, in Corrosion Resistance of Metals and Alloys, 2nd Edition, F.L. LaQue and H.R. Copson, Ed., Reinhold Publishing, New York, 1963, p 629",0.012,
Cupric Chloride,Refractory metals and alloys,Cobalt and alloys,44Co-31Cr-13W,0.05,2,,,"Heat treated 4 h at 899 C (1650 F), furnace cooled. As-cast specimens Average of five 24-h periods",10,Room,Room,,53.0,"J.S. Pettibone, Other Metals, in Corrosion Resistance of Metals and Alloys, 2nd Edition, F.L. LaQue and H.R. Copson, Ed., Reinhold Publishing, New York, 1963, p 629",0.05,
Cupric Chloride,Refractory metals and alloys,Cobalt and alloys,50Co-20Cr-15W-10Ni,0.005,0.2,,,,10,Room,Room,,53.0,"J.S. Pettibone, Other Metals, in Corrosion Resistance of Metals and Alloys, 2nd Edition, F.L. LaQue and H.R. Copson, Ed., Reinhold Publishing, New York, 1963, p 629",0.005,
Cupric Chloride,Refractory metals and alloys,Cobalt and alloys,50Co-20Cr-15W-10Ni,0.005,0.2,,,As-cast specimens Average of five 24-h periods,10,Room,Room,,53.0,"J.S. Pettibone, Other Metals, in Corrosion Resistance of Metals and Alloys, 2nd Edition, F.L. LaQue and H.R. Copson, Ed., Reinhold Publishing, New York, 1963, p 629",0.005,
Cupric Chloride,Refractory metals and alloys,Cobalt and alloys,53Co-30Cr-4.5W,0.012,0.5,,,As-cast specimens Average of five 24-h periods,10,Room,Room,,53.0,"J.S. Pettibone, Other Metals, in Corrosion Resistance of Metals and Alloys, 2nd Edition, F.L. LaQue and H.R. Copson, Ed., Reinhold Publishing, New York, 1963, p 629",0.012,
Cupric Chloride,Refractory metals and alloys,Cobalt and alloys,53Co-30Cr-4.5W,0.05,2,,,Heat treated 4 h at 899 C (1650 F). As-cast specimens Average of five 24-h periods,10,Room,Room,,53.0,"J.S. Pettibone, Other Metals, in Corrosion Resistance of Metals and Alloys, 2nd Edition, F.L. LaQue and H.R. Copson, Ed., Reinhold Publishing, New York, 1963, p 629",0.05,
Cupric Nitrate,Refractory metals and alloys,Hafnium and alloys,Hafnium,A (Resistant),A (Resistant),,,,40,,,10 d,11.0,"Metals Handbook, Ninth Edition, Vol 13, Corrosion, ASM International, Metals Park, OH, 1987, p 720",,A
Cupric Chloride,Refractory metals and alloys,Cobalt and alloys,53Co-30Cr-4.5W,0.012,0.5,,,As-cast specimens Average of five 24-h periods,10,Room,Room,,53.0,"J.S. Pettibone, Other Metals, in Corrosion Resistance of Metals and Alloys, 2nd Edition, F.L. LaQue and H.R. Copson, Ed., Reinhold Publishing, New York, 1963, p 629",0.012,
Cupric Chloride,Refractory metals and alloys,Cobalt and alloys,53Co-30Cr-4.5W,0.05,2,,,"Heat treated 4 h at 899 C (1650 F), furnace cooled. As-cast specimens Average of five 24-h periods",10,Room,Room,,53.0,"J.S. Pettibone, Other Metals, in Corrosion Resistance of Metals and Alloys, 2nd Edition, F.L. LaQue and H.R. Copson, Ed., Reinhold Publishing, New York, 1963, p 629",0.05,
Cupric Chloride,Refractory metals and alloys,Cobalt and alloys,Haynes alloy No.25 Haynes International,A (Resistant),A (Resistant),,R30605,,2,Room,Room,,124.0,"Haynes International, 1984",,A
Cupric Chloride,Refractory metals and alloys,Cobalt and alloys,Haynes alloy No.25 Haynes International,0.01 max,0.2 max,,R30605,,10,Room,Room,,124.0,"Haynes International, 1984",0.01,
Cupric Chloride,Refractory metals and alloys,Cobalt and alloys,Haynes alloy No.25 Haynes International,A (Resistant),A (Resistant),,R30605,Plus 10% NaCl,5,66,150,,124.0,"Haynes International, 1984",,A
Cupric Chloride,Refractory metals and alloys,Cobalt and alloys,Haynes alloy No.25 Haynes International,0.02 max,0.5 max,,R30605,Plus 10% NaCl,5,Boiling,Boiling,,124.0,"Haynes International, 1984",0.02,
Cupric Chloride,Refractory metals and alloys,Cobalt and alloys,Haynes alloy No.25 Haynes International,A (Resistant),A (Resistant),,R30605,Plus 10% NaCl,10,66,150,,124.0,"Haynes International, 1984",,A
Cupric Chloride,Refractory metals and alloys,Cobalt and alloys,Haynes alloy No.25 Haynes International,A (Resistant),A (Resistant),,R30605,Plus 5% NaCl,2,66,150,,124.0,"Haynes International, 1984",,A
Cupric Chloride,Refractory metals and alloys,Cobalt and alloys,Haynes alloy No.25 Haynes International,0.01 max,0.1 max,,R30605,Plus 5% NaCl,2,Boiling,Boiling,,124.0,"Haynes International, 1984",0.01,
Cupric Chloride,Refractory metals and alloys,Cobalt and alloys,Multimet,A (Resistant),A (Resistant),,R30155,,2,Room,Room,,124.0,"Haynes International, 1984",,A
Cupric Chloride,Refractory metals and alloys,Cobalt and alloys,Multimet,A (Resistant),A (Resistant),,R30155,,10,Room,Room,,124.0,"Haynes International, 1984",,A
Cupric Chloride,Refractory metals and alloys,Cobalt and alloys,Multimet,A (Resistant),A (Resistant),,R30155,Plus 10% NaCl,5,66,150,,124.0,"Haynes International, 1984",,A
Cupric Chloride,Refractory metals and alloys,Cobalt and alloys,Multimet,25.4 min,1000 min,,R30155,Plus 10% NaCl,5,Boiling,Boiling,,124.0,"Haynes International, 1984",25.4,
Cupric Chloride,Refractory metals and alloys,Cobalt and alloys,Multimet,A (Resistant),A (Resistant),,R30155,Plus 10% NaCl,10,66,150,,124.0,"Haynes International, 1984",,A
Cupric Chloride,Refractory metals and alloys,Cobalt and alloys,Multimet,4.06,160,,R30155,Plus 5% NaCl,2,66,150,,124.0,"Haynes International, 1984",4.06,
Cupric Chloride,Refractory metals and alloys,Cobalt and alloys,Multimet,23.3,919,,R30155,Plus 5% NaCl,2,Boiling,Boiling,,124.0,"Haynes International, 1984",23.3,
Cupric Chloride,Refractory metals and alloys,Titanium and alloys,Titanium,0.003 max,0.12 max,,,,50,90,194,,90.0,"N.D. Tomashov and P.M. Altovskii, Corrosion and Protection of Titanium, Government Scientific-Technical Publication of Machine-Building Literature (Russian translation), 1963; L.C. Covington and R.W. Schultz, Corrosion of Resistance of Titanium, TIMET Cor",0.003,
Cupric Chloride,Refractory metals and alloys,Titanium and alloys,Titanium,A (Resistant),A (Resistant),,,,20,Boiling,Boiling,,90.0,"N.D. Tomashov and P.M. Altovskii, Corrosion and Protection of Titanium, Government Scientific-Technical Publication of Machine-Building Literature (Russian translation), 1963; L.C. Covington and R.W. Schultz, Corrosion of Resistance of Titanium, TIMET Cor",,A
Cupric Chloride,Refractory metals and alloys,Titanium and alloys,Titanium,0.005,0.2,,,,40,Boiling,Boiling,,90.0,"N.D. Tomashov and P.M. Altovskii, Corrosion and Protection of Titanium, Government Scientific-Technical Publication of Machine-Building Literature (Russian translation), 1963; L.C. Covington and R.W. Schultz, Corrosion of Resistance of Titanium, TIMET Cor",0.005,
Cupric Chloride,Refractory metals and alloys,Titanium and alloys,Titanium,0.003,0.12,,,,55,118,244,,90.0,"N.D. Tomashov and P.M. Altovskii, Corrosion and Protection of Titanium, Government Scientific-Technical Publication of Machine-Building Literature (Russian translation), 1963; L.C. Covington and R.W. Schultz, Corrosion of Resistance of Titanium, TIMET Cor",0.003,
Cupric Chloride,Refractory metals and alloys,Zirconium and alloys,Zr702,1.3 min,50 min,,R60702,,5,35-100,95-212,,15.0,"Metals Handbook, Ninth Edition, Vol 13, Corrosion, ASM International, Metals Park, OH, 1987, p 711-715",1.3,
Cupric Chloride,Refractory metals and alloys,Zirconium and alloys,Zr702,1.3 min,50 min,,R60702,,10,35-100,95-212,,15.0,"Metals Handbook, Ninth Edition, Vol 13, Corrosion, ASM International, Metals Park, OH, 1987, p 711-715",1.3,
Cupric Chloride,Refractory metals and alloys,Zirconium and alloys,Zr702,1.3 min,50 min,,R60702,,20,35-100,95-212,,15.0,"Metals Handbook, Ninth Edition, Vol 13, Corrosion, ASM International, Metals Park, OH, 1987, p 711-715",1.3,
Ethyl Alcohol,Stainless steels,Austenitic,304,B (Good),B (Good),,S30400,,,21,70,,121.0,"Cyclops Corp., Universal-Cyclops Specialty Steel Division",,B
Cupric Chloride,Refractory metals and alloys,Zirconium and alloys,Zr702,1.3 min,50 min,,R60702,,20,Boiling,Boiling,,15.0,"Metals Handbook, Ninth Edition, Vol 13, Corrosion, ASM International, Metals Park, OH, 1987, p 711-715",1.3,
Cupric Chloride,Refractory metals and alloys,Zirconium and alloys,Zr702,1.3 min,50 min,,R60702,,40,Boiling,Boiling,,15.0,"Metals Handbook, Ninth Edition, Vol 13, Corrosion, ASM International, Metals Park, OH, 1987, p 711-715",1.3,
Cupric Chloride,Refractory metals and alloys,Zirconium and alloys,Zr702,1.3 min,50 min,,R60702,,50,Boiling,Boiling,,15.0,"Metals Handbook, Ninth Edition, Vol 13, Corrosion, ASM International, Metals Park, OH, 1987, p 711-715",1.3,
Cupric Chloride,Refractory metals and alloys,Zirconium and alloys,Zr704,1.3 min,50 min,,R60704,,5,35-100,95-212,,15.0,"Metals Handbook, Ninth Edition, Vol 13, Corrosion, ASM International, Metals Park, OH, 1987, p 711-715",1.3,
Cupric Chloride,Refractory metals and alloys,Zirconium and alloys,Zr704,1.3 min,50 min,,R60704,,10,35-100,95-212,,15.0,"Metals Handbook, Ninth Edition, Vol 13, Corrosion, ASM International, Metals Park, OH, 1987, p 711-715",1.3,
Cupric Chloride,Refractory metals and alloys,Zirconium and alloys,Zr704,1.3 min,50 min,,R60704,,20,35-100,95-212,,15.0,"Metals Handbook, Ninth Edition, Vol 13, Corrosion, ASM International, Metals Park, OH, 1987, p 711-715",1.3,
Cupric Chloride,Refractory metals and alloys,Zirconium and alloys,Zr704,1.3 min,50 min,,R60704,,20,Boiling,Boiling,,15.0,"Metals Handbook, Ninth Edition, Vol 13, Corrosion, ASM International, Metals Park, OH, 1987, p 711-715",1.3,
Cupric Chloride,Refractory metals and alloys,Zirconium and alloys,Zr704,1.3 min,50 min,,R60704,,40,Boiling,Boiling,,15.0,"Metals Handbook, Ninth Edition, Vol 13, Corrosion, ASM International, Metals Park, OH, 1987, p 711-715",1.3,
Cupric Chloride,Refractory metals and alloys,Zirconium and alloys,Zr704,1.3 min,50 min,,R60704,,50,Boiling,Boiling,,15.0,"Metals Handbook, Ninth Edition, Vol 13, Corrosion, ASM International, Metals Park, OH, 1987, p 711-715",1.3,
Cupric Chloride,Refractory metals and alloys,Zirconium and alloys,Zr705,1.3 min,50 min,,R60705,,5,35-100,95-212,,15.0,"Metals Handbook, Ninth Edition, Vol 13, Corrosion, ASM International, Metals Park, OH, 1987, p 711-715",1.3,
Cupric Chloride,Refractory metals and alloys,Zirconium and alloys,Zr705,1.3 min,50 min,,R60705,,10,35-100,95-212,,15.0,"Metals Handbook, Ninth Edition, Vol 13, Corrosion, ASM International, Metals Park, OH, 1987, p 711-715",1.3,
Cupric Chloride,Refractory metals and alloys,Zirconium and alloys,Zr705,1.3 min,50 min,,R60705,,20,35-100,95-212,,15.0,"Metals Handbook, Ninth Edition, Vol 13, Corrosion, ASM International, Metals Park, OH, 1987, p 711-715",1.3,
Cupric Chloride,Refractory metals and alloys,Zirconium and alloys,Zr705,1.3 min,50 min,,R60705,,20,Boiling,Boiling,,15.0,"Metals Handbook, Ninth Edition, Vol 13, Corrosion, ASM International, Metals Park, OH, 1987, p 711-715",1.3,
Cupric Chloride,Refractory metals and alloys,Zirconium and alloys,Zr705,1.3 min,50 min,,R60705,,40,Boiling,Boiling,,15.0,"Metals Handbook, Ninth Edition, Vol 13, Corrosion, ASM International, Metals Park, OH, 1987, p 711-715",1.3,
Cupric Chloride,Refractory metals and alloys,Zirconium and alloys,Zr705,1.3 min,50 min,,R60705,,50,Boiling,Boiling,,15.0,"Metals Handbook, Ninth Edition, Vol 13, Corrosion, ASM International, Metals Park, OH, 1987, p 711-715",1.3,
Cupric Chloride,Stainless steels,Austenitic,304,D (Poor),D (Poor),,S30400,,10,21,70,,121.0,"Cyclops Corp., Universal-Cyclops Specialty Steel Division",,D
Cupric Chloride,Stainless steels,Austenitic,304,0.003 max,0.1 max,Severe pitting Crevice attack,S30400,Petroleum processing; field or pilot plant test; slight to moderate aeration. Plus cupric sulfate and sodium chloride,,16-27,60-80,233 d,89.0,"A Guide to Corrosion Resistance, Climax Molybdenum Company, Greenwich, CT, 1981",0.003,
Cupric Chloride,Stainless steels,Austenitic,304,4.4,174,Severe pitting,S30400,Research (electrolysis) lab test,10,,,1 d,89.0,"A Guide to Corrosion Resistance, Climax Molybdenum Company, Greenwich, CT, 1981",4.4,
Cupric Chloride,Stainless steels,Austenitic,316,D (Poor),D (Poor),,S31600,,10,21,70,,121.0,"Cyclops Corp., Universal-Cyclops Specialty Steel Division",,D
Cupric Chloride,Stainless steels,Austenitic,316,57,1.4 57,Severe pitting,S31600,"Automotive; lab test; no aeration; no agitation. Cuprous chloride, ammonia, magnesium oxide (carbon-monoxide absorption chamber)",,Room,Room,1 d,89.0,"A Guide to Corrosion Resistance, Climax Molybdenum Company, Greenwich, CT, 1981",57.0,
Cupric Chloride,Stainless steels,Austenitic,316,50,2100,,S31600,Jewelry; lab test,10,102,215,2 d,89.0,"A Guide to Corrosion Resistance, Climax Molybdenum Company, Greenwich, CT, 1981",50.0,
Cupric Chloride,Stainless steels,Austenitic,316,0.003 max,0.1 max,Moderate pitting,S31600,Petroleum processing; field or pilot plant test; slight to moderate aeration. Plus cupric sulfate and sodium chloride,,16-27,60-80,233 d,89.0,"A Guide to Corrosion Resistance, Climax Molybdenum Company, Greenwich, CT, 1981",0.003,
Cupric Chloride,Stainless steels,Austenitic,317,0.04,1.7,,S31700,"Chemical processing; lab test; no aeration; no agitation. Plus sodium chloride 226.7 g per 2345.9 ml, pressure 6 in. of mercury",7.66,26-27,78-80,7 d,89.0,"A Guide to Corrosion Resistance, Climax Molybdenum Company, Greenwich, CT, 1981",0.04,
Sulfuric Acid,Nickel and alloys,Nickel,Nickel 200,0.5,18,,N02200,"Unaerated Velocity, none",48,70,158,,44.0,"Inco Alloys International, 1979",0.5,
Cupric Chloride,Stainless steels,Austenitic,317,0.005,0.2,,S31700,"Chemical processing; lab test; strong aeration; no agitation. Plus sodium chloride 226.7 g per 2345.9 ml, pressure 6 in. of mercury",7.66,26-27,78-80,7 d,89.0,"A Guide to Corrosion Resistance, Climax Molybdenum Company, Greenwich, CT, 1981",0.005,
Cupric Chloride,Stainless steels,Ferritic,430,D (Poor),D (Poor),,S43000,,10,21,70,,121.0,"Cyclops Corp., Universal-Cyclops Specialty Steel Division",,D
Cupric Chloride,Stainless steels,Martensitic,410,D (Poor),D (Poor),,S41000,,10,21,70,,121.0,"Cyclops Corp., Universal-Cyclops Specialty Steel Division",,D
Cupric Chloride,Stainless steels,Martensitic,410,D (Poor),D (Poor),,S41000,,,Room,Room,,121.0,"Cyclops Corp., Universal-Cyclops Specialty Steel Division",,D
Cupric Nitrate,Copper and alloys,Aluminum bronze,Aluminum bronze,C (Questionable),C (Questionable),,,,,,,,93.0,"H. Leidheiser, Jr., The Corrosion of Copper, Tin and Their Alloys, John Wiley & Sons, New York, 1971, p 90-96",,C
Cupric Nitrate,Copper and alloys,Brass,Brass,C (Questionable),C (Questionable),,,,,,,,93.0,"H. Leidheiser, Jr., The Corrosion of Copper, Tin and Their Alloys, John Wiley & Sons, New York, 1971, p 90-96",,C
Cupric Nitrate,Copper and alloys,Brass,Cartridge brass,D (Poor),D (Poor),,C26000,,,,,,93.0,"H. Leidheiser, Jr., The Corrosion of Copper, Tin and Their Alloys, John Wiley & Sons, New York, 1971, p 90-96",,D
Cupric Nitrate,Copper and alloys,Brass,Commercial bronze,C (Questionable),C (Questionable),,C22000,,,,,,93.0,"H. Leidheiser, Jr., The Corrosion of Copper, Tin and Their Alloys, John Wiley & Sons, New York, 1971, p 90-96",,C
Cupric Nitrate,Copper and alloys,Brass,Muntz metal,D (Poor),D (Poor),,C28000,,,,,,93.0,"H. Leidheiser, Jr., The Corrosion of Copper, Tin and Their Alloys, John Wiley & Sons, New York, 1971, p 90-96",,D
Cupric Nitrate,Copper and alloys,Brass,Red brass,C (Questionable),C (Questionable),,C23000,,,,,,93.0,"H. Leidheiser, Jr., The Corrosion of Copper, Tin and Their Alloys, John Wiley & Sons, New York, 1971, p 90-96",,C
Cupric Nitrate,Copper and alloys,Copper,Electrolytic copper,C (Questionable),C (Questionable),,C11000,,,,,,93.0,"H. Leidheiser, Jr., The Corrosion of Copper, Tin and Their Alloys, John Wiley & Sons, New York, 1971, p 90-96",,C
Cupric Nitrate,Copper and alloys,Copper,Phosphor copper,C (Questionable),C (Questionable),,C12200,,,,,,93.0,"H. Leidheiser, Jr., The Corrosion of Copper, Tin and Their Alloys, John Wiley & Sons, New York, 1971, p 90-96",,C
Cupric Nitrate,Copper and alloys,Copper-nickel,70-30 cupronickel,C (Questionable),C (Questionable),,C71500,,,,,,93.0,"H. Leidheiser, Jr., The Corrosion of Copper, Tin and Their Alloys, John Wiley & Sons, New York, 1971, p 90-96",,C
Cupric Nitrate,Copper and alloys,Copper-nickel,90-10 cupronickel,C (Questionable),C (Questionable),,C70600,,,,,,93.0,"H. Leidheiser, Jr., The Corrosion of Copper, Tin and Their Alloys, John Wiley & Sons, New York, 1971, p 90-96",,C
Cupric Nitrate,Copper and alloys,Leaded brass,Architectural bronze,D (Poor),D (Poor),,C38500,,,,,,93.0,"H. Leidheiser, Jr., The Corrosion of Copper, Tin and Their Alloys, John Wiley & Sons, New York, 1971, p 90-96",,D
Cupric Nitrate,Copper and alloys,Leaded brass,Free-cutting brass,D (Poor),D (Poor),,C36000,,,,,,93.0,"H. Leidheiser, Jr., The Corrosion of Copper, Tin and Their Alloys, John Wiley & Sons, New York, 1971, p 90-96",,D
Cupric Nitrate,Copper and alloys,Nickel-silver,Nickel- silver,C (Questionable),C (Questionable),,,,18,,,,93.0,"H. Leidheiser, Jr., The Corrosion of Copper, Tin and Their Alloys, John Wiley & Sons, New York, 1971, p 90-96",,C
Cupric Nitrate,Copper and alloys,Phosphor bronze,"Phosphor bronze, 5% Sn",C (Questionable),C (Questionable),,C51000,,,,,,93.0,"H. Leidheiser, Jr., The Corrosion of Copper, Tin and Their Alloys, John Wiley & Sons, New York, 1971, p 90-96",,C
Cupric Nitrate,Copper and alloys,Phosphor bronze,"Phosphor bronze, 8% Sn",C (Questionable),C (Questionable),,C52100,,,,,,93.0,"H. Leidheiser, Jr., The Corrosion of Copper, Tin and Their Alloys, John Wiley & Sons, New York, 1971, p 90-96",,C
Cupric Nitrate,Copper and alloys,Silicon bronze,"Silicon bronze, high",C (Questionable),C (Questionable),,C65500,,,,,,93.0,"H. Leidheiser, Jr., The Corrosion of Copper, Tin and Their Alloys, John Wiley & Sons, New York, 1971, p 90-96",,C
Cupric Nitrate,Copper and alloys,Silicon bronze,"Silicon bronze, low",C (Questionable),C (Questionable),,C65100,,,,,,93.0,"H. Leidheiser, Jr., The Corrosion of Copper, Tin and Their Alloys, John Wiley & Sons, New York, 1971, p 90-96",,C
Cupric Nitrate,Copper and alloys,Tin brass,Admiralty brass,C (Questionable),C (Questionable),,C44300,,,,,,93.0,"H. Leidheiser, Jr., The Corrosion of Copper, Tin and Their Alloys, John Wiley & Sons, New York, 1971, p 90-96",,C
Cupric Nitrate,Copper and alloys,Tin brass,Naval brass,D (Poor),D (Poor),,C46400,,,,,,93.0,"H. Leidheiser, Jr., The Corrosion of Copper, Tin and Their Alloys, John Wiley & Sons, New York, 1971, p 90-96",,D
Cupric Nitrate,Miscellaneous,Noble metals,Silver,0.05 max,2 max,,P07010,,All,Room,Room,,9.0,"Metals Handbook, Ninth Edition, Vol 13, Corrosion, ASM International, Metals Park, OH, 1987, p 796",0.05,
Cupric Nitrate,Refractory metals and alloys,Hafnium and alloys,Hafnium,A (Resistant),A (Resistant),,,,40,,,10 d,11.0,"Metals Handbook, Ninth Edition, Vol 13, Corrosion, ASM International, Metals Park, OH, 1987, p 720",,A
Cupric Nitrate,Refractory metals and alloys,Niobium and alooys,Niobium,A (Resistant),A (Resistant),,R04210,,40,Boiling,Boiling,,2.0,"Metals Handbook, Ninth Edition, Vol 13, Corrosion, ASM International, Metals Park, OH, 1987, p 723-724",,A
Cupric Nitrate,Refractory metals and alloys,Titanium and alloys,Titanium,A (Resistant),A (Resistant),,,,Saturated,Room,Room,,90.0,"N.D. Tomashov and P.M. Altovskii, Corrosion and Protection of Titanium, Government Scientific-Technical Publication of Machine-Building Literature (Russian translation), 1963; L.C. Covington and R.W. Schultz, Corrosion of Resistance of Titanium, TIMET Cor",,A
Cupric Nitrate,Stainless steels,Austenitic,304,A (Resistant),A (Resistant),,S30400,,10,21,70,,121.0,"Cyclops Corp., Universal-Cyclops Specialty Steel Division",,A
Cupric Nitrate,Stainless steels,Austenitic,316,A (Resistant),A (Resistant),,S31600,,10,21,70,,121.0,"Cyclops Corp., Universal-Cyclops Specialty Steel Division",,A
Cupric Nitrate,Stainless steels,Ferritic,430,B (Good),B (Good),,S43000,,10,21,70,,121.0,"Cyclops Corp., Universal-Cyclops Specialty Steel Division",,B
Cupric Nitrate,Stainless steels,Martensitic,410,B (Good),B (Good),,S41000,,10,21,70,,121.0,"Cyclops Corp., Universal-Cyclops Specialty Steel Division",,B
Cupric Nitrate,Stainless steels,Martensitic,410,A (Resistant),A (Resistant),,S41000,,,Room,Room,,121.0,"Cyclops Corp., Universal-Cyclops Specialty Steel Division",,A
Cupric Sulfate,Copper and alloys,Aluminum bronze,Aluminum bronze,B (Good),B (Good),,,,,,,,93.0,"H. Leidheiser, Jr., The Corrosion of Copper, Tin and Their Alloys, John Wiley & Sons, New York, 1971, p 90-96",,B
Cupric Sulfate,Copper and alloys,Aluminum bronze,"Ampco 8, aluminum bronze",0.5 max,20 max,,C61300,Conditions such as aeration or temperature could restrict use,,,,,96.0,"Stock Metals, Ampco Metal Company, 1988",0.5,
Cupric Sulfate,Copper and alloys,Brass,Brass,B (Good),B (Good),,,,,,,,93.0,"H. Leidheiser, Jr., The Corrosion of Copper, Tin and Their Alloys, John Wiley & Sons, New York, 1971, p 90-96",,B
Cupric Sulfate,Copper and alloys,Brass,Cartridge brass,D (Poor),D (Poor),,C26000,,,,,,93.0,"H. Leidheiser, Jr., The Corrosion of Copper, Tin and Their Alloys, John Wiley & Sons, New York, 1971, p 90-96",,D
Cupric Sulfate,Copper and alloys,Brass,Commercial bronze,B (Good),B (Good),,C22000,,,,,,93.0,"H. Leidheiser, Jr., The Corrosion of Copper, Tin and Their Alloys, John Wiley & Sons, New York, 1971, p 90-96",,B
Cupric Sulfate,Copper and alloys,Brass,Muntz metal,D (Poor),D (Poor),,C28000,,,,,,93.0,"H. Leidheiser, Jr., The Corrosion of Copper, Tin and Their Alloys, John Wiley & Sons, New York, 1971, p 90-96",,D
Cupric Sulfate,Copper and alloys,Brass,Red brass,B (Good),B (Good),,C23000,,,,,,93.0,"H. Leidheiser, Jr., The Corrosion of Copper, Tin and Their Alloys, John Wiley & Sons, New York, 1971, p 90-96",,B
Cupric Sulfate,Copper and alloys,Copper,Electrolytic copper,B (Good),B (Good),,C11000,,,,,,93.0,"H. Leidheiser, Jr., The Corrosion of Copper, Tin and Their Alloys, John Wiley & Sons, New York, 1971, p 90-96",,B
Cupric Sulfate,Copper and alloys,Copper,Phosphor copper,B (Good),B (Good),,C12200,,,,,,93.0,"H. Leidheiser, Jr., The Corrosion of Copper, Tin and Their Alloys, John Wiley & Sons, New York, 1971, p 90-96",,B
