Repository: wfreinhart/matse219

# MATSE 219: Materials Informatics

Auto-generated from the private authoring repo (matse219-instructor). Do not edit here directly -- changes are overwritten on the next publish run.

## Lectures

- [Lecture01](https://colab.research.google.com/github/wfreinhart/matse219/blob/staging/notebooks/Lecture01.ipynb)
- [Lecture02](https://colab.research.google.com/github/wfreinhart/matse219/blob/staging/notebooks/Lecture02.ipynb)
- [Lecture03](https://colab.research.google.com/github/wfreinhart/matse219/blob/staging/notebooks/Lecture03.ipynb)
- [Lecture04](https://colab.research.google.com/github/wfreinhart/matse219/blob/staging/notebooks/Lecture04.ipynb)

File: datasets/corrosion.csv (part 38 of 142)
Environment,Material Group,Material Family,Material,Rate (mm/yr) or Rating,Rate (mils/yr) or Rating,Localized Attack,UNS,Condition/Comment,Concentration (Vol %),Temperature (deg C),Temperature (deg F),Duration,Reference #,Reference,rate_mm_yr_numeric,rate_letter_grade
Cupric Sulfate,Copper and alloys,Copper-nickel,70-30 cupronickel,B (Good),B (Good),,C71500,,,,,,93.0,"H. Leidheiser, Jr., The Corrosion of Copper, Tin and Their Alloys, John Wiley & Sons, New York, 1971, p 90-96",,B
Cupric Sulfate,Copper and alloys,Copper-nickel,90-10 cupronickel,B (Good),B (Good),,C70600,,,,,,93.0,"H. Leidheiser, Jr., The Corrosion of Copper, Tin and Their Alloys, John Wiley & Sons, New York, 1971, p 90-96",,B
Cupric Sulfate,Copper and alloys,Leaded brass,Architectural bronze,D (Poor),D (Poor),,C38500,,,,,,93.0,"H. Leidheiser, Jr., The Corrosion of Copper, Tin and Their Alloys, John Wiley & Sons, New York, 1971, p 90-96",,D
Cupric Sulfate,Copper and alloys,Leaded brass,Free-cutting brass,D (Poor),D (Poor),,C36000,,,,,,93.0,"H. Leidheiser, Jr., The Corrosion of Copper, Tin and Their Alloys, John Wiley & Sons, New York, 1971, p 90-96",,D
Cupric Sulfate,Copper and alloys,Nickel-silver,Nickel-silver,B (Good),B (Good),,,,18,,,,93.0,"H. Leidheiser, Jr., The Corrosion of Copper, Tin and Their Alloys, John Wiley & Sons, New York, 1971, p 90-96",,B
Cupric Sulfate,Copper and alloys,Phosphor bronze,"Phosphor bronze, 5% Sn",B (Good),B (Good),,C51000,,,,,,93.0,"H. Leidheiser, Jr., The Corrosion of Copper, Tin and Their Alloys, John Wiley & Sons, New York, 1971, p 90-96",,B
Cupric Sulfate,Copper and alloys,Phosphor bronze,"Phosphor bronze, 8% Sn",B (Good),B (Good),,C52100,,,,,,93.0,"H. Leidheiser, Jr., The Corrosion of Copper, Tin and Their Alloys, John Wiley & Sons, New York, 1971, p 90-96",,B
Cupric Sulfate,Copper and alloys,Silicon bronze,"Silicon bronze, high",B (Good),B (Good),,C65500,,,,,,93.0,"H. Leidheiser, Jr., The Corrosion of Copper, Tin and Their Alloys, John Wiley & Sons, New York, 1971, p 90-96",,B
Cupric Sulfate,Copper and alloys,Silicon bronze,"Silicon bronze, low",B (Good),B (Good),,C65100,,,,,,93.0,"H. Leidheiser, Jr., The Corrosion of Copper, Tin and Their Alloys, John Wiley & Sons, New York, 1971, p 90-96",,B
Sulfuric Acid,Nickel and alloys,Nickel,Nickel 200,,,,N02200,"Air-saturated Velocity, none",48,70,158,,44.0,"Inco Alloys International, 1979",,
Cupric Sulfate,Copper and alloys,Tin brass,Admiralty brass,B (Good),B (Good),,C44300,,,,,,93.0,"H. Leidheiser, Jr., The Corrosion of Copper, Tin and Their Alloys, John Wiley & Sons, New York, 1971, p 90-96",,B
Cupric Sulfate,Copper and alloys,Tin brass,Naval brass,D (Poor),D (Poor),,C46400,,,,,,93.0,"H. Leidheiser, Jr., The Corrosion of Copper, Tin and Their Alloys, John Wiley & Sons, New York, 1971, p 90-96",,D
Cupric Sulfate,Miscellaneous,Noble metals,Iridium,A (Resistant),A (Resistant),,,,100g/L,100,212,,18.0,"Metals Handbook, Ninth Edition, Vol 13, Corrosion, ASM International, Metals Park, OH, 1987, p 806",,A
Cupric Sulfate,Miscellaneous,Noble metals,Palladium,A (Resistant),A (Resistant),,P03980,,100g/L,100,212,,17.0,"Metals Handbook, Ninth Edition, Vol 13, Corrosion, ASM International, Metals Park, OH, 1987, p 804",,A
Cupric Sulfate,Miscellaneous,Noble metals,Platinum,A (Resistant),A (Resistant),,P04995,,100g/L,100,212,,5.0,"Metals Handbook, Ninth Edition, Vol 13, Corrosion, ASM International, Metals Park, OH, 1987, p 802",,A
Cupric Sulfate,Miscellaneous,Noble metals,Rhodium,A (Resistant),A (Resistant),,P05990,,100g/L,100,212,,29.0,"Metals Handbook, Ninth Edition, Vol 13, Corrosion, ASM International, Metals Park, OH, 1987, p 805",,A
Cupric Sulfate,Miscellaneous,Noble metals,Silver,0.05 max,2 max,,P07010,,All,Room-boiling,Room-boiling,,9.0,"Metals Handbook, Ninth Edition, Vol 13, Corrosion, ASM International, Metals Park, OH, 1987, p 796",0.05,
Cupric Sulfate,Miscellaneous,Noble metals,Silver,D (Poor),D (Poor),,P07010,In NaCl,,100,212,,9.0,"Metals Handbook, Ninth Edition, Vol 13, Corrosion, ASM International, Metals Park, OH, 1987, p 796",,D
Cupric Sulfate,Nickel and alloys,Nickel-chromium-iron,"Incoloy 800 Inco Alloys International, Inc.",A (Resistant),A (Resistant),No pitting,N08800,"Test specimens were cold-rolled, annealed sheet, 2.84 mm (0.112 in.) thick Solutions were prepared with reagent-grade chemicals",10,80,176,7 d,44.0,"Inco Alloys International, 1979",,A
Cupric Sulfate,Nickel and alloys,Nickel-chromium-iron,"Inconel 601 Inco Alloys International, Inc.",A (Resistant),A (Resistant),,N06601,,10,80,176,7 d,64.0,"Inco Alloys International, 1985",,A
Cupric Sulfate,Nickel and alloys,Nickel-chromium-iron-molybdenum,Alloy 825,0.003 max,0.1 max,,N08825,"Metal processing (plating); field or pilot plant test; strong aeration; rapid agitation. Plus 10% sulfuric acid, 9-10 g/L manganese dioxide",~5,70,158,63 d,89.0,"A Guide to Corrosion Resistance, Climax Molybdenum Company, Greenwich, CT, 1981",0.003,
Cupric Sulfate,Refractory metals and alloys,Titanium and alloys,Titanium,A (Resistant),A (Resistant),,,,50,Boiling,Boiling,,90.0,"N.D. Tomashov and P.M. Altovskii, Corrosion and Protection of Titanium, Government Scientific-Technical Publication of Machine-Building Literature (Russian translation), 1963; L.C. Covington and R.W. Schultz, Corrosion of Resistance of Titanium, TIMET Cor",,A
Cupric Sulfate,Refractory metals and alloys,Titanium and alloys,Titanium,0.018,0.72,,,Plus 2% H2SO4,Saturated.,Room,Room,,90.0,"N.D. Tomashov and P.M. Altovskii, Corrosion and Protection of Titanium, Government Scientific-Technical Publication of Machine-Building Literature (Russian translation), 1963; L.C. Covington and R.W. Schultz, Corrosion of Resistance of Titanium, TIMET Cor",0.018,
Cupric Sulfate,Stainless steels,Austenitic,304,A (Resistant),A (Resistant),,S30400,,10,21,70,,121.0,"Cyclops Corp., Universal-Cyclops Specialty Steel Division",,A
Cupric Sulfate,Stainless steels,Austenitic,304,A (Resistant),A (Resistant),,S30400,,10,Boiling,Boiling,,121.0,"Cyclops Corp., Universal-Cyclops Specialty Steel Division",,A
Cupric Sulfate,Stainless steels,Austenitic,304,0.003 max,0.1 max,,S30400,"Metal processing (plating); field or pilot plant test; strong aeration; rapid agitation. Plus 10% sulfuric acid, 9-10 g/L manganese dioxide",~5,70,158,63 d,89.0,"A Guide to Corrosion Resistance, Climax Molybdenum Company, Greenwich, CT, 1981",0.003,
Cupric Sulfate,Stainless steels,Austenitic,304,0.005,0.2,,S30400,"Metal processing; field or pilot plant test, no aeration; rapid agitation. Plus 0.4-0.8% sulfuric acid (evaporator). Saturated",~65,76-104,170-220,30 d,89.0,"A Guide to Corrosion Resistance, Climax Molybdenum Company, Greenwich, CT, 1981",0.005,
Cupric Sulfate,Stainless steels,Austenitic,304,0.003 max,0.1 max,,S30400,"Metal processing; field or pilot plant test; no aeration; no agitation. Plus copper-refinery electrolyte, 200-235 g/L sulfuric acid, 20-22 g/L nickel ion as sulfate, pressure",~8-10,65,150,32.9 d,89.0,"A Guide to Corrosion Resistance, Climax Molybdenum Company, Greenwich, CT, 1981",0.003,
Cupric Sulfate,Stainless steels,Austenitic,316,A (Resistant),A (Resistant),,S31600,,10,21,70,,121.0,"Cyclops Corp., Universal-Cyclops Specialty Steel Division",,A
Cupric Sulfate,Stainless steels,Austenitic,316,A (Resistant),A (Resistant),,S31600,,10,Boiling,Boiling,,121.0,"Cyclops Corp., Universal-Cyclops Specialty Steel Division",,A
Cupric Sulfate,Stainless steels,Austenitic,316,0.003 max,0.1 max,,S31600,"Metal processing (plating); field or pilot plant test; strong aeration; rapid agitation. Plus 10% sulfuric acid, 9-10 g/L manganese dioxide",~5,70,158,63 d,89.0,"A Guide to Corrosion Resistance, Climax Molybdenum Company, Greenwich, CT, 1981",0.003,
Cupric Sulfate,Stainless steels,Austenitic,316,0.003 max,0.1 max,,S31600,"Metal processing; field or pilot plant test; no aeration; no agitaiton. Plus copper-refinery electrolyte, 200-235 g/L sulfuric acid, 20-22 g/L nickel ion as sulfate, pressure",~8-10,65,150,32.9 d,89.0,"A Guide to Corrosion Resistance, Climax Molybdenum Company, Greenwich, CT, 1981",0.003,
Cupric Sulfate,Stainless steels,Austenitic,316,0.005,0.2,,S31600,Metal processing; field or pilot plant test; no aeration; rapid agitation. Plus 0.4-0.8% sulfuric acid (evaporator.) Saturated,~65,76-104,170-220,30 d,89.0,"A Guide to Corrosion Resistance, Climax Molybdenum Company, Greenwich, CT, 1981",0.005,
Cupric Sulfate,Stainless steels,Austenitic,317,0.003 max,0.1 max,,S31700,"Metal processing (plating); field or pilot plant test; strong aeration; rapid agitation. Plus 10% sulfuric acid, 9-10 g/L manganese dioxide",~5,70,158,63 d,89.0,"A Guide to Corrosion Resistance, Climax Molybdenum Company, Greenwich, CT, 1981",0.003,
Cupric Sulfate,Stainless steels,Austenitic,317,0.003 0.1,0.003 0.1,,S31700,Metal processing; field or pilot plant test; no aeration; rapid agitation. Plus 0.4-0.8% sulfuric acid (evaporator). Saturated,~65,76-104,170-220,30 d,89.0,"A Guide to Corrosion Resistance, Climax Molybdenum Company, Greenwich, CT, 1981",0.003,
Cupric Sulfate,Stainless steels,Austenitic,Carpenter 20 Carpenter Technology Corp.,0.003 max,0.1 max,,,"Metal processing (plating); field or pilot plant test; strong aeration; rapid agitation. Plus 10% sulfuric acid, 9-10 g/L manganese dioxide.",~5,70,158,63 d,89.0,"A Guide to Corrosion Resistance, Climax Molybdenum Company, Greenwich, CT, 1981",0.003,
Cupric Sulfate,Stainless steels,Austenitic,Carpenter 20 Carpenter Technology Corp.,0.003 max,0.1 max,,,"Metal processing; field or pilot plant test; no aeration; no agitation. Plus copper-refinery electrolyte, 200-235 g/L sulfuric acid, 20-22 g/L nickel ion as sulfate, pressure",~8-10,65,150,32.9 d,89.0,"A Guide to Corrosion Resistance, Climax Molybdenum Company, Greenwich, CT, 1981",0.003,
Cupric Sulfate,Stainless steels,Ferritic,430,B (Good),B (Good),,S43000,,10,21,70,,121.0,"Cyclops Corp., Universal-Cyclops Specialty Steel Division",,B
Cupric Sulfate,Stainless steels,Ferritic,430,B (Good),B (Good),,S43000,,10,Boiling,Boiling,,121.0,"Cyclops Corp., Universal-Cyclops Specialty Steel Division",,B
Cupric Sulfate,Stainless steels,Ferritic,430,118.2,4728,Intergranular corrosion,S43000,"Sensitized. Heat treated at 1093 C (2000 F) 1 h, air cooled Plus Cu, 50% H2SO4",,,,,41.0,"J.B. Lee, J.F. Smith, et al., An Analytical Electron Microscope Examination of Sensitized AISI 430 Stainless Steel, Corrosion, Vol 41, Feb 1985, p 77",118.2,
Cupric Sulfate,Stainless steels,Ferritic,430,2.1,84,Intergranular corrosion,S43000,"Nonsensitized. Heat treated at 760 C (1400 F) 1 h, water quenched Plus Cu, 50% H2SO4",,,,,41.0,"J.B. Lee, J.F. Smith, et al., An Analytical Electron Microscope Examination of Sensitized AISI 430 Stainless Steel, Corrosion, Vol 41, Feb 1985, p 77",2.1,
Cupric Sulfate,Stainless steels,Martensitic,410,B (Good),B (Good),,S41000,,10,21,70,,121.0,"Cyclops Corp., Universal-Cyclops Specialty Steel Division",,B
Cupric Sulfate,Stainless steels,Martensitic,410,C (Questionable),C (Questionable),,S41000,,10,Boiling,Boiling,,121.0,"Cyclops Corp., Universal-Cyclops Specialty Steel Division",,C
Cupric Sulfate,Stainless steels,Martensitic,410,A (Resistant),A (Resistant),,S41000,Plus 2% H2SO4,,Room,Room,,121.0,"Cyclops Corp., Universal-Cyclops Specialty Steel Division",,A
Cupric Sulfate,Stainless steels,Precipitation hardening,AM-363,A (Resistant),A (Resistant),,S36300,,,Room,Room,,120.0,Allegheny Ludlum Steel Corp.,,A
Cuprous Acetate,Stainless steels,Austenitic,301,A (Resistant),A (Resistant),,S30100,,,20,68,,253.0,"Chemical Resistance of REMANIT Stainless Steels, Thyssen Edelstahlwerke AG, March 1989",,A
Cuprous Acetate,Stainless steels,Austenitic,301,A (Resistant),A (Resistant),,S30100,,,Boiling,Boiling,,253.0,"Chemical Resistance of REMANIT Stainless Steels, Thyssen Edelstahlwerke AG, March 1989",,A
Cuprous Acetate,Stainless steels,Austenitic,302,A (Resistant),A (Resistant),,S30200,,,20,68,,253.0,"Chemical Resistance of REMANIT Stainless Steels, Thyssen Edelstahlwerke AG, March 1989",,A
Cuprous Acetate,Stainless steels,Austenitic,302,A (Resistant),A (Resistant),,S30200,,,Boiling,Boiling,,253.0,"Chemical Resistance of REMANIT Stainless Steels, Thyssen Edelstahlwerke AG, March 1989",,A
Cuprous Acetate,Stainless steels,Austenitic,303,A (Resistant),A (Resistant),,S30300,,,20,68,,253.0,"Chemical Resistance of REMANIT Stainless Steels, Thyssen Edelstahlwerke AG, March 1989",,A
Cuprous Acetate,Stainless steels,Austenitic,303,A (Resistant),A (Resistant),,S30300,,,20,68,,253.0,"Chemical Resistance of REMANIT Stainless Steels, Thyssen Edelstahlwerke AG, March 1989",,A
Cuprous Acetate,Stainless steels,Austenitic,303,A (Resistant),A (Resistant),,S30300,,,Boiling,Boiling,,253.0,"Chemical Resistance of REMANIT Stainless Steels, Thyssen Edelstahlwerke AG, March 1989",,A
Cuprous Acetate,Stainless steels,Austenitic,303,A (Resistant),A (Resistant),,S30300,,,Boiling,Boiling,,253.0,"Chemical Resistance of REMANIT Stainless Steels, Thyssen Edelstahlwerke AG, March 1989",,A
Cuprous Acetate,Stainless steels,Austenitic,304,A (Resistant),A (Resistant),,S30400,,,20,68,,253.0,"Chemical Resistance of REMANIT Stainless Steels, Thyssen Edelstahlwerke AG, March 1989",,A
Cuprous Acetate,Stainless steels,Austenitic,304,A (Resistant),A (Resistant),,S30400,,,Boiling,Boiling,,253.0,"Chemical Resistance of REMANIT Stainless Steels, Thyssen Edelstahlwerke AG, March 1989",,A
Cuprous Acetate,Stainless steels,Austenitic,304L,A (Resistant),A (Resistant),,S30403,,,20,68,,253.0,"Chemical Resistance of REMANIT Stainless Steels, Thyssen Edelstahlwerke AG, March 1989",,A
Cuprous Acetate,Stainless steels,Austenitic,304L,A (Resistant),A (Resistant),,S30403,,,Boiling,Boiling,,253.0,"Chemical Resistance of REMANIT Stainless Steels, Thyssen Edelstahlwerke AG, March 1989",,A
Cuprous Acetate,Stainless steels,Austenitic,304LN,A (Resistant),A (Resistant),,S30453,,,20,68,,253.0,"Chemical Resistance of REMANIT Stainless Steels, Thyssen Edelstahlwerke AG, March 1989",,A
Cuprous Acetate,Stainless steels,Austenitic,304LN,A (Resistant),A (Resistant),,S30453,,,Boiling,Boiling,,253.0,"Chemical Resistance of REMANIT Stainless Steels, Thyssen Edelstahlwerke AG, March 1989",,A
Cuprous Acetate,Stainless steels,Austenitic,316,A (Resistant),A (Resistant),,S31600,,,20,68,,253.0,"Chemical Resistance of REMANIT Stainless Steels, Thyssen Edelstahlwerke AG, March 1989",,A
Cuprous Acetate,Stainless steels,Austenitic,316,A (Resistant),A (Resistant),,S31600,,,Boiling,Boiling,,253.0,"Chemical Resistance of REMANIT Stainless Steels, Thyssen Edelstahlwerke AG, March 1989",,A
Cuprous Acetate,Stainless steels,Austenitic,316F,A (Resistant),A (Resistant),,S31620,,,20,68,,253.0,"Chemical Resistance of REMANIT Stainless Steels, Thyssen Edelstahlwerke AG, March 1989",,A
Cuprous Acetate,Stainless steels,Austenitic,316F,A (Resistant),A (Resistant),,S31620,,,Boiling,Boiling,,253.0,"Chemical Resistance of REMANIT Stainless Steels, Thyssen Edelstahlwerke AG, March 1989",,A
Cuprous Acetate,Stainless steels,Austenitic,316L,A (Resistant),A (Resistant),,S31603,,,20,68,,253.0,"Chemical Resistance of REMANIT Stainless Steels, Thyssen Edelstahlwerke AG, March 1989",,A
Cuprous Acetate,Stainless steels,Austenitic,316L,A (Resistant),A (Resistant),,S31603,,,Boiling,Boiling,,253.0,"Chemical Resistance of REMANIT Stainless Steels, Thyssen Edelstahlwerke AG, March 1989",,A
Cuprous Acetate,Stainless steels,Austenitic,316LN,A (Resistant),A (Resistant),,S31653,,,20,68,,253.0,"Chemical Resistance of REMANIT Stainless Steels, Thyssen Edelstahlwerke AG, March 1989",,A
Cuprous Acetate,Stainless steels,Austenitic,316LN,A (Resistant),A (Resistant),,S31653,,,Boiling,Boiling,,253.0,"Chemical Resistance of REMANIT Stainless Steels, Thyssen Edelstahlwerke AG, March 1989",,A
Cuprous Acetate,Stainless steels,Austenitic,316Ti,A (Resistant),A (Resistant),,S31635,,,20,68,,253.0,"Chemical Resistance of REMANIT Stainless Steels, Thyssen Edelstahlwerke AG, March 1989",,A
Cuprous Acetate,Stainless steels,Austenitic,316Ti,A (Resistant),A (Resistant),,S31635,,,Boiling,Boiling,,253.0,"Chemical Resistance of REMANIT Stainless Steels, Thyssen Edelstahlwerke AG, March 1989",,A
Cuprous Acetate,Stainless steels,Austenitic,317L,A (Resistant),A (Resistant),,S31703,,,20,68,,253.0,"Chemical Resistance of REMANIT Stainless Steels, Thyssen Edelstahlwerke AG, March 1989",,A
Cuprous Acetate,Stainless steels,Austenitic,317L,A (Resistant),A (Resistant),,S31703,,,Boiling,Boiling,,253.0,"Chemical Resistance of REMANIT Stainless Steels, Thyssen Edelstahlwerke AG, March 1989",,A
Cuprous Acetate,Stainless steels,Austenitic,317LN,A (Resistant),A (Resistant),,S31725,,,20,68,,253.0,"Chemical Resistance of REMANIT Stainless Steels, Thyssen Edelstahlwerke AG, March 1989",,A
Cuprous Acetate,Stainless steels,Austenitic,317LN,A (Resistant),A (Resistant),,S31725,,,Boiling,Boiling,,253.0,"Chemical Resistance of REMANIT Stainless Steels, Thyssen Edelstahlwerke AG, March 1989",,A
Cuprous Acetate,Stainless steels,Austenitic,321,A (Resistant),A (Resistant),,S32100,,,20,68,,253.0,"Chemical Resistance of REMANIT Stainless Steels, Thyssen Edelstahlwerke AG, March 1989",,A
Cuprous Acetate,Stainless steels,Austenitic,321,A (Resistant),A (Resistant),,S32100,,,Boiling,Boiling,,253.0,"Chemical Resistance of REMANIT Stainless Steels, Thyssen Edelstahlwerke AG, March 1989",,A
Cuprous Acetate,Stainless steels,Austenitic,347,A (Resistant),A (Resistant),,S34700,,,20,68,,253.0,"Chemical Resistance of REMANIT Stainless Steels, Thyssen Edelstahlwerke AG, March 1989",,A
Cuprous Acetate,Stainless steels,Austenitic,347,A (Resistant),A (Resistant),,S34700,,,Boiling,Boiling,,253.0,"Chemical Resistance of REMANIT Stainless Steels, Thyssen Edelstahlwerke AG, March 1989",,A
Cuprous Acetate,Stainless steels,Duplex,329,A (Resistant),A (Resistant),,S32900,,,20,68,,253.0,"Chemical Resistance of REMANIT Stainless Steels, Thyssen Edelstahlwerke AG, March 1989",,A
Cuprous Acetate,Stainless steels,Duplex,329,A (Resistant),A (Resistant),,S32900,,,Boiling,Boiling,,253.0,"Chemical Resistance of REMANIT Stainless Steels, Thyssen Edelstahlwerke AG, March 1989",,A
Cuprous Acetate,Stainless steels,Duplex,F51,A (Resistant),A (Resistant),,S31803,,,20,68,,253.0,"Chemical Resistance of REMANIT Stainless Steels, Thyssen Edelstahlwerke AG, March 1989",,A
Cuprous Acetate,Stainless steels,Duplex,F51,A (Resistant),A (Resistant),,S31803,,,Boiling,Boiling,,253.0,"Chemical Resistance of REMANIT Stainless Steels, Thyssen Edelstahlwerke AG, March 1989",,A
Cuprous Acetate,Stainless steels,Ferritic,430,A (Resistant),A (Resistant),,S43000,,,20,68,,253.0,"Chemical Resistance of REMANIT Stainless Steels, Thyssen Edelstahlwerke AG, March 1989",,A
Sulfuric Acid,Nickel and alloys,Nickel,Nickel 200,,,,N02200,"Unaerated Velocity, 16.0 fpm",50,30,86,,44.0,"Inco Alloys International, 1979",,
Cuprous Acetate,Stainless steels,Ferritic,430,A (Resistant),A (Resistant),,S43000,,,Boiling,Boiling,,253.0,"Chemical Resistance of REMANIT Stainless Steels, Thyssen Edelstahlwerke AG, March 1989",,A
Cuprous Acetate,Stainless steels,Ferritic,434,A (Resistant),A (Resistant),,S43400,,,20,68,,253.0,"Chemical Resistance of REMANIT Stainless Steels, Thyssen Edelstahlwerke AG, March 1989",,A
Cuprous Acetate,Stainless steels,Ferritic,434,A (Resistant),A (Resistant),,S43400,,,Boiling,Boiling,,253.0,"Chemical Resistance of REMANIT Stainless Steels, Thyssen Edelstahlwerke AG, March 1989",,A
Cuprous Chloride,Stainless steels,Austenitic,301,D (Poor),D (Poor),Pitting,S30100,,Saturated,20,68,,253.0,"Chemical Resistance of REMANIT Stainless Steels, Thyssen Edelstahlwerke AG, March 1989",,D
Cuprous Chloride,Stainless steels,Austenitic,302,D (Poor),D (Poor),Pitting,S30200,,Saturated,20,68,,253.0,"Chemical Resistance of REMANIT Stainless Steels, Thyssen Edelstahlwerke AG, March 1989",,D
Cuprous Chloride,Stainless steels,Austenitic,303,D (Poor),D (Poor),Pitting,S30300,,Saturated,20,68,,253.0,"Chemical Resistance of REMANIT Stainless Steels, Thyssen Edelstahlwerke AG, March 1989",,D
Cuprous Chloride,Stainless steels,Austenitic,303,D (Poor),D (Poor),Pitting,S30300,,Saturated,20,68,,253.0,"Chemical Resistance of REMANIT Stainless Steels, Thyssen Edelstahlwerke AG, March 1989",,D
Cuprous Chloride,Stainless steels,Austenitic,304,D (Poor),D (Poor),Pitting,S30400,,Saturated,20,68,,253.0,"Chemical Resistance of REMANIT Stainless Steels, Thyssen Edelstahlwerke AG, March 1989",,D
Cuprous Chloride,Stainless steels,Austenitic,304L,D (Poor),D (Poor),Pitting,S30403,,Saturated,20,68,,253.0,"Chemical Resistance of REMANIT Stainless Steels, Thyssen Edelstahlwerke AG, March 1989",,D
Cuprous Chloride,Stainless steels,Austenitic,304LN,D (Poor),D (Poor),Pitting,S30453,,Saturated,20,68,,253.0,"Chemical Resistance of REMANIT Stainless Steels, Thyssen Edelstahlwerke AG, March 1989",,D
Cuprous Chloride,Stainless steels,Austenitic,316,D (Poor),D (Poor),Pitting,S31600,,Saturated,20,68,,253.0,"Chemical Resistance of REMANIT Stainless Steels, Thyssen Edelstahlwerke AG, March 1989",,D
Cuprous Chloride,Stainless steels,Austenitic,316F,D (Poor),D (Poor),Pitting,S31620,,Saturated,20,68,,253.0,"Chemical Resistance of REMANIT Stainless Steels, Thyssen Edelstahlwerke AG, March 1989",,D
Cuprous Chloride,Stainless steels,Austenitic,316L,D (Poor),D (Poor),Pitting,S31603,,Saturated,20,68,,253.0,"Chemical Resistance of REMANIT Stainless Steels, Thyssen Edelstahlwerke AG, March 1989",,D
Cuprous Chloride,Stainless steels,Austenitic,316LN,D (Poor),D (Poor),Pitting,S31653,,Saturated,20,68,,253.0,"Chemical Resistance of REMANIT Stainless Steels, Thyssen Edelstahlwerke AG, March 1989",,D
Cuprous Chloride,Stainless steels,Austenitic,316Ti,D (Poor),D (Poor),Pitting,S31635,,Saturated,20,68,,253.0,"Chemical Resistance of REMANIT Stainless Steels, Thyssen Edelstahlwerke AG, March 1989",,D
Cuprous Chloride,Stainless steels,Austenitic,317L,D (Poor),D (Poor),Pitting,S31703,,Saturated,20,68,,253.0,"Chemical Resistance of REMANIT Stainless Steels, Thyssen Edelstahlwerke AG, March 1989",,D
Cuprous Chloride,Stainless steels,Austenitic,317LN,D (Poor),D (Poor),Pitting,S31725,,Saturated,20,68,,253.0,"Chemical Resistance of REMANIT Stainless Steels, Thyssen Edelstahlwerke AG, March 1989",,D
Cuprous Chloride,Stainless steels,Austenitic,321,D (Poor),D (Poor),Pitting,S32100,,Saturated,20,68,,253.0,"Chemical Resistance of REMANIT Stainless Steels, Thyssen Edelstahlwerke AG, March 1989",,D
Cuprous Chloride,Stainless steels,Austenitic,347,D (Poor),D (Poor),Pitting,S34700,,Saturated,20,68,,253.0,"Chemical Resistance of REMANIT Stainless Steels, Thyssen Edelstahlwerke AG, March 1989",,D
Cuprous Chloride,Stainless steels,Duplex,329,D (Poor),D (Poor),Pitting,S32900,,Saturated,20,68,,253.0,"Chemical Resistance of REMANIT Stainless Steels, Thyssen Edelstahlwerke AG, March 1989",,D
Cuprous Chloride,Stainless steels,Duplex,F51,D (Poor),D (Poor),Pitting,S31803,,Saturated,20,68,,253.0,"Chemical Resistance of REMANIT Stainless Steels, Thyssen Edelstahlwerke AG, March 1989",,D
Cuprous Chloride,Stainless steels,Ferritic,405,D (Poor),D (Poor),Pitting,S40500,,Saturated,20,68,,253.0,"Chemical Resistance of REMANIT Stainless Steels, Thyssen Edelstahlwerke AG, March 1989",,D
Cuprous Chloride,Stainless steels,Ferritic,409,D (Poor),D (Poor),Pitting,S40900,,Saturated,20,68,,253.0,"Chemical Resistance of REMANIT Stainless Steels, Thyssen Edelstahlwerke AG, March 1989",,D
Cuprous Chloride,Stainless steels,Ferritic,430,D (Poor),D (Poor),Pitting,S43000,,Saturated,20,68,,253.0,"Chemical Resistance of REMANIT Stainless Steels, Thyssen Edelstahlwerke AG, March 1989",,D
Cuprous Chloride,Stainless steels,Ferritic,434,D (Poor),D (Poor),Pitting,S43400,,Saturated,20,68,,253.0,"Chemical Resistance of REMANIT Stainless Steels, Thyssen Edelstahlwerke AG, March 1989",,D
Cuprous Chloride,Stainless steels,Martensitic,403,D (Poor),D (Poor),Pitting,S40300,,Saturated,20,68,,253.0,"Chemical Resistance of REMANIT Stainless Steels, Thyssen Edelstahlwerke AG, March 1989",,D
Cuprous Chloride,Stainless steels,Martensitic,410,D (Poor),D (Poor),Pitting,S41000,,Saturated,20,68,,253.0,"Chemical Resistance of REMANIT Stainless Steels, Thyssen Edelstahlwerke AG, March 1989",,D
Cuprous Chloride,Stainless steels,Martensitic,416,D (Poor),D (Poor),Pitting,S41600,,Saturated,20,68,,253.0,"Chemical Resistance of REMANIT Stainless Steels, Thyssen Edelstahlwerke AG, March 1989",,D
Cuprous Chloride,Stainless steels,Martensitic,420,D (Poor),D (Poor),Pitting,S42000,,Saturated,20,68,,253.0,"Chemical Resistance of REMANIT Stainless Steels, Thyssen Edelstahlwerke AG, March 1989",,D
Cuprous Cyanide,Stainless steels,Austenitic,301,A (Resistant),A (Resistant),,S30100,,Saturated,Boiling,Boiling,,253.0,"Chemical Resistance of REMANIT Stainless Steels, Thyssen Edelstahlwerke AG, March 1989",,A
Cuprous Cyanide,Stainless steels,Austenitic,302,A (Resistant),A (Resistant),,S30200,,Saturated,Boiling,Boiling,,253.0,"Chemical Resistance of REMANIT Stainless Steels, Thyssen Edelstahlwerke AG, March 1989",,A
Cuprous Cyanide,Stainless steels,Austenitic,303,C (Questionable),C (Questionable),,S30300,,Saturated,Boiling,Boiling,,253.0,"Chemical Resistance of REMANIT Stainless Steels, Thyssen Edelstahlwerke AG, March 1989",,C
Cuprous Cyanide,Stainless steels,Austenitic,303,A (Resistant),A (Resistant),,S30300,,Saturated,Boiling,Boiling,,253.0,"Chemical Resistance of REMANIT Stainless Steels, Thyssen Edelstahlwerke AG, March 1989",,A
Cuprous Cyanide,Stainless steels,Austenitic,304,A (Resistant),A (Resistant),,S30400,,Saturated,Boiling,Boiling,,253.0,"Chemical Resistance of REMANIT Stainless Steels, Thyssen Edelstahlwerke AG, March 1989",,A
Cuprous Cyanide,Stainless steels,Austenitic,304L,A (Resistant),A (Resistant),,S30403,,Saturated,Boiling,Boiling,,253.0,"Chemical Resistance of REMANIT Stainless Steels, Thyssen Edelstahlwerke AG, March 1989",,A
Cuprous Cyanide,Stainless steels,Austenitic,304LN,A (Resistant),A (Resistant),,S30453,,Saturated,Boiling,Boiling,,253.0,"Chemical Resistance of REMANIT Stainless Steels, Thyssen Edelstahlwerke AG, March 1989",,A
Cuprous Cyanide,Stainless steels,Austenitic,316,A (Resistant),A (Resistant),,S31600,,Saturated,Boiling,Boiling,,253.0,"Chemical Resistance of REMANIT Stainless Steels, Thyssen Edelstahlwerke AG, March 1989",,A
Cuprous Cyanide,Stainless steels,Austenitic,316F,A (Resistant),A (Resistant),,S31620,,Saturated,Boiling,Boiling,,253.0,"Chemical Resistance of REMANIT Stainless Steels, Thyssen Edelstahlwerke AG, March 1989",,A
Cuprous Cyanide,Stainless steels,Austenitic,316L,A (Resistant),A (Resistant),,S31603,,Saturated,Boiling,Boiling,,253.0,"Chemical Resistance of REMANIT Stainless Steels, Thyssen Edelstahlwerke AG, March 1989",,A
Cuprous Cyanide,Stainless steels,Austenitic,316LN,A (Resistant),A (Resistant),,S31653,,Saturated,Boiling,Boiling,,253.0,"Chemical Resistance of REMANIT Stainless Steels, Thyssen Edelstahlwerke AG, March 1989",,A
Cuprous Cyanide,Stainless steels,Austenitic,316Ti,A (Resistant),A (Resistant),,S31635,,Saturated,Boiling,Boiling,,253.0,"Chemical Resistance of REMANIT Stainless Steels, Thyssen Edelstahlwerke AG, March 1989",,A
Cuprous Cyanide,Stainless steels,Austenitic,317L,A (Resistant),A (Resistant),,S31703,,Saturated,Boiling,Boiling,,253.0,"Chemical Resistance of REMANIT Stainless Steels, Thyssen Edelstahlwerke AG, March 1989",,A
Cuprous Cyanide,Stainless steels,Austenitic,317LN,A (Resistant),A (Resistant),,S31725,,Saturated,Boiling,Boiling,,253.0,"Chemical Resistance of REMANIT Stainless Steels, Thyssen Edelstahlwerke AG, March 1989",,A
Cuprous Cyanide,Stainless steels,Austenitic,321,A (Resistant),A (Resistant),,S32100,,Saturated,Boiling,Boiling,,253.0,"Chemical Resistance of REMANIT Stainless Steels, Thyssen Edelstahlwerke AG, March 1989",,A
Cuprous Cyanide,Stainless steels,Austenitic,347,A (Resistant),A (Resistant),,S34700,,Saturated,Boiling,Boiling,,253.0,"Chemical Resistance of REMANIT Stainless Steels, Thyssen Edelstahlwerke AG, March 1989",,A
Cuprous Cyanide,Stainless steels,Duplex,329,A (Resistant),A (Resistant),,S32900,,Saturated,Boiling,Boiling,,253.0,"Chemical Resistance of REMANIT Stainless Steels, Thyssen Edelstahlwerke AG, March 1989",,A
Cuprous Cyanide,Stainless steels,Duplex,F51,A (Resistant),A (Resistant),,S31803,,Saturated,Boiling,Boiling,,253.0,"Chemical Resistance of REMANIT Stainless Steels, Thyssen Edelstahlwerke AG, March 1989",,A
Cuprous Cyanide,Stainless steels,Ferritic,405,D (Poor),D (Poor),,S40500,,Saturated,Boiling,Boiling,,253.0,"Chemical Resistance of REMANIT Stainless Steels, Thyssen Edelstahlwerke AG, March 1989",,D
Cuprous Cyanide,Stainless steels,Ferritic,409,D (Poor),D (Poor),,S40900,,Saturated,Boiling,Boiling,,253.0,"Chemical Resistance of REMANIT Stainless Steels, Thyssen Edelstahlwerke AG, March 1989",,D
Cuprous Cyanide,Stainless steels,Ferritic,430,C (Questionable),C (Questionable),,S43000,,Saturated,Boiling,Boiling,,253.0,"Chemical Resistance of REMANIT Stainless Steels, Thyssen Edelstahlwerke AG, March 1989",,C
Cuprous Cyanide,Stainless steels,Ferritic,434,A (Resistant),A (Resistant),,S43400,,Saturated,Boiling,Boiling,,253.0,"Chemical Resistance of REMANIT Stainless Steels, Thyssen Edelstahlwerke AG, March 1989",,A
Sulfuric Acid,Nickel and alloys,Nickel,Nickel 200,0.4,16,,N02200,"Air-saturated Velocity, 16.0 fpm",50,30,86,,44.0,"Inco Alloys International, 1979",0.4,
Cuprous Cyanide,Stainless steels,Martensitic,403,D (Poor),D (Poor),,S40300,,Saturated,Boiling,Boiling,,253.0,"Chemical Resistance of REMANIT Stainless Steels, Thyssen Edelstahlwerke AG, March 1989",,D
Cuprous Cyanide,Stainless steels,Martensitic,410,D (Poor),D (Poor),,S41000,,Saturated,Boiling,Boiling,,253.0,"Chemical Resistance of REMANIT Stainless Steels, Thyssen Edelstahlwerke AG, March 1989",,D
Cuprous Cyanide,Stainless steels,Martensitic,416,D (Poor),D (Poor),,S41600,,Saturated,Boiling,Boiling,,253.0,"Chemical Resistance of REMANIT Stainless Steels, Thyssen Edelstahlwerke AG, March 1989",,D
Cuprous Cyanide,Stainless steels,Martensitic,420,D (Poor),D (Poor),,S42000,,Saturated,Boiling,Boiling,,253.0,"Chemical Resistance of REMANIT Stainless Steels, Thyssen Edelstahlwerke AG, March 1989",,D
Cuprous Nitrate,Stainless steels,Austenitic,301,A (Resistant),A (Resistant),,S30100,,50,20,68,,253.0,"Chemical Resistance of REMANIT Stainless Steels, Thyssen Edelstahlwerke AG, March 1989",,A
Cuprous Nitrate,Stainless steels,Austenitic,301,A (Resistant),A (Resistant),,S30100,,50,Boiling,Boiling,,253.0,"Chemical Resistance of REMANIT Stainless Steels, Thyssen Edelstahlwerke AG, March 1989",,A
Cuprous Nitrate,Stainless steels,Austenitic,302,A (Resistant),A (Resistant),,S30200,,50,20,68,,253.0,"Chemical Resistance of REMANIT Stainless Steels, Thyssen Edelstahlwerke AG, March 1989",,A
Cuprous Nitrate,Stainless steels,Austenitic,302,A (Resistant),A (Resistant),,S30200,,50,Boiling,Boiling,,253.0,"Chemical Resistance of REMANIT Stainless Steels, Thyssen Edelstahlwerke AG, March 1989",,A
Cuprous Nitrate,Stainless steels,Austenitic,303,A (Resistant),A (Resistant),,S30300,,50,20,68,,253.0,"Chemical Resistance of REMANIT Stainless Steels, Thyssen Edelstahlwerke AG, March 1989",,A
Cuprous Nitrate,Stainless steels,Austenitic,303,A (Resistant),A (Resistant),,S30300,,50,20,68,,253.0,"Chemical Resistance of REMANIT Stainless Steels, Thyssen Edelstahlwerke AG, March 1989",,A
Cuprous Nitrate,Stainless steels,Austenitic,303,A (Resistant),A (Resistant),,S30300,,50,Boiling,Boiling,,253.0,"Chemical Resistance of REMANIT Stainless Steels, Thyssen Edelstahlwerke AG, March 1989",,A
Cuprous Nitrate,Stainless steels,Austenitic,303,A (Resistant),A (Resistant),,S30300,,50,Boiling,Boiling,,253.0,"Chemical Resistance of REMANIT Stainless Steels, Thyssen Edelstahlwerke AG, March 1989",,A
Cuprous Nitrate,Stainless steels,Austenitic,304,A (Resistant),A (Resistant),,S30400,,50,20,68,,253.0,"Chemical Resistance of REMANIT Stainless Steels, Thyssen Edelstahlwerke AG, March 1989",,A
Cuprous Nitrate,Stainless steels,Austenitic,304,A (Resistant),A (Resistant),,S30400,,50,Boiling,Boiling,,253.0,"Chemical Resistance of REMANIT Stainless Steels, Thyssen Edelstahlwerke AG, March 1989",,A
Cuprous Nitrate,Stainless steels,Austenitic,304L,A (Resistant),A (Resistant),,S30403,,50,20,68,,253.0,"Chemical Resistance of REMANIT Stainless Steels, Thyssen Edelstahlwerke AG, March 1989",,A
Cuprous Nitrate,Stainless steels,Austenitic,304L,A (Resistant),A (Resistant),,S30403,,50,Boiling,Boiling,,253.0,"Chemical Resistance of REMANIT Stainless Steels, Thyssen Edelstahlwerke AG, March 1989",,A
Cuprous Nitrate,Stainless steels,Austenitic,304LN,A (Resistant),A (Resistant),,S30453,,50,20,68,,253.0,"Chemical Resistance of REMANIT Stainless Steels, Thyssen Edelstahlwerke AG, March 1989",,A
Cuprous Nitrate,Stainless steels,Austenitic,304LN,A (Resistant),A (Resistant),,S30453,,50,Boiling,Boiling,,253.0,"Chemical Resistance of REMANIT Stainless Steels, Thyssen Edelstahlwerke AG, March 1989",,A
Cuprous Nitrate,Stainless steels,Austenitic,316,A (Resistant),A (Resistant),,S31600,,50,20,68,,253.0,"Chemical Resistance of REMANIT Stainless Steels, Thyssen Edelstahlwerke AG, March 1989",,A
Cuprous Nitrate,Stainless steels,Austenitic,316,A (Resistant),A (Resistant),,S31600,,50,Boiling,Boiling,,253.0,"Chemical Resistance of REMANIT Stainless Steels, Thyssen Edelstahlwerke AG, March 1989",,A
Cuprous Nitrate,Stainless steels,Austenitic,316F,A (Resistant),A (Resistant),,S31620,,50,20,68,,253.0,"Chemical Resistance of REMANIT Stainless Steels, Thyssen Edelstahlwerke AG, March 1989",,A
Cuprous Nitrate,Stainless steels,Austenitic,316F,A (Resistant),A (Resistant),,S31620,,50,Boiling,Boiling,,253.0,"Chemical Resistance of REMANIT Stainless Steels, Thyssen Edelstahlwerke AG, March 1989",,A
Cuprous Nitrate,Stainless steels,Austenitic,316L,A (Resistant),A (Resistant),,S31603,,50,20,68,,253.0,"Chemical Resistance of REMANIT Stainless Steels, Thyssen Edelstahlwerke AG, March 1989",,A
Cuprous Nitrate,Stainless steels,Austenitic,316L,A (Resistant),A (Resistant),,S31603,,50,Boiling,Boiling,,253.0,"Chemical Resistance of REMANIT Stainless Steels, Thyssen Edelstahlwerke AG, March 1989",,A
Cuprous Nitrate,Stainless steels,Austenitic,316LN,A (Resistant),A (Resistant),,S31653,,50,20,68,,253.0,"Chemical Resistance of REMANIT Stainless Steels, Thyssen Edelstahlwerke AG, March 1989",,A
Cuprous Nitrate,Stainless steels,Austenitic,316LN,A (Resistant),A (Resistant),,S31653,,50,Boiling,Boiling,,253.0,"Chemical Resistance of REMANIT Stainless Steels, Thyssen Edelstahlwerke AG, March 1989",,A
Cuprous Nitrate,Stainless steels,Austenitic,316Ti,A (Resistant),A (Resistant),,S31635,,50,20,68,,253.0,"Chemical Resistance of REMANIT Stainless Steels, Thyssen Edelstahlwerke AG, March 1989",,A
Cuprous Nitrate,Stainless steels,Austenitic,316Ti,A (Resistant),A (Resistant),,S31635,,50,Boiling,Boiling,,253.0,"Chemical Resistance of REMANIT Stainless Steels, Thyssen Edelstahlwerke AG, March 1989",,A
Cuprous Nitrate,Stainless steels,Austenitic,317L,A (Resistant),A (Resistant),,S31703,,50,20,68,,253.0,"Chemical Resistance of REMANIT Stainless Steels, Thyssen Edelstahlwerke AG, March 1989",,A
Cuprous Nitrate,Stainless steels,Austenitic,317L,A (Resistant),A (Resistant),,S31703,,50,Boiling,Boiling,,253.0,"Chemical Resistance of REMANIT Stainless Steels, Thyssen Edelstahlwerke AG, March 1989",,A
Cuprous Nitrate,Stainless steels,Austenitic,317LN,A (Resistant),A (Resistant),,S31725,,50,20,68,,253.0,"Chemical Resistance of REMANIT Stainless Steels, Thyssen Edelstahlwerke AG, March 1989",,A
Cuprous Nitrate,Stainless steels,Austenitic,317LN,A (Resistant),A (Resistant),,S31725,,50,Boiling,Boiling,,253.0,"Chemical Resistance of REMANIT Stainless Steels, Thyssen Edelstahlwerke AG, March 1989",,A
Cuprous Nitrate,Stainless steels,Austenitic,321,A (Resistant),A (Resistant),,S32100,,50,20,68,,253.0,"Chemical Resistance of REMANIT Stainless Steels, Thyssen Edelstahlwerke AG, March 1989",,A
Cuprous Nitrate,Stainless steels,Austenitic,321,A (Resistant),A (Resistant),,S32100,,50,Boiling,Boiling,,253.0,"Chemical Resistance of REMANIT Stainless Steels, Thyssen Edelstahlwerke AG, March 1989",,A
Cuprous Nitrate,Stainless steels,Austenitic,347,A (Resistant),A (Resistant),,S34700,,50,20,68,,253.0,"Chemical Resistance of REMANIT Stainless Steels, Thyssen Edelstahlwerke AG, March 1989",,A
Cuprous Nitrate,Stainless steels,Austenitic,347,A (Resistant),A (Resistant),,S34700,,50,Boiling,Boiling,,253.0,"Chemical Resistance of REMANIT Stainless Steels, Thyssen Edelstahlwerke AG, March 1989",,A
Cuprous Nitrate,Stainless steels,Duplex,329,A (Resistant),A (Resistant),,S32900,,50,20,68,,253.0,"Chemical Resistance of REMANIT Stainless Steels, Thyssen Edelstahlwerke AG, March 1989",,A
Cuprous Nitrate,Stainless steels,Duplex,329,A (Resistant),A (Resistant),,S32900,,50,Boiling,Boiling,,253.0,"Chemical Resistance of REMANIT Stainless Steels, Thyssen Edelstahlwerke AG, March 1989",,A
Cuprous Nitrate,Stainless steels,Duplex,F51,A (Resistant),A (Resistant),,S31803,,50,20,68,,253.0,"Chemical Resistance of REMANIT Stainless Steels, Thyssen Edelstahlwerke AG, March 1989",,A
Cuprous Nitrate,Stainless steels,Duplex,F51,A (Resistant),A (Resistant),,S31803,,50,Boiling,Boiling,,253.0,"Chemical Resistance of REMANIT Stainless Steels, Thyssen Edelstahlwerke AG, March 1989",,A
Cuprous Nitrate,Stainless steels,Ferritic,405,A (Resistant),A (Resistant),,S40500,,50,20,68,,253.0,"Chemical Resistance of REMANIT Stainless Steels, Thyssen Edelstahlwerke AG, March 1989",,A
Cuprous Nitrate,Stainless steels,Ferritic,405,A (Resistant),A (Resistant),,S40500,,50,Boiling,Boiling,,253.0,"Chemical Resistance of REMANIT Stainless Steels, Thyssen Edelstahlwerke AG, March 1989",,A
Cuprous Nitrate,Stainless steels,Ferritic,409,A (Resistant),A (Resistant),,S40900,,50,20,68,,253.0,"Chemical Resistance of REMANIT Stainless Steels, Thyssen Edelstahlwerke AG, March 1989",,A
Cuprous Nitrate,Stainless steels,Ferritic,409,A (Resistant),A (Resistant),,S40900,,50,Boiling,Boiling,,253.0,"Chemical Resistance of REMANIT Stainless Steels, Thyssen Edelstahlwerke AG, March 1989",,A
Cuprous Nitrate,Stainless steels,Ferritic,430,A (Resistant),A (Resistant),,S43000,,50,20,68,,253.0,"Chemical Resistance of REMANIT Stainless Steels, Thyssen Edelstahlwerke AG, March 1989",,A
Cuprous Nitrate,Stainless steels,Ferritic,430,A (Resistant),A (Resistant),,S43000,,50,Boiling,Boiling,,253.0,"Chemical Resistance of REMANIT Stainless Steels, Thyssen Edelstahlwerke AG, March 1989",,A
Cuprous Nitrate,Stainless steels,Ferritic,434,A (Resistant),A (Resistant),,S43400,,50,20,68,,253.0,"Chemical Resistance of REMANIT Stainless Steels, Thyssen Edelstahlwerke AG, March 1989",,A
Cuprous Nitrate,Stainless steels,Ferritic,434,A (Resistant),A (Resistant),,S43400,,50,Boiling,Boiling,,253.0,"Chemical Resistance of REMANIT Stainless Steels, Thyssen Edelstahlwerke AG, March 1989",,A
Cuprous Nitrate,Stainless steels,Martensitic,403,A (Resistant),A (Resistant),,S40300,,50,20,68,,253.0,"Chemical Resistance of REMANIT Stainless Steels, Thyssen Edelstahlwerke AG, March 1989",,A
Cuprous Nitrate,Stainless steels,Martensitic,403,A (Resistant),A (Resistant),,S40300,,50,Boiling,Boiling,,253.0,"Chemical Resistance of REMANIT Stainless Steels, Thyssen Edelstahlwerke AG, March 1989",,A
Cuprous Nitrate,Stainless steels,Martensitic,410,A (Resistant),A (Resistant),,S41000,,50,20,68,,253.0,"Chemical Resistance of REMANIT Stainless Steels, Thyssen Edelstahlwerke AG, March 1989",,A
Cuprous Nitrate,Stainless steels,Martensitic,410,A (Resistant),A (Resistant),,S41000,,50,Boiling,Boiling,,253.0,"Chemical Resistance of REMANIT Stainless Steels, Thyssen Edelstahlwerke AG, March 1989",,A
Cuprous Nitrate,Stainless steels,Martensitic,416,A (Resistant),A (Resistant),,S41600,,50,20,68,,253.0,"Chemical Resistance of REMANIT Stainless Steels, Thyssen Edelstahlwerke AG, March 1989",,A
Cuprous Nitrate,Stainless steels,Martensitic,416,A (Resistant),A (Resistant),,S41600,,50,Boiling,Boiling,,253.0,"Chemical Resistance of REMANIT Stainless Steels, Thyssen Edelstahlwerke AG, March 1989",,A
Cuprous Nitrate,Stainless steels,Martensitic,420,A (Resistant),A (Resistant),,S42000,,50,20,68,,253.0,"Chemical Resistance of REMANIT Stainless Steels, Thyssen Edelstahlwerke AG, March 1989",,A
