Repository: wfreinhart/matse219

# MATSE 219: Materials Informatics

Auto-generated from the private authoring repo (matse219-instructor). Do not edit here directly -- changes are overwritten on the next publish run.

## Lectures

- [Lecture01](https://colab.research.google.com/github/wfreinhart/matse219/blob/staging/notebooks/Lecture01.ipynb)
- [Lecture02](https://colab.research.google.com/github/wfreinhart/matse219/blob/staging/notebooks/Lecture02.ipynb)
- [Lecture03](https://colab.research.google.com/github/wfreinhart/matse219/blob/staging/notebooks/Lecture03.ipynb)
- [Lecture04](https://colab.research.google.com/github/wfreinhart/matse219/blob/staging/notebooks/Lecture04.ipynb)

File: datasets/corrosion.csv (part 39 of 142)
Environment,Material Group,Material Family,Material,Rate (mm/yr) or Rating,Rate (mils/yr) or Rating,Localized Attack,UNS,Condition/Comment,Concentration (Vol %),Temperature (deg C),Temperature (deg F),Duration,Reference #,Reference,rate_mm_yr_numeric,rate_letter_grade
Cuprous Nitrate,Stainless steels,Martensitic,420,A (Resistant),A (Resistant),,S42000,,50,Boiling,Boiling,,253.0,"Chemical Resistance of REMANIT Stainless Steels, Thyssen Edelstahlwerke AG, March 1989",,A
Cuprous Sulfate,Stainless steels,Austenitic,301,A (Resistant),A (Resistant),,S30100,,All concentrations,20,68,,253.0,"Chemical Resistance of REMANIT Stainless Steels, Thyssen Edelstahlwerke AG, March 1989",,A
Cuprous Sulfate,Stainless steels,Austenitic,301,A (Resistant),A (Resistant),,S30100,,All concentrations,Boiling,Boiling,,253.0,"Chemical Resistance of REMANIT Stainless Steels, Thyssen Edelstahlwerke AG, March 1989",,A
Cuprous Sulfate,Stainless steels,Austenitic,302,A (Resistant),A (Resistant),,S30200,,All concentrations,20,68,,253.0,"Chemical Resistance of REMANIT Stainless Steels, Thyssen Edelstahlwerke AG, March 1989",,A
Cuprous Sulfate,Stainless steels,Austenitic,302,A (Resistant),A (Resistant),,S30200,,All concentrations,Boiling,Boiling,,253.0,"Chemical Resistance of REMANIT Stainless Steels, Thyssen Edelstahlwerke AG, March 1989",,A
Cuprous Sulfate,Stainless steels,Austenitic,303,A (Resistant),A (Resistant),,S30300,,All concentrations,20,68,,253.0,"Chemical Resistance of REMANIT Stainless Steels, Thyssen Edelstahlwerke AG, March 1989",,A
Cuprous Sulfate,Stainless steels,Austenitic,303,A (Resistant),A (Resistant),,S30300,,All concentrations,Boiling,Boiling,,253.0,"Chemical Resistance of REMANIT Stainless Steels, Thyssen Edelstahlwerke AG, March 1989",,A
Cuprous Sulfate,Stainless steels,Austenitic,303,A (Resistant),A (Resistant),,S30300,,All concentrations,20,68,,253.0,"Chemical Resistance of REMANIT Stainless Steels, Thyssen Edelstahlwerke AG, March 1989",,A
Cuprous Sulfate,Stainless steels,Austenitic,303,A (Resistant),A (Resistant),,S30300,,All concentrations,Boiling,Boiling,,253.0,"Chemical Resistance of REMANIT Stainless Steels, Thyssen Edelstahlwerke AG, March 1989",,A
Cuprous Sulfate,Stainless steels,Austenitic,304,A (Resistant),A (Resistant),,S30400,,All concentrations,20,68,,253.0,"Chemical Resistance of REMANIT Stainless Steels, Thyssen Edelstahlwerke AG, March 1989",,A
Cuprous Sulfate,Stainless steels,Austenitic,304,A (Resistant),A (Resistant),,S30400,,All concentrations,Boiling,Boiling,,253.0,"Chemical Resistance of REMANIT Stainless Steels, Thyssen Edelstahlwerke AG, March 1989",,A
Cuprous Sulfate,Stainless steels,Austenitic,304L,A (Resistant),A (Resistant),,S30403,,All concentrations,20,68,,253.0,"Chemical Resistance of REMANIT Stainless Steels, Thyssen Edelstahlwerke AG, March 1989",,A
Cuprous Sulfate,Stainless steels,Austenitic,304L,A (Resistant),A (Resistant),,S30403,,All concentrations,Boiling,Boiling,,253.0,"Chemical Resistance of REMANIT Stainless Steels, Thyssen Edelstahlwerke AG, March 1989",,A
Cuprous Sulfate,Stainless steels,Austenitic,304LN,A (Resistant),A (Resistant),,S30453,,All concentrations,20,68,,253.0,"Chemical Resistance of REMANIT Stainless Steels, Thyssen Edelstahlwerke AG, March 1989",,A
Cuprous Sulfate,Stainless steels,Austenitic,304LN,A (Resistant),A (Resistant),,S30453,,All concentrations,Boiling,Boiling,,253.0,"Chemical Resistance of REMANIT Stainless Steels, Thyssen Edelstahlwerke AG, March 1989",,A
Cuprous Sulfate,Stainless steels,Austenitic,316,A (Resistant),A (Resistant),,S31600,,All concentrations,20,68,,253.0,"Chemical Resistance of REMANIT Stainless Steels, Thyssen Edelstahlwerke AG, March 1989",,A
Cuprous Sulfate,Stainless steels,Austenitic,316,A (Resistant),A (Resistant),,S31600,,All concentrations,Boiling,Boiling,,253.0,"Chemical Resistance of REMANIT Stainless Steels, Thyssen Edelstahlwerke AG, March 1989",,A
Cuprous Sulfate,Stainless steels,Austenitic,316F,A (Resistant),A (Resistant),,S31620,,All concentrations,20,68,,253.0,"Chemical Resistance of REMANIT Stainless Steels, Thyssen Edelstahlwerke AG, March 1989",,A
Cuprous Sulfate,Stainless steels,Austenitic,316F,A (Resistant),A (Resistant),,S31620,,All concentrations,Boiling,Boiling,,253.0,"Chemical Resistance of REMANIT Stainless Steels, Thyssen Edelstahlwerke AG, March 1989",,A
Cuprous Sulfate,Stainless steels,Austenitic,316L,A (Resistant),A (Resistant),,S31603,,All concentrations,20,68,,253.0,"Chemical Resistance of REMANIT Stainless Steels, Thyssen Edelstahlwerke AG, March 1989",,A
Cuprous Sulfate,Stainless steels,Austenitic,316L,A (Resistant),A (Resistant),,S31603,,All concentrations,Boiling,Boiling,,253.0,"Chemical Resistance of REMANIT Stainless Steels, Thyssen Edelstahlwerke AG, March 1989",,A
Cuprous Sulfate,Stainless steels,Austenitic,316LN,A (Resistant),A (Resistant),,S31653,,All concentrations,20,68,,253.0,"Chemical Resistance of REMANIT Stainless Steels, Thyssen Edelstahlwerke AG, March 1989",,A
Cuprous Sulfate,Stainless steels,Austenitic,316LN,A (Resistant),A (Resistant),,S31653,,All concentrations,Boiling,Boiling,,253.0,"Chemical Resistance of REMANIT Stainless Steels, Thyssen Edelstahlwerke AG, March 1989",,A
Cuprous Sulfate,Stainless steels,Austenitic,316Ti,A (Resistant),A (Resistant),,S31635,,All concentrations,20,68,,253.0,"Chemical Resistance of REMANIT Stainless Steels, Thyssen Edelstahlwerke AG, March 1989",,A
Cuprous Sulfate,Stainless steels,Austenitic,316Ti,A (Resistant),A (Resistant),,S31635,,All concentrations,Boiling,Boiling,,253.0,"Chemical Resistance of REMANIT Stainless Steels, Thyssen Edelstahlwerke AG, March 1989",,A
Cuprous Sulfate,Stainless steels,Austenitic,317L,A (Resistant),A (Resistant),,S31703,,All concentrations,20,68,,253.0,"Chemical Resistance of REMANIT Stainless Steels, Thyssen Edelstahlwerke AG, March 1989",,A
Cuprous Sulfate,Stainless steels,Austenitic,317L,A (Resistant),A (Resistant),,S31703,,All concentrations,Boiling,Boiling,,253.0,"Chemical Resistance of REMANIT Stainless Steels, Thyssen Edelstahlwerke AG, March 1989",,A
Cuprous Sulfate,Stainless steels,Austenitic,317LN,A (Resistant),A (Resistant),,S31725,,All concentrations,20,68,,253.0,"Chemical Resistance of REMANIT Stainless Steels, Thyssen Edelstahlwerke AG, March 1989",,A
Cuprous Sulfate,Stainless steels,Austenitic,317LN,A (Resistant),A (Resistant),,S31725,,All concentrations,Boiling,Boiling,,253.0,"Chemical Resistance of REMANIT Stainless Steels, Thyssen Edelstahlwerke AG, March 1989",,A
Cuprous Sulfate,Stainless steels,Austenitic,321,A (Resistant),A (Resistant),,S32100,,All concentrations,20,68,,253.0,"Chemical Resistance of REMANIT Stainless Steels, Thyssen Edelstahlwerke AG, March 1989",,A
Cuprous Sulfate,Stainless steels,Austenitic,321,A (Resistant),A (Resistant),,S32100,,All concentrations,Boiling,Boiling,,253.0,"Chemical Resistance of REMANIT Stainless Steels, Thyssen Edelstahlwerke AG, March 1989",,A
Cuprous Sulfate,Stainless steels,Austenitic,347,A (Resistant),A (Resistant),,S34700,,All concentrations,20,68,,253.0,"Chemical Resistance of REMANIT Stainless Steels, Thyssen Edelstahlwerke AG, March 1989",,A
Cuprous Sulfate,Stainless steels,Austenitic,347,A (Resistant),A (Resistant),,S34700,,All concentrations,Boiling,Boiling,,253.0,"Chemical Resistance of REMANIT Stainless Steels, Thyssen Edelstahlwerke AG, March 1989",,A
Cuprous Sulfate,Stainless steels,Duplex,329,A (Resistant),A (Resistant),,S32900,,All concentrations,20,68,,253.0,"Chemical Resistance of REMANIT Stainless Steels, Thyssen Edelstahlwerke AG, March 1989",,A
Cuprous Sulfate,Stainless steels,Duplex,329,A (Resistant),A (Resistant),,S32900,,All concentrations,Boiling,Boiling,,253.0,"Chemical Resistance of REMANIT Stainless Steels, Thyssen Edelstahlwerke AG, March 1989",,A
Cuprous Sulfate,Stainless steels,Duplex,F51,A (Resistant),A (Resistant),,S31803,,All concentrations,20,68,,253.0,"Chemical Resistance of REMANIT Stainless Steels, Thyssen Edelstahlwerke AG, March 1989",,A
Cuprous Sulfate,Stainless steels,Duplex,F51,A (Resistant),A (Resistant),,S31803,,All concentrations,Boiling,Boiling,,253.0,"Chemical Resistance of REMANIT Stainless Steels, Thyssen Edelstahlwerke AG, March 1989",,A
Cuprous Sulfate,Stainless steels,Ferritic,405,A (Resistant),A (Resistant),,S40500,,All concentrations,20,68,,253.0,"Chemical Resistance of REMANIT Stainless Steels, Thyssen Edelstahlwerke AG, March 1989",,A
Cuprous Sulfate,Stainless steels,Ferritic,405,A (Resistant),A (Resistant),,S40500,,All concentrations,Boiling,Boiling,,253.0,"Chemical Resistance of REMANIT Stainless Steels, Thyssen Edelstahlwerke AG, March 1989",,A
Cuprous Sulfate,Stainless steels,Ferritic,409,A (Resistant),A (Resistant),,S40900,,All concentrations,20,68,,253.0,"Chemical Resistance of REMANIT Stainless Steels, Thyssen Edelstahlwerke AG, March 1989",,A
Cuprous Sulfate,Stainless steels,Ferritic,409,A (Resistant),A (Resistant),,S40900,,All concentrations,Boiling,Boiling,,253.0,"Chemical Resistance of REMANIT Stainless Steels, Thyssen Edelstahlwerke AG, March 1989",,A
Cuprous Sulfate,Stainless steels,Ferritic,430,A (Resistant),A (Resistant),,S43000,,All concentrations,20,68,,253.0,"Chemical Resistance of REMANIT Stainless Steels, Thyssen Edelstahlwerke AG, March 1989",,A
Cuprous Sulfate,Stainless steels,Ferritic,430,A (Resistant),A (Resistant),,S43000,,All concentrations,Boiling,Boiling,,253.0,"Chemical Resistance of REMANIT Stainless Steels, Thyssen Edelstahlwerke AG, March 1989",,A
Cuprous Sulfate,Stainless steels,Ferritic,434,A (Resistant),A (Resistant),,S43400,,All concentrations,20,68,,253.0,"Chemical Resistance of REMANIT Stainless Steels, Thyssen Edelstahlwerke AG, March 1989",,A
Cuprous Sulfate,Stainless steels,Ferritic,434,A (Resistant),A (Resistant),,S43400,,All concentrations,Boiling,Boiling,,253.0,"Chemical Resistance of REMANIT Stainless Steels, Thyssen Edelstahlwerke AG, March 1989",,A
Cuprous Sulfate,Stainless steels,Martensitic,403,A (Resistant),A (Resistant),,S40300,,All concentrations,20,68,,253.0,"Chemical Resistance of REMANIT Stainless Steels, Thyssen Edelstahlwerke AG, March 1989",,A
Cuprous Sulfate,Stainless steels,Martensitic,403,A (Resistant),A (Resistant),,S40300,,All concentrations,Boiling,Boiling,,253.0,"Chemical Resistance of REMANIT Stainless Steels, Thyssen Edelstahlwerke AG, March 1989",,A
Cuprous Sulfate,Stainless steels,Martensitic,410,A (Resistant),A (Resistant),,S41000,,All concentrations,20,68,,253.0,"Chemical Resistance of REMANIT Stainless Steels, Thyssen Edelstahlwerke AG, March 1989",,A
Cuprous Sulfate,Stainless steels,Martensitic,410,A (Resistant),A (Resistant),,S41000,,All concentrations,Boiling,Boiling,,253.0,"Chemical Resistance of REMANIT Stainless Steels, Thyssen Edelstahlwerke AG, March 1989",,A
Cuprous Sulfate,Stainless steels,Martensitic,416,A (Resistant),A (Resistant),,S41600,,All concentrations,20,68,,253.0,"Chemical Resistance of REMANIT Stainless Steels, Thyssen Edelstahlwerke AG, March 1989",,A
Cuprous Sulfate,Stainless steels,Martensitic,416,A (Resistant),A (Resistant),,S41600,,All concentrations,Boiling,Boiling,,253.0,"Chemical Resistance of REMANIT Stainless Steels, Thyssen Edelstahlwerke AG, March 1989",,A
Cuprous Sulfate,Stainless steels,Martensitic,420,A (Resistant),A (Resistant),,S42000,,All concentrations,20,68,,253.0,"Chemical Resistance of REMANIT Stainless Steels, Thyssen Edelstahlwerke AG, March 1989",,A
Cuprous Sulfate,Stainless steels,Martensitic,420,A (Resistant),A (Resistant),,S42000,,All concentrations,Boiling,Boiling,,253.0,"Chemical Resistance of REMANIT Stainless Steels, Thyssen Edelstahlwerke AG, March 1989",,A
Detergent,Stainless steels,Austenitic,301,A (Resistant),A (Resistant),,S30100,Phosphate detergent,,95,203,,253.0,"Chemical Resistance of REMANIT Stainless Steels, Thyssen Edelstahlwerke AG, March 1989",,A
Detergent,Stainless steels,Austenitic,302,A (Resistant),A (Resistant),,S30200,Phosphate detergent,,95,203,,253.0,"Chemical Resistance of REMANIT Stainless Steels, Thyssen Edelstahlwerke AG, March 1989",,A
Detergent,Stainless steels,Austenitic,303,A (Resistant),A (Resistant),,S30300,Phosphate detergent,,95,203,,253.0,"Chemical Resistance of REMANIT Stainless Steels, Thyssen Edelstahlwerke AG, March 1989",,A
Detergent,Stainless steels,Austenitic,303,A (Resistant),A (Resistant),,S30300,Phosphate detergent,,95,203,,253.0,"Chemical Resistance of REMANIT Stainless Steels, Thyssen Edelstahlwerke AG, March 1989",,A
Detergent,Stainless steels,Austenitic,304,A (Resistant),A (Resistant),,S30400,Phosphate detergent,,95,203,,253.0,"Chemical Resistance of REMANIT Stainless Steels, Thyssen Edelstahlwerke AG, March 1989",,A
Detergent,Stainless steels,Austenitic,316,A (Resistant),A (Resistant),,S31600,Phosphate detergent,,95,203,,253.0,"Chemical Resistance of REMANIT Stainless Steels, Thyssen Edelstahlwerke AG, March 1989",,A
Detergent,Stainless steels,Austenitic,321,A (Resistant),A (Resistant),,S32100,Phosphate detergent,,95,203,,253.0,"Chemical Resistance of REMANIT Stainless Steels, Thyssen Edelstahlwerke AG, March 1989",,A
Detergent,Stainless steels,Austenitic,347,A (Resistant),A (Resistant),,S34700,Phosphate detergent,,95,203,,253.0,"Chemical Resistance of REMANIT Stainless Steels, Thyssen Edelstahlwerke AG, March 1989",,A
Detergent,Stainless steels,Austenitic,304L,A (Resistant),A (Resistant),,S30403,Phosphate detergent,,95,203,,253.0,"Chemical Resistance of REMANIT Stainless Steels, Thyssen Edelstahlwerke AG, March 1989",,A
Detergent,Stainless steels,Austenitic,304LN,A (Resistant),A (Resistant),,S30453,Phosphate detergent,,95,203,,253.0,"Chemical Resistance of REMANIT Stainless Steels, Thyssen Edelstahlwerke AG, March 1989",,A
Detergent,Stainless steels,Austenitic,316F,A (Resistant),A (Resistant),,S31620,Phosphate detergent,,95,203,,253.0,"Chemical Resistance of REMANIT Stainless Steels, Thyssen Edelstahlwerke AG, March 1989",,A
Detergent,Stainless steels,Austenitic,316L,A (Resistant),A (Resistant),,S31603,Phosphate detergent,,95,203,,253.0,"Chemical Resistance of REMANIT Stainless Steels, Thyssen Edelstahlwerke AG, March 1989",,A
Detergent,Stainless steels,Austenitic,316LN,A (Resistant),A (Resistant),,S31653,Phosphate detergent,,95,203,,253.0,"Chemical Resistance of REMANIT Stainless Steels, Thyssen Edelstahlwerke AG, March 1989",,A
Detergent,Stainless steels,Austenitic,316Ti,A (Resistant),A (Resistant),,S31635,Phosphate detergent,,95,203,,253.0,"Chemical Resistance of REMANIT Stainless Steels, Thyssen Edelstahlwerke AG, March 1989",,A
Detergent,Stainless steels,Austenitic,317L,A (Resistant),A (Resistant),,S31703,Phosphate detergent,,95,203,,253.0,"Chemical Resistance of REMANIT Stainless Steels, Thyssen Edelstahlwerke AG, March 1989",,A
Detergent,Stainless steels,Austenitic,317LN,A (Resistant),A (Resistant),,S31725,Phosphate detergent,,95,203,,253.0,"Chemical Resistance of REMANIT Stainless Steels, Thyssen Edelstahlwerke AG, March 1989",,A
Detergent,Stainless steels,Duplex,329,A (Resistant),A (Resistant),,S32900,Phosphate detergent,,95,203,,253.0,"Chemical Resistance of REMANIT Stainless Steels, Thyssen Edelstahlwerke AG, March 1989",,A
Detergent,Stainless steels,Duplex,F51,A (Resistant),A (Resistant),,S31803,Phosphate detergent,,95,203,,253.0,"Chemical Resistance of REMANIT Stainless Steels, Thyssen Edelstahlwerke AG, March 1989",,A
Detergent,Stainless steels,Ferritic,405,A (Resistant),A (Resistant),,S40500,Phosphate detergent,,95,203,,253.0,"Chemical Resistance of REMANIT Stainless Steels, Thyssen Edelstahlwerke AG, March 1989",,A
Detergent,Stainless steels,Ferritic,409,A (Resistant),A (Resistant),,S40900,Phosphate detergent,,95,203,,253.0,"Chemical Resistance of REMANIT Stainless Steels, Thyssen Edelstahlwerke AG, March 1989",,A
Detergent,Stainless steels,Ferritic,430,A (Resistant),A (Resistant),,S43000,Phosphate detergent,,95,203,,253.0,"Chemical Resistance of REMANIT Stainless Steels, Thyssen Edelstahlwerke AG, March 1989",,A
Detergent,Stainless steels,Ferritic,434,A (Resistant),A (Resistant),,S43400,Phosphate detergent,,95,203,,253.0,"Chemical Resistance of REMANIT Stainless Steels, Thyssen Edelstahlwerke AG, March 1989",,A
Detergent,Stainless steels,Martensitic,403,A (Resistant),A (Resistant),,S40300,Phosphate detergent,,95,203,,253.0,"Chemical Resistance of REMANIT Stainless Steels, Thyssen Edelstahlwerke AG, March 1989",,A
Detergent,Stainless steels,Martensitic,410,A (Resistant),A (Resistant),,S41000,Phosphate detergent,,95,203,,253.0,"Chemical Resistance of REMANIT Stainless Steels, Thyssen Edelstahlwerke AG, March 1989",,A
Detergent,Stainless steels,Martensitic,416,A (Resistant),A (Resistant),,S41600,Phosphate detergent,,95,203,,253.0,"Chemical Resistance of REMANIT Stainless Steels, Thyssen Edelstahlwerke AG, March 1989",,A
Detergent,Stainless steels,Martensitic,420,A (Resistant),A (Resistant),,S42000,Phosphate detergent,,95,203,,253.0,"Chemical Resistance of REMANIT Stainless Steels, Thyssen Edelstahlwerke AG, March 1989",,A
Dichloroacetic Acid,Refractory metals and alloys,Titanium and alloys,Titanium,0.007,0.28,,,,100,Boiling,Boiling,,90.0,"N.D. Tomashov and P.M. Altovskii, Corrosion and Protection of Titanium, Government Scientific-Technical Publication of Machine-Building Literature (Russian translation), 1963; L.C. Covington and R.W. Schultz, Corrosion of Resistance of Titanium, TIMET Cor",0.007,
Dichloroacetic Acid,Refractory metals and alloys,Zirconium and alloys,Zr702,0.5 max,20 max,,R60702,,100,Boiling,Boiling,,15.0,"Metals Handbook, Ninth Edition, Vol 13, Corrosion, ASM International, Metals Park, OH, 1987, p 711-715",0.5,
Dichloroethane,Stainless steels,Austenitic,301,A (Resistant),A (Resistant),,S30100,,,20,68,,253.0,"Chemical Resistance of REMANIT Stainless Steels, Thyssen Edelstahlwerke AG, March 1989",,A
Dichloroethane,Stainless steels,Austenitic,302,A (Resistant),A (Resistant),,S30200,,,20,68,,253.0,"Chemical Resistance of REMANIT Stainless Steels, Thyssen Edelstahlwerke AG, March 1989",,A
Dichloroethane,Stainless steels,Austenitic,303,A (Resistant),A (Resistant),,S30300,,,20,68,,253.0,"Chemical Resistance of REMANIT Stainless Steels, Thyssen Edelstahlwerke AG, March 1989",,A
Dichloroethane,Stainless steels,Austenitic,304,A (Resistant),A (Resistant),,S30400,,,20,68,,253.0,"Chemical Resistance of REMANIT Stainless Steels, Thyssen Edelstahlwerke AG, March 1989",,A
Dichloroethane,Stainless steels,Austenitic,316,A (Resistant),A (Resistant),,S31600,,,20,68,,253.0,"Chemical Resistance of REMANIT Stainless Steels, Thyssen Edelstahlwerke AG, March 1989",,A
Dichloroethane,Stainless steels,Austenitic,321,A (Resistant),A (Resistant),,S32100,,,20,68,,253.0,"Chemical Resistance of REMANIT Stainless Steels, Thyssen Edelstahlwerke AG, March 1989",,A
Dichloroethane,Stainless steels,Austenitic,347,A (Resistant),A (Resistant),,S34700,,,20,68,,253.0,"Chemical Resistance of REMANIT Stainless Steels, Thyssen Edelstahlwerke AG, March 1989",,A
Dichloroethane,Stainless steels,Austenitic,304L,A (Resistant),A (Resistant),,S30403,,,20,68,,253.0,"Chemical Resistance of REMANIT Stainless Steels, Thyssen Edelstahlwerke AG, March 1989",,A
Dichloroethane,Stainless steels,Austenitic,304LN,A (Resistant),A (Resistant),,S30453,,,20,68,,253.0,"Chemical Resistance of REMANIT Stainless Steels, Thyssen Edelstahlwerke AG, March 1989",,A
Dichloroethane,Stainless steels,Austenitic,316F,A (Resistant),A (Resistant),,S31620,,,20,68,,253.0,"Chemical Resistance of REMANIT Stainless Steels, Thyssen Edelstahlwerke AG, March 1989",,A
Dichloroethane,Stainless steels,Austenitic,316L,A (Resistant),A (Resistant),,S31603,,,20,68,,253.0,"Chemical Resistance of REMANIT Stainless Steels, Thyssen Edelstahlwerke AG, March 1989",,A
Dichloroethane,Stainless steels,Austenitic,316LN,A (Resistant),A (Resistant),,S31653,,,20,68,,253.0,"Chemical Resistance of REMANIT Stainless Steels, Thyssen Edelstahlwerke AG, March 1989",,A
Dichloroethane,Stainless steels,Austenitic,316Ti,A (Resistant),A (Resistant),,S31635,,,20,68,,253.0,"Chemical Resistance of REMANIT Stainless Steels, Thyssen Edelstahlwerke AG, March 1989",,A
Dichloroethane,Stainless steels,Austenitic,317L,A (Resistant),A (Resistant),,S31703,,,20,68,,253.0,"Chemical Resistance of REMANIT Stainless Steels, Thyssen Edelstahlwerke AG, March 1989",,A
Dichloroethane,Stainless steels,Austenitic,317LN,A (Resistant),A (Resistant),,S31725,,,20,68,,253.0,"Chemical Resistance of REMANIT Stainless Steels, Thyssen Edelstahlwerke AG, March 1989",,A
Dichloroethane,Stainless steels,Duplex,329,A (Resistant),A (Resistant),,S32900,,,20,68,,253.0,"Chemical Resistance of REMANIT Stainless Steels, Thyssen Edelstahlwerke AG, March 1989",,A
Dichloroethane,Stainless steels,Duplex,F51,A (Resistant),A (Resistant),,S31803,,,20,68,,253.0,"Chemical Resistance of REMANIT Stainless Steels, Thyssen Edelstahlwerke AG, March 1989",,A
Dichloroethylene,Stainless steels,Austenitic,301,A (Resistant),A (Resistant),,S30100,,Anhydrous,Boiling,Boiling,,253.0,"Chemical Resistance of REMANIT Stainless Steels, Thyssen Edelstahlwerke AG, March 1989",,A
Dichloroethylene,Stainless steels,Austenitic,302,A (Resistant),A (Resistant),,S30200,,Anhydrous,Boiling,Boiling,,253.0,"Chemical Resistance of REMANIT Stainless Steels, Thyssen Edelstahlwerke AG, March 1989",,A
Dichloroethylene,Stainless steels,Austenitic,303,A (Resistant),A (Resistant),,S30300,,Anhydrous,Boiling,Boiling,,253.0,"Chemical Resistance of REMANIT Stainless Steels, Thyssen Edelstahlwerke AG, March 1989",,A
Dichloroethylene,Stainless steels,Austenitic,303,A (Resistant),A (Resistant),,S30300,,Anhydrous,Boiling,Boiling,,253.0,"Chemical Resistance of REMANIT Stainless Steels, Thyssen Edelstahlwerke AG, March 1989",,A
Dichloroethylene,Stainless steels,Austenitic,304,A (Resistant),A (Resistant),,S30400,,Anhydrous,Boiling,Boiling,,253.0,"Chemical Resistance of REMANIT Stainless Steels, Thyssen Edelstahlwerke AG, March 1989",,A
Dichloroethylene,Stainless steels,Austenitic,316,A (Resistant),A (Resistant),,S31600,,Anhydrous,Boiling,Boiling,,253.0,"Chemical Resistance of REMANIT Stainless Steels, Thyssen Edelstahlwerke AG, March 1989",,A
Dichloroethylene,Stainless steels,Austenitic,321,A (Resistant),A (Resistant),,S32100,,Anhydrous,Boiling,Boiling,,253.0,"Chemical Resistance of REMANIT Stainless Steels, Thyssen Edelstahlwerke AG, March 1989",,A
Dichloroethylene,Stainless steels,Austenitic,347,A (Resistant),A (Resistant),,S34700,,Anhydrous,Boiling,Boiling,,253.0,"Chemical Resistance of REMANIT Stainless Steels, Thyssen Edelstahlwerke AG, March 1989",,A
Dichloroethylene,Stainless steels,Austenitic,304L,A (Resistant),A (Resistant),,S30403,,Anhydrous,Boiling,Boiling,,253.0,"Chemical Resistance of REMANIT Stainless Steels, Thyssen Edelstahlwerke AG, March 1989",,A
Dichloroethylene,Stainless steels,Austenitic,304LN,A (Resistant),A (Resistant),,S30453,,Anhydrous,Boiling,Boiling,,253.0,"Chemical Resistance of REMANIT Stainless Steels, Thyssen Edelstahlwerke AG, March 1989",,A
Dichloroethylene,Stainless steels,Austenitic,316F,A (Resistant),A (Resistant),,S31620,,Anhydrous,Boiling,Boiling,,253.0,"Chemical Resistance of REMANIT Stainless Steels, Thyssen Edelstahlwerke AG, March 1989",,A
Dichloroethylene,Stainless steels,Austenitic,316L,A (Resistant),A (Resistant),,S31603,,Anhydrous,Boiling,Boiling,,253.0,"Chemical Resistance of REMANIT Stainless Steels, Thyssen Edelstahlwerke AG, March 1989",,A
Dichloroethylene,Stainless steels,Austenitic,316LN,A (Resistant),A (Resistant),,S31653,,Anhydrous,Boiling,Boiling,,253.0,"Chemical Resistance of REMANIT Stainless Steels, Thyssen Edelstahlwerke AG, March 1989",,A
Dichloroethylene,Stainless steels,Austenitic,316Ti,A (Resistant),A (Resistant),,S31635,,Anhydrous,Boiling,Boiling,,253.0,"Chemical Resistance of REMANIT Stainless Steels, Thyssen Edelstahlwerke AG, March 1989",,A
Dichloroethylene,Stainless steels,Austenitic,317L,A (Resistant),A (Resistant),,S31703,,Anhydrous,Boiling,Boiling,,253.0,"Chemical Resistance of REMANIT Stainless Steels, Thyssen Edelstahlwerke AG, March 1989",,A
Dichloroethylene,Stainless steels,Austenitic,317LN,A (Resistant),A (Resistant),,S31725,,Anhydrous,Boiling,Boiling,,253.0,"Chemical Resistance of REMANIT Stainless Steels, Thyssen Edelstahlwerke AG, March 1989",,A
Dichloroethylene,Stainless steels,Duplex,329,A (Resistant),A (Resistant),,S32900,,Anhydrous,Boiling,Boiling,,253.0,"Chemical Resistance of REMANIT Stainless Steels, Thyssen Edelstahlwerke AG, March 1989",,A
Dichloroethylene,Stainless steels,Duplex,F51,A (Resistant),A (Resistant),,S31803,,Anhydrous,Boiling,Boiling,,253.0,"Chemical Resistance of REMANIT Stainless Steels, Thyssen Edelstahlwerke AG, March 1989",,A
Dichloroethylene,Stainless steels,Ferritic,405,A (Resistant),A (Resistant),,S40500,,Anhydrous,Boiling,Boiling,,253.0,"Chemical Resistance of REMANIT Stainless Steels, Thyssen Edelstahlwerke AG, March 1989",,A
Dichloroethylene,Stainless steels,Ferritic,409,A (Resistant),A (Resistant),,S40900,,Anhydrous,Boiling,Boiling,,253.0,"Chemical Resistance of REMANIT Stainless Steels, Thyssen Edelstahlwerke AG, March 1989",,A
Dichloroethylene,Stainless steels,Ferritic,430,A (Resistant),A (Resistant),,S43000,,Anhydrous,Boiling,Boiling,,253.0,"Chemical Resistance of REMANIT Stainless Steels, Thyssen Edelstahlwerke AG, March 1989",,A
Dichloroethylene,Stainless steels,Ferritic,434,A (Resistant),A (Resistant),,S43400,,Anhydrous,Boiling,Boiling,,253.0,"Chemical Resistance of REMANIT Stainless Steels, Thyssen Edelstahlwerke AG, March 1989",,A
Dichloroethylene,Stainless steels,Martensitic,403,A (Resistant),A (Resistant),,S40300,,Anhydrous,Boiling,Boiling,,253.0,"Chemical Resistance of REMANIT Stainless Steels, Thyssen Edelstahlwerke AG, March 1989",,A
Dichloroethylene,Stainless steels,Martensitic,410,A (Resistant),A (Resistant),,S41000,,Anhydrous,Boiling,Boiling,,253.0,"Chemical Resistance of REMANIT Stainless Steels, Thyssen Edelstahlwerke AG, March 1989",,A
Dichloroethylene,Stainless steels,Martensitic,416,A (Resistant),A (Resistant),,S41600,,Anhydrous,Boiling,Boiling,,253.0,"Chemical Resistance of REMANIT Stainless Steels, Thyssen Edelstahlwerke AG, March 1989",,A
Dichloroethylene,Stainless steels,Martensitic,420,A (Resistant),A (Resistant),,S42000,,Anhydrous,Boiling,Boiling,,253.0,"Chemical Resistance of REMANIT Stainless Steels, Thyssen Edelstahlwerke AG, March 1989",,A
Diethyl Ether,Stainless steels,Austenitic,301,A (Resistant),A (Resistant),,S30100,,,Boiling,Boiling,,253.0,"Chemical Resistance of REMANIT Stainless Steels, Thyssen Edelstahlwerke AG, March 1989",,A
Diethyl Ether,Stainless steels,Austenitic,302,A (Resistant),A (Resistant),,S30200,,,Boiling,Boiling,,253.0,"Chemical Resistance of REMANIT Stainless Steels, Thyssen Edelstahlwerke AG, March 1989",,A
Diethyl Ether,Stainless steels,Austenitic,303,A (Resistant),A (Resistant),,S30300,,,Boiling,Boiling,,253.0,"Chemical Resistance of REMANIT Stainless Steels, Thyssen Edelstahlwerke AG, March 1989",,A
Diethyl Ether,Stainless steels,Austenitic,303,A (Resistant),A (Resistant),,S30300,,,Boiling,Boiling,,253.0,"Chemical Resistance of REMANIT Stainless Steels, Thyssen Edelstahlwerke AG, March 1989",,A
Diethyl Ether,Stainless steels,Austenitic,304,A (Resistant),A (Resistant),,S30400,,,Boiling,Boiling,,253.0,"Chemical Resistance of REMANIT Stainless Steels, Thyssen Edelstahlwerke AG, March 1989",,A
Diethyl Ether,Stainless steels,Austenitic,316,A (Resistant),A (Resistant),,S31600,,,Boiling,Boiling,,253.0,"Chemical Resistance of REMANIT Stainless Steels, Thyssen Edelstahlwerke AG, March 1989",,A
Diethyl Ether,Stainless steels,Austenitic,321,A (Resistant),A (Resistant),,S32100,,,Boiling,Boiling,,253.0,"Chemical Resistance of REMANIT Stainless Steels, Thyssen Edelstahlwerke AG, March 1989",,A
Diethyl Ether,Stainless steels,Austenitic,347,A (Resistant),A (Resistant),,S34700,,,Boiling,Boiling,,253.0,"Chemical Resistance of REMANIT Stainless Steels, Thyssen Edelstahlwerke AG, March 1989",,A
Diethyl Ether,Stainless steels,Austenitic,304L,A (Resistant),A (Resistant),,S30403,,,Boiling,Boiling,,253.0,"Chemical Resistance of REMANIT Stainless Steels, Thyssen Edelstahlwerke AG, March 1989",,A
Diethyl Ether,Stainless steels,Austenitic,304LN,A (Resistant),A (Resistant),,S30453,,,Boiling,Boiling,,253.0,"Chemical Resistance of REMANIT Stainless Steels, Thyssen Edelstahlwerke AG, March 1989",,A
Diethyl Ether,Stainless steels,Austenitic,316F,A (Resistant),A (Resistant),,S31620,,,Boiling,Boiling,,253.0,"Chemical Resistance of REMANIT Stainless Steels, Thyssen Edelstahlwerke AG, March 1989",,A
Diethyl Ether,Stainless steels,Austenitic,316L,A (Resistant),A (Resistant),,S31603,,,Boiling,Boiling,,253.0,"Chemical Resistance of REMANIT Stainless Steels, Thyssen Edelstahlwerke AG, March 1989",,A
Diethyl Ether,Stainless steels,Austenitic,316LN,A (Resistant),A (Resistant),,S31653,,,Boiling,Boiling,,253.0,"Chemical Resistance of REMANIT Stainless Steels, Thyssen Edelstahlwerke AG, March 1989",,A
Diethyl Ether,Stainless steels,Austenitic,316Ti,A (Resistant),A (Resistant),,S31635,,,Boiling,Boiling,,253.0,"Chemical Resistance of REMANIT Stainless Steels, Thyssen Edelstahlwerke AG, March 1989",,A
Diethyl Ether,Stainless steels,Austenitic,317L,A (Resistant),A (Resistant),,S31703,,,Boiling,Boiling,,253.0,"Chemical Resistance of REMANIT Stainless Steels, Thyssen Edelstahlwerke AG, March 1989",,A
Diethyl Ether,Stainless steels,Austenitic,317LN,A (Resistant),A (Resistant),,S31725,,,Boiling,Boiling,,253.0,"Chemical Resistance of REMANIT Stainless Steels, Thyssen Edelstahlwerke AG, March 1989",,A
Diethyl Ether,Stainless steels,Duplex,329,A (Resistant),A (Resistant),,S32900,,,Boiling,Boiling,,253.0,"Chemical Resistance of REMANIT Stainless Steels, Thyssen Edelstahlwerke AG, March 1989",,A
Diethyl Ether,Stainless steels,Duplex,F51,A (Resistant),A (Resistant),,S31803,,,Boiling,Boiling,,253.0,"Chemical Resistance of REMANIT Stainless Steels, Thyssen Edelstahlwerke AG, March 1989",,A
Diethyl Ether,Stainless steels,Ferritic,405,A (Resistant),A (Resistant),,S40500,,,Boiling,Boiling,,253.0,"Chemical Resistance of REMANIT Stainless Steels, Thyssen Edelstahlwerke AG, March 1989",,A
Diethyl Ether,Stainless steels,Ferritic,409,A (Resistant),A (Resistant),,S40900,,,Boiling,Boiling,,253.0,"Chemical Resistance of REMANIT Stainless Steels, Thyssen Edelstahlwerke AG, March 1989",,A
Diethyl Ether,Stainless steels,Ferritic,430,A (Resistant),A (Resistant),,S43000,,,Boiling,Boiling,,253.0,"Chemical Resistance of REMANIT Stainless Steels, Thyssen Edelstahlwerke AG, March 1989",,A
Diethyl Ether,Stainless steels,Ferritic,434,A (Resistant),A (Resistant),,S43400,,,Boiling,Boiling,,253.0,"Chemical Resistance of REMANIT Stainless Steels, Thyssen Edelstahlwerke AG, March 1989",,A
Diethyl Ether,Stainless steels,Martensitic,403,A (Resistant),A (Resistant),,S40300,,,Boiling,Boiling,,253.0,"Chemical Resistance of REMANIT Stainless Steels, Thyssen Edelstahlwerke AG, March 1989",,A
Diethyl Ether,Stainless steels,Martensitic,410,A (Resistant),A (Resistant),,S41000,,,Boiling,Boiling,,253.0,"Chemical Resistance of REMANIT Stainless Steels, Thyssen Edelstahlwerke AG, March 1989",,A
Diethyl Ether,Stainless steels,Martensitic,416,A (Resistant),A (Resistant),,S41600,,,Boiling,Boiling,,253.0,"Chemical Resistance of REMANIT Stainless Steels, Thyssen Edelstahlwerke AG, March 1989",,A
Diethyl Ether,Stainless steels,Martensitic,420,A (Resistant),A (Resistant),,S42000,,,Boiling,Boiling,,253.0,"Chemical Resistance of REMANIT Stainless Steels, Thyssen Edelstahlwerke AG, March 1989",,A
Disulfur Dichloride,Stainless steels,Austenitic,301,A (Resistant),A (Resistant),,S30100,,Anhydrous,20,68,,253.0,"Chemical Resistance of REMANIT Stainless Steels, Thyssen Edelstahlwerke AG, March 1989",,A
Disulfur Dichloride,Stainless steels,Austenitic,301,A (Resistant),A (Resistant),,S30100,,Anhydrous,Boiling,Boiling,,253.0,"Chemical Resistance of REMANIT Stainless Steels, Thyssen Edelstahlwerke AG, March 1989",,A
Disulfur Dichloride,Stainless steels,Austenitic,302,A (Resistant),A (Resistant),,S30200,,Anhydrous,20,68,,253.0,"Chemical Resistance of REMANIT Stainless Steels, Thyssen Edelstahlwerke AG, March 1989",,A
Disulfur Dichloride,Stainless steels,Austenitic,302,A (Resistant),A (Resistant),,S30200,,Anhydrous,Boiling,Boiling,,253.0,"Chemical Resistance of REMANIT Stainless Steels, Thyssen Edelstahlwerke AG, March 1989",,A
Disulfur Dichloride,Stainless steels,Austenitic,303,B (Good),B (Good),,S30300,,Anhydrous,20,68,,253.0,"Chemical Resistance of REMANIT Stainless Steels, Thyssen Edelstahlwerke AG, March 1989",,B
Disulfur Dichloride,Stainless steels,Austenitic,303,A (Resistant),A (Resistant),,S30300,,Anhydrous,20,68,,253.0,"Chemical Resistance of REMANIT Stainless Steels, Thyssen Edelstahlwerke AG, March 1989",,A
Disulfur Dichloride,Stainless steels,Austenitic,303,C (Questionable),C (Questionable),,S30300,,Anhydrous,Boiling,Boiling,,253.0,"Chemical Resistance of REMANIT Stainless Steels, Thyssen Edelstahlwerke AG, March 1989",,C
Disulfur Dichloride,Stainless steels,Austenitic,303,A (Resistant),A (Resistant),,S30300,,Anhydrous,Boiling,Boiling,,253.0,"Chemical Resistance of REMANIT Stainless Steels, Thyssen Edelstahlwerke AG, March 1989",,A
Disulfur Dichloride,Stainless steels,Austenitic,304,A (Resistant),A (Resistant),,S30400,,Anhydrous,20,68,,253.0,"Chemical Resistance of REMANIT Stainless Steels, Thyssen Edelstahlwerke AG, March 1989",,A
Disulfur Dichloride,Stainless steels,Austenitic,304,A (Resistant),A (Resistant),,S30400,,Anhydrous,Boiling,Boiling,,253.0,"Chemical Resistance of REMANIT Stainless Steels, Thyssen Edelstahlwerke AG, March 1989",,A
Disulfur Dichloride,Stainless steels,Austenitic,316,A (Resistant),A (Resistant),,S31600,,Anhydrous,20,68,,253.0,"Chemical Resistance of REMANIT Stainless Steels, Thyssen Edelstahlwerke AG, March 1989",,A
Disulfur Dichloride,Stainless steels,Austenitic,316,A (Resistant),A (Resistant),,S31600,,Anhydrous,Boiling,Boiling,,253.0,"Chemical Resistance of REMANIT Stainless Steels, Thyssen Edelstahlwerke AG, March 1989",,A
Disulfur Dichloride,Stainless steels,Austenitic,321,A (Resistant),A (Resistant),,S32100,,Anhydrous,20,68,,253.0,"Chemical Resistance of REMANIT Stainless Steels, Thyssen Edelstahlwerke AG, March 1989",,A
Disulfur Dichloride,Stainless steels,Austenitic,321,A (Resistant),A (Resistant),,S32100,,Anhydrous,Boiling,Boiling,,253.0,"Chemical Resistance of REMANIT Stainless Steels, Thyssen Edelstahlwerke AG, March 1989",,A
Disulfur Dichloride,Stainless steels,Austenitic,347,A (Resistant),A (Resistant),,S34700,,Anhydrous,20,68,,253.0,"Chemical Resistance of REMANIT Stainless Steels, Thyssen Edelstahlwerke AG, March 1989",,A
Disulfur Dichloride,Stainless steels,Austenitic,347,A (Resistant),A (Resistant),,S34700,,Anhydrous,Boiling,Boiling,,253.0,"Chemical Resistance of REMANIT Stainless Steels, Thyssen Edelstahlwerke AG, March 1989",,A
Disulfur Dichloride,Stainless steels,Austenitic,304L,A (Resistant),A (Resistant),,S30403,,Anhydrous,20,68,,253.0,"Chemical Resistance of REMANIT Stainless Steels, Thyssen Edelstahlwerke AG, March 1989",,A
Disulfur Dichloride,Stainless steels,Austenitic,304L,A (Resistant),A (Resistant),,S30403,,Anhydrous,Boiling,Boiling,,253.0,"Chemical Resistance of REMANIT Stainless Steels, Thyssen Edelstahlwerke AG, March 1989",,A
Disulfur Dichloride,Stainless steels,Austenitic,304LN,A (Resistant),A (Resistant),,S30453,,Anhydrous,20,68,,253.0,"Chemical Resistance of REMANIT Stainless Steels, Thyssen Edelstahlwerke AG, March 1989",,A
Disulfur Dichloride,Stainless steels,Austenitic,304LN,A (Resistant),A (Resistant),,S30453,,Anhydrous,Boiling,Boiling,,253.0,"Chemical Resistance of REMANIT Stainless Steels, Thyssen Edelstahlwerke AG, March 1989",,A
Disulfur Dichloride,Stainless steels,Austenitic,316F,A (Resistant),A (Resistant),,S31620,,Anhydrous,20,68,,253.0,"Chemical Resistance of REMANIT Stainless Steels, Thyssen Edelstahlwerke AG, March 1989",,A
Disulfur Dichloride,Stainless steels,Austenitic,316F,A (Resistant),A (Resistant),,S31620,,Anhydrous,Boiling,Boiling,,253.0,"Chemical Resistance of REMANIT Stainless Steels, Thyssen Edelstahlwerke AG, March 1989",,A
Disulfur Dichloride,Stainless steels,Austenitic,316L,A (Resistant),A (Resistant),,S31603,,Anhydrous,20,68,,253.0,"Chemical Resistance of REMANIT Stainless Steels, Thyssen Edelstahlwerke AG, March 1989",,A
Disulfur Dichloride,Stainless steels,Austenitic,316L,A (Resistant),A (Resistant),,S31603,,Anhydrous,Boiling,Boiling,,253.0,"Chemical Resistance of REMANIT Stainless Steels, Thyssen Edelstahlwerke AG, March 1989",,A
Disulfur Dichloride,Stainless steels,Austenitic,316LN,A (Resistant),A (Resistant),,S31653,,Anhydrous,20,68,,253.0,"Chemical Resistance of REMANIT Stainless Steels, Thyssen Edelstahlwerke AG, March 1989",,A
Disulfur Dichloride,Stainless steels,Austenitic,316LN,A (Resistant),A (Resistant),,S31653,,Anhydrous,Boiling,Boiling,,253.0,"Chemical Resistance of REMANIT Stainless Steels, Thyssen Edelstahlwerke AG, March 1989",,A
Disulfur Dichloride,Stainless steels,Austenitic,316Ti,A (Resistant),A (Resistant),,S31635,,Anhydrous,20,68,,253.0,"Chemical Resistance of REMANIT Stainless Steels, Thyssen Edelstahlwerke AG, March 1989",,A
Disulfur Dichloride,Stainless steels,Austenitic,316Ti,A (Resistant),A (Resistant),,S31635,,Anhydrous,Boiling,Boiling,,253.0,"Chemical Resistance of REMANIT Stainless Steels, Thyssen Edelstahlwerke AG, March 1989",,A
Disulfur Dichloride,Stainless steels,Austenitic,317L,A (Resistant),A (Resistant),,S31703,,Anhydrous,20,68,,253.0,"Chemical Resistance of REMANIT Stainless Steels, Thyssen Edelstahlwerke AG, March 1989",,A
Disulfur Dichloride,Stainless steels,Austenitic,317L,A (Resistant),A (Resistant),,S31703,,Anhydrous,Boiling,Boiling,,253.0,"Chemical Resistance of REMANIT Stainless Steels, Thyssen Edelstahlwerke AG, March 1989",,A
Disulfur Dichloride,Stainless steels,Austenitic,317LN,A (Resistant),A (Resistant),,S31725,,Anhydrous,20,68,,253.0,"Chemical Resistance of REMANIT Stainless Steels, Thyssen Edelstahlwerke AG, March 1989",,A
Disulfur Dichloride,Stainless steels,Austenitic,317LN,A (Resistant),A (Resistant),,S31725,,Anhydrous,Boiling,Boiling,,253.0,"Chemical Resistance of REMANIT Stainless Steels, Thyssen Edelstahlwerke AG, March 1989",,A
Disulfur Dichloride,Stainless steels,Duplex,329,A (Resistant),A (Resistant),,S32900,,Anhydrous,20,68,,253.0,"Chemical Resistance of REMANIT Stainless Steels, Thyssen Edelstahlwerke AG, March 1989",,A
Disulfur Dichloride,Stainless steels,Duplex,329,A (Resistant),A (Resistant),,S32900,,Anhydrous,Boiling,Boiling,,253.0,"Chemical Resistance of REMANIT Stainless Steels, Thyssen Edelstahlwerke AG, March 1989",,A
Disulfur Dichloride,Stainless steels,Duplex,F51,A (Resistant),A (Resistant),,S31803,,Anhydrous,20,68,,253.0,"Chemical Resistance of REMANIT Stainless Steels, Thyssen Edelstahlwerke AG, March 1989",,A
Disulfur Dichloride,Stainless steels,Duplex,F51,A (Resistant),A (Resistant),,S31803,,Anhydrous,Boiling,Boiling,,253.0,"Chemical Resistance of REMANIT Stainless Steels, Thyssen Edelstahlwerke AG, March 1989",,A
Disulfur Dichloride,Stainless steels,Ferritic,405,B (Good),B (Good),,S40500,,Anhydrous,20,68,,253.0,"Chemical Resistance of REMANIT Stainless Steels, Thyssen Edelstahlwerke AG, March 1989",,B
Disulfur Dichloride,Stainless steels,Ferritic,405,C (Questionable),C (Questionable),,S40500,,Anhydrous,Boiling,Boiling,,253.0,"Chemical Resistance of REMANIT Stainless Steels, Thyssen Edelstahlwerke AG, March 1989",,C
Disulfur Dichloride,Stainless steels,Ferritic,409,B (Good),B (Good),,S40900,,Anhydrous,20,68,,253.0,"Chemical Resistance of REMANIT Stainless Steels, Thyssen Edelstahlwerke AG, March 1989",,B
Disulfur Dichloride,Stainless steels,Ferritic,409,C (Questionable),C (Questionable),,S40900,,Anhydrous,Boiling,Boiling,,253.0,"Chemical Resistance of REMANIT Stainless Steels, Thyssen Edelstahlwerke AG, March 1989",,C
Disulfur Dichloride,Stainless steels,Ferritic,430,B (Good),B (Good),,S43000,,Anhydrous,20,68,,253.0,"Chemical Resistance of REMANIT Stainless Steels, Thyssen Edelstahlwerke AG, March 1989",,B
Disulfur Dichloride,Stainless steels,Ferritic,430,C (Questionable),C (Questionable),,S43000,,Anhydrous,Boiling,Boiling,,253.0,"Chemical Resistance of REMANIT Stainless Steels, Thyssen Edelstahlwerke AG, March 1989",,C
