Repository: wfreinhart/matse219

# MATSE 219: Materials Informatics

Auto-generated from the private authoring repo (matse219-instructor). Do not edit here directly -- changes are overwritten on the next publish run.

## Lectures

- [Lecture01](https://colab.research.google.com/github/wfreinhart/matse219/blob/staging/notebooks/Lecture01.ipynb)
- [Lecture02](https://colab.research.google.com/github/wfreinhart/matse219/blob/staging/notebooks/Lecture02.ipynb)
- [Lecture03](https://colab.research.google.com/github/wfreinhart/matse219/blob/staging/notebooks/Lecture03.ipynb)
- [Lecture04](https://colab.research.google.com/github/wfreinhart/matse219/blob/staging/notebooks/Lecture04.ipynb)

File: datasets/corrosion.csv (part 40 of 142)
Environment,Material Group,Material Family,Material,Rate (mm/yr) or Rating,Rate (mils/yr) or Rating,Localized Attack,UNS,Condition/Comment,Concentration (Vol %),Temperature (deg C),Temperature (deg F),Duration,Reference #,Reference,rate_mm_yr_numeric,rate_letter_grade
Disulfur Dichloride,Stainless steels,Ferritic,434,A (Resistant),A (Resistant),,S43400,,Anhydrous,20,68,,253.0,"Chemical Resistance of REMANIT Stainless Steels, Thyssen Edelstahlwerke AG, March 1989",,A
Disulfur Dichloride,Stainless steels,Ferritic,434,C (Questionable),C (Questionable),,S43400,,Anhydrous,Boiling,Boiling,,253.0,"Chemical Resistance of REMANIT Stainless Steels, Thyssen Edelstahlwerke AG, March 1989",,C
Disulfur Dichloride,Stainless steels,Martensitic,403,B (Good),B (Good),,S40300,,Anhydrous,20,68,,253.0,"Chemical Resistance of REMANIT Stainless Steels, Thyssen Edelstahlwerke AG, March 1989",,B
Disulfur Dichloride,Stainless steels,Martensitic,403,C (Questionable),C (Questionable),,S40300,,Anhydrous,Boiling,Boiling,,253.0,"Chemical Resistance of REMANIT Stainless Steels, Thyssen Edelstahlwerke AG, March 1989",,C
Disulfur Dichloride,Stainless steels,Martensitic,410,B (Good),B (Good),,S41000,,Anhydrous,20,68,,253.0,"Chemical Resistance of REMANIT Stainless Steels, Thyssen Edelstahlwerke AG, March 1989",,B
Disulfur Dichloride,Stainless steels,Martensitic,410,C (Questionable),C (Questionable),,S41000,,Anhydrous,Boiling,Boiling,,253.0,"Chemical Resistance of REMANIT Stainless Steels, Thyssen Edelstahlwerke AG, March 1989",,C
Disulfur Dichloride,Stainless steels,Martensitic,416,B (Good),B (Good),,S41600,,Anhydrous,20,68,,253.0,"Chemical Resistance of REMANIT Stainless Steels, Thyssen Edelstahlwerke AG, March 1989",,B
Fatty Acid,Stainless steels,Duplex,329,B (Good),B (Good),,S32900,,,Hot,Hot,,253.0,"Chemical Resistance of REMANIT Stainless Steels, Thyssen Edelstahlwerke AG, March 1989",,B
Disulfur Dichloride,Stainless steels,Martensitic,416,C (Questionable),C (Questionable),,S41600,,Anhydrous,Boiling,Boiling,,253.0,"Chemical Resistance of REMANIT Stainless Steels, Thyssen Edelstahlwerke AG, March 1989",,C
Disulfur Dichloride,Stainless steels,Martensitic,420,B (Good),B (Good),,S42000,,Anhydrous,20,68,,253.0,"Chemical Resistance of REMANIT Stainless Steels, Thyssen Edelstahlwerke AG, March 1989",,B
Disulfur Dichloride,Stainless steels,Martensitic,420,C (Questionable),C (Questionable),,S42000,,Anhydrous,Boiling,Boiling,,253.0,"Chemical Resistance of REMANIT Stainless Steels, Thyssen Edelstahlwerke AG, March 1989",,C
Ether,Copper and alloys,Aluminum bronze,Aluminum bronze,A (Resistant),A (Resistant),,,,,,,,93.0,"H. Leidheiser, Jr., The Corrosion of Copper, Tin and Their Alloys, John Wiley & Sons, New York, 1971, p 90-96",,A
Ether,Copper and alloys,Aluminum bronze,"Ampco 8, aluminum bronze",0.05 max,2 max,,C61300,,,,,,96.0,"Stock Metals, Ampco Metal Company, 1988",0.05,
Ether,Copper and alloys,Brass,Brass,A (Resistant),A (Resistant),,,,,,,,93.0,"H. Leidheiser, Jr., The Corrosion of Copper, Tin and Their Alloys, John Wiley & Sons, New York, 1971, p 90-96",,A
Ether,Copper and alloys,Brass,Cartridge brass,A (Resistant),A (Resistant),,C26000,,,,,,93.0,"H. Leidheiser, Jr., The Corrosion of Copper, Tin and Their Alloys, John Wiley & Sons, New York, 1971, p 90-96",,A
Ether,Copper and alloys,Brass,Commercial bronze,A (Resistant),A (Resistant),,C22000,,,,,,93.0,"H. Leidheiser, Jr., The Corrosion of Copper, Tin and Their Alloys, John Wiley & Sons, New York, 1971, p 90-96",,A
Ether,Copper and alloys,Brass,Muntz metal,A (Resistant),A (Resistant),,C28000,,,,,,93.0,"H. Leidheiser, Jr., The Corrosion of Copper, Tin and Their Alloys, John Wiley & Sons, New York, 1971, p 90-96",,A
Ether,Copper and alloys,Brass,Red brass,A (Resistant),A (Resistant),,C23000,,,,,,93.0,"H. Leidheiser, Jr., The Corrosion of Copper, Tin and Their Alloys, John Wiley & Sons, New York, 1971, p 90-96",,A
Ether,Copper and alloys,Copper,Electrolytic copper,A (Resistant),A (Resistant),,C11000,,,,,,93.0,"H. Leidheiser, Jr., The Corrosion of Copper, Tin and Their Alloys, John Wiley & Sons, New York, 1971, p 90-96",,A
Ether,Copper and alloys,Copper,Electrolytic copper,3.050 max,120 max,,C11000,Crude dichloro ethyl ether,,80,175,71 h,39.0,"Metals Handbook, Ninth Edition, Vol 13, Corrosion, ASM International, Metals Park, OH, 1987, p 634",3.05,
Ether,Copper and alloys,Copper,Electrolytic copper,0.15,6,,C11000,Dichloro ethyl ether,,80,175,70 h,39.0,"Metals Handbook, Ninth Edition, Vol 13, Corrosion, ASM International, Metals Park, OH, 1987, p 634",0.15,
Ether,Copper and alloys,Copper,Electrolytic copper,0.61,24,,C11000,Dichloro ethyl ether,,100,212,70 h,39.0,"Metals Handbook, Ninth Edition, Vol 13, Corrosion, ASM International, Metals Park, OH, 1987, p 634",0.61,
Ether,Copper and alloys,Copper,Electrolytic copper,0.183,7.2,,C11000,Dichloro ethyl ether,,Boiling,Boiling,70 h,39.0,"Metals Handbook, Ninth Edition, Vol 13, Corrosion, ASM International, Metals Park, OH, 1987, p 634",0.183,
Ether,Copper and alloys,Copper,Electrolytic copper,0.915 max,36 max,,C11000,Dichloro ethyl ether residues,,80,175,94 h,39.0,"Metals Handbook, Ninth Edition, Vol 13, Corrosion, ASM International, Metals Park, OH, 1987, p 634",0.915,
Ether,Copper and alloys,Copper,Electrolytic copper,0.0025 max,0.1 max,,C11000,"Methlybenzyl ether, air atmosphere",,,,2784 h,39.0,"Metals Handbook, Ninth Edition, Vol 13, Corrosion, ASM International, Metals Park, OH, 1987, p 634",0.0025,
Ether,Copper and alloys,Copper,Electrolytic copper,0.0025 max,0.1 max,,C11000,"Methylbenzyl ether, N2 atmosphere",,,,2784 h,39.0,"Metals Handbook, Ninth Edition, Vol 13, Corrosion, ASM International, Metals Park, OH, 1987, p 634",0.0025,
Ether,Copper and alloys,Copper,Electrolytic copper,A (Resistant),A (Resistant),,C11000,Recovered butyl ether,,,,288 h,39.0,"Metals Handbook, Ninth Edition, Vol 13, Corrosion, ASM International, Metals Park, OH, 1987, p 634",,A
Ether,Copper and alloys,Copper,Phosphor copper,A (Resistant),A (Resistant),,C12200,,,,,,93.0,"H. Leidheiser, Jr., The Corrosion of Copper, Tin and Their Alloys, John Wiley & Sons, New York, 1971, p 90-96",,A
Ether,Copper and alloys,Copper-nickel,70-30 cupronickel,A (Resistant),A (Resistant),,C71500,,,,,,93.0,"H. Leidheiser, Jr., The Corrosion of Copper, Tin and Their Alloys, John Wiley & Sons, New York, 1971, p 90-96",,A
Ether,Copper and alloys,Copper-nickel,90-10 cupronickel,A (Resistant),A (Resistant),,C70600,,,,,,93.0,"H. Leidheiser, Jr., The Corrosion of Copper, Tin and Their Alloys, John Wiley & Sons, New York, 1971, p 90-96",,A
Ether,Copper and alloys,Leaded brass,Architectural bronze,A (Resistant),A (Resistant),,C38500,,,,,,93.0,"H. Leidheiser, Jr., The Corrosion of Copper, Tin and Their Alloys, John Wiley & Sons, New York, 1971, p 90-96",,A
Ether,Copper and alloys,Leaded brass,Free-cutting brass,A (Resistant),A (Resistant),,C36000,,,,,,93.0,"H. Leidheiser, Jr., The Corrosion of Copper, Tin and Their Alloys, John Wiley & Sons, New York, 1971, p 90-96",,A
Ether,Copper and alloys,Nickel-silver,Nickel- silver,A (Resistant),A (Resistant),,,,18,,,,93.0,"H. Leidheiser, Jr., The Corrosion of Copper, Tin and Their Alloys, John Wiley & Sons, New York, 1971, p 90-96",,A
Ether,Copper and alloys,Phosphor bronze,"Phosphor bronze, 5% Sn",A (Resistant),A (Resistant),,C51000,,,,,,93.0,"H. Leidheiser, Jr., The Corrosion of Copper, Tin and Their Alloys, John Wiley & Sons, New York, 1971, p 90-96",,A
Ether,Copper and alloys,Phosphor bronze,"Phosphor bronze, 8% Sn",A (Resistant),A (Resistant),,C52100,,,,,,93.0,"H. Leidheiser, Jr., The Corrosion of Copper, Tin and Their Alloys, John Wiley & Sons, New York, 1971, p 90-96",,A
Ether,Copper and alloys,Silicon bronze,"Silicon bronze, high",A (Resistant),A (Resistant),,C65500,,,,,,93.0,"H. Leidheiser, Jr., The Corrosion of Copper, Tin and Their Alloys, John Wiley & Sons, New York, 1971, p 90-96",,A
Ether,Copper and alloys,Silicon bronze,"Silicon bronze, high",3.05 max,120 max,,C65500,Crude dichloro ethyl ether,,80,175,71 h,39.0,"Metals Handbook, Ninth Edition, Vol 13, Corrosion, ASM International, Metals Park, OH, 1987, p 634",3.05,
Ether,Copper and alloys,Silicon bronze,"Silicon bronze, high",0.12,4.8,,C65500,Dichloro ethyl ether,,80,175,70 h,39.0,"Metals Handbook, Ninth Edition, Vol 13, Corrosion, ASM International, Metals Park, OH, 1987, p 634",0.12,
Ether,Copper and alloys,Silicon bronze,"Silicon bronze, high",0.245,9.6,,C65500,Dichloro ethyl ether,,100,212,70  h,39.0,"Metals Handbook, Ninth Edition, Vol 13, Corrosion, ASM International, Metals Park, OH, 1987, p 634",0.245,
Ether,Copper and alloys,Silicon bronze,"Silicon bronze, high",0.213,8.4,,C65500,Dichloro ethyl ether,,Boiling,Boiling,70 h,39.0,"Metals Handbook, Ninth Edition, Vol 13, Corrosion, ASM International, Metals Park, OH, 1987, p 634",0.213,
Ether,Copper and alloys,Silicon bronze,"Silicon bronze, high",0.245 max,9.6 max,,C65500,Dichloro ethyl ether residues,,80,175,94 h,39.0,"Metals Handbook, Ninth Edition, Vol 13, Corrosion, ASM International, Metals Park, OH, 1987, p 634",0.245,
Ether,Copper and alloys,Silicon bronze,"Silicon bronze, high",0.0025,0.1,,C65500,Recovered butyl ether,,,,288 h,39.0,"Metals Handbook, Ninth Edition, Vol 13, Corrosion, ASM International, Metals Park, OH, 1987, p 634",0.0025,
Ether,Copper and alloys,Silicon bronze,"Silicon bronze, low",A (Resistant),A (Resistant),,C65100,,,,,,93.0,"H. Leidheiser, Jr., The Corrosion of Copper, Tin and Their Alloys, John Wiley & Sons, New York, 1971, p 90-96",,A
Ether,Copper and alloys,Tin brass,Admiralty brass,A (Resistant),A (Resistant),,C44300,,,,,,93.0,"H. Leidheiser, Jr., The Corrosion of Copper, Tin and Their Alloys, John Wiley & Sons, New York, 1971, p 90-96",,A
Ether,Copper and alloys,Tin brass,Naval brass,A (Resistant),A (Resistant),,C46400,,,,,,93.0,"H. Leidheiser, Jr., The Corrosion of Copper, Tin and Their Alloys, John Wiley & Sons, New York, 1971, p 90-96",,A
Ether,Miscellaneous,Magnesium and alloys,Magnesium,A (Resistant),A (Resistant),,,,100,Room,Room,,119.0,"Dow Chemical Co., Midland, MI",,A
Ether,Miscellaneous,Noble metals,Gold,0.05 max,2 max,,P00016,,Pure,Boiling,Boiling,,7.0,"Metals Handbook, Ninth Edition, Vol 13, Corrosion, ASM International, Metals Park, OH, 1987, p 800",0.05,
Ether,Miscellaneous,Noble metals,Platinum,0.05 max,2 max,,P04995,,Pure,Boiling,Boiling,,6.0,"Metals Handbook, Ninth Edition, Vol 13, Corrosion, ASM International, Metals Park, OH, 1987, p 803",0.05,
Ether,Miscellaneous,Noble metals,Silver,0.05 max,2 max,,P07010,,Pure,Boiling,Boiling,,10.0,"Metals Handbook, Ninth Edition, Vol 13, Corrosion, ASM International, Metals Park, OH, 1987, p 797",0.05,
Ether,Stainless steels,Martensitic,410,A (Resistant),A (Resistant),,S41000,,,Room,Room,,121.0,"Cyclops Corp., Universal-Cyclops Specialty Steel Division",,A
Ethyl Alcohol,Copper and alloys,Aluminum bronze,Aluminum bronze,A (Resistant),A (Resistant),,,,,,,,93.0,"H. Leidheiser, Jr., The Corrosion of Copper, Tin and Their Alloys, John Wiley & Sons, New York, 1971, p 90-96",,A
Ethyl Alcohol,Copper and alloys,Brass,Brass,A (Resistant),A (Resistant),,,,,,,,93.0,"H. Leidheiser, Jr., The Corrosion of Copper, Tin and Their Alloys, John Wiley & Sons, New York, 1971, p 90-96",,A
Ethyl Alcohol,Copper and alloys,Brass,Cartridge brass,A (Resistant),A (Resistant),,C26000,,,,,,93.0,"H. Leidheiser, Jr., The Corrosion of Copper, Tin and Their Alloys, John Wiley & Sons, New York, 1971, p 90-96",,A
Ethyl Alcohol,Copper and alloys,Brass,Commercial bronze,A (Resistant),A (Resistant),,C22000,,,,,,93.0,"H. Leidheiser, Jr., The Corrosion of Copper, Tin and Their Alloys, John Wiley & Sons, New York, 1971, p 90-96",,A
Ethyl Alcohol,Copper and alloys,Brass,Muntz metal,A (Resistant),A (Resistant),,C28000,,,,,,93.0,"H. Leidheiser, Jr., The Corrosion of Copper, Tin and Their Alloys, John Wiley & Sons, New York, 1971, p 90-96",,A
Ethyl Alcohol,Copper and alloys,Brass,Red brass,A (Resistant),A (Resistant),,C23000,,,,,,93.0,"H. Leidheiser, Jr., The Corrosion of Copper, Tin and Their Alloys, John Wiley & Sons, New York, 1971, p 90-96",,A
Ethyl Alcohol,Copper and alloys,Copper,Electrolytic copper,A (Resistant),A (Resistant),,C11000,,,,,,93.0,"H. Leidheiser, Jr., The Corrosion of Copper, Tin and Their Alloys, John Wiley & Sons, New York, 1971, p 90-96",,A
Ethyl Alcohol,Copper and alloys,Copper,Phosphor copper,A (Resistant),A (Resistant),,C12200,,,,,,93.0,"H. Leidheiser, Jr., The Corrosion of Copper, Tin and Their Alloys, John Wiley & Sons, New York, 1971, p 90-96",,A
Ethyl Alcohol,Copper and alloys,Copper-nickel,70-30 cupronickel,A (Resistant),A (Resistant),,C71500,,,,,,93.0,"H. Leidheiser, Jr., The Corrosion of Copper, Tin and Their Alloys, John Wiley & Sons, New York, 1971, p 90-96",,A
Ethyl Alcohol,Copper and alloys,Copper-nickel,90-10 cupronickel,A (Resistant),A (Resistant),,C70600,,,,,,93.0,"H. Leidheiser, Jr., The Corrosion of Copper, Tin and Their Alloys, John Wiley & Sons, New York, 1971, p 90-96",,A
Ethyl Alcohol,Copper and alloys,Leaded brass,Architectural bronze,A (Resistant),A (Resistant),,C38500,,,,,,93.0,"H. Leidheiser, Jr., The Corrosion of Copper, Tin and Their Alloys, John Wiley & Sons, New York, 1971, p 90-96",,A
Ethyl Alcohol,Copper and alloys,Leaded brass,Free-cutting brass,A (Resistant),A (Resistant),,C36000,,,,,,93.0,"H. Leidheiser, Jr., The Corrosion of Copper, Tin and Their Alloys, John Wiley & Sons, New York, 1971, p 90-96",,A
Ethyl Alcohol,Copper and alloys,Nickel-silver,Nickel-silver,A (Resistant),A (Resistant),,,,18,,,,93.0,"H. Leidheiser, Jr., The Corrosion of Copper, Tin and Their Alloys, John Wiley & Sons, New York, 1971, p 90-96",,A
Ethyl Alcohol,Copper and alloys,Phosphor bronze,"Phosphor bronze, 5% Sn",A (Resistant),A (Resistant),,C51000,,,,,,93.0,"H. Leidheiser, Jr., The Corrosion of Copper, Tin and Their Alloys, John Wiley & Sons, New York, 1971, p 90-96",,A
Ethyl Alcohol,Copper and alloys,Phosphor bronze,"Phosphor bronze, 8% Sn",A (Resistant),A (Resistant),,C52100,,,,,,93.0,"H. Leidheiser, Jr., The Corrosion of Copper, Tin and Their Alloys, John Wiley & Sons, New York, 1971, p 90-96",,A
Ethyl Alcohol,Copper and alloys,Silicon bronze,"Silicon bronze, high",A (Resistant),A (Resistant),,C65500,,,,,,93.0,"H. Leidheiser, Jr., The Corrosion of Copper, Tin and Their Alloys, John Wiley & Sons, New York, 1971, p 90-96",,A
Ethyl Alcohol,Copper and alloys,Silicon bronze,"Silicon bronze, low",A (Resistant),A (Resistant),,C65100,,,,,,93.0,"H. Leidheiser, Jr., The Corrosion of Copper, Tin and Their Alloys, John Wiley & Sons, New York, 1971, p 90-96",,A
Ethyl Alcohol,Copper and alloys,Tin brass,Admiralty brass,A (Resistant),A (Resistant),,C44300,,,,,,93.0,"H. Leidheiser, Jr., The Corrosion of Copper, Tin and Their Alloys, John Wiley & Sons, New York, 1971, p 90-96",,A
Ethyl Alcohol,Copper and alloys,Tin brass,Naval brass,A (Resistant),A (Resistant),,C46400,,,,,,93.0,"H. Leidheiser, Jr., The Corrosion of Copper, Tin and Their Alloys, John Wiley & Sons, New York, 1971, p 90-96",,A
Ethyl Alcohol,Miscellaneous,Magnesium and alloys,Magnesium,A (Resistant),A (Resistant),,,,100,Room,Room,,119.0,"Dow Chemical Co., Midland, MI",,A
Ethyl Alcohol,Miscellaneous,Noble metals,Platinum,0.05 max,2 max,,P04995,,All,Boiling,Boiling,,6.0,"Metals Handbook, Ninth Edition, Vol 13, Corrosion, ASM International, Metals Park, OH, 1987, p 803",0.05,
Ethyl Alcohol,Miscellaneous,Noble metals,Silver,0.05 max,2 max,,P07010,,All,Boiling,Boiling,,10.0,"Metals Handbook, Ninth Edition, Vol 13, Corrosion, ASM International, Metals Park, OH, 1987, p 797",0.05,
Ethyl Alcohol,Nickel and alloys,Nickel-chromium-iron-molybdenum,Alloy 825,0.003,0.1,,N08825,"Plastic processing; field or pilot plant test; no aeration; slight to moderate agitation.  Plus 0.5% sulfuric acid, 1% butyraldehyde, 5% ethyl acetate, 15% water, 23% solids",56,75,167,132 d,89.0,"A Guide to Corrosion Resistance, Climax Molybdenum Company, Greenwich, CT, 1981",0.003,
Ethyl Alcohol,Refractory metals and alloys,Titanium and alloys,Titanium,0.013,0.5,,,,95,Boiling,Boiling,,20.0,"N.D. Tomashov and P.M. Altovskii, Corrosion and Protection of Titanium, Government Scientific-Technical Publication of Machine-Building Literature (Russian translation), 1963; L.C. Covington and R.W. Schultz, Corrosion Resistance of Titanium, TIMET Corpor",0.013,
Ethyl Alcohol,Stainless steels,Austenitic,301,A (Resistant),A (Resistant),,S30100,,All concentrations,20,68,,253.0,"Chemical Resistance of REMANIT Stainless Steels, Thyssen Edelstahlwerke AG, March 1989",,A
Ethyl Alcohol,Stainless steels,Austenitic,301,A (Resistant),A (Resistant),,S30100,,All concentrations,Boiling,Boiling,,253.0,"Chemical Resistance of REMANIT Stainless Steels, Thyssen Edelstahlwerke AG, March 1989",,A
Ethyl Alcohol,Stainless steels,Austenitic,302,A (Resistant),A (Resistant),,S30200,,All concentrations,20,68,,253.0,"Chemical Resistance of REMANIT Stainless Steels, Thyssen Edelstahlwerke AG, March 1989",,A
Ethyl Alcohol,Stainless steels,Austenitic,302,A (Resistant),A (Resistant),,S30200,,All concentrations,Boiling,Boiling,,253.0,"Chemical Resistance of REMANIT Stainless Steels, Thyssen Edelstahlwerke AG, March 1989",,A
Ethyl Alcohol,Stainless steels,Austenitic,303,A (Resistant),A (Resistant),,S30300,,All concentrations,20,68,,253.0,"Chemical Resistance of REMANIT Stainless Steels, Thyssen Edelstahlwerke AG, March 1989",,A
Ethyl Alcohol,Stainless steels,Austenitic,303,A (Resistant),A (Resistant),,S30300,,All concentrations,20,68,,253.0,"Chemical Resistance of REMANIT Stainless Steels, Thyssen Edelstahlwerke AG, March 1989",,A
Ethyl Alcohol,Stainless steels,Austenitic,303,A (Resistant),A (Resistant),,S30300,,All concentrations,Boiling,Boiling,,253.0,"Chemical Resistance of REMANIT Stainless Steels, Thyssen Edelstahlwerke AG, March 1989",,A
Ethyl Alcohol,Stainless steels,Austenitic,303,A (Resistant),A (Resistant),,S30300,,All concentrations,Boiling,Boiling,,253.0,"Chemical Resistance of REMANIT Stainless Steels, Thyssen Edelstahlwerke AG, March 1989",,A
Ethyl Alcohol,Stainless steels,Austenitic,304,A (Resistant),A (Resistant),,S30400,,All concentrations,20,68,,253.0,"Chemical Resistance of REMANIT Stainless Steels, Thyssen Edelstahlwerke AG, March 1989",,A
Ethyl Alcohol,Stainless steels,Austenitic,304,A (Resistant),A (Resistant),,S30400,,All concentrations,Boiling,Boiling,,253.0,"Chemical Resistance of REMANIT Stainless Steels, Thyssen Edelstahlwerke AG, March 1989",,A
Ethyl Alcohol,Stainless steels,Austenitic,304,0.03,1,,S30400,"Chemical processing; field or pilot plant test; no aeration; slight to moderate agitation. Plus 0.1% butyric acid, 0.5% sulfuric acid, 1% acetic acid, 5% ethyl acetate, 15% water",56,75,167,59 d,89.0,"A Guide to Corrosion Resistance, Climax Molybdenum Company, Greenwich, CT, 1981",0.03,
Ethyl Alcohol,Stainless steels,Austenitic,304,0.5,20,,S30400,"Plastic processing; field or pilot plant test; no aeration; slight to moderate agitation. Sensitized specimens. Plus 0.5% sulfuric acid, 1% butyraldehyde, 5% ethyl acetate, 15% water, 23% solids",56,75,167,132 d,89.0,"A Guide to Corrosion Resistance, Climax Molybdenum Company, Greenwich, CT, 1981",0.5,
Ethyl Alcohol,Stainless steels,Austenitic,304,0.003,0.1,,S30400,"Plastic processing; field or pilot plant test; no aeration; slight to moderate agitation. With carbon over the standard maximum. Plus 0.5% sulfuric acid, 1% butyraldehyde, 5% ethyl acetate, 15% water, 23% solids",56,75,167,132 d,89.0,"A Guide to Corrosion Resistance, Climax Molybdenum Company, Greenwich, CT, 1981",0.003,
Ethyl Alcohol,Stainless steels,Austenitic,316,A (Resistant),A (Resistant),,S31600,,,21,70,,121.0,"Cyclops Corp., Universal-Cyclops Specialty Steel Division",,A
Ethyl Alcohol,Stainless steels,Austenitic,316,A (Resistant),A (Resistant),,S31600,,All concentrations,20,68,,253.0,"Chemical Resistance of REMANIT Stainless Steels, Thyssen Edelstahlwerke AG, March 1989",,A
Ethyl Alcohol,Stainless steels,Austenitic,316,A (Resistant),A (Resistant),,S31600,,All concentrations,Boiling,Boiling,,253.0,"Chemical Resistance of REMANIT Stainless Steels, Thyssen Edelstahlwerke AG, March 1989",,A
Ethyl Alcohol,Stainless steels,Austenitic,316,0.01,0.4,,S31600,"Chemical processing; field or pilot plant test; no aeration; slight to moderate agitation. Plus 0.1% butyric acid, 0.5% sulfuric acid, 1% acetic acid, 5% ethyl acetate, 15% water",56,75,167,59 d,89.0,"A Guide to Corrosion Resistance, Climax Molybdenum Company, Greenwich, CT, 1981",0.01,
Ethyl Alcohol,Stainless steels,Austenitic,316,0.003 max,0.1 max,,S31600,"Plastic processing; field or pilot plant test; no aeration; slight to moderate agitation.  Plus 0.5% sulfuric acid, 1% butyraldehyde, 5% ethyl acetate, 15% water, 23% solids",56,75,167,132 d,89.0,"A Guide to Corrosion Resistance, Climax Molybdenum Company, Greenwich, CT, 1981",0.003,
Ethyl Alcohol,Stainless steels,Austenitic,317,0.003 max,0.1 max,,S31700,"Plastic processing; field or pilot plant test; no aeration; slight to moderate agitation.  Plus 0.5% sulfuric acid, 1% butyraldehyde, 5% ethyl acetate, 15% water, 23% solids",56,75,167,132 d,89.0,"A Guide to Corrosion Resistance, Climax Molybdenum Company, Greenwich, CT, 1981",0.003,
Ethyl Alcohol,Stainless steels,Austenitic,317,0.003 max,0.1 max,,S31700,"Sensitized Plastic processing; field or pilot plant test; no aeration; slight to moderate agitation.  Plus 0.5% sulfuric acid, 1% butyraldehyde, 5% ethyl acetate, 15% water, 23% solids",56,75,167,132 d,89.0,"A Guide to Corrosion Resistance, Climax Molybdenum Company, Greenwich, CT, 1981",0.003,
Ethyl Alcohol,Stainless steels,Austenitic,321,A (Resistant),A (Resistant),,S32100,,All concentrations,20,68,,253.0,"Chemical Resistance of REMANIT Stainless Steels, Thyssen Edelstahlwerke AG, March 1989",,A
Ethyl Alcohol,Stainless steels,Austenitic,321,A (Resistant),A (Resistant),,S32100,,All concentrations,Boiling,Boiling,,253.0,"Chemical Resistance of REMANIT Stainless Steels, Thyssen Edelstahlwerke AG, March 1989",,A
Ethyl Alcohol,Stainless steels,Austenitic,347,A (Resistant),A (Resistant),,S34700,,All concentrations,20,68,,253.0,"Chemical Resistance of REMANIT Stainless Steels, Thyssen Edelstahlwerke AG, March 1989",,A
Ethyl Alcohol,Stainless steels,Austenitic,347,A (Resistant),A (Resistant),,S34700,,All concentrations,Boiling,Boiling,,253.0,"Chemical Resistance of REMANIT Stainless Steels, Thyssen Edelstahlwerke AG, March 1989",,A
Ethyl Alcohol,Stainless steels,Austenitic,304L,A (Resistant),A (Resistant),,S30403,,All concentrations,20,68,,253.0,"Chemical Resistance of REMANIT Stainless Steels, Thyssen Edelstahlwerke AG, March 1989",,A
Ethyl Alcohol,Stainless steels,Austenitic,304L,A (Resistant),A (Resistant),,S30403,,All concentrations,Boiling,Boiling,,253.0,"Chemical Resistance of REMANIT Stainless Steels, Thyssen Edelstahlwerke AG, March 1989",,A
Ethyl Alcohol,Stainless steels,Austenitic,304LN,A (Resistant),A (Resistant),,S30453,,All concentrations,20,68,,253.0,"Chemical Resistance of REMANIT Stainless Steels, Thyssen Edelstahlwerke AG, March 1989",,A
Ethyl Alcohol,Stainless steels,Austenitic,304LN,A (Resistant),A (Resistant),,S30453,,All concentrations,Boiling,Boiling,,253.0,"Chemical Resistance of REMANIT Stainless Steels, Thyssen Edelstahlwerke AG, March 1989",,A
Ethyl Alcohol,Stainless steels,Austenitic,316F,A (Resistant),A (Resistant),,S31620,,All concentrations,20,68,,253.0,"Chemical Resistance of REMANIT Stainless Steels, Thyssen Edelstahlwerke AG, March 1989",,A
Ethyl Alcohol,Stainless steels,Austenitic,316F,A (Resistant),A (Resistant),,S31620,,All concentrations,Boiling,Boiling,,253.0,"Chemical Resistance of REMANIT Stainless Steels, Thyssen Edelstahlwerke AG, March 1989",,A
Ethyl Alcohol,Stainless steels,Austenitic,316L,A (Resistant),A (Resistant),,S31603,,All concentrations,20,68,,253.0,"Chemical Resistance of REMANIT Stainless Steels, Thyssen Edelstahlwerke AG, March 1989",,A
Ethyl Alcohol,Stainless steels,Austenitic,316L,A (Resistant),A (Resistant),,S31603,,All concentrations,Boiling,Boiling,,253.0,"Chemical Resistance of REMANIT Stainless Steels, Thyssen Edelstahlwerke AG, March 1989",,A
Ethyl Alcohol,Stainless steels,Austenitic,316LN,A (Resistant),A (Resistant),,S31653,,All concentrations,20,68,,253.0,"Chemical Resistance of REMANIT Stainless Steels, Thyssen Edelstahlwerke AG, March 1989",,A
Ethyl Alcohol,Stainless steels,Austenitic,316LN,A (Resistant),A (Resistant),,S31653,,All concentrations,Boiling,Boiling,,253.0,"Chemical Resistance of REMANIT Stainless Steels, Thyssen Edelstahlwerke AG, March 1989",,A
Ethyl Alcohol,Stainless steels,Austenitic,316Ti,A (Resistant),A (Resistant),,S31635,,All concentrations,20,68,,253.0,"Chemical Resistance of REMANIT Stainless Steels, Thyssen Edelstahlwerke AG, March 1989",,A
Ethyl Alcohol,Stainless steels,Austenitic,316Ti,A (Resistant),A (Resistant),,S31635,,All concentrations,Boiling,Boiling,,253.0,"Chemical Resistance of REMANIT Stainless Steels, Thyssen Edelstahlwerke AG, March 1989",,A
Ethyl Alcohol,Stainless steels,Austenitic,317L,A (Resistant),A (Resistant),,S31703,,All concentrations,20,68,,253.0,"Chemical Resistance of REMANIT Stainless Steels, Thyssen Edelstahlwerke AG, March 1989",,A
Ethyl Alcohol,Stainless steels,Austenitic,317L,A (Resistant),A (Resistant),,S31703,,All concentrations,Boiling,Boiling,,253.0,"Chemical Resistance of REMANIT Stainless Steels, Thyssen Edelstahlwerke AG, March 1989",,A
Ethyl Alcohol,Stainless steels,Austenitic,317LN,A (Resistant),A (Resistant),,S31725,,All concentrations,20,68,,253.0,"Chemical Resistance of REMANIT Stainless Steels, Thyssen Edelstahlwerke AG, March 1989",,A
Ethyl Alcohol,Stainless steels,Austenitic,317LN,A (Resistant),A (Resistant),,S31725,,All concentrations,Boiling,Boiling,,253.0,"Chemical Resistance of REMANIT Stainless Steels, Thyssen Edelstahlwerke AG, March 1989",,A
Ethyl Alcohol,Stainless steels,Austenitic,Carpenter 20  Carpenter Technology Corp.,0.003 max,0.1 max,,,"Plastic processing; field or pilot plant test; no aeration; slight to moderate agitation.  Plus 0.5% sulfuric acid, 1% butyraldehyde, 5% ethyl acetate, 15% water, 23% solids",56,75,167,132 d,89.0,"A Guide to Corrosion Resistance, Climax Molybdenum Company, Greenwich, CT, 1981",0.003,
Ethyl Alcohol,Stainless steels,Duplex,329,A (Resistant),A (Resistant),,S32900,,All concentrations,20,68,,253.0,"Chemical Resistance of REMANIT Stainless Steels, Thyssen Edelstahlwerke AG, March 1989",,A
Ethyl Alcohol,Stainless steels,Duplex,329,A (Resistant),A (Resistant),,S32900,,All concentrations,Boiling,Boiling,,253.0,"Chemical Resistance of REMANIT Stainless Steels, Thyssen Edelstahlwerke AG, March 1989",,A
Ethyl Alcohol,Stainless steels,Duplex,F51,A (Resistant),A (Resistant),,S31803,,All concentrations,20,68,,253.0,"Chemical Resistance of REMANIT Stainless Steels, Thyssen Edelstahlwerke AG, March 1989",,A
Ethyl Alcohol,Stainless steels,Duplex,F51,A (Resistant),A (Resistant),,S31803,,All concentrations,Boiling,Boiling,,253.0,"Chemical Resistance of REMANIT Stainless Steels, Thyssen Edelstahlwerke AG, March 1989",,A
Ethyl Alcohol,Stainless steels,Ferritic,405,A (Resistant),A (Resistant),,S40500,,All concentrations,20,68,,253.0,"Chemical Resistance of REMANIT Stainless Steels, Thyssen Edelstahlwerke AG, March 1989",,A
Ethyl Alcohol,Stainless steels,Ferritic,405,A (Resistant),A (Resistant),,S40500,,All concentrations,Boiling,Boiling,,253.0,"Chemical Resistance of REMANIT Stainless Steels, Thyssen Edelstahlwerke AG, March 1989",,A
Ethyl Alcohol,Stainless steels,Ferritic,409,A (Resistant),A (Resistant),,S40900,,All concentrations,20,68,,253.0,"Chemical Resistance of REMANIT Stainless Steels, Thyssen Edelstahlwerke AG, March 1989",,A
Ethyl Alcohol,Stainless steels,Ferritic,409,A (Resistant),A (Resistant),,S40900,,All concentrations,Boiling,Boiling,,253.0,"Chemical Resistance of REMANIT Stainless Steels, Thyssen Edelstahlwerke AG, March 1989",,A
Ethyl Alcohol,Stainless steels,Ferritic,430,B (Good),B (Good),,S43000,,,21,70,,121.0,"Cyclops Corp., Universal-Cyclops Specialty Steel Division",,B
Ethyl Alcohol,Stainless steels,Ferritic,430,A (Resistant),A (Resistant),,S43000,,All concentrations,20,68,,253.0,"Chemical Resistance of REMANIT Stainless Steels, Thyssen Edelstahlwerke AG, March 1989",,A
Ethyl Alcohol,Stainless steels,Ferritic,430,A (Resistant),A (Resistant),,S43000,,All concentrations,Boiling,Boiling,,253.0,"Chemical Resistance of REMANIT Stainless Steels, Thyssen Edelstahlwerke AG, March 1989",,A
Ethyl Alcohol,Stainless steels,Ferritic,434,A (Resistant),A (Resistant),,S43400,,All concentrations,20,68,,253.0,"Chemical Resistance of REMANIT Stainless Steels, Thyssen Edelstahlwerke AG, March 1989",,A
Ethyl Alcohol,Stainless steels,Ferritic,434,A (Resistant),A (Resistant),,S43400,,All concentrations,Boiling,Boiling,,253.0,"Chemical Resistance of REMANIT Stainless Steels, Thyssen Edelstahlwerke AG, March 1989",,A
Ethyl Alcohol,Stainless steels,Martensitic,403,A (Resistant),A (Resistant),,S40300,,All concentrations,20,68,,253.0,"Chemical Resistance of REMANIT Stainless Steels, Thyssen Edelstahlwerke AG, March 1989",,A
Ethyl Alcohol,Stainless steels,Martensitic,403,A (Resistant),A (Resistant),,S40300,,All concentrations,Boiling,Boiling,,253.0,"Chemical Resistance of REMANIT Stainless Steels, Thyssen Edelstahlwerke AG, March 1989",,A
Ethyl Alcohol,Stainless steels,Martensitic,410,B (Good),B (Good),,S41000,,,21,70,,121.0,"Cyclops Corp., Universal-Cyclops Specialty Steel Division",,B
Ethyl Alcohol,Stainless steels,Martensitic,410,A (Resistant),A (Resistant),,S41000,,,Room,Room,,121.0,"Cyclops Corp., Universal-Cyclops Specialty Steel Division",,A
Ethyl Alcohol,Stainless steels,Martensitic,410,A (Resistant),A (Resistant),,S41000,,All concentrations,20,68,,253.0,"Chemical Resistance of REMANIT Stainless Steels, Thyssen Edelstahlwerke AG, March 1989",,A
Ethyl Alcohol,Stainless steels,Martensitic,410,A (Resistant),A (Resistant),,S41000,,All concentrations,Boiling,Boiling,,253.0,"Chemical Resistance of REMANIT Stainless Steels, Thyssen Edelstahlwerke AG, March 1989",,A
Ethyl Alcohol,Stainless steels,Martensitic,416,A (Resistant),A (Resistant),,S41600,,All concentrations,20,68,,253.0,"Chemical Resistance of REMANIT Stainless Steels, Thyssen Edelstahlwerke AG, March 1989",,A
Ethyl Alcohol,Stainless steels,Martensitic,416,A (Resistant),A (Resistant),,S41600,,All concentrations,Boiling,Boiling,,253.0,"Chemical Resistance of REMANIT Stainless Steels, Thyssen Edelstahlwerke AG, March 1989",,A
Ethyl Alcohol,Stainless steels,Martensitic,420,A (Resistant),A (Resistant),,S42000,,All concentrations,20,68,,253.0,"Chemical Resistance of REMANIT Stainless Steels, Thyssen Edelstahlwerke AG, March 1989",,A
Ethyl Alcohol,Stainless steels,Martensitic,420,A (Resistant),A (Resistant),,S42000,,All concentrations,Boiling,Boiling,,253.0,"Chemical Resistance of REMANIT Stainless Steels, Thyssen Edelstahlwerke AG, March 1989",,A
Ethyl Alcohol,Stainless steels,Precipitation hardening,AM-363,A (Resistant),A (Resistant),,S36300,,,Room,Room,,120.0,Allegheny Ludlum Steel Corp.,,A
Ethyl Chloride,Miscellaneous,Noble metals,Gold,0.05 max,2 max,,P00016,Wet and acid products,,Boiling,Boiling,,7.0,"Metals Handbook, Ninth Edition, Vol 13, Corrosion, ASM International, Metals Park, OH, 1987, p 800",0.05,
Ethyl Chloride,Miscellaneous,Noble metals,Platinum,0.05 max,2 max,,P04995,Wet and acid products,,Boiling,Boiling,,6.0,"Metals Handbook, Ninth Edition, Vol 13, Corrosion, ASM International, Metals Park, OH, 1987, p 803",0.05,
Ethyl Chloride,Miscellaneous,Noble metals,Silver,0.05 max,2 max,,P07010,Wet and acid products,,Boiling,Boiling,,10.0,"Metals Handbook, Ninth Edition, Vol 13, Corrosion, ASM International, Metals Park, OH, 1987, p 797",0.05,
Ethyl Chloride,Refractory metals and alloys,Titanium and alloys,Titanium,0.13 max,5 max,,,,100,Boiling,Boiling,,20.0,"N.D. Tomashov and P.M. Altovskii, Corrosion and Protection of Titanium, Government Scientific-Technical Publication of Machine-Building Literature (Russian translation), 1963; L.C. Covington and R.W. Schultz, Corrosion Resistance of Titanium, TIMET Corpor",0.13,
Ethyl Chloride,Refractory metals and alloys,Zirconium and alloys,Zr702,0.13 max,5 max,,R60702,,100,Boiling,Boiling,,15.0,"Metals Handbook, Ninth Edition, Vol 13, Corrosion, ASM International, Metals Park, OH, 1987, p 711-715",0.13,
Ethyl Chloride,Stainless steels,Austenitic,301,A (Resistant),A (Resistant),,S30100,,Anhydrous,0,32,,253.0,"Chemical Resistance of REMANIT Stainless Steels, Thyssen Edelstahlwerke AG, March 1989",,A
Ethyl Chloride,Stainless steels,Austenitic,302,A (Resistant),A (Resistant),,S30200,,Anhydrous,0,32,,253.0,"Chemical Resistance of REMANIT Stainless Steels, Thyssen Edelstahlwerke AG, March 1989",,A
Ethyl Chloride,Stainless steels,Austenitic,303,A (Resistant),A (Resistant),,S30300,,Anhydrous,0,32,,253.0,"Chemical Resistance of REMANIT Stainless Steels, Thyssen Edelstahlwerke AG, March 1989",,A
Ethyl Chloride,Stainless steels,Austenitic,303,A (Resistant),A (Resistant),,S30300,,Anhydrous,0,32,,253.0,"Chemical Resistance of REMANIT Stainless Steels, Thyssen Edelstahlwerke AG, March 1989",,A
Ethyl Chloride,Stainless steels,Austenitic,304,A (Resistant),A (Resistant),,S30400,,Anhydrous,0,32,,253.0,"Chemical Resistance of REMANIT Stainless Steels, Thyssen Edelstahlwerke AG, March 1989",,A
Ethyl Chloride,Stainless steels,Austenitic,304,0.75,30,,S30400,"Chemical processing; lab test; no aeration. 1,2-dichloroethane",,501-557,935-1035,1 d,89.0,"A Guide to Corrosion Resistance, Climax Molybdenum Company, Greenwich, CT, 1981",0.75,
Ethyl Chloride,Stainless steels,Austenitic,316,A (Resistant),A (Resistant),,S31600,,Anhydrous,0,32,,253.0,"Chemical Resistance of REMANIT Stainless Steels, Thyssen Edelstahlwerke AG, March 1989",,A
Ethyl Chloride,Stainless steels,Austenitic,321,A (Resistant),A (Resistant),,S32100,,Anhydrous,0,32,,253.0,"Chemical Resistance of REMANIT Stainless Steels, Thyssen Edelstahlwerke AG, March 1989",,A
Ethyl Chloride,Stainless steels,Austenitic,347,A (Resistant),A (Resistant),,S34700,,Anhydrous,0,32,,253.0,"Chemical Resistance of REMANIT Stainless Steels, Thyssen Edelstahlwerke AG, March 1989",,A
Ethyl Chloride,Stainless steels,Austenitic,304L,A (Resistant),A (Resistant),,S30403,,Anhydrous,0,32,,253.0,"Chemical Resistance of REMANIT Stainless Steels, Thyssen Edelstahlwerke AG, March 1989",,A
Ethyl Chloride,Stainless steels,Austenitic,304LN,A (Resistant),A (Resistant),,S30453,,Anhydrous,0,32,,253.0,"Chemical Resistance of REMANIT Stainless Steels, Thyssen Edelstahlwerke AG, March 1989",,A
Ethyl Chloride,Stainless steels,Austenitic,316F,A (Resistant),A (Resistant),,S31620,,Anhydrous,0,32,,253.0,"Chemical Resistance of REMANIT Stainless Steels, Thyssen Edelstahlwerke AG, March 1989",,A
Ethyl Chloride,Stainless steels,Austenitic,316L,A (Resistant),A (Resistant),,S31603,,Anhydrous,0,32,,253.0,"Chemical Resistance of REMANIT Stainless Steels, Thyssen Edelstahlwerke AG, March 1989",,A
Ethyl Chloride,Stainless steels,Austenitic,316LN,A (Resistant),A (Resistant),,S31653,,Anhydrous,0,32,,253.0,"Chemical Resistance of REMANIT Stainless Steels, Thyssen Edelstahlwerke AG, March 1989",,A
Ethyl Chloride,Stainless steels,Austenitic,316Ti,A (Resistant),A (Resistant),,S31635,,Anhydrous,0,32,,253.0,"Chemical Resistance of REMANIT Stainless Steels, Thyssen Edelstahlwerke AG, March 1989",,A
Ethyl Chloride,Stainless steels,Austenitic,317L,A (Resistant),A (Resistant),,S31703,,Anhydrous,0,32,,253.0,"Chemical Resistance of REMANIT Stainless Steels, Thyssen Edelstahlwerke AG, March 1989",,A
Ethyl Chloride,Stainless steels,Austenitic,317LN,A (Resistant),A (Resistant),,S31725,,Anhydrous,0,32,,253.0,"Chemical Resistance of REMANIT Stainless Steels, Thyssen Edelstahlwerke AG, March 1989",,A
Ethyl Chloride,Stainless steels,Duplex,329,A (Resistant),A (Resistant),,S32900,,Anhydrous,0,32,,253.0,"Chemical Resistance of REMANIT Stainless Steels, Thyssen Edelstahlwerke AG, March 1989",,A
Ethyl Chloride,Stainless steels,Duplex,F51,A (Resistant),A (Resistant),,S31803,,Anhydrous,0,32,,253.0,"Chemical Resistance of REMANIT Stainless Steels, Thyssen Edelstahlwerke AG, March 1989",,A
Ethyl Chloride,Stainless steels,Ferritic,405,A (Resistant),A (Resistant),,S40500,,Anhydrous,0,32,,253.0,"Chemical Resistance of REMANIT Stainless Steels, Thyssen Edelstahlwerke AG, March 1989",,A
Ethyl Chloride,Stainless steels,Ferritic,409,A (Resistant),A (Resistant),,S40900,,Anhydrous,0,32,,253.0,"Chemical Resistance of REMANIT Stainless Steels, Thyssen Edelstahlwerke AG, March 1989",,A
Ethyl Chloride,Stainless steels,Ferritic,430,A (Resistant),A (Resistant),,S43000,,Anhydrous,0,32,,253.0,"Chemical Resistance of REMANIT Stainless Steels, Thyssen Edelstahlwerke AG, March 1989",,A
Ethyl Chloride,Stainless steels,Ferritic,434,A (Resistant),A (Resistant),,S43400,,Anhydrous,0,32,,253.0,"Chemical Resistance of REMANIT Stainless Steels, Thyssen Edelstahlwerke AG, March 1989",,A
Ethyl Chloride,Stainless steels,Martensitic,403,A (Resistant),A (Resistant),,S40300,,Anhydrous,0,32,,253.0,"Chemical Resistance of REMANIT Stainless Steels, Thyssen Edelstahlwerke AG, March 1989",,A
Ethyl Chloride,Stainless steels,Martensitic,410,A (Resistant),A (Resistant),,S41000,,Anhydrous,0,32,,253.0,"Chemical Resistance of REMANIT Stainless Steels, Thyssen Edelstahlwerke AG, March 1989",,A
Ethyl Chloride,Stainless steels,Martensitic,416,A (Resistant),A (Resistant),,S41600,,Anhydrous,0,32,,253.0,"Chemical Resistance of REMANIT Stainless Steels, Thyssen Edelstahlwerke AG, March 1989",,A
Ethyl Chloride,Stainless steels,Martensitic,420,A (Resistant),A (Resistant),,S42000,,Anhydrous,0,32,,253.0,"Chemical Resistance of REMANIT Stainless Steels, Thyssen Edelstahlwerke AG, March 1989",,A
Ethyl Glycol,Stainless steels,Austenitic,301,A (Resistant),A (Resistant),,S30100,,,20,68,,253.0,"Chemical Resistance of REMANIT Stainless Steels, Thyssen Edelstahlwerke AG, March 1989",,A
Ethyl Glycol,Stainless steels,Austenitic,302,A (Resistant),A (Resistant),,S30200,,,20,68,,253.0,"Chemical Resistance of REMANIT Stainless Steels, Thyssen Edelstahlwerke AG, March 1989",,A
Ethyl Glycol,Stainless steels,Austenitic,303,B (Good),B (Good),,S30300,,,20,68,,253.0,"Chemical Resistance of REMANIT Stainless Steels, Thyssen Edelstahlwerke AG, March 1989",,B
Ethyl Glycol,Stainless steels,Austenitic,303,A (Resistant),A (Resistant),,S30300,,,20,68,,253.0,"Chemical Resistance of REMANIT Stainless Steels, Thyssen Edelstahlwerke AG, March 1989",,A
Ethyl Glycol,Stainless steels,Austenitic,304,A (Resistant),A (Resistant),,S30400,,,20,68,,253.0,"Chemical Resistance of REMANIT Stainless Steels, Thyssen Edelstahlwerke AG, March 1989",,A
Ethyl Glycol,Stainless steels,Austenitic,316,A (Resistant),A (Resistant),,S31600,,,20,68,,253.0,"Chemical Resistance of REMANIT Stainless Steels, Thyssen Edelstahlwerke AG, March 1989",,A
Ethyl Glycol,Stainless steels,Austenitic,321,A (Resistant),A (Resistant),,S32100,,,20,68,,253.0,"Chemical Resistance of REMANIT Stainless Steels, Thyssen Edelstahlwerke AG, March 1989",,A
Ethyl Glycol,Stainless steels,Austenitic,347,A (Resistant),A (Resistant),,S34700,,,20,68,,253.0,"Chemical Resistance of REMANIT Stainless Steels, Thyssen Edelstahlwerke AG, March 1989",,A
Ethyl Glycol,Stainless steels,Austenitic,304L,A (Resistant),A (Resistant),,S30403,,,20,68,,253.0,"Chemical Resistance of REMANIT Stainless Steels, Thyssen Edelstahlwerke AG, March 1989",,A
Ethyl Glycol,Stainless steels,Austenitic,304LN,A (Resistant),A (Resistant),,S30453,,,20,68,,253.0,"Chemical Resistance of REMANIT Stainless Steels, Thyssen Edelstahlwerke AG, March 1989",,A
Ethyl Glycol,Stainless steels,Austenitic,316F,A (Resistant),A (Resistant),,S31620,,,20,68,,253.0,"Chemical Resistance of REMANIT Stainless Steels, Thyssen Edelstahlwerke AG, March 1989",,A
Ethyl Glycol,Stainless steels,Austenitic,316L,A (Resistant),A (Resistant),,S31603,,,20,68,,253.0,"Chemical Resistance of REMANIT Stainless Steels, Thyssen Edelstahlwerke AG, March 1989",,A
Ethyl Glycol,Stainless steels,Austenitic,316LN,A (Resistant),A (Resistant),,S31653,,,20,68,,253.0,"Chemical Resistance of REMANIT Stainless Steels, Thyssen Edelstahlwerke AG, March 1989",,A
