Repository: wfreinhart/matse219

# MATSE 219: Materials Informatics

Auto-generated from the private authoring repo (matse219-instructor). Do not edit here directly -- changes are overwritten on the next publish run.

## Lectures

- [Lecture01](https://colab.research.google.com/github/wfreinhart/matse219/blob/staging/notebooks/Lecture01.ipynb)
- [Lecture02](https://colab.research.google.com/github/wfreinhart/matse219/blob/staging/notebooks/Lecture02.ipynb)
- [Lecture03](https://colab.research.google.com/github/wfreinhart/matse219/blob/staging/notebooks/Lecture03.ipynb)
- [Lecture04](https://colab.research.google.com/github/wfreinhart/matse219/blob/staging/notebooks/Lecture04.ipynb)

File: datasets/corrosion.csv (part 41 of 142)
Environment,Material Group,Material Family,Material,Rate (mm/yr) or Rating,Rate (mils/yr) or Rating,Localized Attack,UNS,Condition/Comment,Concentration (Vol %),Temperature (deg C),Temperature (deg F),Duration,Reference #,Reference,rate_mm_yr_numeric,rate_letter_grade
Ethyl Glycol,Stainless steels,Austenitic,316Ti,A (Resistant),A (Resistant),,S31635,,,20,68,,253.0,"Chemical Resistance of REMANIT Stainless Steels, Thyssen Edelstahlwerke AG, March 1989",,A
Ethyl Glycol,Stainless steels,Austenitic,317L,A (Resistant),A (Resistant),,S31703,,,20,68,,253.0,"Chemical Resistance of REMANIT Stainless Steels, Thyssen Edelstahlwerke AG, March 1989",,A
Ethyl Glycol,Stainless steels,Austenitic,317LN,A (Resistant),A (Resistant),,S31725,,,20,68,,253.0,"Chemical Resistance of REMANIT Stainless Steels, Thyssen Edelstahlwerke AG, March 1989",,A
Ethyl Glycol,Stainless steels,Duplex,329,A (Resistant),A (Resistant),,S32900,,,20,68,,253.0,"Chemical Resistance of REMANIT Stainless Steels, Thyssen Edelstahlwerke AG, March 1989",,A
Ethyl Glycol,Stainless steels,Duplex,F51,A (Resistant),A (Resistant),,S31803,,,20,68,,253.0,"Chemical Resistance of REMANIT Stainless Steels, Thyssen Edelstahlwerke AG, March 1989",,A
Ethyl Glycol,Stainless steels,Ferritic,405,C (Questionable),C (Questionable),,S40500,,,20,68,,253.0,"Chemical Resistance of REMANIT Stainless Steels, Thyssen Edelstahlwerke AG, March 1989",,C
Ethyl Glycol,Stainless steels,Ferritic,409,C (Questionable),C (Questionable),,S40900,,,20,68,,253.0,"Chemical Resistance of REMANIT Stainless Steels, Thyssen Edelstahlwerke AG, March 1989",,C
Ethyl Glycol,Stainless steels,Ferritic,430,B (Good),B (Good),,S43000,,,20,68,,253.0,"Chemical Resistance of REMANIT Stainless Steels, Thyssen Edelstahlwerke AG, March 1989",,B
Ethyl Glycol,Stainless steels,Ferritic,434,A (Resistant),A (Resistant),,S43400,,,20,68,,253.0,"Chemical Resistance of REMANIT Stainless Steels, Thyssen Edelstahlwerke AG, March 1989",,A
Ethyl Glycol,Stainless steels,Martensitic,403,C (Questionable),C (Questionable),,S40300,,,20,68,,253.0,"Chemical Resistance of REMANIT Stainless Steels, Thyssen Edelstahlwerke AG, March 1989",,C
Ethyl Glycol,Stainless steels,Martensitic,410,C (Questionable),C (Questionable),,S41000,,,20,68,,253.0,"Chemical Resistance of REMANIT Stainless Steels, Thyssen Edelstahlwerke AG, March 1989",,C
Ethyl Glycol,Stainless steels,Martensitic,416,C (Questionable),C (Questionable),,S41600,,,20,68,,253.0,"Chemical Resistance of REMANIT Stainless Steels, Thyssen Edelstahlwerke AG, March 1989",,C
Ethyl Glycol,Stainless steels,Martensitic,420,C (Questionable),C (Questionable),,S42000,,,20,68,,253.0,"Chemical Resistance of REMANIT Stainless Steels, Thyssen Edelstahlwerke AG, March 1989",,C
Ethylene Glycol,Copper and alloys,Aluminum bronze,10% Al bronze,0.48,19,,C61800,Ethylene glycol solution. Plus 0.03-0.05% H2SO4. Second run,15,99,210,2400 h,122.0,"Metals Handbook, Ninth Edition, Vol 13, Corrosion, ASM International, Metals Park, OH, 1987, p 635",0.48,
Ethylene Glycol,Copper and alloys,Aluminum bronze,5% Al bronze,0.0075 max,0.3 max,,C60800,Ethylene glycol solution. Plus 0.03% H2SO4,15,99,210,2880 h,122.0,"Metals Handbook, Ninth Edition, Vol 13, Corrosion, ASM International, Metals Park, OH, 1987, p 635",0.0075,
Ethylene Glycol,Copper and alloys,Aluminum bronze,Aluminum bronze,A (Resistant),A (Resistant),,,,,,,,93.0,"H. Leidheiser, Jr., The Corrosion of Copper, Tin and Their Alloys, John Wiley & Sons, New York, 1971, p 90-96",,A
Ethylene Glycol,Copper and alloys,Aluminum bronze,"Ampco 8, aluminum bronze",0.05 max,2 max,,C61300,,,,,,96.0,"Stock Metals, Ampco Metal Company, 1988",0.05,
Ethylene Glycol,Copper and alloys,Aluminum bronze,Ni-Al bronze,0.18 max,0.7 max,,C63000,Ethylene glycol solution. Plus 0.03% H2SO4,15,99,210,2880 h,122.0,"Metals Handbook, Ninth Edition, Vol 13, Corrosion, ASM International, Metals Park, OH, 1987, p 635",0.18,
Ethylene Glycol,Copper and alloys,Brass,Brass,A (Resistant),A (Resistant),,,,,,,,93.0,"H. Leidheiser, Jr., The Corrosion of Copper, Tin and Their Alloys, John Wiley & Sons, New York, 1971, p 90-96",,A
Ethylene Glycol,Copper and alloys,Brass,Cartridge brass,B (Good),B (Good),,C26000,,,,,,93.0,"H. Leidheiser, Jr., The Corrosion of Copper, Tin and Their Alloys, John Wiley & Sons, New York, 1971, p 90-96",,B
Ethylene Glycol,Copper and alloys,Brass,Cartridge brass,0.05,2,,C26000,Triethylene glycol air conditioning system,,175,345,2560 h,122.0,"Metals Handbook, Ninth Edition, Vol 13, Corrosion, ASM International, Metals Park, OH, 1987, p 635",0.05,
Ethylene Glycol,Copper and alloys,Brass,Cartridge brass,0.015,0.6,,C26000,Triethylene glycol air conditioning system,,175,345,3320 h,122.0,"Metals Handbook, Ninth Edition, Vol 13, Corrosion, ASM International, Metals Park, OH, 1987, p 635",0.015,
Ethylene Glycol,Copper and alloys,Brass,Cartridge brass,0.034,1.4,,C26000,Triethylene glycol air conditioning system,,175,345,8328 h,122.0,"Metals Handbook, Ninth Edition, Vol 13, Corrosion, ASM International, Metals Park, OH, 1987, p 635",0.034,
Ethylene Glycol,Copper and alloys,Brass,Cartridge brass,0.0075,0.3,,C26000,Triethylene glycol air conditioning system,,160,320,2880 h,122.0,"Metals Handbook, Ninth Edition, Vol 13, Corrosion, ASM International, Metals Park, OH, 1987, p 635",0.0075,
Ethylene Glycol,Copper and alloys,Brass,Cartridge brass,0.0025,0.1,,C26000,Triethylene glycol air conditioning system,,160,320,5760 h,122.0,"Metals Handbook, Ninth Edition, Vol 13, Corrosion, ASM International, Metals Park, OH, 1987, p 635",0.0025,
Ethylene Glycol,Copper and alloys,Brass,Commercial bronze,A (Resistant),A (Resistant),,C22000,,,,,,93.0,"H. Leidheiser, Jr., The Corrosion of Copper, Tin and Their Alloys, John Wiley & Sons, New York, 1971, p 90-96",,A
Ethylene Glycol,Copper and alloys,Brass,Muntz metal,B (Good),B (Good),,C28000,,,,,,93.0,"H. Leidheiser, Jr., The Corrosion of Copper, Tin and Their Alloys, John Wiley & Sons, New York, 1971, p 90-96",,B
Ethylene Glycol,Copper and alloys,Brass,Red brass,A (Resistant),A (Resistant),,C23000,,,,,,93.0,"H. Leidheiser, Jr., The Corrosion of Copper, Tin and Their Alloys, John Wiley & Sons, New York, 1971, p 90-96",,A
Ethylene Glycol,Copper and alloys,Copper,Copper,0.005,0.2,,,"pH 7, 5 ppm PTH, contains 100 ppm SO4*2-, 100 ppm Cl*-, 100 ppm HCO3*-",30,60,,1200 h,197.0,"F.M. Al-Kharafi, F.H. Al-Hajjar, and A. Katrib, Inhibition by Heterocyclic Compounds of Corrosion of Copper, Corrosion Science, Vol 30, (No. 8/9), Pergamon Press plc, UK, 1990, p 869-875",0.005,
Ethylene Glycol,Copper and alloys,Copper,Copper,0.01,0.4,,,"pH 7, 5 ppm PTH, contains 100 ppm SO4*2-, 100 ppm Cl*-, 100 ppm HCO3*-",30,70,,1200 h,197.0,"F.M. Al-Kharafi, F.H. Al-Hajjar, and A. Katrib, Inhibition by Heterocyclic Compounds of Corrosion of Copper, Corrosion Science, Vol 30, (No. 8/9), Pergamon Press plc, UK, 1990, p 869-875",0.01,
Ethylene Glycol,Copper and alloys,Copper,Copper,0.01,0.5,,,"pH 7, 50 ppm DMP, contains 100 ppm SO4*2-, 100 ppm Cl*-, 100 ppm HCO3*-",30,60,,1200 h,197.0,"F.M. Al-Kharafi, F.H. Al-Hajjar, and A. Katrib, Inhibition by Heterocyclic Compounds of Corrosion of Copper, Corrosion Science, Vol 30, (No. 8/9), Pergamon Press plc, UK, 1990, p 869-875",0.01,
Ethylene Glycol,Copper and alloys,Copper,Copper,0.03,1.2,,,"pH 7, 50 ppm DMP, contains 100 ppm SO4*2-, 100 ppm Cl*-, 100 ppm HCO3*-",30,70,,1200 h,197.0,"F.M. Al-Kharafi, F.H. Al-Hajjar, and A. Katrib, Inhibition by Heterocyclic Compounds of Corrosion of Copper, Corrosion Science, Vol 30, (No. 8/9), Pergamon Press plc, UK, 1990, p 869-875",0.03,
Ethylene Glycol,Copper and alloys,Copper,Copper,0.08,3.1,,,"pH 7, contains 100 ppm SO4*2-, 100 ppm Cl*-, 100 ppm HCO3*-",30,60,,1200 h,197.0,"F.M. Al-Kharafi, F.H. Al-Hajjar, and A. Katrib, Inhibition by Heterocyclic Compounds of Corrosion of Copper, Corrosion Science, Vol 30, (No. 8/9), Pergamon Press plc, UK, 1990, p 869-875",0.08,
Ethylene Glycol,Copper and alloys,Copper,Copper,0.15,5.9,,,"pH 7, contains 100 ppm SO4*2-, 100 ppm Cl*-, 100 ppm HCO3*-",30,70,,1200 h,197.0,"F.M. Al-Kharafi, F.H. Al-Hajjar, and A. Katrib, Inhibition by Heterocyclic Compounds of Corrosion of Copper, Corrosion Science, Vol 30, (No. 8/9), Pergamon Press plc, UK, 1990, p 869-875",0.15,
Ethylene Glycol,Copper and alloys,Copper,Copper,.003 max,0.1 max,,,"pH 8.5, 5 ppm PTH, contains 100 ppm SO4*2-, 100 ppm Cl*-, 100 ppm HCO3*-",30,60,,1200 h,197.0,"F.M. Al-Kharafi, F.H. Al-Hajjar, and A. Katrib, Inhibition by Heterocyclic Compounds of Corrosion of Copper, Corrosion Science, Vol 30, (No. 8/9), Pergamon Press plc, UK, 1990, p 869-875",0.003,
Ethylene Glycol,Copper and alloys,Copper,Copper,0.003,0.1,,,"pH 8.5, 5 ppm PTH, contains 100 ppm SO4*2-, 100 ppm Cl*-, 100 ppm HCO3*-",30,70,,1200 h,197.0,"F.M. Al-Kharafi, F.H. Al-Hajjar, and A. Katrib, Inhibition by Heterocyclic Compounds of Corrosion of Copper, Corrosion Science, Vol 30, (No. 8/9), Pergamon Press plc, UK, 1990, p 869-875",0.003,
Ethylene Glycol,Copper and alloys,Copper,Copper,0.01,0.3,,,"pH 8.5, 50 ppm DMP, contains 100 ppm SO4*2-, 100 ppm Cl*-, 100 ppm HCO3*-",30,60,,1200 h,197.0,"F.M. Al-Kharafi, F.H. Al-Hajjar, and A. Katrib, Inhibition by Heterocyclic Compounds of Corrosion of Copper, Corrosion Science, Vol 30, (No. 8/9), Pergamon Press plc, UK, 1990, p 869-875",0.01,
Ethylene Glycol,Copper and alloys,Copper,Copper,0.01,0.4,,,"pH 8.5, 50 ppm DMP, contains 100 ppm SO4*2-, 100 ppm Cl*-, 100 ppm HCO3*-",30,70,,1200 h,197.0,"F.M. Al-Kharafi, F.H. Al-Hajjar, and A. Katrib, Inhibition by Heterocyclic Compounds of Corrosion of Copper, Corrosion Science, Vol 30, (No. 8/9), Pergamon Press plc, UK, 1990, p 869-875",0.01,
Ethylene Glycol,Copper and alloys,Copper,Copper,0.04,1.5,,,"pH 8.5, contains 100 ppm SO4*2-, 100 ppm Cl*-, 100 ppm HCO3*-",30,70,,1200 h,197.0,"F.M. Al-Kharafi, F.H. Al-Hajjar, and A. Katrib, Inhibition by Heterocyclic Compounds of Corrosion of Copper, Corrosion Science, Vol 30, (No. 8/9), Pergamon Press plc, UK, 1990, p 869-875",0.04,
Ethylene Glycol,Copper and alloys,Copper,Copper,0.03,1,,,"pH 8.5, contains 100 ppm SO4*2-, 100 ppm Cl*-, 100 ppm HCO3*-",30,60,,1200 h,197.0,"F.M. Al-Kharafi, F.H. Al-Hajjar, and A. Katrib, Inhibition by Heterocyclic Compounds of Corrosion of Copper, Corrosion Science, Vol 30, (No. 8/9), Pergamon Press plc, UK, 1990, p 869-875",0.03,
Ethylene Glycol,Copper and alloys,Copper,Electrolytic copper,A (Resistant),A (Resistant),,C11000,,,,,,93.0,"H. Leidheiser, Jr., The Corrosion of Copper, Tin and Their Alloys, John Wiley & Sons, New York, 1971, p 90-96",,A
Ethylene Glycol,Copper and alloys,Copper,Electrolytic copper,0.58,23,,C11000,Ethylene glycol solution. Plus 0.03-0.05% H2SO4. Second run,15,99,210,2400 h,122.0,"Metals Handbook, Ninth Edition, Vol 13, Corrosion, ASM International, Metals Park, OH, 1987, p 635",0.58,
Ethylene Glycol,Copper and alloys,Copper,Electrolytic copper,0.02,0.8,,C11000,Glycol maleate,,79,175,3050 h,122.0,"Metals Handbook, Ninth Edition, Vol 13, Corrosion, ASM International, Metals Park, OH, 1987, p 635",0.02,
Ethylene Glycol,Copper and alloys,Copper,Electrolytic copper,0.04,1.6,,C11000,Triethylene glycol air conditioning system,,175,345,2560 h,122.0,"Metals Handbook, Ninth Edition, Vol 13, Corrosion, ASM International, Metals Park, OH, 1987, p 635",0.04,
Ethylene Glycol,Copper and alloys,Copper,Electrolytic copper,0.01,0.4,,C11000,Triethylene glycol air conditioning system,,175,345,3320 h,122.0,"Metals Handbook, Ninth Edition, Vol 13, Corrosion, ASM International, Metals Park, OH, 1987, p 635",0.01,
Ethylene Glycol,Copper and alloys,Copper,Electrolytic copper,0.025,1,,C11000,Triethylene glycol air conditioning system,,175,345,8328 h,122.0,"Metals Handbook, Ninth Edition, Vol 13, Corrosion, ASM International, Metals Park, OH, 1987, p 635",0.025,
Ethylene Glycol,Copper and alloys,Copper,Electrolytic copper,0.0075,0.3,,C11000,Triethylene glycol air conditioning system,87-95,160,320,2880 h,122.0,"Metals Handbook, Ninth Edition, Vol 13, Corrosion, ASM International, Metals Park, OH, 1987, p 635",0.0075,
Ethylene Glycol,Copper and alloys,Copper,Electrolytic copper,0.0025,0.1,,C11000,Triethylene glycol air conditioning system,,160,320,5760 h,122.0,"Metals Handbook, Ninth Edition, Vol 13, Corrosion, ASM International, Metals Park, OH, 1987, p 635",0.0025,
Ethylene Glycol,Copper and alloys,Copper,Electrolytic copper,A (Resistant),A (Resistant),,C11000,"Triethylene glycol solution, aerated",,Room,Room,1344 h,122.0,"Metals Handbook, Ninth Edition, Vol 13, Corrosion, ASM International, Metals Park, OH, 1987, p 635",,A
Ethylene Glycol,Copper and alloys,Copper,Phosphor copper,A (Resistant),A (Resistant),,C12200,,,,,,93.0,"H. Leidheiser, Jr., The Corrosion of Copper, Tin and Their Alloys, John Wiley & Sons, New York, 1971, p 90-96",,A
Ethylene Glycol,Copper and alloys,Copper-nickel,70-30 cupronickel,A (Resistant),A (Resistant),,C71500,,,,,,93.0,"H. Leidheiser, Jr., The Corrosion of Copper, Tin and Their Alloys, John Wiley & Sons, New York, 1971, p 90-96",,A
Ethylene Glycol,Copper and alloys,Copper-nickel,70-30 cupronickel,0.46,18,,C71500,Ethylene glycol solution. Plus 0.03-0.05% H2SO4. Second run,15,99,210,2400 h,122.0,"Metals Handbook, Ninth Edition, Vol 13, Corrosion, ASM International, Metals Park, OH, 1987, p 635",0.46,
Ethylene Glycol,Copper and alloys,Copper-nickel,90-10 cupronickel,A (Resistant),A (Resistant),,C70600,,,,,,93.0,"H. Leidheiser, Jr., The Corrosion of Copper, Tin and Their Alloys, John Wiley & Sons, New York, 1971, p 90-96",,A
Ethylene Glycol,Copper and alloys,Leaded brass,Architectural bronze,B (Good),B (Good),,C38500,,,,,,93.0,"H. Leidheiser, Jr., The Corrosion of Copper, Tin and Their Alloys, John Wiley & Sons, New York, 1971, p 90-96",,B
Ethylene Glycol,Copper and alloys,Leaded brass,Free-cutting brass,B (Good),B (Good),,C36000,,,,,,93.0,"H. Leidheiser, Jr., The Corrosion of Copper, Tin and Their Alloys, John Wiley & Sons, New York, 1971, p 90-96",,B
Ethylene Glycol,Copper and alloys,Nickel-silver,Nickel- silver,A (Resistant),A (Resistant),,,,18,,,,93.0,"H. Leidheiser, Jr., The Corrosion of Copper, Tin and Their Alloys, John Wiley & Sons, New York, 1971, p 90-96",,A
Ethylene Glycol,Copper and alloys,Phosphor bronze,"Phosphor bronze, 5% Sn",A (Resistant),A (Resistant),,C51000,,,,,,93.0,"H. Leidheiser, Jr., The Corrosion of Copper, Tin and Their Alloys, John Wiley & Sons, New York, 1971, p 90-96",,A
Ethylene Glycol,Copper and alloys,Phosphor bronze,"Phosphor bronze, 5% Sn",0.01 max,0.4 max,,C51000,Ethylene glycol solution. Plus 0.03% H2SO4,15,99,210,2880 h,122.0,"Metals Handbook, Ninth Edition, Vol 13, Corrosion, ASM International, Metals Park, OH, 1987, p 635",0.01,
Ethylene Glycol,Copper and alloys,Phosphor bronze,"Phosphor bronze, 8% Sn",A (Resistant),A (Resistant),,C52100,,,,,,93.0,"H. Leidheiser, Jr., The Corrosion of Copper, Tin and Their Alloys, John Wiley & Sons, New York, 1971, p 90-96",,A
Ethylene Glycol,Copper and alloys,Silicon bronze,"Silicon bronze, high",A (Resistant),A (Resistant),,C65500,,,,,,93.0,"H. Leidheiser, Jr., The Corrosion of Copper, Tin and Their Alloys, John Wiley & Sons, New York, 1971, p 90-96",,A
Ethylene Glycol,Copper and alloys,Silicon bronze,"Silicon bronze, high",0.025 max,1.0 max,,C65500,Ethylene glycol solution. Plus 0.03% H2SO4,15,99,210,2880 h,122.0,"Metals Handbook, Ninth Edition, Vol 13, Corrosion, ASM International, Metals Park, OH, 1987, p 635",0.025,
Ethylene Glycol,Copper and alloys,Silicon bronze,"Silicon bronze, low",A (Resistant),A (Resistant),,C65100,,,,,,93.0,"H. Leidheiser, Jr., The Corrosion of Copper, Tin and Their Alloys, John Wiley & Sons, New York, 1971, p 90-96",,A
Ethylene Glycol,Copper and alloys,Tin brass,Admiralty brass,A (Resistant),A (Resistant),,C44300,,,,,,93.0,"H. Leidheiser, Jr., The Corrosion of Copper, Tin and Their Alloys, John Wiley & Sons, New York, 1971, p 90-96",,A
Ethylene Glycol,Copper and alloys,Tin brass,Naval brass,B (Good),B (Good),,C46400,,,,,,93.0,"H. Leidheiser, Jr., The Corrosion of Copper, Tin and Their Alloys, John Wiley & Sons, New York, 1971, p 90-96",,B
Ethylene Glycol,Miscellaneous,Magnesium and alloys,Magnesium,A (Resistant),A (Resistant),,,May need inhibitors,,Room,Room,,119.0,"Dow Chemical Co., Midland, MI",,A
Ethylene Glycol,Stainless steels,Austenitic,304,A (Resistant),A (Resistant),,S30400,,All,21,70,,121.0,"Cyclops Corp., Universal-Cyclops Specialty Steel Division",,A
Ethylene Glycol,Stainless steels,Austenitic,304,0.003,0.1,,S30400,Pharmaceutical processing; field or pilot plant test; no aeration; no agitation,,-34,-30,112 d,89.0,"A Guide to Corrosion Resistance, Climax Molybdenum Company, Greenwich, CT, 1981",0.003,
Ethylene Glycol,Stainless steels,Austenitic,304,0.003,0.1,,S30400,Pharmaceutical processing; field or pilot plant test; no aeration; no agitation,,46,115,112 d,89.0,"A Guide to Corrosion Resistance, Climax Molybdenum Company, Greenwich, CT, 1981",0.003,
Ethylene Glycol,Stainless steels,Austenitic,316,A (Resistant),A (Resistant),,S31600,,All,21,70,,121.0,"Cyclops Corp., Universal-Cyclops Specialty Steel Division",,A
Ethylene Glycol,Stainless steels,Austenitic,316,0.003,0.1,,S31600,Pharmaceutical processing; field or pilot plant test; no aeration; no agitation,,-34,-30,112 d,89.0,"A Guide to Corrosion Resistance, Climax Molybdenum Company, Greenwich, CT, 1981",0.003,
Ethylene Glycol,Stainless steels,Austenitic,316,0.003,0.1,,S31600,Pharmaceutical processing; field or pilot plant test; no aeration; no agitation,,46,115,112 d,89.0,"A Guide to Corrosion Resistance, Climax Molybdenum Company, Greenwich, CT, 1981",0.003,
Ethylene Glycol,Stainless steels,Ferritic,430,A (Resistant),A (Resistant),,S43000,,All,21,70,,121.0,"Cyclops Corp., Universal-Cyclops Specialty Steel Division",,A
Ethylene Glycol,Stainless steels,Martensitic,410,A (Resistant),A (Resistant),,S41000,,All,21,70,,121.0,"Cyclops Corp., Universal-Cyclops Specialty Steel Division",,A
Ethylene Glycol,Stainless steels,Precipitation hardening,AM-363,A (Resistant),A (Resistant),,S36300,,,Room,Room,,120.0,Allegheny Ludlum Steel Corp.,,A
Fatty Acid,Aluminum and alloys,99.0% min Al,Aluminum (>99.5%),C (Questionable),C (Questionable),,,Higher. Commercial,,20-Boiling,68-Boiling,,92.0,"F. King, Aluminum and Its Alloys, Ellis Horwood, Chichester, England, 1987, p 282-291",,C
Fatty Acid,Aluminum and alloys,Aluminum-manganese,Aluminum-manganese alloys,C (Questionable),C (Questionable),,,Higher. Commercial,,20-Boiling,68-Boiling,,92.0,"F. King, Aluminum and Its Alloys, Ellis Horwood, Chichester, England, 1987, p 282-291",,C
Fatty Acid,Carbon and alloy steels,Carbon steel,Steel,0.15,6,,G10100,Butyric acid,,Room,Room,,22.0,"Metals Handbook, Ninth Edition, Vol 13, Corrosion, ASM International, Metals Park, OH, 1987, p 1161",0.15,
Fatty Acid,Copper and alloys,Aluminum bronze,Aluminum bronze,B (Good),B (Good),,,Palmitic acid,,,,,93.0,"H. Leidheiser, Jr., The Corrosion of Copper, Tin and Their Alloys, John Wiley & Sons, New York, 1971, p 90-96",,B
Fatty Acid,Copper and alloys,Aluminum bronze,"Ampco 8, aluminum bronze",0.5 max,2 max,,C61300,Conditions such as aeration or temperature could restrict use,,,,,96.0,"Stock Metals, Ampco Metal Company, 1988",0.5,
Fatty Acid,Copper and alloys,Brass,Brass,B (Good),B (Good),,,Palmitic acid,,,,,93.0,"H. Leidheiser, Jr., The Corrosion of Copper, Tin and Their Alloys, John Wiley & Sons, New York, 1971, p 90-96",,B
Fatty Acid,Copper and alloys,Brass,Cartridge brass,C (Questionable),C (Questionable),,C26000,Palmitic acid,,,,,93.0,"H. Leidheiser, Jr., The Corrosion of Copper, Tin and Their Alloys, John Wiley & Sons, New York, 1971, p 90-96",,C
Fatty Acid,Copper and alloys,Brass,Commercial bronze,B (Good),B (Good),,C22000,Palmitic acid,,,,,93.0,"H. Leidheiser, Jr., The Corrosion of Copper, Tin and Their Alloys, John Wiley & Sons, New York, 1971, p 90-96",,B
Fatty Acid,Copper and alloys,Brass,Muntz metal,C (Questionable),C (Questionable),,C28000,Palmitic acid,,,,,93.0,"H. Leidheiser, Jr., The Corrosion of Copper, Tin and Their Alloys, John Wiley & Sons, New York, 1971, p 90-96",,C
Fatty Acid,Copper and alloys,Brass,Red brass,B (Good),B (Good),,C23000,Palmitic acid,,,,,93.0,"H. Leidheiser, Jr., The Corrosion of Copper, Tin and Their Alloys, John Wiley & Sons, New York, 1971, p 90-96",,B
Fatty Acid,Copper and alloys,Copper,Copper,0.05,2,,,Butyric acid,,Room,Room,,22.0,"Metals Handbook, Ninth Edition, Vol 13, Corrosion, ASM International, Metals Park, OH, 1987, p 1161",0.05,
Fatty Acid,Copper and alloys,Copper,Electrolytic copper,B (Good),B (Good),,C11000,Palmitic acid,,,,,93.0,"H. Leidheiser, Jr., The Corrosion of Copper, Tin and Their Alloys, John Wiley & Sons, New York, 1971, p 90-96",,B
Fatty Acid,Copper and alloys,Copper,Phosphor copper,B (Good),B (Good),,C12200,Palmitic acid,,,,,93.0,"H. Leidheiser, Jr., The Corrosion of Copper, Tin and Their Alloys, John Wiley & Sons, New York, 1971, p 90-96",,B
Fatty Acid,Copper and alloys,Copper-nickel,70-30 cupronickel,B (Good),B (Good),,C71500,Palmitic acid,,,,,93.0,"H. Leidheiser, Jr., The Corrosion of Copper, Tin and Their Alloys, John Wiley & Sons, New York, 1971, p 90-96",,B
Fatty Acid,Copper and alloys,Copper-nickel,90-10 cupronickel,B (Good),B (Good),,C70600,Palmitic acid,,,,,93.0,"H. Leidheiser, Jr., The Corrosion of Copper, Tin and Their Alloys, John Wiley & Sons, New York, 1971, p 90-96",,B
Fatty Acid,Copper and alloys,Leaded brass,Architectural bronze,C (Questionable),C (Questionable),,C38500,Palmitic acid,,,,,93.0,"H. Leidheiser, Jr., The Corrosion of Copper, Tin and Their Alloys, John Wiley & Sons, New York, 1971, p 90-96",,C
Fatty Acid,Copper and alloys,Leaded brass,Free-cutting brass,C (Questionable),C (Questionable),,C36000,Palmitic acid,,,,,93.0,"H. Leidheiser, Jr., The Corrosion of Copper, Tin and Their Alloys, John Wiley & Sons, New York, 1971, p 90-96",,C
Fatty Acid,Copper and alloys,Nickel-silver,Nickel-silver,B (Good),B (Good),,,Palmitic acid,18,,,,93.0,"H. Leidheiser, Jr., The Corrosion of Copper, Tin and Their Alloys, John Wiley & Sons, New York, 1971, p 90-96",,B
Fatty Acid,Copper and alloys,Phosphor bronze,"Phosphor bronze, 5% Sn",B (Good),B (Good),,C51000,Palmitic acid,,,,,93.0,"H. Leidheiser, Jr., The Corrosion of Copper, Tin and Their Alloys, John Wiley & Sons, New York, 1971, p 90-96",,B
Fatty Acid,Copper and alloys,Phosphor bronze,"Phosphor bronze, 8% Sn",B (Good),B (Good),,C52100,Palmitic acid,,,,,93.0,"H. Leidheiser, Jr., The Corrosion of Copper, Tin and Their Alloys, John Wiley & Sons, New York, 1971, p 90-96",,B
Fatty Acid,Copper and alloys,Silicon bronze,Silicon bronze,0.5,2,,,Butyric acid,,Room,Room,,22.0,"Metals Handbook, Ninth Edition, Vol 13, Corrosion, ASM International, Metals Park, OH, 1987, p 1161",0.5,
Fatty Acid,Copper and alloys,Silicon bronze,"Silicon bronze, high",B (Good),B (Good),,C65500,Palmitic acid,,,,,93.0,"H. Leidheiser, Jr., The Corrosion of Copper, Tin and Their Alloys, John Wiley & Sons, New York, 1971, p 90-96",,B
Fatty Acid,Copper and alloys,Silicon bronze,"Silicon bronze, low",B (Good),B (Good),,C65100,Palmitic acid,,,,,93.0,"H. Leidheiser, Jr., The Corrosion of Copper, Tin and Their Alloys, John Wiley & Sons, New York, 1971, p 90-96",,B
Fatty Acid,Copper and alloys,Tin brass,Admiralty brass,B (Good),B (Good),,C44300,Palmitic acid,,,,,93.0,"H. Leidheiser, Jr., The Corrosion of Copper, Tin and Their Alloys, John Wiley & Sons, New York, 1971, p 90-96",,B
Fatty Acid,Copper and alloys,Tin brass,Naval brass,C (Questionable),C (Questionable),,C46400,Palmitic acid,,,,,93.0,"H. Leidheiser, Jr., The Corrosion of Copper, Tin and Their Alloys, John Wiley & Sons, New York, 1971, p 90-96",,C
Fatty Acid,Miscellaneous,Magnesium and alloys,Magnesium,D (Poor),D (Poor),,,,All,Room,Room,,119.0,"Dow Chemical Co., Midland, MI",,D
Fatty Acid,Miscellaneous,Noble metals,Gold,0.05 max,2 max,,P00016,,Pure,Boiling,Boiling,,8.0,"Metals Handbook, Ninth Edition, Vol 13, Corrosion, ASM International, Metals Park, OH, 1987, p 798",0.05,
Fatty Acid,Miscellaneous,Noble metals,Platinum,0.05 max,2 max,,P04995,,Pure,400,750,,6.0,"Metals Handbook, Ninth Edition, Vol 13, Corrosion, ASM International, Metals Park, OH, 1987, p 803",0.05,
Fatty Acid,Miscellaneous,Noble metals,Silver,0.05 max,2 max,,P07010,,,400,750,,4.0,"Metals Handbook, Ninth Edition, Vol 13, Corrosion, ASM International, Metals Park, OH, 1987, p 795",0.05,
Fatty Acid,Miscellaneous,Noble metals,Silver,0.05 max,2 max,,P07010,,Pure,400,750,,10.0,"Metals Handbook, Ninth Edition, Vol 13, Corrosion, ASM International, Metals Park, OH, 1987, p 797",0.05,
Fatty Acid,Miscellaneous,Noble metals,Silver,0.05 max,2 max,,P07010,,,400,750,,4.0,"Metals Handbook, Ninth Edition, Vol 13, Corrosion, ASM International, Metals Park, OH, 1987, p 795",0.05,
Fatty Acid,Miscellaneous,Noble metals,Silver,0.05 max,2 max,,P07010,Butyric acid,,Boiling,Boiling,,4.0,"Metals Handbook, Ninth Edition, Vol 13, Corrosion, ASM International, Metals Park, OH, 1987, p 795",0.05,
Fatty Acid,Miscellaneous,Noble metals,Silver,0.05 max,2 max,,P07010,Butyric acid,,Boiling,Boiling,,4.0,"Metals Handbook, Ninth Edition, Vol 13, Corrosion, ASM International, Metals Park, OH, 1987, p 795",0.05,
Fatty Acid,Miscellaneous,Tin and alloys,Tin,A (Resistant),A (Resistant),,,>C6,,20,68,,94.0,"H. Leidheiser, Jr., The Corrosion of Copper, Tin and Their Alloys, John Wiley & Sons, New York, 1971, p 287-290",,A
Fatty Acid,Miscellaneous,Tin and alloys,Tin,A (Resistant),A (Resistant),,,>C6,,60,140,,94.0,"H. Leidheiser, Jr., The Corrosion of Copper, Tin and Their Alloys, John Wiley & Sons, New York, 1971, p 287-290",,A
Fatty Acid,Miscellaneous,Tin and alloys,Tin,D (Poor),D (Poor),,,>C6,,100,212,,94.0,"H. Leidheiser, Jr., The Corrosion of Copper, Tin and Their Alloys, John Wiley & Sons, New York, 1971, p 287-290",,D
Fatty Acid,Refractory metals and alloys,Titanium and alloys,Titanium,A (Resistant),A (Resistant),,,"Butyric acid. Normal, undiluted",,Room,Room,,90.0,"N.D. Tomashov and P.M. Altovskii, Corrosion and Protection of Titanium, Government Scientific-Technical Publication of Machine-Building Literature (Russian translation), 1963; L.C. Covington and R.W. Schultz, Corrosion of Resistance of Titanium, TIMET Cor",,A
Fatty Acid,Stainless steels,Austenitic,301,C (Questionable),C (Questionable),,S30100,,,Hot,Hot,,253.0,"Chemical Resistance of REMANIT Stainless Steels, Thyssen Edelstahlwerke AG, March 1989",,C
Fatty Acid,Stainless steels,Austenitic,302,C (Questionable),C (Questionable),,S30200,,,Hot,Hot,,253.0,"Chemical Resistance of REMANIT Stainless Steels, Thyssen Edelstahlwerke AG, March 1989",,C
Fatty Acid,Stainless steels,Austenitic,303,C (Questionable),C (Questionable),,S30300,,,Hot,Hot,,253.0,"Chemical Resistance of REMANIT Stainless Steels, Thyssen Edelstahlwerke AG, March 1989",,C
Fatty Acid,Stainless steels,Austenitic,304,B (Good),B (Good),,S30400,,100,21,70,,121.0,"Cyclops Corp., Universal-Cyclops Specialty Steel Division",,B
Fatty Acid,Stainless steels,Austenitic,304,C (Questionable),C (Questionable),,S30400,,,Hot,Hot,,253.0,"Chemical Resistance of REMANIT Stainless Steels, Thyssen Edelstahlwerke AG, March 1989",,C
Fatty Acid,Stainless steels,Austenitic,304,0.02 max,1 max,,S30400,Butyric acid,,Room,Room,,22.0,"Metals Handbook, Ninth Edition, Vol 13, Corrosion, ASM International, Metals Park, OH, 1987, p 1161",0.02,
Fatty Acid,Stainless steels,Austenitic,304,0.08,3,,S30400,Butyric acid,,115,240,,22.0,"Metals Handbook, Ninth Edition, Vol 13, Corrosion, ASM International, Metals Park, OH, 1987, p 1161",0.08,
Fatty Acid,Stainless steels,Austenitic,304,1.42,56,,S30400,Butyric acid,,Boiling,Boiling,,22.0,"Metals Handbook, Ninth Edition, Vol 13, Corrosion, ASM International, Metals Park, OH, 1987, p 1161",1.42,
Fatty Acid,Stainless steels,Austenitic,304,0.53,21,,S30400,"Crevice attack Chemical (distillation) processing; field or pilot plant test; strong aeration; slight to moderate agitation. Crude fatty acids, mixed",,100,212,43 d,89.0,"A Guide to Corrosion Resistance, Climax Molybdenum Company, Greenwich, CT, 1981",0.53,
Fatty Acid,Stainless steels,Austenitic,304,0.003 max,0.1 max,,S30400,"Soap (distillation) processing; field or pilot plant test; no aeration; rapid agitation. Animal fatty acids, 60% free pitch (high-vacuum column)",40,226,440,163 d,89.0,"A Guide to Corrosion Resistance, Climax Molybdenum Company, Greenwich, CT, 1981",0.003,
Fatty Acid,Stainless steels,Austenitic,304,0.01,0.5,,S30400,"Soap (distillation) processing; field or pilot plant test; no aeration; rapid agitation. Fatty acids vapor and liquid from animal foot, 20% stripping steam (high-vacuum column)",90,215,420,163 d,89.0,"A Guide to Corrosion Resistance, Climax Molybdenum Company, Greenwich, CT, 1981",0.01,
Fatty Acid,Stainless steels,Austenitic,304,0.005,0.2,,S30400,"Soap (distillation) processing; field or pilot plant test; no aeration; rapid agitation. Fatty acids vapor and liquid from animal foot, 20% stripping steam (high-vacuum column)",90,215,420,163 d,89.0,"A Guide to Corrosion Resistance, Climax Molybdenum Company, Greenwich, CT, 1981",0.005,
Fatty Acid,Stainless steels,Austenitic,316,A (Resistant),A (Resistant),,S31600,,100,21,70,,121.0,"Cyclops Corp., Universal-Cyclops Specialty Steel Division",,A
Fatty Acid,Stainless steels,Austenitic,316,B (Good),B (Good),,S31600,,,Hot,Hot,,253.0,"Chemical Resistance of REMANIT Stainless Steels, Thyssen Edelstahlwerke AG, March 1989",,B
Fatty Acid,Stainless steels,Austenitic,316,0.0254 max,1 max,,S31600,Butyric acid,,Room,Room,,22.0,"Metals Handbook, Ninth Edition, Vol 13, Corrosion, ASM International, Metals Park, OH, 1987, p 1161",0.0254,
Fatty Acid,Stainless steels,Austenitic,316,0.076,3,,S31600,Butyric acid,,115,240,,22.0,"Metals Handbook, Ninth Edition, Vol 13, Corrosion, ASM International, Metals Park, OH, 1987, p 1161",0.076,
Fatty Acid,Stainless steels,Austenitic,316,0.127,5,,S31600,Butyric acid,,Boiling,Boiling,,22.0,"Metals Handbook, Ninth Edition, Vol 13, Corrosion, ASM International, Metals Park, OH, 1987, p 1161",0.127,
Fatty Acid,Stainless steels,Austenitic,316,0.12,4.9,,S31600,"Crevice attack Chemical (distillation) processing; field or pilot plant test; strong aeration; slight to moderate agitation. Crude fatty acids, mixed",,100,212,43 d,89.0,"A Guide to Corrosion Resistance, Climax Molybdenum Company, Greenwich, CT, 1981",0.12,
Fatty Acid,Stainless steels,Austenitic,316,0.003 max,0.1 max,,S31600,"Soap (distillation) processing; field or pilot plant test; no aeration; rapid agitation. Animal fatty acids, 60% free pitch (high-vacuum column)",40,226,440,163 d,89.0,"A Guide to Corrosion Resistance, Climax Molybdenum Company, Greenwich, CT, 1981",0.003,
Fatty Acid,Stainless steels,Austenitic,316,0.003 max,0.1 max,,S31600,"Soap (distillation) processing; field or pilot plant test; no aeration; rapid agitation. Fatty acids vapor and liquid from animal foot, 20% stripping steam (high-vacuum column)",90,215,420,163 d,89.0,"A Guide to Corrosion Resistance, Climax Molybdenum Company, Greenwich, CT, 1981",0.003,
Fatty Acid,Stainless steels,Austenitic,321,C (Questionable),C (Questionable),,S32100,,,Hot,Hot,,253.0,"Chemical Resistance of REMANIT Stainless Steels, Thyssen Edelstahlwerke AG, March 1989",,C
Fatty Acid,Stainless steels,Austenitic,347,C (Questionable),C (Questionable),,S34700,,,Hot,Hot,,253.0,"Chemical Resistance of REMANIT Stainless Steels, Thyssen Edelstahlwerke AG, March 1989",,C
Fatty Acid,Stainless steels,Austenitic,304L,C (Questionable),C (Questionable),,S30403,,,Hot,Hot,,253.0,"Chemical Resistance of REMANIT Stainless Steels, Thyssen Edelstahlwerke AG, March 1989",,C
Fatty Acid,Stainless steels,Austenitic,304LN,C (Questionable),C (Questionable),,S30453,,,Hot,Hot,,253.0,"Chemical Resistance of REMANIT Stainless Steels, Thyssen Edelstahlwerke AG, March 1989",,C
Fatty Acid,Stainless steels,Austenitic,316F,C (Questionable),C (Questionable),,S31620,,,Hot,Hot,,253.0,"Chemical Resistance of REMANIT Stainless Steels, Thyssen Edelstahlwerke AG, March 1989",,C
Fatty Acid,Stainless steels,Austenitic,316L,B (Good),B (Good),,S31603,,,Hot,Hot,,253.0,"Chemical Resistance of REMANIT Stainless Steels, Thyssen Edelstahlwerke AG, March 1989",,B
Fatty Acid,Stainless steels,Austenitic,316LN,B (Good),B (Good),,S31653,,,Hot,Hot,,253.0,"Chemical Resistance of REMANIT Stainless Steels, Thyssen Edelstahlwerke AG, March 1989",,B
Fatty Acid,Stainless steels,Austenitic,316Ti,B (Good),B (Good),,S31635,,,Hot,Hot,,253.0,"Chemical Resistance of REMANIT Stainless Steels, Thyssen Edelstahlwerke AG, March 1989",,B
Fatty Acid,Stainless steels,Austenitic,317L,B (Good),B (Good),,S31703,,,Hot,Hot,,253.0,"Chemical Resistance of REMANIT Stainless Steels, Thyssen Edelstahlwerke AG, March 1989",,B
Fatty Acid,Stainless steels,Austenitic,317LN,B (Good),B (Good),,S31725,,,Hot,Hot,,253.0,"Chemical Resistance of REMANIT Stainless Steels, Thyssen Edelstahlwerke AG, March 1989",,B
Fatty Acid,Stainless steels,Duplex,F51,B (Good),B (Good),,S31803,,,Hot,Hot,,253.0,"Chemical Resistance of REMANIT Stainless Steels, Thyssen Edelstahlwerke AG, March 1989",,B
Fatty Acid,Stainless steels,Ferritic,430,B (Good),B (Good),,S43000,,100,21,70,,121.0,"Cyclops Corp., Universal-Cyclops Specialty Steel Division",,B
Fatty Acid,Stainless steels,Ferritic,434,D (Poor),D (Poor),,S43400,,,Hot,Hot,,253.0,"Chemical Resistance of REMANIT Stainless Steels, Thyssen Edelstahlwerke AG, March 1989",,D
Fatty Acid,Stainless steels,Martensitic,410,B (Good),B (Good),,S41000,,100,21,70,,121.0,"Cyclops Corp., Universal-Cyclops Specialty Steel Division",,B
Ferric Chloride,Copper and alloys,Aluminum bronze,Aluminum bronze,D (Poor),D (Poor),,,,,,,,93.0,"H. Leidheiser, Jr., The Corrosion of Copper, Tin and Their Alloys, John Wiley & Sons, New York, 1971, p 90-96",,D
Ferric Chloride,Copper and alloys,Aluminum bronze,"Ampco 8, aluminum bronze",0.5 min,20 min,,C61300,,,,,,96.0,"Stock Metals, Ampco Metal Company, 1988",0.5,
Ferric Chloride,Copper and alloys,Brass,Brass,D (Poor),D (Poor),,,,,,,,93.0,"H. Leidheiser, Jr., The Corrosion of Copper, Tin and Their Alloys, John Wiley & Sons, New York, 1971, p 90-96",,D
Ferric Chloride,Copper and alloys,Brass,Cartridge brass,D (Poor),D (Poor),,C26000,,,,,,93.0,"H. Leidheiser, Jr., The Corrosion of Copper, Tin and Their Alloys, John Wiley & Sons, New York, 1971, p 90-96",,D
Ferric Chloride,Copper and alloys,Brass,Commercial bronze,D (Poor),D (Poor),,C22000,,,,,,93.0,"H. Leidheiser, Jr., The Corrosion of Copper, Tin and Their Alloys, John Wiley & Sons, New York, 1971, p 90-96",,D
Ferric Chloride,Copper and alloys,Brass,Muntz metal,D (Poor),D (Poor),,C28000,,,,,,93.0,"H. Leidheiser, Jr., The Corrosion of Copper, Tin and Their Alloys, John Wiley & Sons, New York, 1971, p 90-96",,D
Ferric Chloride,Copper and alloys,Brass,Red brass,D (Poor),D (Poor),,C23000,,,,,,93.0,"H. Leidheiser, Jr., The Corrosion of Copper, Tin and Their Alloys, John Wiley & Sons, New York, 1971, p 90-96",,D
Ferric Chloride,Copper and alloys,Copper,Electrolytic copper,D (Poor),D (Poor),,C11000,,,,,,93.0,"H. Leidheiser, Jr., The Corrosion of Copper, Tin and Their Alloys, John Wiley & Sons, New York, 1971, p 90-96",,D
Ferric Chloride,Copper and alloys,Copper,Phosphor copper,D (Poor),D (Poor),,C12200,,,,,,93.0,"H. Leidheiser, Jr., The Corrosion of Copper, Tin and Their Alloys, John Wiley & Sons, New York, 1971, p 90-96",,D
Ferric Chloride,Copper and alloys,Copper-nickel,70-30 cupronickel,D (Poor),D (Poor),,C71500,,,,,,93.0,"H. Leidheiser, Jr., The Corrosion of Copper, Tin and Their Alloys, John Wiley & Sons, New York, 1971, p 90-96",,D
Ferric Chloride,Copper and alloys,Copper-nickel,90-10 cupronickel,D (Poor),D (Poor),,C70600,,,,,,93.0,"H. Leidheiser, Jr., The Corrosion of Copper, Tin and Their Alloys, John Wiley & Sons, New York, 1971, p 90-96",,D
Ferric Chloride,Copper and alloys,Leaded brass,Architectural bronze,D (Poor),D (Poor),,C38500,,,,,,93.0,"H. Leidheiser, Jr., The Corrosion of Copper, Tin and Their Alloys, John Wiley & Sons, New York, 1971, p 90-96",,D
Ferric Chloride,Copper and alloys,Leaded brass,Free-cutting brass,D (Poor),D (Poor),,C36000,,,,,,93.0,"H. Leidheiser, Jr., The Corrosion of Copper, Tin and Their Alloys, John Wiley & Sons, New York, 1971, p 90-96",,D
Ferric Chloride,Copper and alloys,Nickel-silver,Nickel- silver,D (Poor),D (Poor),,,,18,,,,93.0,"H. Leidheiser, Jr., The Corrosion of Copper, Tin and Their Alloys, John Wiley & Sons, New York, 1971, p 90-96",,D
Ferric Chloride,Copper and alloys,Phosphor bronze,"Phosphor bronze, 5% Sn",D (Poor),D (Poor),,C51000,,,,,,93.0,"H. Leidheiser, Jr., The Corrosion of Copper, Tin and Their Alloys, John Wiley & Sons, New York, 1971, p 90-96",,D
Ferric Chloride,Copper and alloys,Phosphor bronze,"Phosphor bronze, 8% Sn",D (Poor),D (Poor),,C52100,,,,,,93.0,"H. Leidheiser, Jr., The Corrosion of Copper, Tin and Their Alloys, John Wiley & Sons, New York, 1971, p 90-96",,D
Ferric Chloride,Copper and alloys,Silicon bronze,"Silicon bronze, high",D (Poor),D (Poor),,C65500,,,,,,93.0,"H. Leidheiser, Jr., The Corrosion of Copper, Tin and Their Alloys, John Wiley & Sons, New York, 1971, p 90-96",,D
Ferric Chloride,Copper and alloys,Silicon bronze,"Silicon bronze, low",D (Poor),D (Poor),,C65100,,,,,,93.0,"H. Leidheiser, Jr., The Corrosion of Copper, Tin and Their Alloys, John Wiley & Sons, New York, 1971, p 90-96",,D
Ferric Chloride,Copper and alloys,Tin brass,Admiralty brass,D (Poor),D (Poor),,C44300,,,,,,93.0,"H. Leidheiser, Jr., The Corrosion of Copper, Tin and Their Alloys, John Wiley & Sons, New York, 1971, p 90-96",,D
Ferric Chloride,Copper and alloys,Tin brass,Naval brass,D (Poor),D (Poor),,C46400,,,,,,93.0,"H. Leidheiser, Jr., The Corrosion of Copper, Tin and Their Alloys, John Wiley & Sons, New York, 1971, p 90-96",,D
Ferric Chloride,Miscellaneous,Lead and alloys,Lead,1.3 min,50 min,,L50045,,20-30,24,75,,95.0,"Lead for Corrosion Resistant Applications: A Guide, Lead Industries Association, Inc. New York, p 72",1.3,
Ferric Chloride,Miscellaneous,Lead and alloys,Lead,11.9,469,,L50045,,100 g/L,Room,Room,,17.0,"Metals Handbook, Ninth Edition, Vol 13, Corrosion, ASM International, Metals Park, OH, 1987, p 804",11.9,
Ferric Chloride,Miscellaneous,Lead and alloys,Lead,D (Poor),D (Poor),,L50045,,100 g/L,100,212,,17.0,"Metals Handbook, Ninth Edition, Vol 13, Corrosion, ASM International, Metals Park, OH, 1987, p 804",,D
Ferric Chloride,Miscellaneous,Magnesium and alloys,Magnesium,D (Poor),D (Poor),,,,All,Room,Room,,119.0,"Dow Chemical Co., Midland, MI",,D
Ferric Chloride,Miscellaneous,Noble metals,Iridium,A (Resistant),A (Resistant),,,,100 g/L,100,212,,18.0,"Metals Handbook, Ninth Edition, Vol 13, Corrosion, ASM International, Metals Park, OH, 1987, p 806",,A
Ferric Chloride,Miscellaneous,Noble metals,Osmium,3,120,,,,100 g/L,100,212,,26.0,"Metals Handbook, Ninth Edition, Vol 13, Corrosion, ASM International, Metals Park, OH, 1987, p 807",3.0,
Ferric Chloride,Miscellaneous,Noble metals,Platinum,16.7,6.57,,P04995,,100 g/L,100,212,,5.0,"Metals Handbook, Ninth Edition, Vol 13, Corrosion, ASM International, Metals Park, OH, 1987, p 802",16.7,
Ferric Chloride,Miscellaneous,Noble metals,Platinum,0.25 max,10 max,,P04995,,100 g/L,Room,Room,,5.0,"Metals Handbook, Ninth Edition, Vol 13, Corrosion, ASM International, Metals Park, OH, 1987, p 802",0.25,
Ferric Chloride,Miscellaneous,Noble metals,Rhodium,A (Resistant),A (Resistant),,P05990,,100 g/L,100,212,,29.0,"Metals Handbook, Ninth Edition, Vol 13, Corrosion, ASM International, Metals Park, OH, 1987, p 805",,A
Ferric Chloride,Miscellaneous,Noble metals,Ruthenium,A (Resistant),A (Resistant),,,,100 g/L,100,212,,18.0,"Metals Handbook, Ninth Edition, Vol 13, Corrosion, ASM International, Metals Park, OH, 1987, p 806",,A
Ferric Chloride,Miscellaneous,Noble metals,Silver,0.05,2,,P07010,,5 max,Room,Room,,9.0,"Metals Handbook, Ninth Edition, Vol 13, Corrosion, ASM International, Metals Park, OH, 1987, p 796",0.05,
Ferric Chloride,Miscellaneous,Tin and alloys,Tin,D (Poor),D (Poor),,,,,20,68,,94.0,"H. Leidheiser, Jr., The Corrosion of Copper, Tin and Their Alloys, John Wiley & Sons, New York, 1971, p 287-290",,D
