Repository: wfreinhart/matse219

# MATSE 219: Materials Informatics

Auto-generated from the private authoring repo (matse219-instructor). Do not edit here directly -- changes are overwritten on the next publish run.

## Lectures

- [Lecture01](https://colab.research.google.com/github/wfreinhart/matse219/blob/staging/notebooks/Lecture01.ipynb)
- [Lecture02](https://colab.research.google.com/github/wfreinhart/matse219/blob/staging/notebooks/Lecture02.ipynb)
- [Lecture03](https://colab.research.google.com/github/wfreinhart/matse219/blob/staging/notebooks/Lecture03.ipynb)
- [Lecture04](https://colab.research.google.com/github/wfreinhart/matse219/blob/staging/notebooks/Lecture04.ipynb)

File: datasets/corrosion.csv (part 42 of 142)
Environment,Material Group,Material Family,Material,Rate (mm/yr) or Rating,Rate (mils/yr) or Rating,Localized Attack,UNS,Condition/Comment,Concentration (Vol %),Temperature (deg C),Temperature (deg F),Duration,Reference #,Reference,rate_mm_yr_numeric,rate_letter_grade
Ferric Chloride,Miscellaneous,Tin and alloys,Tin,D (Poor),D (Poor),,,,,60,140,,94.0,"H. Leidheiser, Jr., The Corrosion of Copper, Tin and Their Alloys, John Wiley & Sons, New York, 1971, p 287-290",,D
Ferric Chloride,Miscellaneous,Tin and alloys,Tin,D (Poor),D (Poor),,,,,100,212,,94.0,"H. Leidheiser, Jr., The Corrosion of Copper, Tin and Their Alloys, John Wiley & Sons, New York, 1971, p 287-290",,D
Ferric Chloride,Nickel and alloys,Nickel-chromium- molybdenum- tungsten,"Inco C-276 Inco Alloys International, Inc.",0.005,0.2,Crevice corrosion,N10276,,10,50,122,100 h,40.0,"Inco Alloys International, 1986",0.005,
Ferric Chloride,Nickel and alloys,Nickel-chromium- molybdenum- tungsten,"Inco C-276 Inco Alloys International, Inc.",0.036,1.4,Crevice corrosion,N10276,,10,75,167,100 h,40.0,"Inco Alloys International, 1986",0.036,
Ferric Chloride,Nickel and alloys,Nickel-chromium-iron,"Incoloy 800 Inco Alloys International, Inc.",10.7,420,Pitting occured after 7d,N08800,"Cold-rolled, annealed sheet., 2.84 mm (0.112 in.) thick Solutions were prepared with reagent-grade chemicals",5,80,176,42 d,44.0,"Inco Alloys International, 1979",10.7,
Ferric Chloride,Nickel and alloys,Nickel-chromium-iron,"Inconel 601 Inco Alloys International, Inc.",8.99,354,Pitting attack. Average of two tests,N06601,,5,80,176,7 d,64.0,"Inco Alloys International, 1985",8.99,
Ferric Chloride,Nickel and alloys,Nickel-chromium-iron-molybdenum,Alloy 825,0.003 max,0.1 max,,N08825,Chemical processing; slight aeration; rapid agitation. Containing ammonia and fatty acids,,102,216,106 d,89.0,"A Guide to Corrosion Resistance, Climax Molybdenum Company, Greenwich, CT, 1981",0.003,
Ferric Chloride,Nickel and alloys,Nickel-chromium-iron-molybdenum,Alloy 825,D (Poor),D (Poor),,,Field or pilot plant test; slight to moderate aeration; no agitation,~36,25,77,61 d,89.0,"A Guide to Corrosion Resistance, Climax Molybdenum Company, Greenwich, CT, 1981",,D
Ferric Chloride,Refractory metals and alloys,Cobalt and alloys,44Co-31Cr-13W,0.07,3,,,As cast Based on five 24-h test periods,2,Room,Room,,53.0,"J.S. Pettibone, Other Metals, in Corrosion Resistance of Metals and Alloys, 2nd Edition, F.L. LaQue and H.R. Copson, Ed., Reinhold Publishing, New York, 1963, p 629",0.07,
Ferric Chloride,Refractory metals and alloys,Cobalt and alloys,44Co-31Cr-13W,0.25,10,,,Heat treated 4 h at 899 C (1650 F) and furnace cooled Based on five 24-h test periods,2,Room,Room,,53.0,"J.S. Pettibone, Other Metals, in Corrosion Resistance of Metals and Alloys, 2nd Edition, F.L. LaQue and H.R. Copson, Ed., Reinhold Publishing, New York, 1963, p 629",0.25,
Ferric Chloride,Refractory metals and alloys,Cobalt and alloys,44Co-31Cr-13W,A (Resistant),A (Resistant),,,Heat treated 4 h at 899 C (1650 F) and furnace cooled Based on five 24-h test periods,89,65,150,,53.0,"J.S. Pettibone, Other Metals, in Corrosion Resistance of Metals and Alloys, 2nd Edition, F.L. LaQue and H.R. Copson, Ed., Reinhold Publishing, New York, 1963, p 629",,A
Ferric Chloride,Refractory metals and alloys,Cobalt and alloys,44Co-31Cr-13W,0.07,3,,,As cast Based on five 24-h test periods,2,Room,Room,,53.0,"J.S. Pettibone, Other Metals, in Corrosion Resistance of Metals and Alloys, 2nd Edition, F.L. LaQue and H.R. Copson, Ed., Reinhold Publishing, New York, 1963, p 629",0.07,
Ferric Chloride,Refractory metals and alloys,Cobalt and alloys,44Co-31Cr-13W,0.25,10,,,Heat treated 4 h at 899 C (1650 F) and furnace cooled Based on five 24-h test periods,2,Room,Room,,53.0,"J.S. Pettibone, Other Metals, in Corrosion Resistance of Metals and Alloys, 2nd Edition, F.L. LaQue and H.R. Copson, Ed., Reinhold Publishing, New York, 1963, p 629",0.25,
Ferric Chloride,Refractory metals and alloys,Cobalt and alloys,50Co-20Cr-15W-10Ni,A (Resistant),A (Resistant),,,,2,Room,Room,,53.0,"J.S. Pettibone, Other Metals, in Corrosion Resistance of Metals and Alloys, 2nd Edition, F.L. LaQue and H.R. Copson, Ed., Reinhold Publishing, New York, 1963, p 629",,A
Ferric Chloride,Refractory metals and alloys,Cobalt and alloys,50Co-20Cr-15W-10Ni,A (Resistant),A (Resistant),,,As cast Based on five 24-h test periods,2,Room,Room,,53.0,"J.S. Pettibone, Other Metals, in Corrosion Resistance of Metals and Alloys, 2nd Edition, F.L. LaQue and H.R. Copson, Ed., Reinhold Publishing, New York, 1963, p 629",,A
Ferric Chloride,Refractory metals and alloys,Cobalt and alloys,53Co-30Cr-4.5W,0.005,0.2,,,As cast Based on five 24-h test periods,2,Room,Room,,53.0,"J.S. Pettibone, Other Metals, in Corrosion Resistance of Metals and Alloys, 2nd Edition, F.L. LaQue and H.R. Copson, Ed., Reinhold Publishing, New York, 1963, p 629",0.005,
Ferric Chloride,Refractory metals and alloys,Cobalt and alloys,53Co-30Cr-4.5W,0.005,0.2,,,Heat treated 4h at 899 C (1650 F)  Based on five 24-h test periods,2,Room,Room,,53.0,"J.S. Pettibone, Other Metals, in Corrosion Resistance of Metals and Alloys, 2nd Edition, F.L. LaQue and H.R. Copson, Ed., Reinhold Publishing, New York, 1963, p 629",0.005,
Ferric Chloride,Refractory metals and alloys,Cobalt and alloys,53Co-30Cr-4.5W,0.005,0.2,,,As cast Based on five 24-h test periods,2,Room,Room,,53.0,"J.S. Pettibone, Other Metals, in Corrosion Resistance of Metals and Alloys, 2nd Edition, F.L. LaQue and H.R. Copson, Ed., Reinhold Publishing, New York, 1963, p 629",0.005,
Ferric Chloride,Refractory metals and alloys,Cobalt and alloys,53Co-30Cr-4.5W,0.005,0.2,,,Heat treated 4 h at 899 C (1650 F) and furnace cooled Based on five 24-h test periods,2,Room,Room,,53.0,"J.S. Pettibone, Other Metals, in Corrosion Resistance of Metals and Alloys, 2nd Edition, F.L. LaQue and H.R. Copson, Ed., Reinhold Publishing, New York, 1963, p 629",0.005,
Ferric Chloride,Refractory metals and alloys,Cobalt and alloys,Co-Cr-Ni,6.2,248,,R31233,,10,Boiling,Boiling,,196.0,"P. Crook, The Effects of Dilution upon the Corrosion and Wear Properties of Cobalt-Based Weld Overlays, Corrosion Science, Vol 35, (Nos. 1-4), Pergamon Press, Ltd., UK, 1993, p 647-653",6.2,
Ferric Chloride,Refractory metals and alloys,Cobalt and alloys,Co-Cr-Ni,69,2760,,R31233,,10,Boiling,Boiling,,196.0,"P. Crook, The Effects of Dilution upon the Corrosion and Wear Properties of Cobalt-Based Weld Overlays, Corrosion Science, Vol 35, (Nos. 1-4), Pergamon Press, Ltd., UK, 1993, p 647-653",69.0,
Ferric Chloride,Refractory metals and alloys,Cobalt and alloys,Co-Cr-Ni,18,7,,R31233,Diluted 16.9% with G10400,10,Boiling,Boiling,,196.0,"P. Crook, The Effects of Dilution upon the Corrosion and Wear Properties of Cobalt-Based Weld Overlays, Corrosion Science, Vol 35, (Nos. 1-4), Pergamon Press, Ltd., UK, 1993, p 647-653",18.0,
Ferric Chloride,Refractory metals and alloys,Cobalt and alloys,Co-Cr-Ni,119,4760,,R31233,,10,Boiling,Boiling,,196.0,"P. Crook, The Effects of Dilution upon the Corrosion and Wear Properties of Cobalt-Based Weld Overlays, Corrosion Science, Vol 35, (Nos. 1-4), Pergamon Press, Ltd., UK, 1993, p 647-653",119.0,
Ferric Chloride,Refractory metals and alloys,Cobalt and alloys,Co-Cr-Ni,54,2160,,R31233,,10,Boiling,Boiling,,196.0,"P. Crook, The Effects of Dilution upon the Corrosion and Wear Properties of Cobalt-Based Weld Overlays, Corrosion Science, Vol 35, (Nos. 1-4), Pergamon Press, Ltd., UK, 1993, p 647-653",54.0,
Ferric Chloride,Refractory metals and alloys,Cobalt and alloys,Haynes No.188 Haynes International,A (Resistant),A (Resistant),,R30188,Mill annealed,3.8,Room,Room,24 h,99.0,"Metals Handbook, Ninth Edition, Vol 13, Corrosion, ASM International, Metals Park, OH, 1987, p 662",,A
Ferric Chloride,Refractory metals and alloys,Cobalt and alloys,Haynes No.188 Haynes International,A (Resistant),A (Resistant),,R30188,Mill annealed,3.8,70,160,24 h,99.0,"Metals Handbook, Ninth Edition, Vol 13, Corrosion, ASM International, Metals Park, OH, 1987, p 662",,A
Ferric Chloride,Refractory metals and alloys,Cobalt and alloys,Haynes No.188 Haynes International,A (Resistant),A (Resistant),,R30188,Mill annealed,3.8,Boiling,Boiling,24 h,99.0,"Metals Handbook, Ninth Edition, Vol 13, Corrosion, ASM International, Metals Park, OH, 1987, p 662",,A
Ferric Chloride,Refractory metals and alloys,Cobalt and alloys,Haynes No.25 Haynes International,0.013,0.5,,R30605,Mill annealed,3.8,Room,Room,24 h,99.0,"Metals Handbook, Ninth Edition, Vol 13, Corrosion, ASM International, Metals Park, OH, 1987, p 662",0.013,
Ferric Chloride,Refractory metals and alloys,Cobalt and alloys,Haynes No.25 Haynes International,A (Resistant),A (Resistant),,R30605,Mill annealed,3.8,70,160,24 h,99.0,"Metals Handbook, Ninth Edition, Vol 13, Corrosion, ASM International, Metals Park, OH, 1987, p 662",,A
Ferric Chloride,Refractory metals and alloys,Cobalt and alloys,Haynes No.25 Haynes International,A (Resistant),A (Resistant),,R30605,Mill annealed,3.8,Boiling,Boiling,24 h,99.0,"Metals Handbook, Ninth Edition, Vol 13, Corrosion, ASM International, Metals Park, OH, 1987, p 662",,A
Ferric Chloride,Refractory metals and alloys,Cobalt and alloys,Haynes No.25 Haynes International,A (Resistant),A (Resistant),,R30605,All data are steady-state as calculated from a minimum of five 24-h test periods,2,Room,Room,24 h,68.0,"Haynes International, 1984",,A
Ferric Chloride,Refractory metals and alloys,Cobalt and alloys,Haynes No.25 Haynes International,A (Resistant),A (Resistant),,R30605,All data are steady-state as calculated from a minimum of five 24-h test periods,10,Room,Room,24 h,68.0,"Haynes International, 1984",,A
Ferric Chloride,Stainless steels,Austenitic,347,D (Poor),D (Poor),Pitting,S34700,,30,20,68,,253.0,"Chemical Resistance of REMANIT Stainless Steels, Thyssen Edelstahlwerke AG, March 1989",,D
Ferric Chloride,Refractory metals and alloys,Cobalt and alloys,Haynes No.25 Haynes International,A (Resistant),A (Resistant),,R30605,"12-gage, solution heat-treated sheet Plus 10% NaCl. All data are steady-state as calculated from a minimum of five 24-h test periods",5,66,150,24 h,68.0,"Haynes International, 1984",,A
Ferric Chloride,Refractory metals and alloys,Cobalt and alloys,Haynes No.25 Haynes International,A (Resistant),A (Resistant),,R30605,"12-gage, solution heat-treated sheet Plus 5% NaCl. All data are steady-state as calculated from a minimum of five 24-h test periods",2,66,150,24 h,68.0,"Haynes International, 1984",,A
Ferric Chloride,Refractory metals and alloys,Cobalt and alloys,Haynes No.25 Haynes International,A (Resistant),A (Resistant),,R30605,Plus 5% NaCl. All data are steady-state as calculated from a minimum of five 24-h test periods,2,Boiling,Boiling,24 h,68.0,"Haynes International, 1984",,A
Ferric Chloride,Refractory metals and alloys,Cobalt and alloys,Haynes No.556 Haynes International,0.033,1.3,,R30556,Mill annealed,3.8,Room,Room,24 h,99.0,"Metals Handbook, Ninth Edition, Vol 13, Corrosion, ASM International, Metals Park, OH, 1987, p 662",0.033,
Ferric Chloride,Refractory metals and alloys,Cobalt and alloys,Haynes No.556 Haynes International,14,550,,R30556,Mill annealed,3.8,70,160,24 h,99.0,"Metals Handbook, Ninth Edition, Vol 13, Corrosion, ASM International, Metals Park, OH, 1987, p 662",14.0,
Ferric Chloride,Refractory metals and alloys,Cobalt and alloys,Haynes No.556 Haynes International,36,1419,,R30556,Mill annealed,3.8,Boiling,Boiling,24 h,99.0,"Metals Handbook, Ninth Edition, Vol 13, Corrosion, ASM International, Metals Park, OH, 1987, p 662",36.0,
Ferric Chloride,Refractory metals and alloys,Cobalt and alloys,Multimet,A (Resistant),A (Resistant),,R30155,All data are steady-state as calculated from a minimum of five 24-h test periods,2,Room,Room,24 h,68.0,"Haynes International, 1984",,A
Ferric Chloride,Refractory metals and alloys,Cobalt and alloys,Multimet,A (Resistant),A (Resistant),,R30155,All data are steady-state as calculated from a minimum of five 24-h test periods,10,Room,Room,24 h,68.0,"Haynes International, 1984",,A
Ferric Chloride,Refractory metals and alloys,Cobalt and alloys,Multimet,25.4 max,1000 max,,R30155,"12-gage, solution heat-treated sheet Plus 10% NaCl. All data are steady-state as calculated from a minimum of five 24-h test periods",5,66,150,24 h,68.0,"Haynes International, 1984",25.4,
Ferric Chloride,Refractory metals and alloys,Cobalt and alloys,Multimet,4.9,193,,R30155,"12-gage, solution heat-treated sheet Plus 5% NaCl. All data are steady-state as calculated from a minimum of five 24-h test periods",2,66,150,24 h,68.0,"Haynes International, 1984",4.9,
Ferric Chloride,Refractory metals and alloys,Cobalt and alloys,Multimet,25.4 max,1000 max,,R30155,"12-gage, solution heat-treated sheet Plus 5% NaCl. All data are steady-state as calculated from a minimum of five 24-h test periods",2,Boiling,Boiling,24 h,68.0,"Haynes International, 1984",25.4,
Ferric Chloride,Refractory metals and alloys,Niobium and alloys,Niobium,A (Resistant),A (Resistant),,R04210,,10,Room,Room,,2.0,"Metals Handbook, Ninth Edition, Vol 13, Corrosion, ASM International, Metals Park, OH, 1987, p 723-724",,A
Ferric Chloride,Refractory metals and alloys,Niobium and alloys,Niobium,A (Resistant),A (Resistant),,R04210,,10,Boiling,Boiling,,2.0,"Metals Handbook, Ninth Edition, Vol 13, Corrosion, ASM International, Metals Park, OH, 1987, p 723-724",,A
Ferric Chloride,Refractory metals and alloys,Niobium and alloys,Niobium,A (Resistant),A (Resistant),,R04210,,10,19-26,65-80,36 d,74.0,"Metals Handbook, Ninth Edition, Vol 13, Corrosion, ASM International, Metals Park, OH, 1987, p 730",,A
Ferric Chloride,Refractory metals and alloys,Niobium and alloys,Niobium,0.025 max,1 max,,R04210,Wrought 100% Cb; lab button; annealed at 1175 C (2140 F) for 30 min Average of three 48-h periods,30,Boiling,Boiling,48 h,38.0,"M. Stern and C. Bishop, Corrosion and Electrochemical Behavior, in Columbium and Tantalum, F. Sisco and E. Epremian, Ed., John Wiley & Sons, New York, 1963, p 307",0.025,
Ferric Chloride,Refractory metals and alloys,Niobium and alloys,Niobium,0.025 max,1 max,,R04210,Wrought 100% Cb; electron-beam melted; annealed at 1400 C (2552 F) for 1 h Average of three 48-h periods,30,Boiling,Boiling,48 h,38.0,"M. Stern and C. Bishop, Corrosion and Electrochemical Behavior, in Columbium and Tantalum, F. Sisco and E. Epremian, Ed., John Wiley & Sons, New York, 1963, p 307",0.025,
Ferric Chloride,Refractory metals and alloys,Niobium and alloys,Niobium,0.025 max,1 max,,R04210,"Wrought 0.75% Zr, bal Cb; arc melted; annealed at 1400 C (2552 F) for 1 h Average of three 48-h periods",30,Boiling,Boiling,48 h,38.0,"M. Stern and C. Bishop, Corrosion and Electrochemical Behavior, in Columbium and Tantalum, F. Sisco and E. Epremian, Ed., John Wiley & Sons, New York, 1963, p 307",0.025,
Ferric Chloride,Refractory metals and alloys,Niobium and alloys,Niobium,0.025 max,1 max,,R04210,"Wrought 6.9% Ti, 0.81% Zr, bal Cb; arc melted; annealed at 1400 C (2552 F) for 1 h Average of three 48-h periods",30,Boiling,Boiling,48 h,38.0,"M. Stern and C. Bishop, Corrosion and Electrochemical Behavior, in Columbium and Tantalum, F. Sisco and E. Epremian, Ed., John Wiley & Sons, New York, 1963, p 307",0.025,
Ferric Chloride,Refractory metals and alloys,Niobium and alloys,Niobium,0.025 max,1 max,,R04210,Wrought 100% Cb; arc melted; annealed at 1400 C (2552 F) for 1 h Average of three 48-h periods,30,Boiling,Boiling,48 h,38.0,"M. Stern and C. Bishop, Corrosion and Electrochemical Behavior, in Columbium and Tantalum, F. Sisco and E. Epremian, Ed., John Wiley & Sons, New York, 1963, p 307",0.025,
Fluorine,Stainless steels,Ferritic,430,A (Resistant),A (Resistant),,S43000,Gas,100,,,,121.0,"Cyclops Corp., Universal-Cyclops Specialty Steel Division",,A
Ferric Chloride,Refractory metals and alloys,Niobium and alloys,Niobium,0.025 max,1 max,,R04210,"Wrought 8% Ti, bal Cb; arc melted; annealed at 1400 C (2552 F) for 1 h Average of three 48-h periods",30,Boiling,Boiling,48 h,38.0,"M. Stern and C. Bishop, Corrosion and Electrochemical Behavior, in Columbium and Tantalum, F. Sisco and E. Epremian, Ed., John Wiley & Sons, New York, 1963, p 307",0.025,
Ferric Chloride,Refractory metals and alloys,Tantalum and alloys,Tantalum,A (Resistant),A (Resistant),,R05210,,10,19-26,65-80,36 d,74.0,"Metals Handbook, Ninth Edition, Vol 13, Corrosion, ASM International, Metals Park, OH, 1987, p 730",,A
Ferric Chloride,Refractory metals and alloys,Tantalum and alloys,Tantalum,0.025 max,1 max,,R05210,Commercial sheet,30,Boiling,Boiling,48 h,38.0,"M. Stern and C. Bishop, Corrosion and Electrochemical Behavior, in Columbium and Tantalum, F. Sisco and E. Epremian, Ed., John Wiley & Sons, New York, 1963, p 307",0.025,
Ferric Chloride,Refractory metals and alloys,Tantalum and alloys,Tantalum,0.025 max,1 max,,R05210,High purity,30,Boiling,Boiling,48 h,38.0,"M. Stern and C. Bishop, Corrosion and Electrochemical Behavior, in Columbium and Tantalum, F. Sisco and E. Epremian, Ed., John Wiley & Sons, New York, 1963, p 307",0.025,
Ferric Chloride,Refractory metals and alloys,Titanium and alloys,Ti-10-2-3,A (Resistant),A (Resistant),,,,10,Boiling,Boiling,,33.0,"R.W. Schultz and J.S. Grauman, Fundamental Corrosion Characterization of High-Strength Titanium Alloys, in Industrial Applications of Titanium and Zirconium: Fourth Volume, STP 917, ASTM, Philadelphia, 1986, p 130-143; L.C. Covington and R.W. Schultz, Cor",,A
Ferric Chloride,Refractory metals and alloys,Titanium and alloys,Ti-3-8-6-4-4,A (Resistant),A (Resistant),,R58640,,10,Boiling,Boiling,,33.0,"R.W. Schultz and J.S. Grauman, Fundamental Corrosion Characterization of High-Strength Titanium Alloys, in Industrial Applications of Titanium and Zirconium: Fourth Volume, STP 917, ASTM, Philadelphia, 1986, p 130-143; L.C. Covington and R.W. Schultz, Cor",,A
Ferric Chloride,Refractory metals and alloys,Titanium and alloys,Ti-550,A (Resistant),A (Resistant),,,,10,Boiling,Boiling,,33.0,"R.W. Schultz and J.S. Grauman, Fundamental Corrosion Characterization of High-Strength Titanium Alloys, in Industrial Applications of Titanium and Zirconium: Fourth Volume, STP 917, ASTM, Philadelphia, 1986, p 130-143; L.C. Covington and R.W. Schultz, Cor",,A
Ferric Chloride,Refractory metals and alloys,Titanium and alloys,Ti-5Ta,A (Resistant),A (Resistant),,,,10,Boiling,Boiling,,33.0,"R.W. Schultz and J.S. Grauman, Fundamental Corrosion Characterization of High-Strength Titanium Alloys, in Industrial Applications of Titanium and Zirconium: Fourth Volume, STP 917, ASTM, Philadelphia, 1986, p 130-143; L.C. Covington and R.W. Schultz, Cor",,A
Ferric Chloride,Refractory metals and alloys,Titanium and alloys,Ti-6-2-1-.8,A (Resistant),A (Resistant),,,,10,Boiling,Boiling,,33.0,"R.W. Schultz and J.S. Grauman, Fundamental Corrosion Characterization of High-Strength Titanium Alloys, in Industrial Applications of Titanium and Zirconium: Fourth Volume, STP 917, ASTM, Philadelphia, 1986, p 130-143; L.C. Covington and R.W. Schultz, Cor",,A
Ferric Chloride,Refractory metals and alloys,Titanium and alloys,Ti-6-2-4-6,0.06,2.4,,R56260,,10,Boiling,Boiling,,33.0,"R.W. Schultz and J.S. Grauman, Fundamental Corrosion Characterization of High-Strength Titanium Alloys, in Industrial Applications of Titanium and Zirconium: Fourth Volume, STP 917, ASTM, Philadelphia, 1986, p 130-143; L.C. Covington and R.W. Schultz, Cor",0.06,
Ferric Chloride,Refractory metals and alloys,Titanium and alloys,Ti-6-4,A (Resistant),A (Resistant),,R56400,,10,Boiling,Boiling,,33.0,"R.W. Schultz and J.S. Grauman, Fundamental Corrosion Characterization of High-Strength Titanium Alloys, in Industrial Applications of Titanium and Zirconium: Fourth Volume, STP 917, ASTM, Philadelphia, 1986, p 130-143; L.C. Covington and R.W. Schultz, Cor",,A
Ferric Chloride,Refractory metals and alloys,Titanium and alloys,Titanium,0.00076,0.03,,,,10,19-26,65-80,36 d,74.0,"Metals Handbook, Ninth Edition, Vol 13, Corrosion, ASM International, Metals Park, OH, 1987, p 730",0.00076,
Ferric Chloride,Refractory metals and alloys,Titanium and alloys,Titanium,A (Resistant),A (Resistant),,,,10-20,Room,Room,,90.0,"N.D. Tomashov and P.M. Altovskii, Corrosion and Protection of Titanium, Government Scientific-Technical Publication of Machine-Building Literature (Russian translation), 1963; L.C. Covington and R.W. Schultz, Corrosion of Resistance of Titanium, TIMET Cor",,A
Ferric Chloride,Refractory metals and alloys,Titanium and alloys,Titanium,0.004,0.16,,,,1-30,100,212,,90.0,"N.D. Tomashov and P.M. Altovskii, Corrosion and Protection of Titanium, Government Scientific-Technical Publication of Machine-Building Literature (Russian translation), 1963; L.C. Covington and R.W. Schultz, Corrosion of Resistance of Titanium, TIMET Cor",0.004,
Ferric Chloride,Refractory metals and alloys,Titanium and alloys,Titanium,A (Resistant),A (Resistant),,,,10-40,Boiling,Boiling,,90.0,"N.D. Tomashov and P.M. Altovskii, Corrosion and Protection of Titanium, Government Scientific-Technical Publication of Machine-Building Literature (Russian translation), 1963; L.C. Covington and R.W. Schultz, Corrosion of Resistance of Titanium, TIMET Cor",,A
Ferric Chloride,Refractory metals and alloys,Titanium and alloys,Titanium,A (Resistant),A (Resistant),,,,1-30,Boiling,Boiling,,90.0,"N.D. Tomashov and P.M. Altovskii, Corrosion and Protection of Titanium, Government Scientific-Technical Publication of Machine-Building Literature (Russian translation), 1963; L.C. Covington and R.W. Schultz, Corrosion of Resistance of Titanium, TIMET Cor",,A
Ferric Chloride,Refractory metals and alloys,Titanium and alloys,Titanium,0.003,0.12,,,,50,150,302,,90.0,"N.D. Tomashov and P.M. Altovskii, Corrosion and Protection of Titanium, Government Scientific-Technical Publication of Machine-Building Literature (Russian translation), 1963; L.C. Covington and R.W. Schultz, Corrosion of Resistance of Titanium, TIMET Cor",0.003,
Ferric Chloride,Refractory metals and alloys,Titanium and alloys,Titanium,0,0,,,,10,Boiling,Boiling,,90.0,"N.D. Tomashov and P.M. Altovskii, Corrosion and Protection of Titanium, Government Scientific-Technical Publication of Machine-Building Literature (Russian translation), 1963; L.C. Covington and R.W. Schultz, Corrosion of Resistance of Titanium, TIMET Cor",0.0,
Ferric Chloride,Refractory metals and alloys,Titanium and alloys,"Titanium, grade 12",A (Resistant),A (Resistant),,R53400,,10,Boiling,Boiling,,33.0,"R.W. Schultz and J.S. Grauman, Fundamental Corrosion Characterization of High-Strength Titanium Alloys, in Industrial Applications of Titanium and Zirconium: Fourth Volume, STP 917, ASTM, Philadelphia, 1986, p 130-143; L.C. Covington and R.W. Schultz, Cor",,A
Ferric Chloride,Refractory metals and alloys,Titanium and alloys,"Titanium, grade 12",D (Poor),D (Poor),,R53400,"Tight crevice, pH 0.6.",10,Boiling,Boiling,,215.0,"R.W. Schutz, Understanding and Preventing Crevice Corrosion of Titanium Alloys, Materials Performance, NACE, USA, October 1992, p 57-62",,D
Ferric Chloride,Refractory metals and alloys,Titanium and alloys,"Titanium, grade 16",A (Resistant),A (Resistant),,,"Tight crevice, pH 0.6.",10,Boiling,Boiling,,215.0,"R.W. Schutz, Understanding and Preventing Crevice Corrosion of Titanium Alloys, Materials Performance, NACE, USA, October 1992, p 57-62",,A
Ferric Chloride,Refractory metals and alloys,Titanium and alloys,"Titanium, grade 18",A (Resistant),A (Resistant),,,"Tight crevice, pH 0.6.",10,Boiling,Boiling,,215.0,"R.W. Schutz, Understanding and Preventing Crevice Corrosion of Titanium Alloys, Materials Performance, NACE, USA, October 1992, p 57-62",,A
Ferric Chloride,Refractory metals and alloys,Titanium and alloys,"Titanium, grade 2",D (Poor),D (Poor),,R50400,"Tight crevice, pH 0.6.",10,Boiling,Boiling,,215.0,"R.W. Schutz, Understanding and Preventing Crevice Corrosion of Titanium Alloys, Materials Performance, NACE, USA, October 1992, p 57-62",,D
Ferric Chloride,Refractory metals and alloys,Titanium and alloys,"Titanium, grade 7",A (Resistant),A (Resistant),,R52400,,10,Boiling,Boiling,,33.0,"R.W. Schultz and J.S. Grauman, Fundamental Corrosion Characterization of High-Strength Titanium Alloys, in Industrial Applications of Titanium and Zirconium: Fourth Volume, STP 917, ASTM, Philadelphia, 1986, p 130-143; L.C. Covington and R.W. Schultz, Cor",,A
Ferric Chloride,Refractory metals and alloys,Titanium and alloys,"Titanium, grade 7",A (Resistant),A (Resistant),,R52400,,30,Boiling,Boiling,,33.0,"R.W. Schultz and J.S. Grauman, Fundamental Corrosion Characterization of High-Strength Titanium Alloys, in Industrial Applications of Titanium and Zirconium: Fourth Volume, STP 917, ASTM, Philadelphia, 1986, p 130-143; L.C. Covington and R.W. Schultz, Cor",,A
Ferric Chloride,Refractory metals and alloys,Titanium and alloys,"Titanium, grade 7",A (Resistant),A (Resistant),,R52400,"Tight crevice, pH 0.6.",10,Boiling,Boiling,,215.0,"R.W. Schutz, Understanding and Preventing Crevice Corrosion of Titanium Alloys, Materials Performance, NACE, USA, October 1992, p 57-62",,A
Ferric Chloride,Refractory metals and alloys,Titanium and alloys,"Titanium, grade 9",A (Resistant),A (Resistant),,,,10,Boiling,Boiling,,33.0,"R.W. Schultz and J.S. Grauman, Fundamental Corrosion Characterization of High-Strength Titanium Alloys, in Industrial Applications of Titanium and Zirconium: Fourth Volume, STP 917, ASTM, Philadelphia, 1986, p 130-143; L.C. Covington and R.W. Schultz, Cor",,A
Ferric Chloride,Refractory metals and alloys,Titanium and alloys,Transage 207,0.19,7.6,,,,10,Boiling,Boiling,,33.0,"R.W. Schultz and J.S. Grauman, Fundamental Corrosion Characterization of High-Strength Titanium Alloys, in Industrial Applications of Titanium and Zirconium: Fourth Volume, STP 917, ASTM, Philadelphia, 1986, p 130-143; L.C. Covington and R.W. Schultz, Cor",0.19,
Ferric Chloride,Refractory metals and alloys,Zirconium and alloys,Zircaloy 2,8.3,328,,R60802,Grit blasted,10,RT,,100 h,230.0,"J. Rawers, W. Reitz, S. Bullard, and E.K. Roub, Surface and Corrosion Study of Laser-Processed Zirconium Alloys, Corrosion, Vol 47, (No. 10), October 1991, p 769-777",8.3,
Ferric Chloride,Refractory metals and alloys,Zirconium and alloys,Zircaloy 2,2.5,112,,R60802,As received,10,,,100 h,230.0,"J. Rawers, W. Reitz, S. Bullard, and E.K. Roub, Surface and Corrosion Study of Laser-Processed Zirconium Alloys, Corrosion, Vol 47, (No. 10), October 1991, p 769-777",2.5,
Ferric Chloride,Refractory metals and alloys,Zirconium and alloys,Zircaloy 2,0.28,11,,R60802,Laser glazed,10,,,100 h,230.0,"J. Rawers, W. Reitz, S. Bullard, and E.K. Roub, Surface and Corrosion Study of Laser-Processed Zirconium Alloys, Corrosion, Vol 47, (No. 10), October 1991, p 769-777",0.28,
Ferric Chloride,Refractory metals and alloys,Zirconium and alloys,Zircaloy 2,0.74,29,,R60802,Laser alloyed with Cr,10,,,100 h,230.0,"J. Rawers, W. Reitz, S. Bullard, and E.K. Roub, Surface and Corrosion Study of Laser-Processed Zirconium Alloys, Corrosion, Vol 47, (No. 10), October 1991, p 769-777",0.74,
Ferric Chloride,Refractory metals and alloys,Zirconium and alloys,Zircaloy 2,0.43,17,,R60802,Laser alloyed with Ni,10,,,100 h,230.0,"J. Rawers, W. Reitz, S. Bullard, and E.K. Roub, Surface and Corrosion Study of Laser-Processed Zirconium Alloys, Corrosion, Vol 47, (No. 10), October 1991, p 769-777",0.43,
Ferric Chloride,Refractory metals and alloys,Zirconium and alloys,Zirconium,0.01,0.42,,R60701,Uneven corrosion,10,19-26,65-80,36 d,74.0,"Metals Handbook, Ninth Edition, Vol 13, Corrosion, ASM International, Metals Park, OH, 1987, p 730",0.01,
Ferric Chloride,Refractory metals and alloys,Zirconium and alloys,Zr702,1.3 min,50 min,,R60702,,0-50,Room to 100,Room to 212,,15.0,"Metals Handbook, Ninth Edition, Vol 13, Corrosion, ASM International, Metals Park, OH, 1987, p 711-715",1.3,
Fluorine,Stainless steels,Martensitic,410,D (Poor),D (Poor),,S41000,Gas,100,,,,121.0,"Cyclops Corp., Universal-Cyclops Specialty Steel Division",,D
Ferric Chloride,Refractory metals and alloys,Zirconium and alloys,Zr702,1.3 min,50 min,,R60702,,0-50,Boiling,Boiling,,15.0,"Metals Handbook, Ninth Edition, Vol 13, Corrosion, ASM International, Metals Park, OH, 1987, p 711-715",1.3,
Ferric Chloride,Refractory metals and alloys,Zirconium and alloys,Zr704,1.3 min,50 min,,R60704,,0-50,Room to 100,Room to 212,,15.0,"Metals Handbook, Ninth Edition, Vol 13, Corrosion, ASM International, Metals Park, OH, 1987, p 711-715",1.3,
Ferric Chloride,Refractory metals and alloys,Zirconium and alloys,Zr704,1.3 min,50 min,,R60704,,0-50,Boiling,Boiling,,15.0,"Metals Handbook, Ninth Edition, Vol 13, Corrosion, ASM International, Metals Park, OH, 1987, p 711-715",1.3,
Ferric Chloride,Refractory metals and alloys,Zirconium and alloys,Zr705,1.3 min,50 min,,R60705,,0-50,Room to 100,Room to 212,,15.0,"Metals Handbook, Ninth Edition, Vol 13, Corrosion, ASM International, Metals Park, OH, 1987, p 711-715",1.3,
Ferric Chloride,Refractory metals and alloys,Zirconium and alloys,Zr705,1.3 min,50 min,,R60705,,0-50,Boiling,Boiling,,15.0,"Metals Handbook, Ninth Edition, Vol 13, Corrosion, ASM International, Metals Park, OH, 1987, p 711-715",1.3,
Ferric Chloride,Stainless steels,Austenitic,301,D (Poor),D (Poor),Pitting,S30100,,30,20,68,,253.0,"Chemical Resistance of REMANIT Stainless Steels, Thyssen Edelstahlwerke AG, March 1989",,D
Ferric Chloride,Stainless steels,Austenitic,301,D (Poor),D (Poor),Pitting,S30100,,50,50,122,,253.0,"Chemical Resistance of REMANIT Stainless Steels, Thyssen Edelstahlwerke AG, March 1989",,D
Ferric Chloride,Stainless steels,Austenitic,302,D (Poor),D (Poor),Pitting,S30200,,30,20,68,,253.0,"Chemical Resistance of REMANIT Stainless Steels, Thyssen Edelstahlwerke AG, March 1989",,D
Ferric Chloride,Stainless steels,Austenitic,302,D (Poor),D (Poor),Pitting,S30200,,50,50,122,,253.0,"Chemical Resistance of REMANIT Stainless Steels, Thyssen Edelstahlwerke AG, March 1989",,D
Ferric Chloride,Stainless steels,Austenitic,303,D (Poor),D (Poor),Pitting,S30300,,30,20,68,,253.0,"Chemical Resistance of REMANIT Stainless Steels, Thyssen Edelstahlwerke AG, March 1989",,D
Ferric Chloride,Stainless steels,Austenitic,303,D (Poor),D (Poor),Pitting,S30300,,30,20,68,,253.0,"Chemical Resistance of REMANIT Stainless Steels, Thyssen Edelstahlwerke AG, March 1989",,D
Ferric Chloride,Stainless steels,Austenitic,303,D (Poor),D (Poor),Pitting,S30300,,50,50,122,,253.0,"Chemical Resistance of REMANIT Stainless Steels, Thyssen Edelstahlwerke AG, March 1989",,D
Ferric Chloride,Stainless steels,Austenitic,303,D (Poor),D (Poor),Pitting,S30300,,50,50,122,,253.0,"Chemical Resistance of REMANIT Stainless Steels, Thyssen Edelstahlwerke AG, March 1989",,D
Ferric Chloride,Stainless steels,Austenitic,304,D (Poor),D (Poor),,S30400,,10,21,70,,121.0,"Cyclops Corp., Universal-Cyclops Specialty Steel Division",,D
Ferric Chloride,Stainless steels,Austenitic,304,D (Poor),D (Poor),Pitting,S30400,,30,20,68,,253.0,"Chemical Resistance of REMANIT Stainless Steels, Thyssen Edelstahlwerke AG, March 1989",,D
Ferric Chloride,Stainless steels,Austenitic,304,D (Poor),D (Poor),Pitting,S30400,,50,50,122,,253.0,"Chemical Resistance of REMANIT Stainless Steels, Thyssen Edelstahlwerke AG, March 1989",,D
Ferric Chloride,Stainless steels,Austenitic,304,4,150,,S30400,Research lab test,10,Room,Room,1 d,89.0,"A Guide to Corrosion Resistance, Climax Molybdenum Company, Greenwich, CT, 1981",4.0,
Ferric Chloride,Stainless steels,Austenitic,316,16,640,,S31600,,10,Room,Room,,51.0,"R.M. Davidson and J.D. Redmond, The Application of Ferritic and Duplex Stainless Steels, Second Symposium on Shell and Tube Heat Exchangers, W.R. Apblett, Jr., Ed., American Society for Metals, Metals Park, OH, 1982, p 86",16.0,
Ferric Chloride,Stainless steels,Austenitic,316,D (Poor),D (Poor),,S31600,,10,21,70,,121.0,"Cyclops Corp., Universal-Cyclops Specialty Steel Division",,D
Ferric Chloride,Stainless steels,Austenitic,316,C (Questionable),C (Questionable),Pitting,S31600,,30,20,68,,253.0,"Chemical Resistance of REMANIT Stainless Steels, Thyssen Edelstahlwerke AG, March 1989",,C
Ferric Chloride,Stainless steels,Austenitic,316,D (Poor),D (Poor),Pitting,S31600,,50,50,122,,253.0,"Chemical Resistance of REMANIT Stainless Steels, Thyssen Edelstahlwerke AG, March 1989",,D
Ferric Chloride,Stainless steels,Austenitic,316,0.003 max,0.1 max,,S31600,Chemical processing; slight aeration; rapid agitation. Containing ammonia and fatty acids,,102,216,106 d,89.0,"A Guide to Corrosion Resistance, Climax Molybdenum Company, Greenwich, CT, 1981",0.003,
Ferric Chloride,Stainless steels,Austenitic,316,D (Poor),D (Poor),,S31600,Field or pilot plant test; slight to moderate aeration; no agitation,~36,25,77,61 d,89.0,"A Guide to Corrosion Resistance, Climax Molybdenum Company, Greenwich, CT, 1981",,D
Ferric Chloride,Stainless steels,Austenitic,321,D (Poor),D (Poor),Pitting,S32100,,30,20,68,,253.0,"Chemical Resistance of REMANIT Stainless Steels, Thyssen Edelstahlwerke AG, March 1989",,D
Ferric Chloride,Stainless steels,Austenitic,321,D (Poor),D (Poor),Pitting,S32100,,50,50,122,,253.0,"Chemical Resistance of REMANIT Stainless Steels, Thyssen Edelstahlwerke AG, March 1989",,D
Ferric Chloride,Stainless steels,Austenitic,347,D (Poor),D (Poor),Pitting,S34700,,50,50,122,,253.0,"Chemical Resistance of REMANIT Stainless Steels, Thyssen Edelstahlwerke AG, March 1989",,D
Ferric Chloride,Stainless steels,Austenitic,18Cr-1V,8.2,330,,,,6,23,,72 h,234.0,"R.D. Davies and F.P.A. Robinson, Effects of Vanadium and Other Elements on the Pitting Resistance of a Ferritic 18% Chromium Stainless Steel, Corrosion, Vol 45, (No. 4), NACE, April 1989, p 336-340",8.2,
Ferric Chloride,Stainless steels,Austenitic,18Cr-1V-0.7Ti,8.5,341,,,,6,23,,72 h,234.0,"R.D. Davies and F.P.A. Robinson, Effects of Vanadium and Other Elements on the Pitting Resistance of a Ferritic 18% Chromium Stainless Steel, Corrosion, Vol 45, (No. 4), NACE, April 1989, p 336-340",8.5,
Ferric Chloride,Stainless steels,Austenitic,18Cr-1V-1Ni,9.2,367,,,,6,23,,72 h,234.0,"R.D. Davies and F.P.A. Robinson, Effects of Vanadium and Other Elements on the Pitting Resistance of a Ferritic 18% Chromium Stainless Steel, Corrosion, Vol 45, (No. 4), NACE, April 1989, p 336-340",9.2,
Ferric Chloride,Stainless steels,Austenitic,18Cr-2.6V,12.2,487,,,,6,23,,72 h,234.0,"R.D. Davies and F.P.A. Robinson, Effects of Vanadium and Other Elements on the Pitting Resistance of a Ferritic 18% Chromium Stainless Steel, Corrosion, Vol 45, (No. 4), NACE, April 1989, p 336-340",12.2,
Ferric Chloride,Stainless steels,Austenitic,18Cr-2.6V-0.7Ti,3.1,125,,,,6,23,,72 h,234.0,"R.D. Davies and F.P.A. Robinson, Effects of Vanadium and Other Elements on the Pitting Resistance of a Ferritic 18% Chromium Stainless Steel, Corrosion, Vol 45, (No. 4), NACE, April 1989, p 336-340",3.1,
Ferric Chloride,Stainless steels,Austenitic,18Cr-2.6V-1Ni-.10Ti,10,399,,,,6,23,,72 h,234.0,"R.D. Davies and F.P.A. Robinson, Effects of Vanadium and Other Elements on the Pitting Resistance of a Ferritic 18% Chromium Stainless Steel, Corrosion, Vol 45, (No. 4), NACE, April 1989, p 336-340",10.0,
Ferric Chloride,Stainless steels,Austenitic,18Cr-2Ni-12Mn,0.025 max,1 max,,S24100,,10 wt%,Room,Room,,47.0,"Carpenter Technology Corp., Specialty Steels Technical Data, 1986",0.025,
Ferric Chloride,Stainless steels,Austenitic,18Cr-4V,9.1,363,,,,6,23,,72 h,234.0,"R.D. Davies and F.P.A. Robinson, Effects of Vanadium and Other Elements on the Pitting Resistance of a Ferritic 18% Chromium Stainless Steel, Corrosion, Vol 45, (No. 4), NACE, April 1989, p 336-340",9.1,
Ferric Chloride,Stainless steels,Austenitic,18Cr-4V-.09Nb,2.9,116,,,,6,23,,72 h,234.0,"R.D. Davies and F.P.A. Robinson, Effects of Vanadium and Other Elements on the Pitting Resistance of a Ferritic 18% Chromium Stainless Steel, Corrosion, Vol 45, (No. 4), NACE, April 1989, p 336-340",2.9,
Ferric Chloride,Stainless steels,Austenitic,18Cr-4V-.11Ti,0.6,25.3,,,,6,23,,72 h,234.0,"R.D. Davies and F.P.A. Robinson, Effects of Vanadium and Other Elements on the Pitting Resistance of a Ferritic 18% Chromium Stainless Steel, Corrosion, Vol 45, (No. 4), NACE, April 1989, p 336-340",0.6,
Ferric Chloride,Stainless steels,Austenitic,18Cr-4V-0.9Mo-.11Ti,0.01,0.4,,,,6,23,,72 h,234.0,"R.D. Davies and F.P.A. Robinson, Effects of Vanadium and Other Elements on the Pitting Resistance of a Ferritic 18% Chromium Stainless Steel, Corrosion, Vol 45, (No. 4), NACE, April 1989, p 336-340",0.01,
Ferric Chloride,Stainless steels,Austenitic,18Cr-4V-1.5Ni-.11Ti,1.8,72.9,,,,6,23,,72 h,234.0,"R.D. Davies and F.P.A. Robinson, Effects of Vanadium and Other Elements on the Pitting Resistance of a Ferritic 18% Chromium Stainless Steel, Corrosion, Vol 45, (No. 4), NACE, April 1989, p 336-340",1.8,
Ferric Chloride,Stainless steels,Austenitic,18Cr-4V-1.5Ni-1.1Cu,6.5,258,,,,6,23,,72 h,234.0,"R.D. Davies and F.P.A. Robinson, Effects of Vanadium and Other Elements on the Pitting Resistance of a Ferritic 18% Chromium Stainless Steel, Corrosion, Vol 45, (No. 4), NACE, April 1989, p 336-340",6.5,
Ferric Chloride,Stainless steels,Austenitic,18Cr-4V-1.5Ni-1.5Si,0.2,8,,,,6,23,,72 h,234.0,"R.D. Davies and F.P.A. Robinson, Effects of Vanadium and Other Elements on the Pitting Resistance of a Ferritic 18% Chromium Stainless Steel, Corrosion, Vol 45, (No. 4), NACE, April 1989, p 336-340",0.2,
Ferric Chloride,Stainless steels,Austenitic,18Cr-4V-1Ni-.12Ti,0.3,12.2,,,,6,23,,72 h,234.0,"R.D. Davies and F.P.A. Robinson, Effects of Vanadium and Other Elements on the Pitting Resistance of a Ferritic 18% Chromium Stainless Steel, Corrosion, Vol 45, (No. 4), NACE, April 1989, p 336-340",0.3,
Ferric Chloride,Stainless steels,Austenitic,18Cr-4V-2Ni-.12Ti,1.5,59.1,,,,6,23,,72 h,234.0,"R.D. Davies and F.P.A. Robinson, Effects of Vanadium and Other Elements on the Pitting Resistance of a Ferritic 18% Chromium Stainless Steel, Corrosion, Vol 45, (No. 4), NACE, April 1989, p 336-340",1.5,
Ferric Chloride,Stainless steels,Austenitic,304L,D (Poor),D (Poor),Pitting,S30403,,30,20,68,,253.0,"Chemical Resistance of REMANIT Stainless Steels, Thyssen Edelstahlwerke AG, March 1989",,D
Ferric Chloride,Stainless steels,Austenitic,304L,D (Poor),D (Poor),Pitting,S30403,,50,50,122,,253.0,"Chemical Resistance of REMANIT Stainless Steels, Thyssen Edelstahlwerke AG, March 1989",,D
Ferric Chloride,Stainless steels,Austenitic,304LN,D (Poor),D (Poor),Pitting,S30453,,30,20,68,,253.0,"Chemical Resistance of REMANIT Stainless Steels, Thyssen Edelstahlwerke AG, March 1989",,D
Ferric Chloride,Stainless steels,Austenitic,304LN,D (Poor),D (Poor),Pitting,S30453,,50,50,122,,253.0,"Chemical Resistance of REMANIT Stainless Steels, Thyssen Edelstahlwerke AG, March 1989",,D
Ferric Chloride,Stainless steels,Austenitic,316F,D (Poor),D (Poor),Pitting,S31620,,30,20,68,,253.0,"Chemical Resistance of REMANIT Stainless Steels, Thyssen Edelstahlwerke AG, March 1989",,D
Ferric Chloride,Stainless steels,Austenitic,316F,D (Poor),D (Poor),Pitting,S31620,,50,50,122,,253.0,"Chemical Resistance of REMANIT Stainless Steels, Thyssen Edelstahlwerke AG, March 1989",,D
Ferric Chloride,Stainless steels,Austenitic,316L,C (Questionable),C (Questionable),Pitting,S31603,,30,20,68,,253.0,"Chemical Resistance of REMANIT Stainless Steels, Thyssen Edelstahlwerke AG, March 1989",,C
Ferric Chloride,Stainless steels,Austenitic,316L,D (Poor),D (Poor),Pitting,S31603,,50,50,122,,253.0,"Chemical Resistance of REMANIT Stainless Steels, Thyssen Edelstahlwerke AG, March 1989",,D
Ferric Chloride,Stainless steels,Austenitic,316LN,C (Questionable),C (Questionable),Pitting,S31653,,30,20,68,,253.0,"Chemical Resistance of REMANIT Stainless Steels, Thyssen Edelstahlwerke AG, March 1989",,C
Ferric Chloride,Stainless steels,Austenitic,316LN,D (Poor),D (Poor),Pitting,S31653,,50,50,122,,253.0,"Chemical Resistance of REMANIT Stainless Steels, Thyssen Edelstahlwerke AG, March 1989",,D
Ferric Chloride,Stainless steels,Austenitic,316Ti,C (Questionable),C (Questionable),Pitting,S31635,,30,20,68,,253.0,"Chemical Resistance of REMANIT Stainless Steels, Thyssen Edelstahlwerke AG, March 1989",,C
