Repository: wfreinhart/matse219

# MATSE 219: Materials Informatics

Auto-generated from the private authoring repo (matse219-instructor). Do not edit here directly -- changes are overwritten on the next publish run.

## Lectures

- [Lecture01](https://colab.research.google.com/github/wfreinhart/matse219/blob/staging/notebooks/Lecture01.ipynb)
- [Lecture02](https://colab.research.google.com/github/wfreinhart/matse219/blob/staging/notebooks/Lecture02.ipynb)
- [Lecture03](https://colab.research.google.com/github/wfreinhart/matse219/blob/staging/notebooks/Lecture03.ipynb)
- [Lecture04](https://colab.research.google.com/github/wfreinhart/matse219/blob/staging/notebooks/Lecture04.ipynb)

File: datasets/corrosion.csv (part 43 of 142)
Environment,Material Group,Material Family,Material,Rate (mm/yr) or Rating,Rate (mils/yr) or Rating,Localized Attack,UNS,Condition/Comment,Concentration (Vol %),Temperature (deg C),Temperature (deg F),Duration,Reference #,Reference,rate_mm_yr_numeric,rate_letter_grade
Ferric Chloride,Stainless steels,Austenitic,316Ti,D (Poor),D (Poor),Pitting,S31635,,50,50,122,,253.0,"Chemical Resistance of REMANIT Stainless Steels, Thyssen Edelstahlwerke AG, March 1989",,D
Ferric Chloride,Stainless steels,Austenitic,317L,C (Questionable),C (Questionable),Pitting,S31703,,30,20,68,,253.0,"Chemical Resistance of REMANIT Stainless Steels, Thyssen Edelstahlwerke AG, March 1989",,C
Ferric Chloride,Stainless steels,Austenitic,317L,D (Poor),D (Poor),Pitting,S31703,,50,50,122,,253.0,"Chemical Resistance of REMANIT Stainless Steels, Thyssen Edelstahlwerke AG, March 1989",,D
Ferric Chloride,Stainless steels,Austenitic,317LN,C (Questionable),C (Questionable),Pitting,S31725,,30,20,68,,253.0,"Chemical Resistance of REMANIT Stainless Steels, Thyssen Edelstahlwerke AG, March 1989",,C
Ferric Chloride,Stainless steels,Austenitic,317LN,D (Poor),D (Poor),Pitting,S31725,,50,50,122,,253.0,"Chemical Resistance of REMANIT Stainless Steels, Thyssen Edelstahlwerke AG, March 1989",,D
Ferric Chloride,Stainless steels,Austenitic,Carpenter 20 Carpenter Technology Corp.,0.003 max,0.1 max,,,Chemical processing; slight aeration; rapid agitation. Containing ammonia and fatty acids,,102,216,106 d,89.0,"A Guide to Corrosion Resistance, Climax Molybdenum Company, Greenwich, CT, 1981",0.003,
Ferric Chloride,Stainless steels,Austenitic,Carpenter 20 Carpenter Technology Corp.,D (Poor),D (Poor),,,Field or pilot plant test; slight to moderate aeration; no agitation,~36,25,77,61 d,89.0,"A Guide to Corrosion Resistance, Climax Molybdenum Company, Greenwich, CT, 1981",,D
Ferric Chloride,Stainless steels,Duplex,329,C (Questionable),C (Questionable),Pitting,S32900,,30,20,68,,253.0,"Chemical Resistance of REMANIT Stainless Steels, Thyssen Edelstahlwerke AG, March 1989",,C
Ferric Chloride,Stainless steels,Duplex,329,D (Poor),D (Poor),Pitting,S32900,,50,50,122,,253.0,"Chemical Resistance of REMANIT Stainless Steels, Thyssen Edelstahlwerke AG, March 1989",,D
Ferric Chloride,Stainless steels,Duplex,F51,C (Questionable),C (Questionable),Pitting,S31803,,30,20,68,,253.0,"Chemical Resistance of REMANIT Stainless Steels, Thyssen Edelstahlwerke AG, March 1989",,C
Ferric Chloride,Stainless steels,Duplex,F51,D (Poor),D (Poor),Pitting,S31803,,50,50,122,,253.0,"Chemical Resistance of REMANIT Stainless Steels, Thyssen Edelstahlwerke AG, March 1989",,D
Ferric Chloride,Stainless steels,Duplex,Ferralium 255,0.625,25,,S32550,,10,Room,Room,,51.0,"R.M. Davidson and J.D. Redmond, The Application of Ferritic and Duplex Stainless Steels, Second Symposium on Shell and Tube Heat Exchangers, W.R. Apblett, Jr., Ed., American Society for Metals, Metals Park, OH, 1982, p 86",0.625,
Ferric Chloride,Stainless steels,Duplex,Ferralium 255,0.23,9,,S32550,"Mill-annealed at 1038 C (1900 F).Annealing treatment: 482 C (900 F), 1 h, water quenched",10,Room,Room,,88.0,"N. Sridhar, J. Kolts, et al., A Duplex Stainless Steel for Chloride Environments, Journal of Metals, Vol 37, March 1985, p 33",0.23,
Ferric Chloride,Stainless steels,Duplex,Ferralium 255,10,400,,S32550,"Mill-annealed at 1038 C (1900 F).Annealing treatment: 927 C (1700 F), 1 h, water quenched",10,Room,Room,,88.0,"N. Sridhar, J. Kolts, et al., A Duplex Stainless Steel for Chloride Environments, Journal of Metals, Vol 37, March 1985, p 33",10.0,
Ferric Chloride,Stainless steels,Duplex,Ferralium 255,11.3,450,,S32550,"Mill-annealed at 1038 C (1900 F), water quenched",10,Room,Room,,88.0,"N. Sridhar, J. Kolts, et al., A Duplex Stainless Steel for Chloride Environments, Journal of Metals, Vol 37, March 1985, p 33",11.3,
Ferric Chloride,Stainless steels,Duplex,Ferralium 255,11.3,450,,S32550,"Mill-annealed at 1038 C (1900 F).Annealing treatment: 1260 C (2300 F), 30 min, water quenched",10,Room,Room,,88.0,"N. Sridhar, J. Kolts, et al., A Duplex Stainless Steel for Chloride Environments, Journal of Metals, Vol 37, March 1985, p 33",11.3,
Ferric Chloride,Stainless steels,Duplex,Ferralium 255,0,0,,S32550,"Mill-annealed at 1038 C (1900 F).Annealing treatment: 1260 C (2300 F), 30 min, water quenched plus 1038 C (1900 F), 20 min, water quenched",10,Room,Room,,88.0,"N. Sridhar, J. Kolts, et al., A Duplex Stainless Steel for Chloride Environments, Journal of Metals, Vol 37, March 1985, p 33",0.0,
Ferric Chloride,Stainless steels,Duplex,Ferralium 255,,,,S32550,"GTAW, base metal thickness of 3.1 mm (0.125 in.) Critical pitting temperature",10,,77,120 h,88.0,"N. Sridhar, J. Kolts, et al., A Duplex Stainless Steel for Chloride Environments, Journal of Metals, Vol 37, March 1985, p 33",,
Ferric Chloride,Stainless steels,Duplex,Ferralium 255,,,,S32550,"GTAW, base metal thickness of 12.7 mm (0.5 in.) Critical pitting temperature",10,,77,120 h,88.0,"N. Sridhar, J. Kolts, et al., A Duplex Stainless Steel for Chloride Environments, Journal of Metals, Vol 37, March 1985, p 33",,
Ferric Chloride,Stainless steels,Duplex,Ferralium 255,,,,S32550,"Autogenous welding. GTAW, base metal thickness of 25.4 mm (1.0 in.) Critical pitting temperature",10,,58,120 h,88.0,"N. Sridhar, J. Kolts, et al., A Duplex Stainless Steel for Chloride Environments, Journal of Metals, Vol 37, March 1985, p 33",,
Ferric Chloride,Stainless steels,Duplex,Ferralium 255,,,,S32550,"GMAW (short arc), base metal thickness of 3.1 mm (0.125 in.) Critical pitting temperature",10,30,86,120 h,88.0,"N. Sridhar, J. Kolts, et al., A Duplex Stainless Steel for Chloride Environments, Journal of Metals, Vol 37, March 1985, p 33",,
Ferric Chloride,Stainless steels,Duplex,Ferralium 255,,,,S32550,"GMAW (short arc), base metal thickness of 6 mm (0.25 in.) Critical pitting temperature",10,30,86,120 h,88.0,"N. Sridhar, J. Kolts, et al., A Duplex Stainless Steel for Chloride Environments, Journal of Metals, Vol 37, March 1985, p 33",,
Ferric Chloride,Stainless steels,Duplex,Ferralium 255,,,,S32550,GMAW (short arc) base metal thickness of 12.7 mm (0.5 in.) Critical pitting temperature,10,,77,120 h,88.0,"N. Sridhar, J. Kolts, et al., A Duplex Stainless Steel for Chloride Environments, Journal of Metals, Vol 37, March 1985, p 33",,
Ferric Chloride,Stainless steels,Duplex,Ferralium 255,,,,S32550,"GMAW (spray), base metal thickness of 9.5 mm (0.375 in.) Critical pitting temperature",10,,77,120 h,88.0,"N. Sridhar, J. Kolts, et al., A Duplex Stainless Steel for Chloride Environments, Journal of Metals, Vol 37, March 1985, p 33",,
Ferric Chloride,Stainless steels,Duplex,Ferralium 255,,,,S32550,"GMAW (spray), base metal thickness of 12.7 mm (0.5 in.) Critical pitting temperature",10,,77,120 h,88.0,"N. Sridhar, J. Kolts, et al., A Duplex Stainless Steel for Chloride Environments, Journal of Metals, Vol 37, March 1985, p 33",,
Ferric Chloride,Stainless steels,Duplex,Ferralium 255,,,,S32550,"SMAW, base metal thickness of 3.1 mm (0.125 in.) Critical pitting temperature",10,30-35,86-94,120 h,88.0,"N. Sridhar, J. Kolts, et al., A Duplex Stainless Steel for Chloride Environments, Journal of Metals, Vol 37, March 1985, p 33",,
Ferric Chloride,Stainless steels,Duplex,Ferralium 255,,,,S32550,"SMAW, base metal thickness of 6.4 mm (0.25 in.) Critical pitting temperature",10,30,86,120 h,88.0,"N. Sridhar, J. Kolts, et al., A Duplex Stainless Steel for Chloride Environments, Journal of Metals, Vol 37, March 1985, p 33",,
Ferric Chloride,Stainless steels,Duplex,Ferralium 255,,,,S32550,"SMAW, base metal thickness of 12.7 mm (0.5 in.) Critical pitting temperature",10,30,86,120 h,88.0,"N. Sridhar, J. Kolts, et al., A Duplex Stainless Steel for Chloride Environments, Journal of Metals, Vol 37, March 1985, p 33",,
Ferric Chloride,Stainless steels,Duplex,Ferralium 255,,,,S32550,"Reannealed at 1038 C (1900 F), water quenched Critical pitting temperature",10,40,104,120 h,88.0,"N. Sridhar, J. Kolts, et al., A Duplex Stainless Steel for Chloride Environments, Journal of Metals, Vol 37, March 1985, p 33",,
Ferric Chloride,Stainless steels,Ferritic,405,D (Poor),D (Poor),Pitting,S40500,,30,20,68,,253.0,"Chemical Resistance of REMANIT Stainless Steels, Thyssen Edelstahlwerke AG, March 1989",,D
Ferric Chloride,Stainless steels,Ferritic,405,D (Poor),D (Poor),Pitting,S40500,,50,50,122,,253.0,"Chemical Resistance of REMANIT Stainless Steels, Thyssen Edelstahlwerke AG, March 1989",,D
Ferric Chloride,Stainless steels,Ferritic,409,D (Poor),D (Poor),Pitting,S40900,,30,20,68,,253.0,"Chemical Resistance of REMANIT Stainless Steels, Thyssen Edelstahlwerke AG, March 1989",,D
Ferric Chloride,Stainless steels,Ferritic,409,D (Poor),D (Poor),Pitting,S40900,,50,50,122,,253.0,"Chemical Resistance of REMANIT Stainless Steels, Thyssen Edelstahlwerke AG, March 1989",,D
Ferric Chloride,Stainless steels,Ferritic,430,D (Poor),D (Poor),,S43000,,10,21,70,,121.0,"Cyclops Corp., Universal-Cyclops Specialty Steel Division",,D
Ferric Chloride,Stainless steels,Ferritic,430,21.2,847,,S43000,,6,23,,72 h,234.0,"R.D. Davies and F.P.A. Robinson, Effects of Vanadium and Other Elements on the Pitting Resistance of a Ferritic 18% Chromium Stainless Steel, Corrosion, Vol 45, (No. 4), NACE, April 1989, p 336-340",21.2,
Ferric Chloride,Stainless steels,Ferritic,430,D (Poor),D (Poor),Pitting,S43000,,30,20,68,,253.0,"Chemical Resistance of REMANIT Stainless Steels, Thyssen Edelstahlwerke AG, March 1989",,D
Ferric Chloride,Stainless steels,Ferritic,430,D (Poor),D (Poor),Pitting,S43000,,50,50,122,,253.0,"Chemical Resistance of REMANIT Stainless Steels, Thyssen Edelstahlwerke AG, March 1989",,D
Ferric Chloride,Stainless steels,Ferritic,434,D (Poor),D (Poor),Pitting,S43400,,30,20,68,,253.0,"Chemical Resistance of REMANIT Stainless Steels, Thyssen Edelstahlwerke AG, March 1989",,D
Ferric Chloride,Stainless steels,Ferritic,434,D (Poor),D (Poor),Pitting,S43400,,50,50,122,,253.0,"Chemical Resistance of REMANIT Stainless Steels, Thyssen Edelstahlwerke AG, March 1989",,D
Ferric Chloride,Stainless steels,Ferritic,444,16,632,Crevice maximum under rubber band .37 (15),S44400,"As received, spot welded",6,50,,72 h,190.0,"J.A. Carew and A. Abdullah, The Influence of Heat Treatment on the Corrosion Behaviour of Ferritic Stainless Steel Solar Panels in Hot Municipal Water, Corrosion Science, Vol 34 (No. 2), Pergamon Press Ltd., UK, 1992, p 217-231",16.0,
Ferric Chloride,Stainless steels,Ferritic,444,13,516,Crevice maximum under rubber band .35 (14),S44400,"HT 960 C/30 min, WQ spot welded",6,50,,72 h,190.0,"J.A. Carew and A. Abdullah, The Influence of Heat Treatment on the Corrosion Behaviour of Ferritic Stainless Steel Solar Panels in Hot Municipal Water, Corrosion Science, Vol 34 (No. 2), Pergamon Press Ltd., UK, 1992, p 217-231",13.0,
Ferric Chloride,Stainless steels,Ferritic,444,13,503,Crevice maximum under rubber band .27 (11),S44400,"HT 960 C/30 min, AC spot welded",6,50,,72 h,190.0,"J.A. Carew and A. Abdullah, The Influence of Heat Treatment on the Corrosion Behaviour of Ferritic Stainless Steel Solar Panels in Hot Municipal Water, Corrosion Science, Vol 34 (No. 2), Pergamon Press Ltd., UK, 1992, p 217-231",13.0,
Ferric Chloride,Stainless steels,Ferritic,444,12,496,Crevice maximum under rubber band .27 (11),S44400,"HT 960 C/30 min, FC spot welded",6,50,,72 h,190.0,"J.A. Carew and A. Abdullah, The Influence of Heat Treatment on the Corrosion Behaviour of Ferritic Stainless Steel Solar Panels in Hot Municipal Water, Corrosion Science, Vol 34 (No. 2), Pergamon Press Ltd., UK, 1992, p 217-231",12.0,
Ferric Chloride,Stainless steels,Ferritic,444,11,432,Crevice maximum under rubber band .28 (11),S44400,"HT 960 C/30 min, tempered 600 C/1 h, WQ spot welded",6,50,,72 h,190.0,"J.A. Carew and A. Abdullah, The Influence of Heat Treatment on the Corrosion Behaviour of Ferritic Stainless Steel Solar Panels in Hot Municipal Water, Corrosion Science, Vol 34 (No. 2), Pergamon Press Ltd., UK, 1992, p 217-231",11.0,
Ferric Chloride,Stainless steels,Ferritic,444,11,439,Crevice maximum under rubber band .26 (10),S44400,"HT 960 C/30 min, tempered 600 C/1 h, AC spot welded",6,50,,72 h,190.0,"J.A. Carew and A. Abdullah, The Influence of Heat Treatment on the Corrosion Behaviour of Ferritic Stainless Steel Solar Panels in Hot Municipal Water, Corrosion Science, Vol 34 (No. 2), Pergamon Press Ltd., UK, 1992, p 217-231",11.0,
Ferric Chloride,Stainless steels,Ferritic,444,11,420,Crevice maximum under rubber band .28 (10),S44400,"HT 960 C/30 min, tempered 600 C/1 h, FC spot welded",6,50,,72 h,190.0,"J.A. Carew and A. Abdullah, The Influence of Heat Treatment on the Corrosion Behaviour of Ferritic Stainless Steel Solar Panels in Hot Municipal Water, Corrosion Science, Vol 34 (No. 2), Pergamon Press Ltd., UK, 1992, p 217-231",11.0,
Ferric Chloride,Stainless steels,Ferritic,444,11,428,Crevice maximum under rubber band .20 (8),S44400,"HT 850 C/30 min, tempered 600 C/1 h, WQ spot welded",6,50,,72 h,190.0,"J.A. Carew and A. Abdullah, The Influence of Heat Treatment on the Corrosion Behaviour of Ferritic Stainless Steel Solar Panels in Hot Municipal Water, Corrosion Science, Vol 34 (No. 2), Pergamon Press Ltd., UK, 1992, p 217-231",11.0,
Ferric Chloride,Stainless steels,Ferritic,444,11,424,Crevice maximum under rubber band .14 (6),S44400,"HT 850 C/30 min, tempered 600 C/1 h, AC spot welded",6,50,,72 h,190.0,"J.A. Carew and A. Abdullah, The Influence of Heat Treatment on the Corrosion Behaviour of Ferritic Stainless Steel Solar Panels in Hot Municipal Water, Corrosion Science, Vol 34 (No. 2), Pergamon Press Ltd., UK, 1992, p 217-231",11.0,
Ferric Chloride,Stainless steels,Ferritic,444,10,404,Crevice maximum under rubber band .12 (5),S44400,"HT 850 C/30 min, tempered 600 C/1 h, FC spot welded",6,50,,72 h,190.0,"J.A. Carew and A. Abdullah, The Influence of Heat Treatment on the Corrosion Behaviour of Ferritic Stainless Steel Solar Panels in Hot Municipal Water, Corrosion Science, Vol 34 (No. 2), Pergamon Press Ltd., UK, 1992, p 217-231",10.0,
Ferric Chloride,Stainless steels,Ferritic,444,11,430,Crevice maximum under rubber band .35 (14),S44400,"HT 750 C/30 min, tempered 600 C/1 h, WQ spot welded",6,50,,72 h,190.0,"J.A. Carew and A. Abdullah, The Influence of Heat Treatment on the Corrosion Behaviour of Ferritic Stainless Steel Solar Panels in Hot Municipal Water, Corrosion Science, Vol 34 (No. 2), Pergamon Press Ltd., UK, 1992, p 217-231",11.0,
Ferric Chloride,Stainless steels,Ferritic,444,11,436,Crevice maximum under rubber band .28 (11),S44400,"HT 750 C/30 min, tempered 600 C/1 h, AC spot welded",6,50,,72 h,190.0,"J.A. Carew and A. Abdullah, The Influence of Heat Treatment on the Corrosion Behaviour of Ferritic Stainless Steel Solar Panels in Hot Municipal Water, Corrosion Science, Vol 34 (No. 2), Pergamon Press Ltd., UK, 1992, p 217-231",11.0,
Ferric Chloride,Stainless steels,Ferritic,444,10,410,Crevice maximum under rubber band .12 (5),S44400,"HT 750 C/30 min, tempered 600 C/1 h, FC spot welded",6,50,,72 h,190.0,"J.A. Carew and A. Abdullah, The Influence of Heat Treatment on the Corrosion Behaviour of Ferritic Stainless Steel Solar Panels in Hot Municipal Water, Corrosion Science, Vol 34 (No. 2), Pergamon Press Ltd., UK, 1992, p 217-231",10.0,
Ferric Chloride,Stainless steels,Ferritic,ALPHA-1,5.5,220,,,Rubber band test measuring crevice corrosion. Plain specimen. Average weight loss,10,21.1,70,72 h,98.0,"Allegheny Ludlum Corporation, 1986",5.5,
Ferric Chloride,Stainless steels,Ferritic,ALPHA-1,4.9,195,,,Rubber band test measuring crevice corrosion. Welded specimen. Average weight loss,10,21.1,70,72 h,98.0,"Allegheny Ludlum Corporation, 1986",4.9,
Ferric Chloride,Stainless steels,Ferritic,ALPHA-2,5.5,220,,,Rubber band test measuring crevice corrosion. Plain specimen. Average weight loss,10,21.1,70,72 h,98.0,"Allegheny Ludlum Corporation, 1986",5.5,
Ferric Chloride,Stainless steels,Ferritic,ALPHA-2,4.9,195,,,Rubber band test measuring crevice corrosion. Welded specimen. Average weight loss,10,21.1,70,72 h,98.0,"Allegheny Ludlum Corporation, 1986",4.9,
Sulfuric Acid,Nickel and alloys,Nickel,Nickel 200,0.7,29,,N02200,"Unaerated Velocity, 15.5 fpm",70,38,100,,44.0,"Inco Alloys International, 1979",0.7,
Ferric Chloride,Stainless steels,Martensitic,403,D (Poor),D (Poor),Pitting,S40300,,30,20,68,,253.0,"Chemical Resistance of REMANIT Stainless Steels, Thyssen Edelstahlwerke AG, March 1989",,D
Ferric Chloride,Stainless steels,Martensitic,403,D (Poor),D (Poor),Pitting,S40300,,50,50,122,,253.0,"Chemical Resistance of REMANIT Stainless Steels, Thyssen Edelstahlwerke AG, March 1989",,D
Ferric Chloride,Stainless steels,Martensitic,410,D (Poor),D (Poor),,S41000,,10,21,70,,121.0,"Cyclops Corp., Universal-Cyclops Specialty Steel Division",,D
Ferric Chloride,Stainless steels,Martensitic,410,D (Poor),D (Poor),,S41000,,,Room,Room,,121.0,"Cyclops Corp., Universal-Cyclops Specialty Steel Division",,D
Ferric Chloride,Stainless steels,Martensitic,410,D (Poor),D (Poor),Pitting,S41000,,30,20,68,,253.0,"Chemical Resistance of REMANIT Stainless Steels, Thyssen Edelstahlwerke AG, March 1989",,D
Ferric Chloride,Stainless steels,Martensitic,410,D (Poor),D (Poor),Pitting,S41000,,50,50,122,,253.0,"Chemical Resistance of REMANIT Stainless Steels, Thyssen Edelstahlwerke AG, March 1989",,D
Ferric Chloride,Stainless steels,Martensitic,416,D (Poor),D (Poor),Pitting,S41600,,30,20,68,,253.0,"Chemical Resistance of REMANIT Stainless Steels, Thyssen Edelstahlwerke AG, March 1989",,D
Ferric Chloride,Stainless steels,Martensitic,416,D (Poor),D (Poor),Pitting,S41600,,50,50,122,,253.0,"Chemical Resistance of REMANIT Stainless Steels, Thyssen Edelstahlwerke AG, March 1989",,D
Ferric Chloride,Stainless steels,Martensitic,420,D (Poor),D (Poor),Pitting,S42000,,30,20,68,,253.0,"Chemical Resistance of REMANIT Stainless Steels, Thyssen Edelstahlwerke AG, March 1989",,D
Ferric Chloride,Stainless steels,Martensitic,420,D (Poor),D (Poor),Pitting,S42000,,50,50,122,,253.0,"Chemical Resistance of REMANIT Stainless Steels, Thyssen Edelstahlwerke AG, March 1989",,D
Ferric Chloride,Stainless steels,Martensitic,3CR12,,,Maximum pitting 0.49 (20),,12Cr-0 Mo,0.6,35,,4 d,239.0,"M.A.A. Tullmin and F.P.A. Robinson, Effect of Molybdenum Additions on the Corrosion Resistance of a 12% Chromium Steel, Corrosion, Vol 44, (No. 9), NACE, September 1988, p 664-670",,
Ferric Chloride,Stainless steels,Martensitic,3CR12,,,Maximum pitting 0.26 (10),,Stabilized with Ti 12Cr-0 Mo,0.6,35,,4 d,239.0,"M.A.A. Tullmin and F.P.A. Robinson, Effect of Molybdenum Additions on the Corrosion Resistance of a 12% Chromium Steel, Corrosion, Vol 44, (No. 9), NACE, September 1988, p 664-670",,
Ferric Chloride,Stainless steels,Martensitic,3CR12,,,Maximum pitting 0.53 (21),,12Cr-0.1 Mo,0.6,35,,4 d,239.0,"M.A.A. Tullmin and F.P.A. Robinson, Effect of Molybdenum Additions on the Corrosion Resistance of a 12% Chromium Steel, Corrosion, Vol 44, (No. 9), NACE, September 1988, p 664-670",,
Ferric Chloride,Stainless steels,Martensitic,3CR12,,,Maximum pitting 0.06 (42),,Stabilized with Ti 12Cr-0.1 Mo,0.6,35,,4 d,239.0,"M.A.A. Tullmin and F.P.A. Robinson, Effect of Molybdenum Additions on the Corrosion Resistance of a 12% Chromium Steel, Corrosion, Vol 44, (No. 9), NACE, September 1988, p 664-670",,
Ferric Chloride,Stainless steels,Martensitic,3CR12,,,Maximum pitting 0.24 (10),,12Cr-0.2 Mo,0.6,35,,4 d,239.0,"M.A.A. Tullmin and F.P.A. Robinson, Effect of Molybdenum Additions on the Corrosion Resistance of a 12% Chromium Steel, Corrosion, Vol 44, (No. 9), NACE, September 1988, p 664-670",,
Ferric Chloride,Stainless steels,Martensitic,3CR12,,,Maximum pitting 1.56 (62),,Stabilized with Ti 12Cr-0.2 Mo,0.6,35,,4 d,239.0,"M.A.A. Tullmin and F.P.A. Robinson, Effect of Molybdenum Additions on the Corrosion Resistance of a 12% Chromium Steel, Corrosion, Vol 44, (No. 9), NACE, September 1988, p 664-670",,
Ferric Chloride,Stainless steels,Martensitic,3CR12,,,Maximum pitting 0.81 (32),,12Cr-0.3 Mo,0.6,35,,4 d,239.0,"M.A.A. Tullmin and F.P.A. Robinson, Effect of Molybdenum Additions on the Corrosion Resistance of a 12% Chromium Steel, Corrosion, Vol 44, (No. 9), NACE, September 1988, p 664-670",,
Ferric Chloride,Stainless steels,Martensitic,3CR12,,,Maximum pitting 0.75 (30),,Stabilized with Ti 12Cr-0.3 Mo,0.6,35,,4 d,239.0,"M.A.A. Tullmin and F.P.A. Robinson, Effect of Molybdenum Additions on the Corrosion Resistance of a 12% Chromium Steel, Corrosion, Vol 44, (No. 9), NACE, September 1988, p 664-670",,
Ferric Chloride,Stainless steels,Martensitic,3CR12,,,Maximum pitting 0.61 (24),,12Cr-0.5 Mo,0.6,35,,4 d,239.0,"M.A.A. Tullmin and F.P.A. Robinson, Effect of Molybdenum Additions on the Corrosion Resistance of a 12% Chromium Steel, Corrosion, Vol 44, (No. 9), NACE, September 1988, p 664-670",,
Ferric Chloride,Stainless steels,Martensitic,3CR12,,,Maximum pitting 1.33 (53),,Stabilized with Ti 12Cr-0.5 Mo,0.6,35,,4 d,239.0,"M.A.A. Tullmin and F.P.A. Robinson, Effect of Molybdenum Additions on the Corrosion Resistance of a 12% Chromium Steel, Corrosion, Vol 44, (No. 9), NACE, September 1988, p 664-670",,
Ferric Chloride,Stainless steels,Martensitic,3CR12,,,Maximum pitting 0.79 (32),,12Cr-0.9 Mo,0.6,35,,4 d,239.0,"M.A.A. Tullmin and F.P.A. Robinson, Effect of Molybdenum Additions on the Corrosion Resistance of a 12% Chromium Steel, Corrosion, Vol 44, (No. 9), NACE, September 1988, p 664-670",,
Ferric Chloride,Stainless steels,Martensitic,3CR12,,,Maximum pitting 0.50 (20),,Stabilized with Ti 12Cr-1.0 Mo,0.6,35,,4 d,239.0,"M.A.A. Tullmin and F.P.A. Robinson, Effect of Molybdenum Additions on the Corrosion Resistance of a 12% Chromium Steel, Corrosion, Vol 44, (No. 9), NACE, September 1988, p 664-670",,
Ferric Chloride,Stainless steels,Martensitic,3CR12,,,Maximum pitting 0.90 (36),,12Cr-1.8 Mo,0.6,35,,4 d,239.0,"M.A.A. Tullmin and F.P.A. Robinson, Effect of Molybdenum Additions on the Corrosion Resistance of a 12% Chromium Steel, Corrosion, Vol 44, (No. 9), NACE, September 1988, p 664-670",,
Ferric Chloride,Stainless steels,Martensitic,3CR12,,,Maximum pitting 0.84 (34),,Stabilized with Ti 12Cr-2.0 Mo,0.6,35,,4 d,239.0,"M.A.A. Tullmin and F.P.A. Robinson, Effect of Molybdenum Additions on the Corrosion Resistance of a 12% Chromium Steel, Corrosion, Vol 44, (No. 9), NACE, September 1988, p 664-670",,
Ferric Nitrate,Stainless steels,Austenitic,301,A (Resistant),A (Resistant),,S30100,,All concentrations,20,68,,253.0,"Chemical Resistance of REMANIT Stainless Steels, Thyssen Edelstahlwerke AG, March 1989",,A
Ferric Nitrate,Stainless steels,Austenitic,302,A (Resistant),A (Resistant),,S30200,,All concentrations,20,68,,253.0,"Chemical Resistance of REMANIT Stainless Steels, Thyssen Edelstahlwerke AG, March 1989",,A
Ferric Nitrate,Stainless steels,Austenitic,303,A (Resistant),A (Resistant),,S30300,,All concentrations,20,68,,253.0,"Chemical Resistance of REMANIT Stainless Steels, Thyssen Edelstahlwerke AG, March 1989",,A
Ferric Nitrate,Stainless steels,Austenitic,303,A (Resistant),A (Resistant),,S30300,,All concentrations,20,68,,253.0,"Chemical Resistance of REMANIT Stainless Steels, Thyssen Edelstahlwerke AG, March 1989",,A
Ferric Nitrate,Stainless steels,Austenitic,304,A (Resistant),A (Resistant),,S30400,,All concentrations,20,68,,253.0,"Chemical Resistance of REMANIT Stainless Steels, Thyssen Edelstahlwerke AG, March 1989",,A
Ferric Nitrate,Stainless steels,Austenitic,316,A (Resistant),A (Resistant),,S31600,,All concentrations,20,68,,253.0,"Chemical Resistance of REMANIT Stainless Steels, Thyssen Edelstahlwerke AG, March 1989",,A
Ferric Nitrate,Stainless steels,Austenitic,321,A (Resistant),A (Resistant),,S32100,,All concentrations,20,68,,253.0,"Chemical Resistance of REMANIT Stainless Steels, Thyssen Edelstahlwerke AG, March 1989",,A
Ferric Nitrate,Stainless steels,Austenitic,347,A (Resistant),A (Resistant),,S34700,,All concentrations,20,68,,253.0,"Chemical Resistance of REMANIT Stainless Steels, Thyssen Edelstahlwerke AG, March 1989",,A
Ferric Nitrate,Stainless steels,Austenitic,304L,A (Resistant),A (Resistant),,S30403,,All concentrations,20,68,,253.0,"Chemical Resistance of REMANIT Stainless Steels, Thyssen Edelstahlwerke AG, March 1989",,A
Ferric Nitrate,Stainless steels,Austenitic,304LN,A (Resistant),A (Resistant),,S30453,,All concentrations,20,68,,253.0,"Chemical Resistance of REMANIT Stainless Steels, Thyssen Edelstahlwerke AG, March 1989",,A
Ferric Nitrate,Stainless steels,Austenitic,316F,A (Resistant),A (Resistant),,S31620,,All concentrations,20,68,,253.0,"Chemical Resistance of REMANIT Stainless Steels, Thyssen Edelstahlwerke AG, March 1989",,A
Ferric Nitrate,Stainless steels,Austenitic,316L,A (Resistant),A (Resistant),,S31603,,All concentrations,20,68,,253.0,"Chemical Resistance of REMANIT Stainless Steels, Thyssen Edelstahlwerke AG, March 1989",,A
Ferric Nitrate,Stainless steels,Austenitic,316LN,A (Resistant),A (Resistant),,S31653,,All concentrations,20,68,,253.0,"Chemical Resistance of REMANIT Stainless Steels, Thyssen Edelstahlwerke AG, March 1989",,A
Ferric Nitrate,Stainless steels,Austenitic,316Ti,A (Resistant),A (Resistant),,S31635,,All concentrations,20,68,,253.0,"Chemical Resistance of REMANIT Stainless Steels, Thyssen Edelstahlwerke AG, March 1989",,A
Ferric Nitrate,Stainless steels,Austenitic,317L,A (Resistant),A (Resistant),,S31703,,All concentrations,20,68,,253.0,"Chemical Resistance of REMANIT Stainless Steels, Thyssen Edelstahlwerke AG, March 1989",,A
Ferric Nitrate,Stainless steels,Austenitic,317LN,A (Resistant),A (Resistant),,S31725,,All concentrations,20,68,,253.0,"Chemical Resistance of REMANIT Stainless Steels, Thyssen Edelstahlwerke AG, March 1989",,A
Ferric Nitrate,Stainless steels,Duplex,329,A (Resistant),A (Resistant),,S32900,,All concentrations,20,68,,253.0,"Chemical Resistance of REMANIT Stainless Steels, Thyssen Edelstahlwerke AG, March 1989",,A
Ferric Nitrate,Stainless steels,Duplex,F51,A (Resistant),A (Resistant),,S31803,,All concentrations,20,68,,253.0,"Chemical Resistance of REMANIT Stainless Steels, Thyssen Edelstahlwerke AG, March 1989",,A
Ferric Nitrate,Stainless steels,Ferritic,405,A (Resistant),A (Resistant),,S40500,,All concentrations,20,68,,253.0,"Chemical Resistance of REMANIT Stainless Steels, Thyssen Edelstahlwerke AG, March 1989",,A
Ferric Nitrate,Stainless steels,Ferritic,409,A (Resistant),A (Resistant),,S40900,,All concentrations,20,68,,253.0,"Chemical Resistance of REMANIT Stainless Steels, Thyssen Edelstahlwerke AG, March 1989",,A
Ferric Nitrate,Stainless steels,Ferritic,430,A (Resistant),A (Resistant),,S43000,,All concentrations,20,68,,253.0,"Chemical Resistance of REMANIT Stainless Steels, Thyssen Edelstahlwerke AG, March 1989",,A
Ferric Nitrate,Stainless steels,Ferritic,434,A (Resistant),A (Resistant),,S43400,,All concentrations,20,68,,253.0,"Chemical Resistance of REMANIT Stainless Steels, Thyssen Edelstahlwerke AG, March 1989",,A
Ferric Nitrate,Stainless steels,Martensitic,403,A (Resistant),A (Resistant),,S40300,,All concentrations,20,68,,253.0,"Chemical Resistance of REMANIT Stainless Steels, Thyssen Edelstahlwerke AG, March 1989",,A
Ferric Nitrate,Stainless steels,Martensitic,410,A (Resistant),A (Resistant),,S41000,,All concentrations,20,68,,253.0,"Chemical Resistance of REMANIT Stainless Steels, Thyssen Edelstahlwerke AG, March 1989",,A
Ferric Nitrate,Stainless steels,Martensitic,416,A (Resistant),A (Resistant),,S41600,,All concentrations,20,68,,253.0,"Chemical Resistance of REMANIT Stainless Steels, Thyssen Edelstahlwerke AG, March 1989",,A
Ferric Nitrate,Stainless steels,Martensitic,420,A (Resistant),A (Resistant),,S42000,,All concentrations,20,68,,253.0,"Chemical Resistance of REMANIT Stainless Steels, Thyssen Edelstahlwerke AG, March 1989",,A
Ferric Sulfate,Aluminum and alloys,99.0% min Al,Aluminum (>99.5%),A (Resistant),A (Resistant),,A91350,Solution,,20,68,,92.0,"F. King, Aluminum and Its Alloys, Ellis Horwood, Chichester, England, 1987, p 282-291",,A
Ferric Sulfate,Aluminum and alloys,Aluminum-manganese,Aluminum-manganese alloys,A (Resistant),A (Resistant),,,Solution,,20,68,,92.0,"F. King, Aluminum and Its Alloys, Ellis Horwood, Chichester, England, 1987, p 282-291",,A
Ferric Sulfate,Copper and alloys,Aluminum bronze,Aluminum bronze,D (Poor),D (Poor),,,,,,,,93.0,"H. Leidheiser, Jr., The Corrosion of Copper, Tin and Their Alloys, John Wiley & Sons, New York, 1971, p 90-96",,D
Ferric Sulfate,Copper and alloys,Brass,Brass,D (Poor),D (Poor),,,,,,,,93.0,"H. Leidheiser, Jr., The Corrosion of Copper, Tin and Their Alloys, John Wiley & Sons, New York, 1971, p 90-96",,D
Ferric Sulfate,Copper and alloys,Brass,Cartridge brass,D (Poor),D (Poor),,C26000,,,,,,93.0,"H. Leidheiser, Jr., The Corrosion of Copper, Tin and Their Alloys, John Wiley & Sons, New York, 1971, p 90-96",,D
Ferric Sulfate,Copper and alloys,Brass,Commercial bronze,D (Poor),D (Poor),,C22000,,,,,,93.0,"H. Leidheiser, Jr., The Corrosion of Copper, Tin and Their Alloys, John Wiley & Sons, New York, 1971, p 90-96",,D
Ferric Sulfate,Copper and alloys,Brass,Muntz metal,D (Poor),D (Poor),,C28000,,,,,,93.0,"H. Leidheiser, Jr., The Corrosion of Copper, Tin and Their Alloys, John Wiley & Sons, New York, 1971, p 90-96",,D
Ferric Sulfate,Copper and alloys,Brass,Red brass,D (Poor),D (Poor),,C23000,,,,,,93.0,"H. Leidheiser, Jr., The Corrosion of Copper, Tin and Their Alloys, John Wiley & Sons, New York, 1971, p 90-96",,D
Ferric Sulfate,Copper and alloys,Copper,Electrolytic copper,D (Poor),D (Poor),,C11000,,,,,,93.0,"H. Leidheiser, Jr., The Corrosion of Copper, Tin and Their Alloys, John Wiley & Sons, New York, 1971, p 90-96",,D
Ferric Sulfate,Copper and alloys,Copper,Phosphor copper,D (Poor),D (Poor),,C12200,,,,,,93.0,"H. Leidheiser, Jr., The Corrosion of Copper, Tin and Their Alloys, John Wiley & Sons, New York, 1971, p 90-96",,D
Ferric Sulfate,Copper and alloys,Copper-nickel,70-30 cupronickel,D (Poor),D (Poor),,C71500,,,,,,93.0,"H. Leidheiser, Jr., The Corrosion of Copper, Tin and Their Alloys, John Wiley & Sons, New York, 1971, p 90-96",,D
Ferric Sulfate,Copper and alloys,Copper-nickel,90-10 cupronickel,D (Poor),D (Poor),,C70600,,,,,,93.0,"H. Leidheiser, Jr., The Corrosion of Copper, Tin and Their Alloys, John Wiley & Sons, New York, 1971, p 90-96",,D
Ferric Sulfate,Copper and alloys,Leaded brass,Architectural bronze,D (Poor),D (Poor),,C38500,,,,,,93.0,"H. Leidheiser, Jr., The Corrosion of Copper, Tin and Their Alloys, John Wiley & Sons, New York, 1971, p 90-96",,D
Ferric Sulfate,Copper and alloys,Leaded brass,Free-cutting brass,D (Poor),D (Poor),,C36000,,,,,,93.0,"H. Leidheiser, Jr., The Corrosion of Copper, Tin and Their Alloys, John Wiley & Sons, New York, 1971, p 90-96",,D
Ferric Sulfate,Copper and alloys,Nickel-silver,Nickel- silver,D (Poor),D (Poor),,,,18,,,,93.0,"H. Leidheiser, Jr., The Corrosion of Copper, Tin and Their Alloys, John Wiley & Sons, New York, 1971, p 90-96",,D
Ferric Sulfate,Copper and alloys,Phosphor bronze,"Phosphor bronze, 5% Sn",D (Poor),D (Poor),,C51000,,,,,,93.0,"H. Leidheiser, Jr., The Corrosion of Copper, Tin and Their Alloys, John Wiley & Sons, New York, 1971, p 90-96",,D
Ferric Sulfate,Copper and alloys,Phosphor bronze,"Phosphor bronze, 8% Sn",D (Poor),D (Poor),,C52100,,,,,,93.0,"H. Leidheiser, Jr., The Corrosion of Copper, Tin and Their Alloys, John Wiley & Sons, New York, 1971, p 90-96",,D
Ferric Sulfate,Copper and alloys,Silicon bronze,"Silicon bronze, high",D (Poor),D (Poor),,C65500,,,,,,93.0,"H. Leidheiser, Jr., The Corrosion of Copper, Tin and Their Alloys, John Wiley & Sons, New York, 1971, p 90-96",,D
Ferric Sulfate,Copper and alloys,Silicon bronze,"Silicon bronze, low",D (Poor),D (Poor),,C65100,,,,,,93.0,"H. Leidheiser, Jr., The Corrosion of Copper, Tin and Their Alloys, John Wiley & Sons, New York, 1971, p 90-96",,D
Ferric Sulfate,Copper and alloys,Tin brass,Admiralty brass,D (Poor),D (Poor),,C44300,,,,,,93.0,"H. Leidheiser, Jr., The Corrosion of Copper, Tin and Their Alloys, John Wiley & Sons, New York, 1971, p 90-96",,D
Ferric Sulfate,Copper and alloys,Tin brass,Naval brass,D (Poor),D (Poor),,C46400,,,,,,93.0,"H. Leidheiser, Jr., The Corrosion of Copper, Tin and Their Alloys, John Wiley & Sons, New York, 1971, p 90-96",,D
Ferric Sulfate,Miscellaneous,Lead and alloys,Lead,0.05 max,2 max,,L50045,,10-20,24-79,75-175,,95.0,"Lead for Corrosion Resistant Applications: A Guide, Lead Industries Association, Inc. New York, p 72",0.05,
Ferric Sulfate,Miscellaneous,Magnesium and alloys,Magnesium alloy AZ61A,5.8,230,,M11610,"Specimen size, 75x25x1.5 mm (3x1x0.06 in.); surface preparation, HNO3 pickling Volume of testing solution, 100 ml. Specimens were alternately immersed 30 s in solution and held 2 min in air",3,35,95,7 d,12.0,"Metals Handbook, Ninth Edition, Vol 2, Properties and Selection: Nonferrous Alloys and Pure Metals, American Society for Metals, Metals Park, OH, 1979, p 601",5.8,
Ferric Sulfate,Nickel and alloys,Nickel-chromium-molybdenum-(tungsten),Inco C-276 Inco Alloys International Inc.,5.69,224,,N10276,"Unwelded, solution heat treated specimens Corrosion test ASTM G28",,,,,40.0,"Inco Alloys International, 1986",5.69,
Ferric Sulfate,Nickel and alloys,Nickel-chromium-molybdenum-(tungsten),Inco C-276 Inco Alloys International Inc.,6.93,273,,N10276,As-welded with the gas-tungsten-arc method Corrosion test ASTM G28,,,,,40.0,"Inco Alloys International, 1986",6.93,
Ferric Sulfate,Refractory metals and alloys,Titanium and alloys,Titanium,A (Resistant),A (Resistant),,,,10,Room,Room,,90.0,"N.D. Tomashov and P.M. Altovskii, Corrosion and Protection of Titanium, Government Scientific-Technical Publication of Machine-Building Literature (Russian translation), 1963; L.C. Covington and R.W. Schultz, Corrosion of Resistance of Titanium, TIMET Cor",,A
Ferric Sulfate,Refractory metals and alloys,Zirconium and alloys,Zr702,0.05 max,2 max,,R60702,,10,0-100,32-212,,15.0,"Metals Handbook, Ninth Edition, Vol 13, Corrosion, ASM International, Metals Park, OH, 1987, p 711-715",0.05,
Ferric Sulfate,Stainless steels,Austenitic,304,B (Good),B (Good),,S30400,,10,21,70,,121.0,"Cyclops Corp., Universal-Cyclops Specialty Steel Division",,B
Ferric Sulfate,Stainless steels,Austenitic,304,B (Good),B (Good),,S30400,,50,21,70,,121.0,"Cyclops Corp., Universal-Cyclops Specialty Steel Division",,B
Ferric Sulfate,Stainless steels,Austenitic,304,0.003 max,0.1 max,,S30400,Chemical processing; field or pilot plant test; no aeration; rapid agitation. Containing ferric oxide slurry and water,5,18,65,32 d,89.0,"A Guide to Corrosion Resistance, Climax Molybdenum Company, Greenwich, CT, 1981",0.003,
Ferric Sulfate,Stainless steels,Austenitic,304,0.01,0.4,Crevice attack,S30400,Metal processing (pickling); field or pilot plant test; rapid agitation. Plus 0.5% citric acid; copper ions present,10,77-99,170-210,38 d,89.0,"A Guide to Corrosion Resistance, Climax Molybdenum Company, Greenwich, CT, 1981",0.01,
Ferric Sulfate,Stainless steels,Austenitic,316,B (Good),B (Good),,S31600,,10,21,70,,121.0,"Cyclops Corp., Universal-Cyclops Specialty Steel Division",,B
Ferric Sulfate,Stainless steels,Austenitic,316,B (Good),B (Good),,S31600,,50,21,70,,121.0,"Cyclops Corp., Universal-Cyclops Specialty Steel Division",,B
Ferric Sulfate,Stainless steels,Austenitic,316,0.003 max,0.1 max,,S31600,Chemical processing; field or pilot plant test; no aeration; rapid agitation. Containing ferric oxide slurry and water,5,18,65,32 d,89.0,"A Guide to Corrosion Resistance, Climax Molybdenum Company, Greenwich, CT, 1981",0.003,
Ferric Sulfate,Stainless steels,Austenitic,316,0.003,0.1,Crevice attack,S31600,Metal processing (pickling); field or pilot plant test; rapid agitation. Plus 0.5% citric acid; copper ions present,10,77-99,170-210,38 d,89.0,"A Guide to Corrosion Resistance, Climax Molybdenum Company, Greenwich, CT, 1981",0.003,
Ferric Sulfate,Stainless steels,Austenitic,317,0.003 max,0.1 max,,S31700,Chemical processing; field or pilot plant test; no aeration; rapid agitation. Containing ferric oxide slurry and water,5,18,65,32 d,89.0,"A Guide to Corrosion Resistance, Climax Molybdenum Company, Greenwich, CT, 1981",0.003,
Ferric Sulfate,Stainless steels,Austenitic,Carpenter 20 Carpenter Technology Corp.,0.003 max,0.1 max,,,Cast specimens Chemical processing; field or pilot plant test; no aeration; rapid agitation. Containing ferric oxide slurry and water,5,18,65,32 d,89.0,"A Guide to Corrosion Resistance, Climax Molybdenum Company, Greenwich, CT, 1981",0.003,
Ferric Sulfate,Stainless steels,Austenitic,Carpenter 20 Carpenter Technology Corp.,A (Resistant),A (Resistant),,,Cast specimens Metal processing (pickling); field or pilot plant test; rapid agitation. Plus 0.5% citric acid; copper ions present,10,77-99,170-210,38 d,89.0,"A Guide to Corrosion Resistance, Climax Molybdenum Company, Greenwich, CT, 1981",,A
Ferric Sulfate,Stainless steels,Ferritic,430,B (Good),B (Good),,S43000,,10,21,70,,121.0,"Cyclops Corp., Universal-Cyclops Specialty Steel Division",,B
Ferric Sulfate,Stainless steels,Ferritic,430,B (Good),B (Good),,S43000,,50,21,70,,121.0,"Cyclops Corp., Universal-Cyclops Specialty Steel Division",,B
Ferric Sulfate,Stainless steels,Ferritic,430,110,4400,Intergranular corrosion,S43000,"Sensitized sample. Heat treated at 1093oC (2000oF) 1 h, air cool Plus 50% H2SO4",,,,,41.0,"J.B. Lee, J.F. Smith, et al., An Analytical Electron Microscope Examination of Sensitized AISI 430 Stainless Steel, Corrosion, Vol 41, Feb 1985, p 77",110.0,
Ferric Sulfate,Stainless steels,Ferritic,430,3.7,148,Intergranular corrosion,S43000,"Nonsensitized sample. Heat treated at 760oC (1400oF) 1 h, water quenched Plus 50% H2SO4",,,,,41.0,"J.B. Lee, J.F. Smith, et al., An Analytical Electron Microscope Examination of Sensitized AISI 430 Stainless Steel, Corrosion, Vol 41, Feb 1985, p 77",3.7,
Ferric Sulfate,Stainless steels,Martensitic,410,B (Good),B (Good),,S41000,,10,21,70,,121.0,"Cyclops Corp., Universal-Cyclops Specialty Steel Division",,B
Ferric Sulfate,Stainless steels,Martensitic,410,B (Good),B (Good),,S41000,,50,21,70,,121.0,"Cyclops Corp., Universal-Cyclops Specialty Steel Division",,B
Ferrous Chloride,Copper and alloys,Aluminum bronze,Aluminum bronze,B (Good),B (Good),,,,,,,,93.0,"H. Leidheiser, Jr., The Corrosion of Copper, Tin and Their Alloys, John Wiley & Sons, New York, 1971, p 90-96",,B
Ferrous Chloride,Copper and alloys,Brass,Cartridge brass,D (Poor),D (Poor),,C26000,,,,,,93.0,"H. Leidheiser, Jr., The Corrosion of Copper, Tin and Their Alloys, John Wiley & Sons, New York, 1971, p 90-96",,D
Ferrous Chloride,Copper and alloys,Brass,Commercial bronze,B (Good),B (Good),,C22000,,,,,,93.0,"H. Leidheiser, Jr., The Corrosion of Copper, Tin and Their Alloys, John Wiley & Sons, New York, 1971, p 90-96",,B
Ferrous Chloride,Copper and alloys,Brass,Muntz metal,D (Poor),D (Poor),,C28000,,,,,,93.0,"H. Leidheiser, Jr., The Corrosion of Copper, Tin and Their Alloys, John Wiley & Sons, New York, 1971, p 90-96",,D
Ferrous Chloride,Copper and alloys,Brass,Red brass,B (Good),B (Good),,C23000,,,,,,93.0,"H. Leidheiser, Jr., The Corrosion of Copper, Tin and Their Alloys, John Wiley & Sons, New York, 1971, p 90-96",,B
Ferrous Chloride,Copper and alloys,Copper,Electrolytic copper,B (Good),B (Good),,C11000,,,,,,93.0,"H. Leidheiser, Jr., The Corrosion of Copper, Tin and Their Alloys, John Wiley & Sons, New York, 1971, p 90-96",,B
Ferrous Chloride,Copper and alloys,Copper,Phosphor copper,B (Good),B (Good),,C12200,,,,,,93.0,"H. Leidheiser, Jr., The Corrosion of Copper, Tin and Their Alloys, John Wiley & Sons, New York, 1971, p 90-96",,B
Ferrous Chloride,Copper and alloys,Copper-nickel,70-30 cupronickel,B (Good),B (Good),,C71500,,,,,,93.0,"H. Leidheiser, Jr., The Corrosion of Copper, Tin and Their Alloys, John Wiley & Sons, New York, 1971, p 90-96",,B
Ferrous Chloride,Copper and alloys,Copper-nickel,90-10 cupronickel,B (Good),B (Good),,C70600,,,,,,93.0,"H. Leidheiser, Jr., The Corrosion of Copper, Tin and Their Alloys, John Wiley & Sons, New York, 1971, p 90-96",,B
Ferrous Chloride,Copper and alloys,Leaded brass,Architectural bronze,D (Poor),D (Poor),,C38500,,,,,,93.0,"H. Leidheiser, Jr., The Corrosion of Copper, Tin and Their Alloys, John Wiley & Sons, New York, 1971, p 90-96",,D
