Repository: wfreinhart/matse219

# MATSE 219: Materials Informatics

Auto-generated from the private authoring repo (matse219-instructor). Do not edit here directly -- changes are overwritten on the next publish run.

## Lectures

- [Lecture01](https://colab.research.google.com/github/wfreinhart/matse219/blob/staging/notebooks/Lecture01.ipynb)
- [Lecture02](https://colab.research.google.com/github/wfreinhart/matse219/blob/staging/notebooks/Lecture02.ipynb)
- [Lecture03](https://colab.research.google.com/github/wfreinhart/matse219/blob/staging/notebooks/Lecture03.ipynb)
- [Lecture04](https://colab.research.google.com/github/wfreinhart/matse219/blob/staging/notebooks/Lecture04.ipynb)

File: datasets/corrosion.csv (part 44 of 142)
Environment,Material Group,Material Family,Material,Rate (mm/yr) or Rating,Rate (mils/yr) or Rating,Localized Attack,UNS,Condition/Comment,Concentration (Vol %),Temperature (deg C),Temperature (deg F),Duration,Reference #,Reference,rate_mm_yr_numeric,rate_letter_grade
Ferrous Chloride,Copper and alloys,Leaded brass,Free-cutting brass,D (Poor),D (Poor),,C36000,,,,,,93.0,"H. Leidheiser, Jr., The Corrosion of Copper, Tin and Their Alloys, John Wiley & Sons, New York, 1971, p 90-96",,D
Ferrous Chloride,Copper and alloys,Nickel-silver,Nickel- silver,B (Good),B (Good),,,,18,,,,93.0,"H. Leidheiser, Jr., The Corrosion of Copper, Tin and Their Alloys, John Wiley & Sons, New York, 1971, p 90-96",,B
Ferrous Chloride,Copper and alloys,Phosphor bronze,"Phosphor bronze, 5% Sn",B (Good),B (Good),,C51000,,,,,,93.0,"H. Leidheiser, Jr., The Corrosion of Copper, Tin and Their Alloys, John Wiley & Sons, New York, 1971, p 90-96",,B
Ferrous Chloride,Copper and alloys,Phosphor bronze,"Phosphor bronze, 8% Sn",B (Good),B (Good),,C52100,,,,,,93.0,"H. Leidheiser, Jr., The Corrosion of Copper, Tin and Their Alloys, John Wiley & Sons, New York, 1971, p 90-96",,B
Ferrous Chloride,Copper and alloys,Silicon bronze,"Silicon bronze, high",B (Good),B (Good),,C65500,,,,,,93.0,"H. Leidheiser, Jr., The Corrosion of Copper, Tin and Their Alloys, John Wiley & Sons, New York, 1971, p 90-96",,B
Ferrous Chloride,Copper and alloys,Silicon bronze,"Silicon bronze, low",B (Good),B (Good),,C65100,,,,,,93.0,"H. Leidheiser, Jr., The Corrosion of Copper, Tin and Their Alloys, John Wiley & Sons, New York, 1971, p 90-96",,B
Ferrous Chloride,Copper and alloys,Tin brass,Admiralty brass,B (Good),B (Good),,C44300,,,,,,93.0,"H. Leidheiser, Jr., The Corrosion of Copper, Tin and Their Alloys, John Wiley & Sons, New York, 1971, p 90-96",,B
Ferrous Chloride,Copper and alloys,Tin brass,Naval brass,D (Poor),D (Poor),,C46400,,,,,,93.0,"H. Leidheiser, Jr., The Corrosion of Copper, Tin and Their Alloys, John Wiley & Sons, New York, 1971, p 90-96",,D
Ferrous Chloride,Miscellaneous,Lead and alloys,Lead,0.5,1.25,,L50045,,10-30,24,75,,95.0,"Lead for Corrosion Resistant Applications: A Guide, Lead Industries Association, Inc. New York, p 72",0.5,
Ferrous Chloride,Nickel and alloys,Nickel-chromium-iron-molybdenum,Alloy 825 Inco Alloys International Inc.,0.03,1,Severe pitting; crevice attack.,N08825,"Chemical processing; field or pilot plant test; no aeration; rapid agitation. Plus 5% organic wastes, 3% resorcinol, 0.5% hydrochloric acid, abrasive iron residue, pH 1 (filter press)",30,79,175,10 d,89.0,"A Guide to Corrosion Resistance, Climax Molybdenum Company, Greenwich, CT, 1981",0.03,
Ferrous Chloride,Refractory metals and alloys,Titanium and alloys,Titanium,0.006,0.24,,,Plus 0.5% HCl,30,79,175,,90.0,"N.D. Tomashov and P.M. Altovskii, Corrosion and Protection of Titanium, Government Scientific-Technical Publication of Machine-Building Literature (Russian translation), 1963; L.C. Covington and R.W. Schultz, Corrosion of Resistance of Titanium, TIMET Cor",0.006,
Ferrous Chloride,Refractory metals and alloys,Titanium and alloys,Titanium,0.006,0.24,,,Plus 0.5% HCl,30,79,175,,90.0,"N.D. Tomashov and P.M. Altovskii, Corrosion and Protection of Titanium, Government Scientific-Technical Publication of Machine-Building Literature (Russian translation), 1963; L.C. Covington and R.W. Schultz, Corrosion of Resistance of Titanium, TIMET Cor",0.006,
Ferrous Chloride,Stainless steels,Austenitic,304,0.12,4.6,,S30400,"Chemical processing; field or pilot plant test; no aeration; rapid agitation. Saturated ferrous chloride water solution, plus 0.09% hydrochloric acid (evaporator)",,135,275,1 d,89.0,"A Guide to Corrosion Resistance, Climax Molybdenum Company, Greenwich, CT, 1981",0.12,
Ferrous Chloride,Stainless steels,Austenitic,316,0.15,6,,S31600,"Chemical processing (evaporation); lab test; no aeration; rapid agitation. Plus 0.07-2.5 g/L lead ion, 0.07 g/L tin ion as chlorides, pH 1.2",~16.5,66,150,1.75 d,89.0,"A Guide to Corrosion Resistance, Climax Molybdenum Company, Greenwich, CT, 1981",0.15,
Ferrous Chloride,Stainless steels,Austenitic,316,2,80,Slight pitting,S31600,"Chemical processing (evaporation); lab test; no aeration; rapid agitation. Plus 0.07-2.5 g/L lead ion, 0.07 g/L tin ion as chlorides, pH 1.2",~16.5,66,150,1.75 d,89.0,"A Guide to Corrosion Resistance, Climax Molybdenum Company, Greenwich, CT, 1981",2.0,
Ferrous Chloride,Stainless steels,Austenitic,316,0.14,5.4,,S31600,"Chemical processing; field or pilot plant test; no aeration; rapid agitation. Saturated ferrous chloride water solution, plus 0.09% hydrochloric acid (evaporator)",,135,275,1 d,89.0,"A Guide to Corrosion Resistance, Climax Molybdenum Company, Greenwich, CT, 1981",0.14,
Ferrous Chloride,Stainless steels,Austenitic,316,0.04,1.7,Severe pitting; crevice attack.,S31600,"Chemical processing; field or pilot plant test; no aeration; rapid agitation. Plus 5% organic wastes, 3% resorcinol, 0.5% hydrochloric acid, abrasive iron residue, pH 1 (filter press)",30,79,175,10 d,89.0,"A Guide to Corrosion Resistance, Climax Molybdenum Company, Greenwich, CT, 1981",0.04,
Ferrous Chloride,Stainless steels,Austenitic,316,0.07,2.9,Severe pitting; crevice attack.,S31600,"Chemical processing; field or pilot plant test; no aeration; rapid agitation; sensitized specimens. Plus 5% organic wastes, 3% resorcinol, 0.5% hydrochloric acid, abrasive iron residue, pH 1 (filter press)",30,79,175,10 d,89.0,"A Guide to Corrosion Resistance, Climax Molybdenum Company, Greenwich, CT, 1981",0.07,
Ferrous Chloride,Stainless steels,Austenitic,316,0.04,1.7,Moderate pitting; crevice attack.,S31600,"Chemical processing; field or pilot plant test; no aeration; rapid agitation; low-carbon grade (0.03% C max) specimens. Plus 5% organic wastes, 3% resorcinol, 0.5% hydrochloric acid, abrasive iron residue, pH 1 (filter press)",30,79,175,10 d,89.0,"A Guide to Corrosion Resistance, Climax Molybdenum Company, Greenwich, CT, 1981",0.04,
Ferrous Chloride,Stainless steels,Austenitic,317,0.04,1.4,Severe pitting; crevice attack.,S31700,"Chemical processing; field or pilot plant test; no aeration; rapid agitation. Plus 5% organic wastes, 3% resorcinol, 0.5% hydrochloric acid, abrasive iron residue, pH 1 (filter press)",30,79,175,10 d,89.0,"A Guide to Corrosion Resistance, Climax Molybdenum Company, Greenwich, CT, 1981",0.04,
Ferrous Chloride,Stainless steels,Austenitic,Carpenter 20 Carpenter Technology Corp.,0.1,4,,,"Cast specimens Chemical processing (evaporation); lab test; no aeration; rapid agitation. Plus 0.07-2.5 g/L lead ion, 0.07 g/L tin ion as chlorides, pH 1.2",~16.5,66,150,1.75 d,89.0,"A Guide to Corrosion Resistance, Climax Molybdenum Company, Greenwich, CT, 1981",0.1,
Ferrous Chloride,Stainless steels,Austenitic,Carpenter 20 Carpenter Technology Corp.,1,39,,,"Cast specimens Chemical processing (evaporation); lab test; no aeration; rapid agitation. Plus 0.07-2.5 g/L lead ion, 0.07 g/L tin ion as chlorides, pH 1.2",~16.5,66,150,1.75 d,89.0,"A Guide to Corrosion Resistance, Climax Molybdenum Company, Greenwich, CT, 1981",1.0,
Ferrous Chloride,Stainless steels,Austenitic,Carpenter 20 Carpenter Technology Corp.,0.03,1.2,Severe pitting; crevice attack.,,"Chemical processing; field or pilot plant test; no aeration; rapid agitation. Plus 5% organic wastes, 3% resorcinol, 0.5% hydrochloric acid, abrasive iron residue, pH 1 (filter press)",30,79,175,10 d,89.0,"A Guide to Corrosion Resistance, Climax Molybdenum Company, Greenwich, CT, 1981",0.03,
Ferrous Sulfate,Copper and alloys,Aluminum bronze,Aluminum bronze,B (Good),B (Good),,,,,,,,93.0,"H. Leidheiser, Jr., The Corrosion of Copper, Tin and Their Alloys, John Wiley & Sons, New York, 1971, p 90-96",,B
Ferrous Sulfate,Copper and alloys,Aluminum bronze,"Ampco 8, aluminum bronze",0.5 min,20 min,,C61300,,,,,,96.0,"Stock Metals, Ampco Metal Company, 1988",0.5,
Ferrous Sulfate,Copper and alloys,Brass,Brass,B (Good),B (Good),,,,,,,,93.0,"H. Leidheiser, Jr., The Corrosion of Copper, Tin and Their Alloys, John Wiley & Sons, New York, 1971, p 90-96",,B
Ferrous Sulfate,Copper and alloys,Brass,Cartridge brass,D (Poor),D (Poor),,C26000,,,,,,93.0,"H. Leidheiser, Jr., The Corrosion of Copper, Tin and Their Alloys, John Wiley & Sons, New York, 1971, p 90-96",,D
Ferrous Sulfate,Copper and alloys,Brass,Commercial bronze,B (Good),B (Good),,C22000,,,,,,93.0,"H. Leidheiser, Jr., The Corrosion of Copper, Tin and Their Alloys, John Wiley & Sons, New York, 1971, p 90-96",,B
Ferrous Sulfate,Copper and alloys,Brass,Muntz metal,D (Poor),D (Poor),,C28000,,,,,,93.0,"H. Leidheiser, Jr., The Corrosion of Copper, Tin and Their Alloys, John Wiley & Sons, New York, 1971, p 90-96",,D
Ferrous Sulfate,Copper and alloys,Brass,Red brass,B (Good),B (Good),,C23000,,,,,,93.0,"H. Leidheiser, Jr., The Corrosion of Copper, Tin and Their Alloys, John Wiley & Sons, New York, 1971, p 90-96",,B
Ferrous Sulfate,Copper and alloys,Copper,Electrolytic copper,B (Good),B (Good),,C11000,,,,,,93.0,"H. Leidheiser, Jr., The Corrosion of Copper, Tin and Their Alloys, John Wiley & Sons, New York, 1971, p 90-96",,B
Ferrous Sulfate,Copper and alloys,Copper,Phosphor copper,B (Good),B (Good),,C12200,,,,,,93.0,"H. Leidheiser, Jr., The Corrosion of Copper, Tin and Their Alloys, John Wiley & Sons, New York, 1971, p 90-96",,B
Ferrous Sulfate,Copper and alloys,Copper-nickel,70-30 cupronickel,B (Good),B (Good),,C71500,,,,,,93.0,"H. Leidheiser, Jr., The Corrosion of Copper, Tin and Their Alloys, John Wiley & Sons, New York, 1971, p 90-96",,B
Ferrous Sulfate,Copper and alloys,Copper-nickel,90-10 cupronickel,B (Good),B (Good),,C70600,,,,,,93.0,"H. Leidheiser, Jr., The Corrosion of Copper, Tin and Their Alloys, John Wiley & Sons, New York, 1971, p 90-96",,B
Ferrous Sulfate,Copper and alloys,Leaded brass,Architectural bronze,D (Poor),D (Poor),,C38500,,,,,,93.0,"H. Leidheiser, Jr., The Corrosion of Copper, Tin and Their Alloys, John Wiley & Sons, New York, 1971, p 90-96",,D
Ferrous Sulfate,Copper and alloys,Leaded brass,Free-cutting brass,D (Poor),D (Poor),,C36000,,,,,,93.0,"H. Leidheiser, Jr., The Corrosion of Copper, Tin and Their Alloys, John Wiley & Sons, New York, 1971, p 90-96",,D
Ferrous Sulfate,Copper and alloys,Nickel-silver,Nickel- silver,B (Good),B (Good),,,,18,,,,93.0,"H. Leidheiser, Jr., The Corrosion of Copper, Tin and Their Alloys, John Wiley & Sons, New York, 1971, p 90-96",,B
Ferrous Sulfate,Copper and alloys,Phosphor bronze,"Phosphor bronze, 5% Sn",B (Good),B (Good),,C51000,,,,,,93.0,"H. Leidheiser, Jr., The Corrosion of Copper, Tin and Their Alloys, John Wiley & Sons, New York, 1971, p 90-96",,B
Ferrous Sulfate,Copper and alloys,Phosphor bronze,"Phosphor bronze, 8% Sn",B (Good),B (Good),,C52100,,,,,,93.0,"H. Leidheiser, Jr., The Corrosion of Copper, Tin and Their Alloys, John Wiley & Sons, New York, 1971, p 90-96",,B
Ferrous Sulfate,Copper and alloys,Silicon bronze,"Silicon bronze, high",B (Good),B (Good),,C65500,,,,,,93.0,"H. Leidheiser, Jr., The Corrosion of Copper, Tin and Their Alloys, John Wiley & Sons, New York, 1971, p 90-96",,B
Ferrous Sulfate,Copper and alloys,Silicon bronze,"Silicon bronze, low",B (Good),B (Good),,C65100,,,,,,93.0,"H. Leidheiser, Jr., The Corrosion of Copper, Tin and Their Alloys, John Wiley & Sons, New York, 1971, p 90-96",,B
Ferrous Sulfate,Copper and alloys,Tin brass,Admiralty brass,B (Good),B (Good),,C44300,,,,,,93.0,"H. Leidheiser, Jr., The Corrosion of Copper, Tin and Their Alloys, John Wiley & Sons, New York, 1971, p 90-96",,B
Ferrous Sulfate,Copper and alloys,Tin brass,Naval brass,D (Poor),D (Poor),,C46400,,,,,,93.0,"H. Leidheiser, Jr., The Corrosion of Copper, Tin and Their Alloys, John Wiley & Sons, New York, 1971, p 90-96",,D
Ferrous Sulfate,Miscellaneous,Lead and alloys,Lead,0.5 max,20 max,,L50045,,10,24-100,75-212,,95.0,"Lead for Corrosion Resistant Applications: A Guide, Lead Industries Association, Inc. New York, p 72",0.5,
Ferrous Sulfate,Miscellaneous,Noble metals,Platinum,0.05 max,2 max,,P04995,,All,Room,Room,,5.0,"Metals Handbook, Ninth Edition, Vol 13, Corrosion, ASM International, Metals Park, OH, 1987, p 802",0.05,
Ferrous Sulfate,Miscellaneous,Noble metals,Silver,0.05 max,2 max,,P07010,Attacked upon heating,All,Room,Room,,9.0,"Metals Handbook, Ninth Edition, Vol 13, Corrosion, ASM International, Metals Park, OH, 1987, p 796",0.05,
Ferrous Sulfate,Miscellaneous,Tin and alloys,Tin,D (Poor),D (Poor),,,,,20,68,,94.0,"H. Leidheiser, Jr., The Corrosion of Copper, Tin and Their Alloys, John Wiley & Sons, New York, 1971, p 287-290",,D
Ferrous Sulfate,Miscellaneous,Tin and alloys,Tin,D (Poor),D (Poor),,,,,60,140,,94.0,"H. Leidheiser, Jr., The Corrosion of Copper, Tin and Their Alloys, John Wiley & Sons, New York, 1971, p 287-290",,D
Ferrous Sulfate,Miscellaneous,Tin and alloys,Tin,D (Poor),D (Poor),,,,,100,212,,94.0,"H. Leidheiser, Jr., The Corrosion of Copper, Tin and Their Alloys, John Wiley & Sons, New York, 1971, p 287-290",,D
Ferrous Sulfate,Refractory metals and alloys,Titanium and alloys,Titanium,A (Resistant),A (Resistant),,,,Saturated,Room,Room,,90.0,"N.D. Tomashov and P.M. Altovskii, Corrosion and Protection of Titanium, Government Scientific-Technical Publication of Machine-Building Literature (Russian translation), 1963; L.C. Covington and R.W. Schultz, Corrosion of Resistance of Titanium, TIMET Cor",,A
Ferrous Sulfate,Stainless steels,Austenitic,301,A (Resistant),A (Resistant),,S30100,,10,20,68,,253.0,"Chemical Resistance of REMANIT Stainless Steels, Thyssen Edelstahlwerke AG, March 1989",,A
Ferrous Sulfate,Stainless steels,Austenitic,301,A (Resistant),A (Resistant),,S30100,,10,Boiling,Boiling,,253.0,"Chemical Resistance of REMANIT Stainless Steels, Thyssen Edelstahlwerke AG, March 1989",,A
Ferrous Sulfate,Stainless steels,Austenitic,302,A (Resistant),A (Resistant),,S30200,,10,20,68,,253.0,"Chemical Resistance of REMANIT Stainless Steels, Thyssen Edelstahlwerke AG, March 1989",,A
Ferrous Sulfate,Stainless steels,Austenitic,302,A (Resistant),A (Resistant),,S30200,,10,Boiling,Boiling,,253.0,"Chemical Resistance of REMANIT Stainless Steels, Thyssen Edelstahlwerke AG, March 1989",,A
Ferrous Sulfate,Stainless steels,Austenitic,303,A (Resistant),A (Resistant),,S30300,,10,20,68,,253.0,"Chemical Resistance of REMANIT Stainless Steels, Thyssen Edelstahlwerke AG, March 1989",,A
Ferrous Sulfate,Stainless steels,Austenitic,303,A (Resistant),A (Resistant),,S30300,,10,20,68,,253.0,"Chemical Resistance of REMANIT Stainless Steels, Thyssen Edelstahlwerke AG, March 1989",,A
Ferrous Sulfate,Stainless steels,Austenitic,303,B (Good),B (Good),,S30300,,10,Boiling,Boiling,,253.0,"Chemical Resistance of REMANIT Stainless Steels, Thyssen Edelstahlwerke AG, March 1989",,B
Ferrous Sulfate,Stainless steels,Austenitic,303,A (Resistant),A (Resistant),,S30300,,10,Boiling,Boiling,,253.0,"Chemical Resistance of REMANIT Stainless Steels, Thyssen Edelstahlwerke AG, March 1989",,A
Ferrous Sulfate,Stainless steels,Austenitic,304,A (Resistant),A (Resistant),,S30400,,10,20,68,,253.0,"Chemical Resistance of REMANIT Stainless Steels, Thyssen Edelstahlwerke AG, March 1989",,A
Ferrous Sulfate,Stainless steels,Austenitic,304,A (Resistant),A (Resistant),,S30400,,10,Boiling,Boiling,,253.0,"Chemical Resistance of REMANIT Stainless Steels, Thyssen Edelstahlwerke AG, March 1989",,A
Ferrous Sulfate,Stainless steels,Austenitic,304,4.83,190,Severe pitting,S30400,"Chemical processing; field or pilot plant test; strong aeration; rapid agitation. Plus 16-18% ferric sulfate, 10% sodium chloride, 0.5-1% sodium hypochlorite, trace hydrochloric acid (cypress tank)",20,95,203,1.8 d,89.0,"A Guide to Corrosion Resistance, Climax Molybdenum Company, Greenwich, CT, 1981",4.83,
Ferrous Sulfate,Stainless steels,Austenitic,304,0.015,0.6,Severe pitting; crevice attack.,S30400,"Metal processing (pickling); field or pilot plant test; no aeration; rapid agitation. Plus some wetting agents, pH 2.5 (evaporator crystallizer)",16,82-98,180-210,16 d,89.0,"A Guide to Corrosion Resistance, Climax Molybdenum Company, Greenwich, CT, 1981",0.015,
Ferrous Sulfate,Stainless steels,Austenitic,304,0.003,0.1,Crevice attack,S30400,"Metal processing (pickling); field or pilot plant test; no aeration; rapid agitation. Plus trace of wetting agents, pH 2.5 (evaporator crystallizer)",24,32-54,90-130,16 d,89.0,"A Guide to Corrosion Resistance, Climax Molybdenum Company, Greenwich, CT, 1981",0.003,
Ferrous Sulfate,Stainless steels,Austenitic,304,130,5120,,S30400,"Metal processing; field or pilot plant test; no aeration; no agitation. With carbon over the standard maximum. Plus 19.5% sulfuric acid, 10% titanium dioxide as sulfate, 2-3% solids, 1.7 g/L titanium ion as sulfate, trace hydrogen sulfide (Dorr settling t",20,50-70,122-158,1 d,89.0,"A Guide to Corrosion Resistance, Climax Molybdenum Company, Greenwich, CT, 1981",130.0,
Ferrous Sulfate,Stainless steels,Austenitic,304,9.98,393,,S30400,"Metal processing; field or pilot plant test; strong aeration; rapid agitation. Plus 5% sulfuric acid, 5% hydrofluoric acid",10,48,120,1.7 d,89.0,"A Guide to Corrosion Resistance, Climax Molybdenum Company, Greenwich, CT, 1981",9.98,
Ferrous Sulfate,Stainless steels,Austenitic,316,A (Resistant),A (Resistant),,S31600,,10,20,68,,253.0,"Chemical Resistance of REMANIT Stainless Steels, Thyssen Edelstahlwerke AG, March 1989",,A
Ferrous Sulfate,Stainless steels,Austenitic,316,A (Resistant),A (Resistant),,S31600,,10,Boiling,Boiling,,253.0,"Chemical Resistance of REMANIT Stainless Steels, Thyssen Edelstahlwerke AG, March 1989",,A
Ferrous Sulfate,Stainless steels,Austenitic,316,1.8,70,Severe pitting; crevice attack.,S31600,"Chemical processing; field or pilot plant test; strong aeration; rapid agitation. Plus 16-18% ferric sulfate, 10% sodium chloride, 0.5-1% sodium hypochlorite, trace hydrochloric acid (cypress tank)",20,95,203,1.8 d,89.0,"A Guide to Corrosion Resistance, Climax Molybdenum Company, Greenwich, CT, 1981",1.8,
Ferrous Sulfate,Stainless steels,Austenitic,316,0.003,0.1,Crevice attack,S31600,"Metal processing (pickling); field or pilot plant test; no aeration; rapid agitation. Plus trace of wetting agents, pH 2.5 (evaporator crystallizer)",24,32-54,90-130,16 d,89.0,"A Guide to Corrosion Resistance, Climax Molybdenum Company, Greenwich, CT, 1981",0.003,
Ferrous Sulfate,Stainless steels,Austenitic,316,0.008,0.3,Crevice attack,S31600,"Metal processing (pickling); field or pilot plant test; no aeration; rapid agitation. Plus some wetting agents, pH 2.5 (evaporator crystallizer)",16,82-98,180-210,16 d,89.0,"A Guide to Corrosion Resistance, Climax Molybdenum Company, Greenwich, CT, 1981",0.008,
Ferrous Sulfate,Stainless steels,Austenitic,316,300,11500,Slight pitting; crevice attack.,S31600,"Metal processing; field or pilot plant test; no aeration; no agitation. With carbon over the standard maximum. Plus 19.5% sulfuric acid, 10% titanium dioxide as sulfate, 2-3% solids, 1.7 g/L titanium ion as sulfate, trace hydrogen sulfide (Dorr settling t",20,50-70,122-158,1 d,89.0,"A Guide to Corrosion Resistance, Climax Molybdenum Company, Greenwich, CT, 1981",300.0,
Ferrous Sulfate,Stainless steels,Austenitic,316,4.9,191,,S31600,"Metal processing; field or pilot plant test; strong aeration; rapid agitation. Plus 5% sulfuric acid, 5% hydrofluoric acid",10,48,120,1.7 d,89.0,"A Guide to Corrosion Resistance, Climax Molybdenum Company, Greenwich, CT, 1981",4.9,
Ferrous Sulfate,Stainless steels,Austenitic,321,A (Resistant),A (Resistant),,S32100,,10,20,68,,253.0,"Chemical Resistance of REMANIT Stainless Steels, Thyssen Edelstahlwerke AG, March 1989",,A
Ferrous Sulfate,Stainless steels,Austenitic,321,A (Resistant),A (Resistant),,S32100,,10,Boiling,Boiling,,253.0,"Chemical Resistance of REMANIT Stainless Steels, Thyssen Edelstahlwerke AG, March 1989",,A
Ferrous Sulfate,Stainless steels,Austenitic,347,A (Resistant),A (Resistant),,S34700,,10,20,68,,253.0,"Chemical Resistance of REMANIT Stainless Steels, Thyssen Edelstahlwerke AG, March 1989",,A
Ferrous Sulfate,Stainless steels,Austenitic,347,A (Resistant),A (Resistant),,S34700,,10,Boiling,Boiling,,253.0,"Chemical Resistance of REMANIT Stainless Steels, Thyssen Edelstahlwerke AG, March 1989",,A
Ferrous Sulfate,Stainless steels,Austenitic,304L,A (Resistant),A (Resistant),,S30403,,10,20,68,,253.0,"Chemical Resistance of REMANIT Stainless Steels, Thyssen Edelstahlwerke AG, March 1989",,A
Ferrous Sulfate,Stainless steels,Austenitic,304L,A (Resistant),A (Resistant),,S30403,,10,Boiling,Boiling,,253.0,"Chemical Resistance of REMANIT Stainless Steels, Thyssen Edelstahlwerke AG, March 1989",,A
Ferrous Sulfate,Stainless steels,Austenitic,304LN,A (Resistant),A (Resistant),,S30453,,10,20,68,,253.0,"Chemical Resistance of REMANIT Stainless Steels, Thyssen Edelstahlwerke AG, March 1989",,A
Ferrous Sulfate,Stainless steels,Austenitic,304LN,A (Resistant),A (Resistant),,S30453,,10,Boiling,Boiling,,253.0,"Chemical Resistance of REMANIT Stainless Steels, Thyssen Edelstahlwerke AG, March 1989",,A
Ferrous Sulfate,Stainless steels,Austenitic,316F,A (Resistant),A (Resistant),,S31620,,10,20,68,,253.0,"Chemical Resistance of REMANIT Stainless Steels, Thyssen Edelstahlwerke AG, March 1989",,A
Ferrous Sulfate,Stainless steels,Austenitic,316F,A (Resistant),A (Resistant),,S31620,,10,Boiling,Boiling,,253.0,"Chemical Resistance of REMANIT Stainless Steels, Thyssen Edelstahlwerke AG, March 1989",,A
Ferrous Sulfate,Stainless steels,Austenitic,316L,A (Resistant),A (Resistant),,S31603,,10,20,68,,253.0,"Chemical Resistance of REMANIT Stainless Steels, Thyssen Edelstahlwerke AG, March 1989",,A
Ferrous Sulfate,Stainless steels,Austenitic,316L,A (Resistant),A (Resistant),,S31603,,10,Boiling,Boiling,,253.0,"Chemical Resistance of REMANIT Stainless Steels, Thyssen Edelstahlwerke AG, March 1989",,A
Ferrous Sulfate,Stainless steels,Austenitic,316LN,A (Resistant),A (Resistant),,S31653,,10,20,68,,253.0,"Chemical Resistance of REMANIT Stainless Steels, Thyssen Edelstahlwerke AG, March 1989",,A
Ferrous Sulfate,Stainless steels,Austenitic,316LN,A (Resistant),A (Resistant),,S31653,,10,Boiling,Boiling,,253.0,"Chemical Resistance of REMANIT Stainless Steels, Thyssen Edelstahlwerke AG, March 1989",,A
Ferrous Sulfate,Stainless steels,Austenitic,316Ti,A (Resistant),A (Resistant),,S31635,,10,20,68,,253.0,"Chemical Resistance of REMANIT Stainless Steels, Thyssen Edelstahlwerke AG, March 1989",,A
Ferrous Sulfate,Stainless steels,Austenitic,316Ti,A (Resistant),A (Resistant),,S31635,,10,Boiling,Boiling,,253.0,"Chemical Resistance of REMANIT Stainless Steels, Thyssen Edelstahlwerke AG, March 1989",,A
Ferrous Sulfate,Stainless steels,Austenitic,317L,A (Resistant),A (Resistant),,S31703,,10,20,68,,253.0,"Chemical Resistance of REMANIT Stainless Steels, Thyssen Edelstahlwerke AG, March 1989",,A
Ferrous Sulfate,Stainless steels,Austenitic,317L,A (Resistant),A (Resistant),,S31703,,10,Boiling,Boiling,,253.0,"Chemical Resistance of REMANIT Stainless Steels, Thyssen Edelstahlwerke AG, March 1989",,A
Ferrous Sulfate,Stainless steels,Austenitic,317LN,A (Resistant),A (Resistant),,S31725,,10,20,68,,253.0,"Chemical Resistance of REMANIT Stainless Steels, Thyssen Edelstahlwerke AG, March 1989",,A
Ferrous Sulfate,Stainless steels,Austenitic,317LN,A (Resistant),A (Resistant),,S31725,,10,Boiling,Boiling,,253.0,"Chemical Resistance of REMANIT Stainless Steels, Thyssen Edelstahlwerke AG, March 1989",,A
Ferrous Sulfate,Stainless steels,Austenitic,Carpenter 20 Carpenter Technology Corp.,1.3,50,Severe pitting; crevice attack.,,"Chemical processing; field or pilot plant test; strong aeration; rapid agitation; cast specimen.  Plus 16-18% ferric sulfate, 10% sodium chloride, 0.5-1% sodium hypochlorite, trace hydrochloric acid (cypress tank)",20,95,203,1.8 d,89.0,"A Guide to Corrosion Resistance, Climax Molybdenum Company, Greenwich, CT, 1981",1.3,
Ferrous Sulfate,Stainless steels,Austenitic,Carpenter 20 Carpenter Technology Corp.,0.003,0.1,,,"Metal processing (pickling); field or pilot plant test; no aeration; rapid agitation. Plus trace of wetting agents, pH 2.5 (evaporator crystallizer)",24,32-54,90-130,16 d,89.0,"A Guide to Corrosion Resistance, Climax Molybdenum Company, Greenwich, CT, 1981",0.003,
Ferrous Sulfate,Stainless steels,Austenitic,Carpenter 20 Carpenter Technology Corp.,0.005,0.2,,,"Metal processing (pickling); field or pilot plant test; no aeration; rapid agitation. Plus some wetting agents, pH 2.5 (evaporator crystallizer)",16,82-98,180-210,16 d,89.0,"A Guide to Corrosion Resistance, Climax Molybdenum Company, Greenwich, CT, 1981",0.005,
Ferrous Sulfate,Stainless steels,Duplex,329,A (Resistant),A (Resistant),,S32900,,10,20,68,,253.0,"Chemical Resistance of REMANIT Stainless Steels, Thyssen Edelstahlwerke AG, March 1989",,A
Ferrous Sulfate,Stainless steels,Duplex,329,A (Resistant),A (Resistant),,S32900,,10,Boiling,Boiling,,253.0,"Chemical Resistance of REMANIT Stainless Steels, Thyssen Edelstahlwerke AG, March 1989",,A
Ferrous Sulfate,Stainless steels,Duplex,F51,A (Resistant),A (Resistant),,S31803,,10,20,68,,253.0,"Chemical Resistance of REMANIT Stainless Steels, Thyssen Edelstahlwerke AG, March 1989",,A
Ferrous Sulfate,Stainless steels,Duplex,F51,A (Resistant),A (Resistant),,S31803,,10,Boiling,Boiling,,253.0,"Chemical Resistance of REMANIT Stainless Steels, Thyssen Edelstahlwerke AG, March 1989",,A
Ferrous Sulfate,Stainless steels,Ferritic,405,A (Resistant),A (Resistant),,S40500,,10,20,68,,253.0,"Chemical Resistance of REMANIT Stainless Steels, Thyssen Edelstahlwerke AG, March 1989",,A
Ferrous Sulfate,Stainless steels,Ferritic,405,B (Good),B (Good),,S40500,,10,Boiling,Boiling,,253.0,"Chemical Resistance of REMANIT Stainless Steels, Thyssen Edelstahlwerke AG, March 1989",,B
Ferrous Sulfate,Stainless steels,Ferritic,409,A (Resistant),A (Resistant),,S40900,,10,20,68,,253.0,"Chemical Resistance of REMANIT Stainless Steels, Thyssen Edelstahlwerke AG, March 1989",,A
Ferrous Sulfate,Stainless steels,Ferritic,409,B (Good),B (Good),,S40900,,10,Boiling,Boiling,,253.0,"Chemical Resistance of REMANIT Stainless Steels, Thyssen Edelstahlwerke AG, March 1989",,B
Ferrous Sulfate,Stainless steels,Ferritic,430,A (Resistant),A (Resistant),,S43000,,10,20,68,,253.0,"Chemical Resistance of REMANIT Stainless Steels, Thyssen Edelstahlwerke AG, March 1989",,A
Ferrous Sulfate,Stainless steels,Ferritic,430,B (Good),B (Good),,S43000,,10,Boiling,Boiling,,253.0,"Chemical Resistance of REMANIT Stainless Steels, Thyssen Edelstahlwerke AG, March 1989",,B
Ferrous Sulfate,Stainless steels,Ferritic,434,A (Resistant),A (Resistant),,S43400,,10,20,68,,253.0,"Chemical Resistance of REMANIT Stainless Steels, Thyssen Edelstahlwerke AG, March 1989",,A
Ferrous Sulfate,Stainless steels,Ferritic,434,A (Resistant),A (Resistant),,S43400,,10,Boiling,Boiling,,253.0,"Chemical Resistance of REMANIT Stainless Steels, Thyssen Edelstahlwerke AG, March 1989",,A
Ferrous Sulfate,Stainless steels,Martensitic,403,A (Resistant),A (Resistant),,S40300,,10,20,68,,253.0,"Chemical Resistance of REMANIT Stainless Steels, Thyssen Edelstahlwerke AG, March 1989",,A
Ferrous Sulfate,Stainless steels,Martensitic,403,B (Good),B (Good),,S40300,,10,Boiling,Boiling,,253.0,"Chemical Resistance of REMANIT Stainless Steels, Thyssen Edelstahlwerke AG, March 1989",,B
Ferrous Sulfate,Stainless steels,Martensitic,410,A (Resistant),A (Resistant),,S41000,,,Room,Room,,121.0,"Cyclops Corp., Universal-Cyclops Specialty Steel Division",,A
Ferrous Sulfate,Stainless steels,Martensitic,410,A (Resistant),A (Resistant),,S41000,,10,20,68,,253.0,"Chemical Resistance of REMANIT Stainless Steels, Thyssen Edelstahlwerke AG, March 1989",,A
Ferrous Sulfate,Stainless steels,Martensitic,410,B (Good),B (Good),,S41000,,10,Boiling,Boiling,,253.0,"Chemical Resistance of REMANIT Stainless Steels, Thyssen Edelstahlwerke AG, March 1989",,B
Ferrous Sulfate,Stainless steels,Martensitic,416,A (Resistant),A (Resistant),,S41600,,10,20,68,,253.0,"Chemical Resistance of REMANIT Stainless Steels, Thyssen Edelstahlwerke AG, March 1989",,A
Ferrous Sulfate,Stainless steels,Martensitic,416,B (Good),B (Good),,S41600,,10,Boiling,Boiling,,253.0,"Chemical Resistance of REMANIT Stainless Steels, Thyssen Edelstahlwerke AG, March 1989",,B
Ferrous Sulfate,Stainless steels,Martensitic,420,A (Resistant),A (Resistant),,S42000,,10,20,68,,253.0,"Chemical Resistance of REMANIT Stainless Steels, Thyssen Edelstahlwerke AG, March 1989",,A
Ferrous Sulfate,Stainless steels,Martensitic,420,B (Good),B (Good),,S42000,,10,Boiling,Boiling,,253.0,"Chemical Resistance of REMANIT Stainless Steels, Thyssen Edelstahlwerke AG, March 1989",,B
Ferrous Sulfate,Stainless steels,Precipitation hardening,AM-363,D (Poor),D (Poor),,S36300,,,Room,Room,,120.0,Allegheny Ludlum Steel Corp.,,D
Fertilizers,Carbon and alloy steels,Alloy steel,5 Cr,0.21,8.2,,K51545,Liquid; 10-10-5 with NH4 NO3,,38-57,100-135,28 d,251.0,"Metals Handbook, 9th ed., Vol 13, Corrosion, ASM International, 1987, p 805",0.21,
Fertilizers,Carbon and alloy steels,Alloy steel,5 Cr,0.012,0.5,,K51545,Liquid; 10-10-5 with urea,,38-57,100-135,28 d,251.0,"Metals Handbook, 9th ed., Vol 13, Corrosion, ASM International, 1987, p 805",0.012,
Fertilizers,Carbon and alloy steels,Alloy steel,5 Cr,0.012,0.5,,K51545,Liquid; 10-10-5 with urea,,38-57,100-135,28 d,251.0,"Metals Handbook, 9th ed., Vol 13, Corrosion, ASM International, 1987, p 805",0.012,
Fertilizers,Carbon and alloy steels,Alloy steel,5 Cr,0.36,14,,K51545,Liquid; 3-9-9,,38-57,100-135,28 d,251.0,"Metals Handbook, 9th ed., Vol 13, Corrosion, ASM International, 1987, p 805",0.36,
Fertilizers,Carbon and alloy steels,Alloy steel,5 Cr,0.15,5.9,,K51545,Liquid; 6-6-6 with NH4 NO2,,38-57,100-135,28 d,251.0,"Metals Handbook, 9th ed., Vol 13, Corrosion, ASM International, 1987, p 805",0.15,
Fertilizers,Carbon and alloy steels,Alloy steel,5 Cr,0.024,1,,K51545,Liquid; 6-6-6 with urea,,38-57,100-135,28 d,251.0,"Metals Handbook, 9th ed., Vol 13, Corrosion, ASM International, 1987, p 805",0.024,
Fertilizers,Carbon and alloy steels,Alloy steel,5 Cr,0.015,0.6,,K51545,Liquid; 6-6-6 with urea,,38-57,100-135,28 d,251.0,"Metals Handbook, 9th ed., Vol 13, Corrosion, ASM International, 1987, p 805",0.015,
Fertilizers,Carbon and alloy steels,Alloy steel,5 Cr,0.003,0.1,,K51545,Liquid; 8-24-0,,38-57,100-135,28 d,251.0,"Metals Handbook, 9th ed., Vol 13, Corrosion, ASM International, 1987, p 805",0.003,
Fertilizers,Carbon and alloy steels,Carbon steel,1020,0.094,3.7,,G10200,Liquid; 10-10-5 with NH4 NO3,,38-57,100-135,28 d,251.0,"Metals Handbook, 9th ed., Vol 13, Corrosion, ASM International, 1987, p 805",0.094,
Fertilizers,Carbon and alloy steels,Carbon steel,1020,0.037,1.4,,G10200,Liquid; 10-10-5 with urea,,38-57,100-135,28 d,251.0,"Metals Handbook, 9th ed., Vol 13, Corrosion, ASM International, 1987, p 805",0.037,
Fertilizers,Carbon and alloy steels,Carbon steel,1020,0.067,2.6,,G10200,Liquid; 10-10-5 with urea,,38-57,100-135,28 d,251.0,"Metals Handbook, 9th ed., Vol 13, Corrosion, ASM International, 1987, p 805",0.067,
Fertilizers,Carbon and alloy steels,Carbon steel,1020,0.094,3.7,,G10200,Liquid; 3-9-9,,38-57,100-135,28 d,251.0,"Metals Handbook, 9th ed., Vol 13, Corrosion, ASM International, 1987, p 805",0.094,
Food Products,Stainless steels,Austenitic,303,A (Resistant),A (Resistant),,S30300,Meat,,,,,253.0,"Chemical Resistance of REMANIT Stainless Steels, Thyssen Edelstahlwerke AG, March 1989",,A
Fertilizers,Carbon and alloy steels,Carbon steel,1020,0.2,7.9,,G10200,Liquid; 6-6-6 with NH4 NO2,,38-57,100-135,28 d,251.0,"Metals Handbook, 9th ed., Vol 13, Corrosion, ASM International, 1987, p 805",0.2,
Fertilizers,Carbon and alloy steels,Carbon steel,1020,0.064,2.5,,G10200,Liquid; 6-6-6 with urea,,38-57,100-135,28 d,251.0,"Metals Handbook, 9th ed., Vol 13, Corrosion, ASM International, 1987, p 805",0.064,
Fertilizers,Carbon and alloy steels,Carbon steel,1020,0.085,3.4,,G10200,Liquid; 6-6-6 with urea,,38-57,100-135,28 d,251.0,"Metals Handbook, 9th ed., Vol 13, Corrosion, ASM International, 1987, p 805",0.085,
Fertilizers,Carbon and alloy steels,Carbon steel,1020,0.16,6.2,,G10200,Liquid; 8-24-0,,38-57,100-135,28 d,251.0,"Metals Handbook, 9th ed., Vol 13, Corrosion, ASM International, 1987, p 805",0.16,
Flue Gas,Nickel and alloys,Nickel-chromium-iron-molybdenum,Alloy G,,,Pits4(0.1) max Crevice14(.35),N06007,"Scrubber enviroment, in absorber, pH 5.2, 21,000 ppm chlorides",,55,131,90 d,256.0,"J. Pinard Legry, M. Pelras and G. Turluer, Corrosion Resistance of Metallic Materials for Use in Nuclear Fuel Reprocessing, A Working Party Report on Corrosion in the Nuclear Industry, European Federation of Corrosion by The Institute of Metals, 1989, p 4",,
Flue Gas,Nickel and alloys,Nickel-chromium-iron-molybdenum,Alloy G,,,Pits 126(3.2) Crevice 75(1.9),N06007,"Scrubber enviroment, outlet duct pre-heat, pH 2.0, 1400 ppm chlorides",,58,136,90 d,256.0,"J. Pinard Legry, M. Pelras and G. Turluer, Corrosion Resistance of Metallic Materials for Use in Nuclear Fuel Reprocessing, A Working Party Report on Corrosion in the Nuclear Industry, European Federation of Corrosion by The Institute of Metals, 1989, p 4",,
Flue Gas,Nickel and alloys,Nickel-chromium-iron-molybdenum,Alloy G,,,Pits 17 (.43) Crevice 5 (.12),N06007,Scrubber environment. Wet-dry zone at inlet,,55,131,90 d,256.0,"J. Pinard Legry, M. Pelras and G. Turluer, Corrosion Resistance of Metallic Materials for Use in Nuclear Fuel Reprocessing, A Working Party Report on Corrosion in the Nuclear Industry, European Federation of Corrosion by The Institute of Metals, 1989, p 4",,
Flue Gas,Nickel and alloys,Nickel-chromium-molybdenum-(tungsten),Alloy 625,,,Pits 4(0.1) max Crevice 6.7(.17),N06625,"Scrubber enviroment, in absorber, pH 5.2, 21,000 ppm chlorides",,55,131,90 d,256.0,"J. Pinard Legry, M. Pelras and G. Turluer, Corrosion Resistance of Metallic Materials for Use in Nuclear Fuel Reprocessing, A Working Party Report on Corrosion in the Nuclear Industry, European Federation of Corrosion by The Institute of Metals, 1989, p 4",,
Flue Gas,Nickel and alloys,Nickel-chromium-molybdenum-(tungsten),Alloy 625,,,Pits 30(0.75) Crevice39(1.0),N06625,"Scrubber enviroment, outlet duct pre-heat, pH 2.0, 1400 ppm chlorides",,58,136,90 d,256.0,"J. Pinard Legry, M. Pelras and G. Turluer, Corrosion Resistance of Metallic Materials for Use in Nuclear Fuel Reprocessing, A Working Party Report on Corrosion in the Nuclear Industry, European Federation of Corrosion by The Institute of Metals, 1989, p 4",,
Flue Gas,Nickel and alloys,Nickel-chromium-molybdenum-(tungsten),Alloy 625,,,Pits 8 (.20) Crevice0.4(.01),N06625,Scrubber environment. Wet-dry zone at inlet,,55,131,90 d,256.0,"J. Pinard Legry, M. Pelras and G. Turluer, Corrosion Resistance of Metallic Materials for Use in Nuclear Fuel Reprocessing, A Working Party Report on Corrosion in the Nuclear Industry, European Federation of Corrosion by The Institute of Metals, 1989, p 4",,
Flue Gas,Nickel and alloys,Nickel-chromium-molybdenum-(tungsten),Alloy C276,,,Pits 4(0.1) max Crevice 6(.15),N10276,"Scrubber enviroment, in absorber, pH 5.2, 21,000 ppm chlorides",,55,131,90 d,256.0,"J. Pinard Legry, M. Pelras and G. Turluer, Corrosion Resistance of Metallic Materials for Use in Nuclear Fuel Reprocessing, A Working Party Report on Corrosion in the Nuclear Industry, European Federation of Corrosion by The Institute of Metals, 1989, p 4",,
Flue Gas,Nickel and alloys,Nickel-chromium-molybdenum-(tungsten),Alloy C276,,,Pits 4(0.1) max Crevice 12(0.3),N10276,"Scrubber enviroment, outlet duct pre-heat, pH 2.0, 1400 ppm chlorides",,58,136,90 d,256.0,"J. Pinard Legry, M. Pelras and G. Turluer, Corrosion Resistance of Metallic Materials for Use in Nuclear Fuel Reprocessing, A Working Party Report on Corrosion in the Nuclear Industry, European Federation of Corrosion by The Institute of Metals, 1989, p 4",,
Flue Gas,Nickel and alloys,Nickel-chromium-molybdenum-(tungsten),Alloy C276,,,Pits 14(.35) Crevice 0.4(.01),N10276,Scrubber environment. Wet-dry zone at inlet,,55,131,90 d,256.0,"J. Pinard Legry, M. Pelras and G. Turluer, Corrosion Resistance of Metallic Materials for Use in Nuclear Fuel Reprocessing, A Working Party Report on Corrosion in the Nuclear Industry, European Federation of Corrosion by The Institute of Metals, 1989, p 4",,
Flue Gas,Stainless steels,Austenitic,316,,,Pits 11 (.28) Crevice18(.46),S31600,"Scrubber enviroment, in absorber, pH 5.2, 21,000 ppm chlorides",,55,131,90 d,256.0,"J. Pinard Legry, M. Pelras and G. Turluer, Corrosion Resistance of Metallic Materials for Use in Nuclear Fuel Reprocessing, A Working Party Report on Corrosion in the Nuclear Industry, European Federation of Corrosion by The Institute of Metals, 1989, p 4",,
Flue Gas,Stainless steels,Austenitic,316,,,Pits 20(0.5) Crevice30(0.75),S31600,"Scrubber enviroment, outlet duct pre-heat, pH 2.0, 1400 ppm chlorides",,58,136,90 d,256.0,"J. Pinard Legry, M. Pelras and G. Turluer, Corrosion Resistance of Metallic Materials for Use in Nuclear Fuel Reprocessing, A Working Party Report on Corrosion in the Nuclear Industry, European Federation of Corrosion by The Institute of Metals, 1989, p 4",,
Flue Gas,Stainless steels,Austenitic,316,,,Pits 6(.14) Crevice 4(.09),S31600,Scrubber environment. Wet-dry zone at inlet,,55,131,90 d,256.0,"J. Pinard Legry, M. Pelras and G. Turluer, Corrosion Resistance of Metallic Materials for Use in Nuclear Fuel Reprocessing, A Working Party Report on Corrosion in the Nuclear Industry, European Federation of Corrosion by The Institute of Metals, 1989, p 4",,
Formaldehyde,Stainless steels,Precipitation hardening,AM-363,B (Good),B (Good),,S36300,,,Room,Room,,120.0,Allegheny Ludlum Steel Corp.,,B
Flue Gas,Stainless steels,Austenitic,317LM,,,Pits 4(0.1) max Crevice16 (.40),S31725,"Scrubber enviroment, in absorber, pH 5.2, 21,000 ppm chlorides",,55,131,90 d,256.0,"J. Pinard Legry, M. Pelras and G. Turluer, Corrosion Resistance of Metallic Materials for Use in Nuclear Fuel Reprocessing, A Working Party Report on Corrosion in the Nuclear Industry, European Federation of Corrosion by The Institute of Metals, 1989, p 4",,
Flue Gas,Stainless steels,Austenitic,317LM,,,Pits 55 (1.4) Crevice 39(1.0),S31725,"Scrubber enviroment, outlet duct pre-heat, pH 2.0, 1400 ppm chlorides",,58,136,90 d,256.0,"J. Pinard Legry, M. Pelras and G. Turluer, Corrosion Resistance of Metallic Materials for Use in Nuclear Fuel Reprocessing, A Working Party Report on Corrosion in the Nuclear Industry, European Federation of Corrosion by The Institute of Metals, 1989, p 4",,
Flue Gas,Stainless steels,Austenitic,317LM,,,Pits 12(.32) Crevice11(.29),S31725,Scrubber environment. Wet-dry zone at inlet,,55,131,90 d,256.0,"J. Pinard Legry, M. Pelras and G. Turluer, Corrosion Resistance of Metallic Materials for Use in Nuclear Fuel Reprocessing, A Working Party Report on Corrosion in the Nuclear Industry, European Federation of Corrosion by The Institute of Metals, 1989, p 4",,
Flue Gas,Stainless steels,Austenitic,904L,,,Pits 4(.01) max Crevice 24(.60),N08904,"Scrubber enviroment, in absorber, pH 5.2, 21,000 ppm chlorides",,55,131,90 d,256.0,"J. Pinard Legry, M. Pelras and G. Turluer, Corrosion Resistance of Metallic Materials for Use in Nuclear Fuel Reprocessing, A Working Party Report on Corrosion in the Nuclear Industry, European Federation of Corrosion by The Institute of Metals, 1989, p 4",,
Flue Gas,Stainless steels,Austenitic,904L,,,Pits 71(1.8) Crevice35(0.9),N08904,"Scrubber enviroment, outlet duct pre-heat, pH 2.0, 1400 ppm chlorides",,58,136,90 d,256.0,"J. Pinard Legry, M. Pelras and G. Turluer, Corrosion Resistance of Metallic Materials for Use in Nuclear Fuel Reprocessing, A Working Party Report on Corrosion in the Nuclear Industry, European Federation of Corrosion by The Institute of Metals, 1989, p 4",,
Flue Gas,Stainless steels,Austenitic,904L,,,Pits 12 (.32) Crevice 10 (.25),N08904,Scrubber environment. Wet-dry zone at inlet,,55,131,90 d,256.0,"J. Pinard Legry, M. Pelras and G. Turluer, Corrosion Resistance of Metallic Materials for Use in Nuclear Fuel Reprocessing, A Working Party Report on Corrosion in the Nuclear Industry, European Federation of Corrosion by The Institute of Metals, 1989, p 4",,
