Repository: wfreinhart/matse219

# MATSE 219: Materials Informatics

Auto-generated from the private authoring repo (matse219-instructor). Do not edit here directly -- changes are overwritten on the next publish run.

## Lectures

- [Lecture01](https://colab.research.google.com/github/wfreinhart/matse219/blob/staging/notebooks/Lecture01.ipynb)
- [Lecture02](https://colab.research.google.com/github/wfreinhart/matse219/blob/staging/notebooks/Lecture02.ipynb)
- [Lecture03](https://colab.research.google.com/github/wfreinhart/matse219/blob/staging/notebooks/Lecture03.ipynb)
- [Lecture04](https://colab.research.google.com/github/wfreinhart/matse219/blob/staging/notebooks/Lecture04.ipynb)

File: datasets/corrosion.csv (part 45 of 142)
Environment,Material Group,Material Family,Material,Rate (mm/yr) or Rating,Rate (mils/yr) or Rating,Localized Attack,UNS,Condition/Comment,Concentration (Vol %),Temperature (deg C),Temperature (deg F),Duration,Reference #,Reference,rate_mm_yr_numeric,rate_letter_grade
Fluorine,Miscellaneous,Noble metals,Gold,0.05,2,,P00016,Dry,,500,930,,250.0,"Metals Handbook, 9th ed., Vol 13, Corrosion, ASM International, 1987, p 805",0.05,
Fluorine,Miscellaneous,Noble metals,Silver,B (Good),B (Good),,P07010,Dry,,22,72,,250.0,"Metals Handbook, 9th ed., Vol 13, Corrosion, ASM International, 1987, p 805",,B
Fluorine,Nickel and alloys,Nickel,Nickel 201,0.2,8.4,,N02201,Dry,,400,752,,44.0,"Inco Alloys International, 1979",0.2,
Fluorine,Nickel and alloys,Nickel,Nickel 201,0.6,22.8,,N02201,Dry,,450,842,,44.0,"Inco Alloys International, 1979",0.6,
Fluorine,Nickel and alloys,Nickel,Nickel 201,1.6,61.2,,N02201,Dry,,500,932,,44.0,"Inco Alloys International, 1979",1.6,
Fluorine,Nickel and alloys,Nickel,Nickel 201,9,348,,N02201,Dry,,600,1112,,44.0,"Inco Alloys International, 1979",9.0,
Fluorine,Nickel and alloys,Nickel,Nickel 201,5,192,,N02201,Dry,,650,1202,,44.0,"Inco Alloys International, 1979",5.0,
Fluorine,Nickel and alloys,Nickel,Nickel 201,10,408,,N02201,Dry,,700,1292,,44.0,"Inco Alloys International, 1979",10.0,
Fluorine,Refractory metals and alloys,Titanium and alloys,Titanium,D (Poor),D (Poor),,,,5-20,Elevated,Elevated,,90.0,"N.D. Tomashov and P.M. Altovskii, Corrosion and Protection of Titanium, Government Scientific-Technical Publication of Machine-Building Literature (Russian translation), 1963; L.C. Covington and R.W. Schultz, Corrosion of Resistance of Titanium, TIMET Cor",,D
Fluorine,Refractory metals and alloys,Titanium and alloys,Titanium,0.9,35,,,Commercial,Gas,Gas-109,Gas-229,,90.0,"N.D. Tomashov and P.M. Altovskii, Corrosion and Protection of Titanium, Government Scientific-Technical Publication of Machine-Building Literature (Russian translation), 1963; L.C. Covington and R.W. Schultz, Corrosion of Resistance of Titanium, TIMET Cor",0.9,
Fluorine,Refractory metals and alloys,Titanium and alloys,Titanium,0.9,35,,,Commercial,Liquid,Gas-109,Gas-229,,90.0,"N.D. Tomashov and P.M. Altovskii, Corrosion and Protection of Titanium, Government Scientific-Technical Publication of Machine-Building Literature (Russian translation), 1963; L.C. Covington and R.W. Schultz, Corrosion of Resistance of Titanium, TIMET Cor",0.9,
Fluorine,Refractory metals and alloys,Titanium and alloys,Titanium,0.011,0.44,,,HF free,Liquid,Gas-196,Gas-385,,90.0,"N.D. Tomashov and P.M. Altovskii, Corrosion and Protection of Titanium, Government Scientific-Technical Publication of Machine-Building Literature (Russian translation), 1963; L.C. Covington and R.W. Schultz, Corrosion of Resistance of Titanium, TIMET Cor",0.011,
Fluorine,Refractory metals and alloys,Titanium and alloys,Titanium,0.011,0.44,,,HF free,Gas,Gas-196,Gas-385,,90.0,"N.D. Tomashov and P.M. Altovskii, Corrosion and Protection of Titanium, Government Scientific-Technical Publication of Machine-Building Literature (Russian translation), 1963; L.C. Covington and R.W. Schultz, Corrosion of Resistance of Titanium, TIMET Cor",0.011,
Fluorine,Stainless steels,Austenitic,304,A (Resistant),A (Resistant),,S30400,Gas,100,,,,121.0,"Cyclops Corp., Universal-Cyclops Specialty Steel Division",,A
Fluorine,Stainless steels,Austenitic,316,A (Resistant),A (Resistant),,S31600,Gas,100,,,,121.0,"Cyclops Corp., Universal-Cyclops Specialty Steel Division",,A
Fluosilicic Acid,Miscellaneous,Lead and alloys,Chemical lead,1.3,53,,L51120,,5,45,113,,254.0,"Lead for Corrosion Resistant Applications, The Plumbum Series, A Guide to the Use of Lead for Corrosion Resistance, Lead Industries Association, Inc.",1.3,
Fluosilicic Acid,Miscellaneous,Lead and alloys,Chemical lead,1.6,64,,L51120,,10,45,113,,254.0,"Lead for Corrosion Resistant Applications, The Plumbum Series, A Guide to the Use of Lead for Corrosion Resistance, Lead Industries Association, Inc.",1.6,
Fluosilicic Acid,Miscellaneous,Lead and alloys,Chemical lead,2.2,88,,L51120,With 1% sulfuric acid,10,45,113,,254.0,"Lead for Corrosion Resistant Applications, The Plumbum Series, A Guide to the Use of Lead for Corrosion Resistance, Lead Industries Association, Inc.",2.2,
Fluosilicic Acid,Miscellaneous,Lead and alloys,Chemical lead,0.1,4,,L51120,With 10% sulfuric acid,10,45,113,,254.0,"Lead for Corrosion Resistant Applications, The Plumbum Series, A Guide to the Use of Lead for Corrosion Resistance, Lead Industries Association, Inc.",0.1,
Fluosilicic Acid,Miscellaneous,Lead and alloys,Chemical lead,0.2,9,,L51120,With 5% sulfuric acid,5,45,113,,254.0,"Lead for Corrosion Resistant Applications, The Plumbum Series, A Guide to the Use of Lead for Corrosion Resistance, Lead Industries Association, Inc.",0.2,
Fluosilicic Acid,Miscellaneous,Lead and alloys,Lead,1.3 min,50 min,,L50045,,10,45,113,,95.0,"Lead for Corrosion Resistant Applications: A Guide, Lead Industries Association, Inc. New York, p 72",1.3,
Fluosilicic Acid,Miscellaneous,Lead and alloys,"Lead, 6% antimonial",2,77,,L53110,,5,45,113,,130.0,"Lead for Corrosion Resistant Applications: A Guide, Lead Industries Association, Inc. New York, p 65",2.0,
Fluosilicic Acid,Miscellaneous,Lead and alloys,"Lead, 6% antimonial",2.9,115,,L53110,,10,45,113,,130.0,"Lead for Corrosion Resistant Applications: A Guide, Lead Industries Association, Inc. New York, p 65",2.9,
Fluosilicic Acid,Miscellaneous,Lead and alloys,"Lead, 6% antimonial",1.9,77,,L53110,,5,45,113,,254.0,"Lead for Corrosion Resistant Applications, The Plumbum Series, A Guide to the Use of Lead for Corrosion Resistance, Lead Industries Association, Inc.",1.9,
Fluosilicic Acid,Miscellaneous,Lead and alloys,"Lead, 6% antimonial",2.9,115,,L53110,,10,45,113,,254.0,"Lead for Corrosion Resistant Applications, The Plumbum Series, A Guide to the Use of Lead for Corrosion Resistance, Lead Industries Association, Inc.",2.9,
Fluosilicic Acid,Miscellaneous,Lead and alloys,"Lead, 6% antimonial",1.9,76,,L53110,Plus 1% H2SO4,10,45,113,,130.0,"Lead for Corrosion Resistant Applications: A Guide, Lead Industries Association, Inc. New York, p 65",1.9,
Fluosilicic Acid,Miscellaneous,Lead and alloys,"Lead, 6% antimonial",0.2,9,,L53110,Plus 10% H2SO4,1,45,113,,130.0,"Lead for Corrosion Resistant Applications: A Guide, Lead Industries Association, Inc. New York, p 65",0.2,
Fluosilicic Acid,Miscellaneous,Lead and alloys,"Lead, 6% antimonial",0.4,14,,L53110,Plus 5% H2SO4,5,45,113,,130.0,"Lead for Corrosion Resistant Applications: A Guide, Lead Industries Association, Inc. New York, p 65",0.4,
Fluosilicic Acid,Miscellaneous,Lead and alloys,"Lead, 6% antimonial",1.9,76,,L53110,With 1% sulfuric acid,10,45,113,,254.0,"Lead for Corrosion Resistant Applications, The Plumbum Series, A Guide to the Use of Lead for Corrosion Resistance, Lead Industries Association, Inc.",1.9,
Fluosilicic Acid,Miscellaneous,Lead and alloys,"Lead, 6% antimonial",0.2,9,,L53110,With 10% sulfuric acid,10,45,113,,254.0,"Lead for Corrosion Resistant Applications, The Plumbum Series, A Guide to the Use of Lead for Corrosion Resistance, Lead Industries Association, Inc.",0.2,
Fluosilicic Acid,Miscellaneous,Lead and alloys,"Lead, 6% antimonial",0.4,14,,L53110,With 5% sulfuric acid,5,45,113,,254.0,"Lead for Corrosion Resistant Applications, The Plumbum Series, A Guide to the Use of Lead for Corrosion Resistance, Lead Industries Association, Inc.",0.4,
Fluosilicic Acid,Miscellaneous,Lead and alloys,"Lead, chemical",1.3,53,,L51120,,5,45,113,,130.0,"Lead for Corrosion Resistant Applications: A Guide, Lead Industries Association, Inc. New York, p 65",1.3,
Fluosilicic Acid,Miscellaneous,Lead and alloys,"Lead, chemical",1.6,64,,L51120,,10,45,113,,130.0,"Lead for Corrosion Resistant Applications: A Guide, Lead Industries Association, Inc. New York, p 65",1.6,
Fluosilicic Acid,Miscellaneous,Lead and alloys,"Lead, chemical",0.1,4,,L51120,,1,45,113,,130.0,"Lead for Corrosion Resistant Applications: A Guide, Lead Industries Association, Inc. New York, p 65",0.1,
Fluosilicic Acid,Miscellaneous,Lead and alloys,"Lead, chemical",2.2,88,,L51120,Plus 1% H2SO4,10,45,113,,130.0,"Lead for Corrosion Resistant Applications: A Guide, Lead Industries Association, Inc. New York, p 65",2.2,
Fluosilicic Acid,Miscellaneous,Lead and alloys,"Lead, chemical",0.2,9,,L51120,Plus 5% H2SO4,5,45,113,,130.0,"Lead for Corrosion Resistant Applications: A Guide, Lead Industries Association, Inc. New York, p 65",0.2,
Fluosilicic Acid,Miscellaneous,Magnesium and alloys,Magnesium,D (Poor),D (Poor),,,,All,Room,Room,,119.0,"Dow Chemical Co., Midland, MI",,D
Fluosilicic Acid,Miscellaneous,Noble metals,Silver,0.05 max,2 max,,P07010,,,65,150,,4.0,"Metals Handbook, Ninth Edition, Vol 13, Corrosion, ASM International, Metals Park, OH, 1987, p 795",0.05,
Fluosilicic Acid,Miscellaneous,Tin and alloys,Tin,D (Poor),D (Poor),,,,,20,68,,94.0,"H. Leidheiser, Jr., The Corrosion of Copper, Tin and Their Alloys, John Wiley & Sons, New York, 1971, p 287-290",,D
Fluosilicic Acid,Miscellaneous,Tin and alloys,Tin,D (Poor),D (Poor),,,,,60,140,,94.0,"H. Leidheiser, Jr., The Corrosion of Copper, Tin and Their Alloys, John Wiley & Sons, New York, 1971, p 287-290",,D
Fluosilicic Acid,Miscellaneous,Tin and alloys,Tin,D (Poor),D (Poor),,,,,100,212,,94.0,"H. Leidheiser, Jr., The Corrosion of Copper, Tin and Their Alloys, John Wiley & Sons, New York, 1971, p 287-290",,D
Fluosilicic Acid,Nickel and alloys,Nickel-chromium-iron-molybdenum,Alloy 825,0.13,5,,N08825,Chemical processing; field or pilot plant test; strong aeration; rapid agitation,20,57,135,38 d,89.0,"A Guide to Corrosion Resistance, Climax Molybdenum Company, Greenwich, CT, 1981",0.13,
Fluosilicic Acid,Nickel and alloys,Nickel-chromium-iron-molybdenum,Alloy 825,3,116,,N08825,Chemical processing; field or pilot plant test; strong aeration; slight to moderate agitation Plus some hydrofluoric and phosphoric acids,10,60,140,19 d,89.0,"A Guide to Corrosion Resistance, Climax Molybdenum Company, Greenwich, CT, 1981",3.0,
Fluosilicic Acid,Refractory metals and alloys,Titanium and alloys,Titanium,47.5,1900,,,,10,Room,Room,,90.0,"N.D. Tomashov and P.M. Altovskii, Corrosion and Protection of Titanium, Government Scientific-Technical Publication of Machine-Building Literature (Russian translation), 1963; L.C. Covington and R.W. Schultz, Corrosion of Resistance of Titanium, TIMET Cor",47.5,
Fluosilicic Acid,Refractory metals and alloys,Zirconium and alloys,Zr702,1.3 min,50 min,,R60702,,10,Room,Room,,15.0,"Metals Handbook, Ninth Edition, Vol 13, Corrosion, ASM International, Metals Park, OH, 1987, p 711-715",1.3,
Fluosilicic Acid,Stainless steels,Austenitic,301,B (Good),B (Good),,S30100,,Vapors,100,212,,253.0,"Chemical Resistance of REMANIT Stainless Steels, Thyssen Edelstahlwerke AG, March 1989",,B
Fluosilicic Acid,Stainless steels,Austenitic,302,B (Good),B (Good),,S30200,,Vapors,100,212,,253.0,"Chemical Resistance of REMANIT Stainless Steels, Thyssen Edelstahlwerke AG, March 1989",,B
Fluosilicic Acid,Stainless steels,Austenitic,303,C (Questionable),C (Questionable),,S30300,,Vapors,100,212,,253.0,"Chemical Resistance of REMANIT Stainless Steels, Thyssen Edelstahlwerke AG, March 1989",,C
Fluosilicic Acid,Stainless steels,Austenitic,303,B (Good),B (Good),,S30300,,Vapors,100,212,,253.0,"Chemical Resistance of REMANIT Stainless Steels, Thyssen Edelstahlwerke AG, March 1989",,B
Fluosilicic Acid,Stainless steels,Austenitic,304,B (Good),B (Good),,S30400,,Vapors,100,212,,253.0,"Chemical Resistance of REMANIT Stainless Steels, Thyssen Edelstahlwerke AG, March 1989",,B
Fluosilicic Acid,Stainless steels,Austenitic,304,0.95,38,Severe pitting,S30400,Chemical processing; field or pilot plant test; slight to moderate aeration; slight to moderate agitation,9.1-23.1,63,145,90 d,89.0,"A Guide to Corrosion Resistance, Climax Molybdenum Company, Greenwich, CT, 1981",0.95,
Fluosilicic Acid,Stainless steels,Austenitic,304,D (Poor),D (Poor),,S30400,Chemical processing; field or pilot plant test; strong aeration; slight to moderate agitation Plus some hydrofluoric and phosphoric acids,10,60,140,19 d,89.0,"A Guide to Corrosion Resistance, Climax Molybdenum Company, Greenwich, CT, 1981",,D
Fluosilicic Acid,Stainless steels,Austenitic,316,B (Good),B (Good),,S31600,,Vapors,100,212,,253.0,"Chemical Resistance of REMANIT Stainless Steels, Thyssen Edelstahlwerke AG, March 1989",,B
Fluosilicic Acid,Stainless steels,Austenitic,316,0.05,2,Severe pitting; crevice attack.,S31600,Chemical processing; field or pilot plant test; no aeration; rapid agitation,22,63,145,94 d,89.0,"A Guide to Corrosion Resistance, Climax Molybdenum Company, Greenwich, CT, 1981",0.05,
Fluosilicic Acid,Stainless steels,Austenitic,316,0.13,5,,S31600,Chemical processing; field or pilot plant test; slight to moderate aeration; slight to moderate agitation,9.1-23.1,63,145,90 d,89.0,"A Guide to Corrosion Resistance, Climax Molybdenum Company, Greenwich, CT, 1981",0.13,
Fluosilicic Acid,Stainless steels,Austenitic,316,0.6,24,,S31600,Chemical processing; field or pilot plant test; strong aeration; slight to moderate agitation. Plus some hydrofluoric and phosphoric acids,10,60,140,19 d,89.0,"A Guide to Corrosion Resistance, Climax Molybdenum Company, Greenwich, CT, 1981",0.6,
Fluosilicic Acid,Stainless steels,Austenitic,317,0.13,5,,S31700,Chemical processing; field or pilot plant test; strong aeration; rapid agitation,20,57,135,38 d,89.0,"A Guide to Corrosion Resistance, Climax Molybdenum Company, Greenwich, CT, 1981",0.13,
Fluosilicic Acid,Stainless steels,Austenitic,317,3,130,,S31700,Chemical processing; field or pilot plant test; strong aeration; slight to moderate agitation. Plus some hydrofluoric and phosphoric acids,10,60,140,19 d,89.0,"A Guide to Corrosion Resistance, Climax Molybdenum Company, Greenwich, CT, 1981",3.0,
Fluosilicic Acid,Stainless steels,Austenitic,321,B (Good),B (Good),,S32100,,Vapors,100,212,,253.0,"Chemical Resistance of REMANIT Stainless Steels, Thyssen Edelstahlwerke AG, March 1989",,B
Fluosilicic Acid,Stainless steels,Austenitic,347,B (Good),B (Good),,S34700,,Vapors,100,212,,253.0,"Chemical Resistance of REMANIT Stainless Steels, Thyssen Edelstahlwerke AG, March 1989",,B
Fluosilicic Acid,Stainless steels,Austenitic,304L,B (Good),B (Good),,S30403,,Vapors,100,212,,253.0,"Chemical Resistance of REMANIT Stainless Steels, Thyssen Edelstahlwerke AG, March 1989",,B
Fluosilicic Acid,Stainless steels,Austenitic,304LN,B (Good),B (Good),,S30453,,Vapors,100,212,,253.0,"Chemical Resistance of REMANIT Stainless Steels, Thyssen Edelstahlwerke AG, March 1989",,B
Fluosilicic Acid,Stainless steels,Austenitic,316F,B (Good),B (Good),,S31620,,Vapors,100,212,,253.0,"Chemical Resistance of REMANIT Stainless Steels, Thyssen Edelstahlwerke AG, March 1989",,B
Fluosilicic Acid,Stainless steels,Austenitic,316L,B (Good),B (Good),,S31603,,Vapors,100,212,,253.0,"Chemical Resistance of REMANIT Stainless Steels, Thyssen Edelstahlwerke AG, March 1989",,B
Fluosilicic Acid,Stainless steels,Austenitic,316L,0.13,5,,S31603,Chemical processing; field or pilot plant test; strong aeration; rapid agitation,20,57,135,38 d,89.0,"A Guide to Corrosion Resistance, Climax Molybdenum Company, Greenwich, CT, 1981",0.13,
Fluosilicic Acid,Stainless steels,Austenitic,316LN,B (Good),B (Good),,S31653,,Vapors,100,212,,253.0,"Chemical Resistance of REMANIT Stainless Steels, Thyssen Edelstahlwerke AG, March 1989",,B
Fluosilicic Acid,Stainless steels,Austenitic,316Ti,B (Good),B (Good),,S31635,,Vapors,100,212,,253.0,"Chemical Resistance of REMANIT Stainless Steels, Thyssen Edelstahlwerke AG, March 1989",,B
Fluosilicic Acid,Stainless steels,Austenitic,317L,B (Good),B (Good),,S31703,,Vapors,100,212,,253.0,"Chemical Resistance of REMANIT Stainless Steels, Thyssen Edelstahlwerke AG, March 1989",,B
Fluosilicic Acid,Stainless steels,Austenitic,317LN,B (Good),B (Good),,S31725,,Vapors,100,212,,253.0,"Chemical Resistance of REMANIT Stainless Steels, Thyssen Edelstahlwerke AG, March 1989",,B
Fluosilicic Acid,Stainless steels,Austenitic,Carpenter 20 Carpenter Technology Corp.,0.08,3,Slight pitting,,Chemical processing; field or pilot plant test; strong aeration; rapid agitation,20,57,135,38 d,89.0,"A Guide to Corrosion Resistance, Climax Molybdenum Company, Greenwich, CT, 1981",0.08,
Fluosilicic Acid,Stainless steels,Austenitic,Carpenter 20 Carpenter Technology Corp.,0.6,25,,,Chemical processing; field or pilot plant test; strong aeration; slight to moderate agitation. Plus some hydrofluoric and phosphoric acids,10,60,140,19 d,89.0,"A Guide to Corrosion Resistance, Climax Molybdenum Company, Greenwich, CT, 1981",0.6,
Fluosilicic Acid,Stainless steels,Duplex,329,B (Good),B (Good),,S32900,,Vapors,100,212,,253.0,"Chemical Resistance of REMANIT Stainless Steels, Thyssen Edelstahlwerke AG, March 1989",,B
Fluosilicic Acid,Stainless steels,Duplex,F51,B (Good),B (Good),,S31803,,Vapors,100,212,,253.0,"Chemical Resistance of REMANIT Stainless Steels, Thyssen Edelstahlwerke AG, March 1989",,B
Fluosilicic Acid,Stainless steels,Ferritic,405,D (Poor),D (Poor),,S40500,,Vapors,100,212,,253.0,"Chemical Resistance of REMANIT Stainless Steels, Thyssen Edelstahlwerke AG, March 1989",,D
Fluosilicic Acid,Stainless steels,Ferritic,409,D (Poor),D (Poor),,S40900,,Vapors,100,212,,253.0,"Chemical Resistance of REMANIT Stainless Steels, Thyssen Edelstahlwerke AG, March 1989",,D
Fluosilicic Acid,Stainless steels,Ferritic,430,C (Questionable),C (Questionable),,S43000,,Vapors,100,212,,253.0,"Chemical Resistance of REMANIT Stainless Steels, Thyssen Edelstahlwerke AG, March 1989",,C
Fluosilicic Acid,Stainless steels,Ferritic,434,B (Good),B (Good),,S43400,,Vapors,100,212,,253.0,"Chemical Resistance of REMANIT Stainless Steels, Thyssen Edelstahlwerke AG, March 1989",,B
Fluosilicic Acid,Stainless steels,Martensitic,403,D (Poor),D (Poor),,S40300,,Vapors,100,212,,253.0,"Chemical Resistance of REMANIT Stainless Steels, Thyssen Edelstahlwerke AG, March 1989",,D
Fluosilicic Acid,Stainless steels,Martensitic,410,D (Poor),D (Poor),,S41000,,Vapors,100,212,,253.0,"Chemical Resistance of REMANIT Stainless Steels, Thyssen Edelstahlwerke AG, March 1989",,D
Fluosilicic Acid,Stainless steels,Martensitic,416,D (Poor),D (Poor),,S41600,,Vapors,100,212,,253.0,"Chemical Resistance of REMANIT Stainless Steels, Thyssen Edelstahlwerke AG, March 1989",,D
Fluosilicic Acid,Stainless steels,Martensitic,420,D (Poor),D (Poor),,S42000,,Vapors,100,212,,253.0,"Chemical Resistance of REMANIT Stainless Steels, Thyssen Edelstahlwerke AG, March 1989",,D
Food Products,Stainless steels,Austenitic,301,A (Resistant),A (Resistant),,S30100,Beer,,20,68,,253.0,"Chemical Resistance of REMANIT Stainless Steels, Thyssen Edelstahlwerke AG, March 1989",,A
Food Products,Stainless steels,Austenitic,301,A (Resistant),A (Resistant),,S30100,Beer,,70,158,,253.0,"Chemical Resistance of REMANIT Stainless Steels, Thyssen Edelstahlwerke AG, March 1989",,A
Food Products,Stainless steels,Austenitic,301,A (Resistant),A (Resistant),,S30100,Buttermilk,,20,68,,253.0,"Chemical Resistance of REMANIT Stainless Steels, Thyssen Edelstahlwerke AG, March 1989",,A
Food Products,Stainless steels,Austenitic,301,A (Resistant),A (Resistant),,S30100,Cheese,,20,68,,253.0,"Chemical Resistance of REMANIT Stainless Steels, Thyssen Edelstahlwerke AG, March 1989",,A
Food Products,Stainless steels,Austenitic,301,A (Resistant),A (Resistant),,S30100,Chocolate,,20,68,,253.0,"Chemical Resistance of REMANIT Stainless Steels, Thyssen Edelstahlwerke AG, March 1989",,A
Food Products,Stainless steels,Austenitic,301,A (Resistant),A (Resistant),,S30100,Cider,,20,68,,253.0,"Chemical Resistance of REMANIT Stainless Steels, Thyssen Edelstahlwerke AG, March 1989",,A
Food Products,Stainless steels,Austenitic,301,A (Resistant),A (Resistant),,S30100,Coffee,,20,68,,253.0,"Chemical Resistance of REMANIT Stainless Steels, Thyssen Edelstahlwerke AG, March 1989",,A
Food Products,Stainless steels,Austenitic,301,A (Resistant),A (Resistant),,S30100,Coffee,,Boiling,Boiling,,253.0,"Chemical Resistance of REMANIT Stainless Steels, Thyssen Edelstahlwerke AG, March 1989",,A
Food Products,Stainless steels,Austenitic,301,A (Resistant),A (Resistant),,S30100,Fresh milk,,Up to 70,Up to 158 ,,253.0,"Chemical Resistance of REMANIT Stainless Steels, Thyssen Edelstahlwerke AG, March 1989",,A
Food Products,Stainless steels,Austenitic,301,A (Resistant),A (Resistant),,S30100,Liqueurs,,,,,253.0,"Chemical Resistance of REMANIT Stainless Steels, Thyssen Edelstahlwerke AG, March 1989",,A
Food Products,Stainless steels,Austenitic,301,A (Resistant),A (Resistant),,S30100,Meat,,,,,253.0,"Chemical Resistance of REMANIT Stainless Steels, Thyssen Edelstahlwerke AG, March 1989",,A
Food Products,Stainless steels,Austenitic,301,A (Resistant),A (Resistant),Pitting,S30100,Mustard,,20,68,,253.0,"Chemical Resistance of REMANIT Stainless Steels, Thyssen Edelstahlwerke AG, March 1989",,A
Food Products,Stainless steels,Austenitic,301,A (Resistant),A (Resistant),,S30100,Pickling liquid,,,,,253.0,"Chemical Resistance of REMANIT Stainless Steels, Thyssen Edelstahlwerke AG, March 1989",,A
Food Products,Stainless steels,Austenitic,301,A (Resistant),A (Resistant),,S30100,Pickling liquid,,,,,253.0,"Chemical Resistance of REMANIT Stainless Steels, Thyssen Edelstahlwerke AG, March 1989",,A
Food Products,Stainless steels,Austenitic,301,A (Resistant),A (Resistant),,S30100,Pickling liquid,,,,,253.0,"Chemical Resistance of REMANIT Stainless Steels, Thyssen Edelstahlwerke AG, March 1989",,A
Food Products,Stainless steels,Austenitic,301,C (Questionable),C (Questionable),Pitting,S30100,Sauerkraut liquor,,,,,253.0,"Chemical Resistance of REMANIT Stainless Steels, Thyssen Edelstahlwerke AG, March 1989",,C
Food Products,Stainless steels,Austenitic,301,A (Resistant),A (Resistant),,S30100,Schweinfurt green,,20,68,,253.0,"Chemical Resistance of REMANIT Stainless Steels, Thyssen Edelstahlwerke AG, March 1989",,A
Food Products,Stainless steels,Austenitic,301,A (Resistant),A (Resistant),,S30100,Sour milk,,Up to 70,Up to 158,,253.0,"Chemical Resistance of REMANIT Stainless Steels, Thyssen Edelstahlwerke AG, March 1989",,A
Food Products,Stainless steels,Austenitic,301,A (Resistant),A (Resistant),,S30100,Sugar solution,,20,68,,253.0,"Chemical Resistance of REMANIT Stainless Steels, Thyssen Edelstahlwerke AG, March 1989",,A
Food Products,Stainless steels,Austenitic,301,A (Resistant),A (Resistant),,S30100,Sugar solution,,Boiling,Boiling,,253.0,"Chemical Resistance of REMANIT Stainless Steels, Thyssen Edelstahlwerke AG, March 1989",,A
Food Products,Stainless steels,Austenitic,301,A (Resistant),A (Resistant),,S30100,Vinegar,,20,68,,253.0,"Chemical Resistance of REMANIT Stainless Steels, Thyssen Edelstahlwerke AG, March 1989",,A
Food Products,Stainless steels,Austenitic,301,A (Resistant),A (Resistant),,S30100,Vinegar,,Boiling,Boiling,,253.0,"Chemical Resistance of REMANIT Stainless Steels, Thyssen Edelstahlwerke AG, March 1989",,A
Food Products,Stainless steels,Austenitic,302,A (Resistant),A (Resistant),,S30200,Beer,,20,68,,253.0,"Chemical Resistance of REMANIT Stainless Steels, Thyssen Edelstahlwerke AG, March 1989",,A
Food Products,Stainless steels,Austenitic,302,A (Resistant),A (Resistant),,S30200,Beer,,70,158,,253.0,"Chemical Resistance of REMANIT Stainless Steels, Thyssen Edelstahlwerke AG, March 1989",,A
Food Products,Stainless steels,Austenitic,302,A (Resistant),A (Resistant),,S30200,Buttermilk,,20,68,,253.0,"Chemical Resistance of REMANIT Stainless Steels, Thyssen Edelstahlwerke AG, March 1989",,A
Food Products,Stainless steels,Austenitic,302,A (Resistant),A (Resistant),,S30200,Cheese,,20,68,,253.0,"Chemical Resistance of REMANIT Stainless Steels, Thyssen Edelstahlwerke AG, March 1989",,A
Food Products,Stainless steels,Austenitic,302,A (Resistant),A (Resistant),,S30200,Chocolate,,20,68,,253.0,"Chemical Resistance of REMANIT Stainless Steels, Thyssen Edelstahlwerke AG, March 1989",,A
Food Products,Stainless steels,Austenitic,302,A (Resistant),A (Resistant),,S30200,Cider,,20,68,,253.0,"Chemical Resistance of REMANIT Stainless Steels, Thyssen Edelstahlwerke AG, March 1989",,A
Food Products,Stainless steels,Austenitic,302,A (Resistant),A (Resistant),,S30200,Coffee,,20,68,,253.0,"Chemical Resistance of REMANIT Stainless Steels, Thyssen Edelstahlwerke AG, March 1989",,A
Food Products,Stainless steels,Austenitic,302,A (Resistant),A (Resistant),,S30200,Coffee,,Boiling,Boiling,,253.0,"Chemical Resistance of REMANIT Stainless Steels, Thyssen Edelstahlwerke AG, March 1989",,A
Food Products,Stainless steels,Austenitic,302,A (Resistant),A (Resistant),,S30200,Fresh milk,,Up to 70,Up to 158 ,,253.0,"Chemical Resistance of REMANIT Stainless Steels, Thyssen Edelstahlwerke AG, March 1989",,A
Food Products,Stainless steels,Austenitic,302,A (Resistant),A (Resistant),,S30200,Liqueurs,,,,,253.0,"Chemical Resistance of REMANIT Stainless Steels, Thyssen Edelstahlwerke AG, March 1989",,A
Food Products,Stainless steels,Austenitic,302,A (Resistant),A (Resistant),,S30200,Meat,,,,,253.0,"Chemical Resistance of REMANIT Stainless Steels, Thyssen Edelstahlwerke AG, March 1989",,A
Food Products,Stainless steels,Austenitic,302,A (Resistant),A (Resistant),Pitting,S30200,Mustard,,20,68,,253.0,"Chemical Resistance of REMANIT Stainless Steels, Thyssen Edelstahlwerke AG, March 1989",,A
Food Products,Stainless steels,Austenitic,302,A (Resistant),A (Resistant),,S30200,Pickling liquid,,,,,253.0,"Chemical Resistance of REMANIT Stainless Steels, Thyssen Edelstahlwerke AG, March 1989",,A
Food Products,Stainless steels,Austenitic,302,A (Resistant),A (Resistant),,S30200,Pickling liquid,,,,,253.0,"Chemical Resistance of REMANIT Stainless Steels, Thyssen Edelstahlwerke AG, March 1989",,A
Food Products,Stainless steels,Austenitic,302,A (Resistant),A (Resistant),,S30200,Pickling liquid,,,,,253.0,"Chemical Resistance of REMANIT Stainless Steels, Thyssen Edelstahlwerke AG, March 1989",,A
Food Products,Stainless steels,Austenitic,302,C (Questionable),C (Questionable),Pitting,S30200,Sauerkraut liquor,,,,,253.0,"Chemical Resistance of REMANIT Stainless Steels, Thyssen Edelstahlwerke AG, March 1989",,C
Food Products,Stainless steels,Austenitic,302,A (Resistant),A (Resistant),,S30200,Schweinfurt green,,20,68,,253.0,"Chemical Resistance of REMANIT Stainless Steels, Thyssen Edelstahlwerke AG, March 1989",,A
Food Products,Stainless steels,Austenitic,302,A (Resistant),A (Resistant),,S30200,Sour milk,,Up to 70,Up to 158,,253.0,"Chemical Resistance of REMANIT Stainless Steels, Thyssen Edelstahlwerke AG, March 1989",,A
Food Products,Stainless steels,Austenitic,302,A (Resistant),A (Resistant),,S30200,Sugar solution,,20,68,,253.0,"Chemical Resistance of REMANIT Stainless Steels, Thyssen Edelstahlwerke AG, March 1989",,A
Food Products,Stainless steels,Austenitic,302,A (Resistant),A (Resistant),,S30200,Sugar solution,,Boiling,Boiling,,253.0,"Chemical Resistance of REMANIT Stainless Steels, Thyssen Edelstahlwerke AG, March 1989",,A
Food Products,Stainless steels,Austenitic,302,A (Resistant),A (Resistant),,S30200,Vinegar,,20,68,,253.0,"Chemical Resistance of REMANIT Stainless Steels, Thyssen Edelstahlwerke AG, March 1989",,A
Food Products,Stainless steels,Austenitic,302,A (Resistant),A (Resistant),,S30200,Vinegar,,Boiling,Boiling,,253.0,"Chemical Resistance of REMANIT Stainless Steels, Thyssen Edelstahlwerke AG, March 1989",,A
Food Products,Stainless steels,Austenitic,303,A (Resistant),A (Resistant),,S30300,Beer,,20,68,,253.0,"Chemical Resistance of REMANIT Stainless Steels, Thyssen Edelstahlwerke AG, March 1989",,A
Food Products,Stainless steels,Austenitic,303,A (Resistant),A (Resistant),,S30300,Beer,,70,158,,253.0,"Chemical Resistance of REMANIT Stainless Steels, Thyssen Edelstahlwerke AG, March 1989",,A
Food Products,Stainless steels,Austenitic,303,A (Resistant),A (Resistant),,S30300,Buttermilk,,20,68,,253.0,"Chemical Resistance of REMANIT Stainless Steels, Thyssen Edelstahlwerke AG, March 1989",,A
Food Products,Stainless steels,Austenitic,303,A (Resistant),A (Resistant),,S30300,Buttermilk,,20,68,,253.0,"Chemical Resistance of REMANIT Stainless Steels, Thyssen Edelstahlwerke AG, March 1989",,A
Food Products,Stainless steels,Austenitic,303,A (Resistant),A (Resistant),,S30300,Cheese,,20,68,,253.0,"Chemical Resistance of REMANIT Stainless Steels, Thyssen Edelstahlwerke AG, March 1989",,A
Food Products,Stainless steels,Austenitic,303,A (Resistant),A (Resistant),,S30300,Chocolate,,20,68,,253.0,"Chemical Resistance of REMANIT Stainless Steels, Thyssen Edelstahlwerke AG, March 1989",,A
Food Products,Stainless steels,Austenitic,303,A (Resistant),A (Resistant),,S30300,Chocolate,,20,68,,253.0,"Chemical Resistance of REMANIT Stainless Steels, Thyssen Edelstahlwerke AG, March 1989",,A
Food Products,Stainless steels,Austenitic,303,A (Resistant),A (Resistant),,S30300,Cider,,20,68,,253.0,"Chemical Resistance of REMANIT Stainless Steels, Thyssen Edelstahlwerke AG, March 1989",,A
Food Products,Stainless steels,Austenitic,303,A (Resistant),A (Resistant),,S30300,Coffee,,20,68,,253.0,"Chemical Resistance of REMANIT Stainless Steels, Thyssen Edelstahlwerke AG, March 1989",,A
Food Products,Stainless steels,Austenitic,303,A (Resistant),A (Resistant),,S30300,Coffee,,Boiling,Boiling,,253.0,"Chemical Resistance of REMANIT Stainless Steels, Thyssen Edelstahlwerke AG, March 1989",,A
Food Products,Stainless steels,Austenitic,303,A (Resistant),A (Resistant),,S30300,Fresh milk,,Up to 70,Up to 158),,253.0,"Chemical Resistance of REMANIT Stainless Steels, Thyssen Edelstahlwerke AG, March 1989",,A
Food Products,Stainless steels,Austenitic,303,A (Resistant),A (Resistant),,S30300,Fresh milk,,Up to 70,Up to 158 ,,253.0,"Chemical Resistance of REMANIT Stainless Steels, Thyssen Edelstahlwerke AG, March 1989",,A
Food Products,Stainless steels,Austenitic,303,A (Resistant),A (Resistant),,S30300,Liqueurs,,,,,253.0,"Chemical Resistance of REMANIT Stainless Steels, Thyssen Edelstahlwerke AG, March 1989",,A
Food Products,Stainless steels,Austenitic,303,A (Resistant),A (Resistant),,S30300,Liqueurs,,,,,253.0,"Chemical Resistance of REMANIT Stainless Steels, Thyssen Edelstahlwerke AG, March 1989",,A
Food Products,Stainless steels,Austenitic,303,A (Resistant),A (Resistant),,S30300,Meat,,,,,253.0,"Chemical Resistance of REMANIT Stainless Steels, Thyssen Edelstahlwerke AG, March 1989",,A
Food Products,Stainless steels,Austenitic,303,A (Resistant),A (Resistant),Pitting,S30300,Mustard,,20,68,,253.0,"Chemical Resistance of REMANIT Stainless Steels, Thyssen Edelstahlwerke AG, March 1989",,A
Food Products,Stainless steels,Austenitic,303,A (Resistant),A (Resistant),Pitting,S30300,Mustard,,20,68,,253.0,"Chemical Resistance of REMANIT Stainless Steels, Thyssen Edelstahlwerke AG, March 1989",,A
Food Products,Stainless steels,Austenitic,303,A (Resistant),A (Resistant),,S30300,Pickling liquid,,,,,253.0,"Chemical Resistance of REMANIT Stainless Steels, Thyssen Edelstahlwerke AG, March 1989",,A
Food Products,Stainless steels,Austenitic,303,A (Resistant),A (Resistant),,S30300,Pickling liquid,,,,,253.0,"Chemical Resistance of REMANIT Stainless Steels, Thyssen Edelstahlwerke AG, March 1989",,A
Food Products,Stainless steels,Austenitic,303,D (Poor),D (Poor),,S30300,Pickling liquid,,,,,253.0,"Chemical Resistance of REMANIT Stainless Steels, Thyssen Edelstahlwerke AG, March 1989",,D
Food Products,Stainless steels,Austenitic,303,A (Resistant),A (Resistant),,S30300,Pickling liquid,,,,,253.0,"Chemical Resistance of REMANIT Stainless Steels, Thyssen Edelstahlwerke AG, March 1989",,A
Food Products,Stainless steels,Austenitic,303,A (Resistant),A (Resistant),,S30300,Pickling liquid,,,,,253.0,"Chemical Resistance of REMANIT Stainless Steels, Thyssen Edelstahlwerke AG, March 1989",,A
Food Products,Stainless steels,Austenitic,303,A (Resistant),A (Resistant),,S30300,Pickling liquid,,,,,253.0,"Chemical Resistance of REMANIT Stainless Steels, Thyssen Edelstahlwerke AG, March 1989",,A
Food Products,Stainless steels,Austenitic,303,C (Questionable),C (Questionable),Pitting,S30300,Sauerkraut liquor,,,,,253.0,"Chemical Resistance of REMANIT Stainless Steels, Thyssen Edelstahlwerke AG, March 1989",,C
Food Products,Stainless steels,Austenitic,303,A (Resistant),A (Resistant),,S30300,Schweinfurt green,,20,68,,253.0,"Chemical Resistance of REMANIT Stainless Steels, Thyssen Edelstahlwerke AG, March 1989",,A
Food Products,Stainless steels,Austenitic,303,A (Resistant),A (Resistant),,S30300,Schweinfurt green,,20,68,,253.0,"Chemical Resistance of REMANIT Stainless Steels, Thyssen Edelstahlwerke AG, March 1989",,A
Food Products,Stainless steels,Austenitic,303,B (Good),B (Good),,S30300,Sour milk,,Up to 70,Up to 158,,253.0,"Chemical Resistance of REMANIT Stainless Steels, Thyssen Edelstahlwerke AG, March 1989",,B
Food Products,Stainless steels,Austenitic,303,A (Resistant),A (Resistant),,S30300,Sour milk,,Up to 70,Up to 158,,253.0,"Chemical Resistance of REMANIT Stainless Steels, Thyssen Edelstahlwerke AG, March 1989",,A
Food Products,Stainless steels,Austenitic,303,A (Resistant),A (Resistant),,S30300,Sugar solution,,20,68,,253.0,"Chemical Resistance of REMANIT Stainless Steels, Thyssen Edelstahlwerke AG, March 1989",,A
Food Products,Stainless steels,Austenitic,303,A (Resistant),A (Resistant),,S30300,Sugar solution,,20,68,,253.0,"Chemical Resistance of REMANIT Stainless Steels, Thyssen Edelstahlwerke AG, March 1989",,A
Food Products,Stainless steels,Austenitic,303,A (Resistant),A (Resistant),,S30300,Sugar solution,,Boiling,Boiling,,253.0,"Chemical Resistance of REMANIT Stainless Steels, Thyssen Edelstahlwerke AG, March 1989",,A
Food Products,Stainless steels,Austenitic,303,A (Resistant),A (Resistant),,S30300,Sugar solution,,Boiling,Boiling,,253.0,"Chemical Resistance of REMANIT Stainless Steels, Thyssen Edelstahlwerke AG, March 1989",,A
Food Products,Stainless steels,Austenitic,303,A (Resistant),A (Resistant),,S30300,Vinegar,,20,68,,253.0,"Chemical Resistance of REMANIT Stainless Steels, Thyssen Edelstahlwerke AG, March 1989",,A
Food Products,Stainless steels,Austenitic,303,A (Resistant),A (Resistant),,S30300,Vinegar,,20,68,,253.0,"Chemical Resistance of REMANIT Stainless Steels, Thyssen Edelstahlwerke AG, March 1989",,A
Food Products,Stainless steels,Austenitic,303,B (Good),B (Good),,S30300,Vinegar,,Boiling,Boiling,,253.0,"Chemical Resistance of REMANIT Stainless Steels, Thyssen Edelstahlwerke AG, March 1989",,B
Food Products,Stainless steels,Austenitic,303,A (Resistant),A (Resistant),,S30300,Vinegar,,Boiling,Boiling,,253.0,"Chemical Resistance of REMANIT Stainless Steels, Thyssen Edelstahlwerke AG, March 1989",,A
Food Products,Stainless steels,Austenitic,304,A (Resistant),A (Resistant),,S30400,Beer,,20,68,,253.0,"Chemical Resistance of REMANIT Stainless Steels, Thyssen Edelstahlwerke AG, March 1989",,A
Food Products,Stainless steels,Austenitic,304,A (Resistant),A (Resistant),,S30400,Beer,,70,158,,253.0,"Chemical Resistance of REMANIT Stainless Steels, Thyssen Edelstahlwerke AG, March 1989",,A
Food Products,Stainless steels,Austenitic,304,A (Resistant),A (Resistant),,S30400,Buttermilk,,20,68,,253.0,"Chemical Resistance of REMANIT Stainless Steels, Thyssen Edelstahlwerke AG, March 1989",,A
Food Products,Stainless steels,Austenitic,304,A (Resistant),A (Resistant),,S30400,Cheese,,20,68,,253.0,"Chemical Resistance of REMANIT Stainless Steels, Thyssen Edelstahlwerke AG, March 1989",,A
Food Products,Stainless steels,Austenitic,304,A (Resistant),A (Resistant),,S30400,Chocolate,,20,68,,253.0,"Chemical Resistance of REMANIT Stainless Steels, Thyssen Edelstahlwerke AG, March 1989",,A
Food Products,Stainless steels,Austenitic,304,A (Resistant),A (Resistant),,S30400,Cider,,20,68,,253.0,"Chemical Resistance of REMANIT Stainless Steels, Thyssen Edelstahlwerke AG, March 1989",,A
Food Products,Stainless steels,Austenitic,304,A (Resistant),A (Resistant),,S30400,Coffee,,20,68,,253.0,"Chemical Resistance of REMANIT Stainless Steels, Thyssen Edelstahlwerke AG, March 1989",,A
Food Products,Stainless steels,Austenitic,304,A (Resistant),A (Resistant),,S30400,Coffee,,Boiling,Boiling,,253.0,"Chemical Resistance of REMANIT Stainless Steels, Thyssen Edelstahlwerke AG, March 1989",,A
Food Products,Stainless steels,Austenitic,304,A (Resistant),A (Resistant),,S30400,Fresh milk,,Up to 70,Up to 158 ,,253.0,"Chemical Resistance of REMANIT Stainless Steels, Thyssen Edelstahlwerke AG, March 1989",,A
Food Products,Stainless steels,Austenitic,304,A (Resistant),A (Resistant),,S30400,Liqueurs,,,,,253.0,"Chemical Resistance of REMANIT Stainless Steels, Thyssen Edelstahlwerke AG, March 1989",,A
Food Products,Stainless steels,Austenitic,304,A (Resistant),A (Resistant),,S30400,Meat,,,,,253.0,"Chemical Resistance of REMANIT Stainless Steels, Thyssen Edelstahlwerke AG, March 1989",,A
Food Products,Stainless steels,Austenitic,304,A (Resistant),A (Resistant),Pitting,S30400,Mustard,,20,68,,253.0,"Chemical Resistance of REMANIT Stainless Steels, Thyssen Edelstahlwerke AG, March 1989",,A
Food Products,Stainless steels,Austenitic,304,A (Resistant),A (Resistant),,S30400,Pickling liquid,,,,,253.0,"Chemical Resistance of REMANIT Stainless Steels, Thyssen Edelstahlwerke AG, March 1989",,A
Food Products,Stainless steels,Austenitic,304,A (Resistant),A (Resistant),,S30400,Pickling liquid,,,,,253.0,"Chemical Resistance of REMANIT Stainless Steels, Thyssen Edelstahlwerke AG, March 1989",,A
Food Products,Stainless steels,Austenitic,304,A (Resistant),A (Resistant),,S30400,Pickling liquid,,,,,253.0,"Chemical Resistance of REMANIT Stainless Steels, Thyssen Edelstahlwerke AG, March 1989",,A
Food Products,Stainless steels,Austenitic,304,C (Questionable),C (Questionable),Pitting,S30400,Sauerkraut liquor,,,,,253.0,"Chemical Resistance of REMANIT Stainless Steels, Thyssen Edelstahlwerke AG, March 1989",,C
Food Products,Stainless steels,Austenitic,304,A (Resistant),A (Resistant),,S30400,Schweinfurt green,,20,68,,253.0,"Chemical Resistance of REMANIT Stainless Steels, Thyssen Edelstahlwerke AG, March 1989",,A
Food Products,Stainless steels,Austenitic,304,A (Resistant),A (Resistant),,S30400,Sour milk,,Up to 70,Up to 158,,253.0,"Chemical Resistance of REMANIT Stainless Steels, Thyssen Edelstahlwerke AG, March 1989",,A
Food Products,Stainless steels,Austenitic,304,A (Resistant),A (Resistant),,S30400,Sugar solution,,20,68,,253.0,"Chemical Resistance of REMANIT Stainless Steels, Thyssen Edelstahlwerke AG, March 1989",,A
Food Products,Stainless steels,Austenitic,304,A (Resistant),A (Resistant),,S30400,Sugar solution,,Boiling,Boiling,,253.0,"Chemical Resistance of REMANIT Stainless Steels, Thyssen Edelstahlwerke AG, March 1989",,A
Food Products,Stainless steels,Austenitic,304,A (Resistant),A (Resistant),,S30400,Vinegar,,20,68,,253.0,"Chemical Resistance of REMANIT Stainless Steels, Thyssen Edelstahlwerke AG, March 1989",,A
Food Products,Stainless steels,Austenitic,304,A (Resistant),A (Resistant),,S30400,Vinegar,,Boiling,Boiling,,253.0,"Chemical Resistance of REMANIT Stainless Steels, Thyssen Edelstahlwerke AG, March 1989",,A
Food Products,Stainless steels,Austenitic,316,A (Resistant),A (Resistant),,S31600,Beer,,20,68,,253.0,"Chemical Resistance of REMANIT Stainless Steels, Thyssen Edelstahlwerke AG, March 1989",,A
Food Products,Stainless steels,Austenitic,316,A (Resistant),A (Resistant),,S31600,Beer,,70,158,,253.0,"Chemical Resistance of REMANIT Stainless Steels, Thyssen Edelstahlwerke AG, March 1989",,A
Food Products,Stainless steels,Austenitic,316,A (Resistant),A (Resistant),,S31600,Buttermilk,,20,68,,253.0,"Chemical Resistance of REMANIT Stainless Steels, Thyssen Edelstahlwerke AG, March 1989",,A
Food Products,Stainless steels,Austenitic,316,A (Resistant),A (Resistant),,S31600,Cheese,,20,68,,253.0,"Chemical Resistance of REMANIT Stainless Steels, Thyssen Edelstahlwerke AG, March 1989",,A
Food Products,Stainless steels,Austenitic,316,A (Resistant),A (Resistant),,S31600,Chocolate,,20,68,,253.0,"Chemical Resistance of REMANIT Stainless Steels, Thyssen Edelstahlwerke AG, March 1989",,A
Food Products,Stainless steels,Austenitic,316,A (Resistant),A (Resistant),,S31600,Cider,,20,68,,253.0,"Chemical Resistance of REMANIT Stainless Steels, Thyssen Edelstahlwerke AG, March 1989",,A
