Repository: wfreinhart/matse219

# MATSE 219: Materials Informatics

Auto-generated from the private authoring repo (matse219-instructor). Do not edit here directly -- changes are overwritten on the next publish run.

## Lectures

- [Lecture01](https://colab.research.google.com/github/wfreinhart/matse219/blob/staging/notebooks/Lecture01.ipynb)
- [Lecture02](https://colab.research.google.com/github/wfreinhart/matse219/blob/staging/notebooks/Lecture02.ipynb)
- [Lecture03](https://colab.research.google.com/github/wfreinhart/matse219/blob/staging/notebooks/Lecture03.ipynb)
- [Lecture04](https://colab.research.google.com/github/wfreinhart/matse219/blob/staging/notebooks/Lecture04.ipynb)

File: datasets/corrosion.csv (part 46 of 142)
Environment,Material Group,Material Family,Material,Rate (mm/yr) or Rating,Rate (mils/yr) or Rating,Localized Attack,UNS,Condition/Comment,Concentration (Vol %),Temperature (deg C),Temperature (deg F),Duration,Reference #,Reference,rate_mm_yr_numeric,rate_letter_grade
Food Products,Stainless steels,Austenitic,316,A (Resistant),A (Resistant),,S31600,Coffee,,20,68,,253.0,"Chemical Resistance of REMANIT Stainless Steels, Thyssen Edelstahlwerke AG, March 1989",,A
Food Products,Stainless steels,Austenitic,316,A (Resistant),A (Resistant),,S31600,Coffee,,Boiling,Boiling,,253.0,"Chemical Resistance of REMANIT Stainless Steels, Thyssen Edelstahlwerke AG, March 1989",,A
Food Products,Stainless steels,Austenitic,316,A (Resistant),A (Resistant),,S31600,Fresh milk,,Up to 70,Up to 158,,253.0,"Chemical Resistance of REMANIT Stainless Steels, Thyssen Edelstahlwerke AG, March 1989",,A
Food Products,Stainless steels,Austenitic,316,A (Resistant),A (Resistant),,S31600,Liqueurs,,,,,253.0,"Chemical Resistance of REMANIT Stainless Steels, Thyssen Edelstahlwerke AG, March 1989",,A
Food Products,Stainless steels,Austenitic,316,A (Resistant),A (Resistant),,S31600,Meat,,,,,253.0,"Chemical Resistance of REMANIT Stainless Steels, Thyssen Edelstahlwerke AG, March 1989",,A
Food Products,Stainless steels,Austenitic,316,A (Resistant),A (Resistant),Pitting,S31600,Mustard,,20,68,,253.0,"Chemical Resistance of REMANIT Stainless Steels, Thyssen Edelstahlwerke AG, March 1989",,A
Food Products,Stainless steels,Austenitic,316,A (Resistant),A (Resistant),,S31600,Pickling liquid,,,,,253.0,"Chemical Resistance of REMANIT Stainless Steels, Thyssen Edelstahlwerke AG, March 1989",,A
Food Products,Stainless steels,Austenitic,316,A (Resistant),A (Resistant),,S31600,Pickling liquid,,,,,253.0,"Chemical Resistance of REMANIT Stainless Steels, Thyssen Edelstahlwerke AG, March 1989",,A
Food Products,Stainless steels,Austenitic,316,A (Resistant),A (Resistant),,S31600,Pickling liquid,,,,,253.0,"Chemical Resistance of REMANIT Stainless Steels, Thyssen Edelstahlwerke AG, March 1989",,A
Food Products,Stainless steels,Austenitic,316,B (Good),B (Good),Pitting,S31600,Sauerkraut liquor,,,,,253.0,"Chemical Resistance of REMANIT Stainless Steels, Thyssen Edelstahlwerke AG, March 1989",,B
Food Products,Stainless steels,Austenitic,316,A (Resistant),A (Resistant),,S31600,Schweinfurt green,,20,68,,253.0,"Chemical Resistance of REMANIT Stainless Steels, Thyssen Edelstahlwerke AG, March 1989",,A
Food Products,Stainless steels,Austenitic,316,A (Resistant),A (Resistant),,S31600,Sour milk,,Up to 70,Up to 158,,253.0,"Chemical Resistance of REMANIT Stainless Steels, Thyssen Edelstahlwerke AG, March 1989",,A
Food Products,Stainless steels,Austenitic,316,A (Resistant),A (Resistant),,S31600,Sugar solution,,20,68,,253.0,"Chemical Resistance of REMANIT Stainless Steels, Thyssen Edelstahlwerke AG, March 1989",,A
Food Products,Stainless steels,Austenitic,316,A (Resistant),A (Resistant),,S31600,Sugar solution,,Boiling,Boiling,,253.0,"Chemical Resistance of REMANIT Stainless Steels, Thyssen Edelstahlwerke AG, March 1989",,A
Food Products,Stainless steels,Austenitic,316,A (Resistant),A (Resistant),,S31600,Vinegar,,20,68,,253.0,"Chemical Resistance of REMANIT Stainless Steels, Thyssen Edelstahlwerke AG, March 1989",,A
Food Products,Stainless steels,Austenitic,316,A (Resistant),A (Resistant),,S31600,Vinegar,,Boiling,Boiling,,253.0,"Chemical Resistance of REMANIT Stainless Steels, Thyssen Edelstahlwerke AG, March 1989",,A
Food Products,Stainless steels,Austenitic,321,A (Resistant),A (Resistant),,S32100,Beer,,20,68,,253.0,"Chemical Resistance of REMANIT Stainless Steels, Thyssen Edelstahlwerke AG, March 1989",,A
Food Products,Stainless steels,Austenitic,321,A (Resistant),A (Resistant),,S32100,Beer,,70,158,,253.0,"Chemical Resistance of REMANIT Stainless Steels, Thyssen Edelstahlwerke AG, March 1989",,A
Food Products,Stainless steels,Austenitic,321,A (Resistant),A (Resistant),,S32100,Buttermilk,,20,68,,253.0,"Chemical Resistance of REMANIT Stainless Steels, Thyssen Edelstahlwerke AG, March 1989",,A
Food Products,Stainless steels,Austenitic,321,A (Resistant),A (Resistant),,S32100,Cheese,,20,68,,253.0,"Chemical Resistance of REMANIT Stainless Steels, Thyssen Edelstahlwerke AG, March 1989",,A
Food Products,Stainless steels,Austenitic,321,A (Resistant),A (Resistant),,S32100,Chocolate,,20,68,,253.0,"Chemical Resistance of REMANIT Stainless Steels, Thyssen Edelstahlwerke AG, March 1989",,A
Food Products,Stainless steels,Austenitic,321,A (Resistant),A (Resistant),,S32100,Cider,,20,68,,253.0,"Chemical Resistance of REMANIT Stainless Steels, Thyssen Edelstahlwerke AG, March 1989",,A
Food Products,Stainless steels,Austenitic,321,A (Resistant),A (Resistant),,S32100,Coffee,,20,68,,253.0,"Chemical Resistance of REMANIT Stainless Steels, Thyssen Edelstahlwerke AG, March 1989",,A
Food Products,Stainless steels,Austenitic,321,A (Resistant),A (Resistant),,S32100,Coffee,,Boiling,Boiling,,253.0,"Chemical Resistance of REMANIT Stainless Steels, Thyssen Edelstahlwerke AG, March 1989",,A
Food Products,Stainless steels,Austenitic,321,A (Resistant),A (Resistant),,S32100,Fresh milk,,Up to 70,Up to 158,,253.0,"Chemical Resistance of REMANIT Stainless Steels, Thyssen Edelstahlwerke AG, March 1989",,A
Food Products,Stainless steels,Austenitic,321,A (Resistant),A (Resistant),,S32100,Liqueurs,,,,,253.0,"Chemical Resistance of REMANIT Stainless Steels, Thyssen Edelstahlwerke AG, March 1989",,A
Food Products,Stainless steels,Austenitic,321,A (Resistant),A (Resistant),,S32100,Meat,,,,,253.0,"Chemical Resistance of REMANIT Stainless Steels, Thyssen Edelstahlwerke AG, March 1989",,A
Food Products,Stainless steels,Austenitic,321,A (Resistant),A (Resistant),Pitting,S32100,Mustard,,20,68,,253.0,"Chemical Resistance of REMANIT Stainless Steels, Thyssen Edelstahlwerke AG, March 1989",,A
Food Products,Stainless steels,Austenitic,321,A (Resistant),A (Resistant),,S32100,Pickling liquid,,,,,253.0,"Chemical Resistance of REMANIT Stainless Steels, Thyssen Edelstahlwerke AG, March 1989",,A
Food Products,Stainless steels,Austenitic,321,A (Resistant),A (Resistant),,S32100,Pickling liquid,,,,,253.0,"Chemical Resistance of REMANIT Stainless Steels, Thyssen Edelstahlwerke AG, March 1989",,A
Food Products,Stainless steels,Austenitic,321,A (Resistant),A (Resistant),,S32100,Pickling liquid,,,,,253.0,"Chemical Resistance of REMANIT Stainless Steels, Thyssen Edelstahlwerke AG, March 1989",,A
Food Products,Stainless steels,Austenitic,321,C (Questionable),C (Questionable),Pitting,S32100,Sauerkraut liquor,,,,,253.0,"Chemical Resistance of REMANIT Stainless Steels, Thyssen Edelstahlwerke AG, March 1989",,C
Food Products,Stainless steels,Austenitic,321,A (Resistant),A (Resistant),,S32100,Schweinfurt green,,20,68,,253.0,"Chemical Resistance of REMANIT Stainless Steels, Thyssen Edelstahlwerke AG, March 1989",,A
Food Products,Stainless steels,Austenitic,321,A (Resistant),A (Resistant),,S32100,Sour milk,,Up to 70,Up to 158,,253.0,"Chemical Resistance of REMANIT Stainless Steels, Thyssen Edelstahlwerke AG, March 1989",,A
Food Products,Stainless steels,Austenitic,321,A (Resistant),A (Resistant),,S32100,Sugar solution,,20,68,,253.0,"Chemical Resistance of REMANIT Stainless Steels, Thyssen Edelstahlwerke AG, March 1989",,A
Food Products,Stainless steels,Austenitic,321,A (Resistant),A (Resistant),,S32100,Sugar solution,,Boiling,Boiling,,253.0,"Chemical Resistance of REMANIT Stainless Steels, Thyssen Edelstahlwerke AG, March 1989",,A
Food Products,Stainless steels,Austenitic,321,A (Resistant),A (Resistant),,S32100,Vinegar,,20,68,,253.0,"Chemical Resistance of REMANIT Stainless Steels, Thyssen Edelstahlwerke AG, March 1989",,A
Food Products,Stainless steels,Austenitic,321,A (Resistant),A (Resistant),,S32100,Vinegar,,Boiling,Boiling,,253.0,"Chemical Resistance of REMANIT Stainless Steels, Thyssen Edelstahlwerke AG, March 1989",,A
Food Products,Stainless steels,Austenitic,347,A (Resistant),A (Resistant),,S34700,Beer,,20,68,,253.0,"Chemical Resistance of REMANIT Stainless Steels, Thyssen Edelstahlwerke AG, March 1989",,A
Food Products,Stainless steels,Austenitic,347,A (Resistant),A (Resistant),,S34700,Beer,,70,158,,253.0,"Chemical Resistance of REMANIT Stainless Steels, Thyssen Edelstahlwerke AG, March 1989",,A
Food Products,Stainless steels,Austenitic,347,A (Resistant),A (Resistant),,S34700,Buttermilk,,20,68,,253.0,"Chemical Resistance of REMANIT Stainless Steels, Thyssen Edelstahlwerke AG, March 1989",,A
Food Products,Stainless steels,Austenitic,347,A (Resistant),A (Resistant),,S34700,Cheese,,20,68,,253.0,"Chemical Resistance of REMANIT Stainless Steels, Thyssen Edelstahlwerke AG, March 1989",,A
Food Products,Stainless steels,Austenitic,347,A (Resistant),A (Resistant),,S34700,Chocolate,,20,68,,253.0,"Chemical Resistance of REMANIT Stainless Steels, Thyssen Edelstahlwerke AG, March 1989",,A
Food Products,Stainless steels,Austenitic,347,A (Resistant),A (Resistant),,S34700,Cider,,20,68,,253.0,"Chemical Resistance of REMANIT Stainless Steels, Thyssen Edelstahlwerke AG, March 1989",,A
Food Products,Stainless steels,Austenitic,347,A (Resistant),A (Resistant),,S34700,Coffee,,20,68,,253.0,"Chemical Resistance of REMANIT Stainless Steels, Thyssen Edelstahlwerke AG, March 1989",,A
Food Products,Stainless steels,Austenitic,347,A (Resistant),A (Resistant),,S34700,Coffee,,Boiling,Boiling,,253.0,"Chemical Resistance of REMANIT Stainless Steels, Thyssen Edelstahlwerke AG, March 1989",,A
Food Products,Stainless steels,Austenitic,347,A (Resistant),A (Resistant),,S34700,Fresh milk,,Up to 70,Up to 158,,253.0,"Chemical Resistance of REMANIT Stainless Steels, Thyssen Edelstahlwerke AG, March 1989",,A
Food Products,Stainless steels,Austenitic,347,A (Resistant),A (Resistant),,S34700,Liqueurs,,,,,253.0,"Chemical Resistance of REMANIT Stainless Steels, Thyssen Edelstahlwerke AG, March 1989",,A
Food Products,Stainless steels,Austenitic,347,A (Resistant),A (Resistant),,S34700,Meat,,,,,253.0,"Chemical Resistance of REMANIT Stainless Steels, Thyssen Edelstahlwerke AG, March 1989",,A
Food Products,Stainless steels,Austenitic,347,A (Resistant),A (Resistant),Pitting,S34700,Mustard,,20,68,,253.0,"Chemical Resistance of REMANIT Stainless Steels, Thyssen Edelstahlwerke AG, March 1989",,A
Food Products,Stainless steels,Austenitic,347,A (Resistant),A (Resistant),,S34700,Pickling liquid,,,,,253.0,"Chemical Resistance of REMANIT Stainless Steels, Thyssen Edelstahlwerke AG, March 1989",,A
Food Products,Stainless steels,Austenitic,347,A (Resistant),A (Resistant),,S34700,Pickling liquid,,,,,253.0,"Chemical Resistance of REMANIT Stainless Steels, Thyssen Edelstahlwerke AG, March 1989",,A
Food Products,Stainless steels,Austenitic,347,A (Resistant),A (Resistant),,S34700,Pickling liquid,,,,,253.0,"Chemical Resistance of REMANIT Stainless Steels, Thyssen Edelstahlwerke AG, March 1989",,A
Food Products,Stainless steels,Austenitic,347,C (Questionable),C (Questionable),Pitting,S34700,Sauerkraut liquor,,,,,253.0,"Chemical Resistance of REMANIT Stainless Steels, Thyssen Edelstahlwerke AG, March 1989",,C
Food Products,Stainless steels,Austenitic,347,A (Resistant),A (Resistant),,S34700,Schweinfurt green,,20,68,,253.0,"Chemical Resistance of REMANIT Stainless Steels, Thyssen Edelstahlwerke AG, March 1989",,A
Food Products,Stainless steels,Austenitic,347,A (Resistant),A (Resistant),,S34700,Sour milk,,Up to 70,Up to 158,,253.0,"Chemical Resistance of REMANIT Stainless Steels, Thyssen Edelstahlwerke AG, March 1989",,A
Food Products,Stainless steels,Austenitic,347,A (Resistant),A (Resistant),,S34700,Sugar solution,,20,68,,253.0,"Chemical Resistance of REMANIT Stainless Steels, Thyssen Edelstahlwerke AG, March 1989",,A
Food Products,Stainless steels,Austenitic,347,A (Resistant),A (Resistant),,S34700,Sugar solution,,Boiling,Boiling,,253.0,"Chemical Resistance of REMANIT Stainless Steels, Thyssen Edelstahlwerke AG, March 1989",,A
Food Products,Stainless steels,Austenitic,347,A (Resistant),A (Resistant),,S34700,Vinegar,,20,68,,253.0,"Chemical Resistance of REMANIT Stainless Steels, Thyssen Edelstahlwerke AG, March 1989",,A
Food Products,Stainless steels,Austenitic,347,A (Resistant),A (Resistant),,S34700,Vinegar,,Boiling,Boiling,,253.0,"Chemical Resistance of REMANIT Stainless Steels, Thyssen Edelstahlwerke AG, March 1989",,A
Food Products,Stainless steels,Austenitic,304L,A (Resistant),A (Resistant),,S30403,Beer,,20,68,,253.0,"Chemical Resistance of REMANIT Stainless Steels, Thyssen Edelstahlwerke AG, March 1989",,A
Food Products,Stainless steels,Austenitic,304L,A (Resistant),A (Resistant),,S30403,Beer,,70,158,,253.0,"Chemical Resistance of REMANIT Stainless Steels, Thyssen Edelstahlwerke AG, March 1989",,A
Food Products,Stainless steels,Austenitic,304L,A (Resistant),A (Resistant),,S30403,Buttermilk,,20,68,,253.0,"Chemical Resistance of REMANIT Stainless Steels, Thyssen Edelstahlwerke AG, March 1989",,A
Food Products,Stainless steels,Austenitic,304L,A (Resistant),A (Resistant),,S30403,Cheese,,20,68,,253.0,"Chemical Resistance of REMANIT Stainless Steels, Thyssen Edelstahlwerke AG, March 1989",,A
Food Products,Stainless steels,Austenitic,304L,A (Resistant),A (Resistant),,S30403,Chocolate,,20,68,,253.0,"Chemical Resistance of REMANIT Stainless Steels, Thyssen Edelstahlwerke AG, March 1989",,A
Food Products,Stainless steels,Austenitic,304L,A (Resistant),A (Resistant),,S30403,Cider,,20,68,,253.0,"Chemical Resistance of REMANIT Stainless Steels, Thyssen Edelstahlwerke AG, March 1989",,A
Food Products,Stainless steels,Austenitic,304L,A (Resistant),A (Resistant),,S30403,Coffee,,20,68,,253.0,"Chemical Resistance of REMANIT Stainless Steels, Thyssen Edelstahlwerke AG, March 1989",,A
Food Products,Stainless steels,Austenitic,304L,A (Resistant),A (Resistant),,S30403,Coffee,,Boiling,Boiling,,253.0,"Chemical Resistance of REMANIT Stainless Steels, Thyssen Edelstahlwerke AG, March 1989",,A
Food Products,Stainless steels,Austenitic,304L,A (Resistant),A (Resistant),,S30403,Fresh milk,,Up to 70,Up to 158 ,,253.0,"Chemical Resistance of REMANIT Stainless Steels, Thyssen Edelstahlwerke AG, March 1989",,A
Food Products,Stainless steels,Austenitic,304L,A (Resistant),A (Resistant),,S30403,Liqueurs,,,,,253.0,"Chemical Resistance of REMANIT Stainless Steels, Thyssen Edelstahlwerke AG, March 1989",,A
Food Products,Stainless steels,Austenitic,304L,A (Resistant),A (Resistant),,S30403,Meat,,,,,253.0,"Chemical Resistance of REMANIT Stainless Steels, Thyssen Edelstahlwerke AG, March 1989",,A
Food Products,Stainless steels,Austenitic,304L,A (Resistant),A (Resistant),Pitting,S30403,Mustard,,20,68,,253.0,"Chemical Resistance of REMANIT Stainless Steels, Thyssen Edelstahlwerke AG, March 1989",,A
Food Products,Stainless steels,Austenitic,304L,A (Resistant),A (Resistant),,S30403,Pickling liquid,,,,,253.0,"Chemical Resistance of REMANIT Stainless Steels, Thyssen Edelstahlwerke AG, March 1989",,A
Food Products,Stainless steels,Austenitic,304L,A (Resistant),A (Resistant),,S30403,Pickling liquid,,,,,253.0,"Chemical Resistance of REMANIT Stainless Steels, Thyssen Edelstahlwerke AG, March 1989",,A
Food Products,Stainless steels,Austenitic,304L,A (Resistant),A (Resistant),,S30403,Pickling liquid,,,,,253.0,"Chemical Resistance of REMANIT Stainless Steels, Thyssen Edelstahlwerke AG, March 1989",,A
Food Products,Stainless steels,Austenitic,304L,C (Questionable),C (Questionable),Pitting,S30403,Sauerkraut liquor,,,,,253.0,"Chemical Resistance of REMANIT Stainless Steels, Thyssen Edelstahlwerke AG, March 1989",,C
Food Products,Stainless steels,Austenitic,304L,A (Resistant),A (Resistant),,S30403,Schweinfurt green,,20,68,,253.0,"Chemical Resistance of REMANIT Stainless Steels, Thyssen Edelstahlwerke AG, March 1989",,A
Food Products,Stainless steels,Austenitic,304L,A (Resistant),A (Resistant),,S30403,Sour milk,,Up to 70,Up to 158,,253.0,"Chemical Resistance of REMANIT Stainless Steels, Thyssen Edelstahlwerke AG, March 1989",,A
Food Products,Stainless steels,Austenitic,304L,A (Resistant),A (Resistant),,S30403,Sugar solution,,20,68,,253.0,"Chemical Resistance of REMANIT Stainless Steels, Thyssen Edelstahlwerke AG, March 1989",,A
Food Products,Stainless steels,Austenitic,304L,A (Resistant),A (Resistant),,S30403,Sugar solution,,Boiling,Boiling,,253.0,"Chemical Resistance of REMANIT Stainless Steels, Thyssen Edelstahlwerke AG, March 1989",,A
Food Products,Stainless steels,Austenitic,304L,A (Resistant),A (Resistant),,S30403,Vinegar,,20,68,,253.0,"Chemical Resistance of REMANIT Stainless Steels, Thyssen Edelstahlwerke AG, March 1989",,A
Food Products,Stainless steels,Austenitic,304L,A (Resistant),A (Resistant),,S30403,Vinegar,,Boiling,Boiling,,253.0,"Chemical Resistance of REMANIT Stainless Steels, Thyssen Edelstahlwerke AG, March 1989",,A
Food Products,Stainless steels,Austenitic,304LN,A (Resistant),A (Resistant),,S30453,Beer,,20,68,,253.0,"Chemical Resistance of REMANIT Stainless Steels, Thyssen Edelstahlwerke AG, March 1989",,A
Food Products,Stainless steels,Austenitic,304LN,A (Resistant),A (Resistant),,S30453,Beer,,70,158,,253.0,"Chemical Resistance of REMANIT Stainless Steels, Thyssen Edelstahlwerke AG, March 1989",,A
Food Products,Stainless steels,Austenitic,304LN,A (Resistant),A (Resistant),,S30453,Buttermilk,,20,68,,253.0,"Chemical Resistance of REMANIT Stainless Steels, Thyssen Edelstahlwerke AG, March 1989",,A
Food Products,Stainless steels,Austenitic,304LN,A (Resistant),A (Resistant),,S30453,Cheese,,20,68,,253.0,"Chemical Resistance of REMANIT Stainless Steels, Thyssen Edelstahlwerke AG, March 1989",,A
Food Products,Stainless steels,Austenitic,304LN,A (Resistant),A (Resistant),,S30453,Chocolate,,20,68,,253.0,"Chemical Resistance of REMANIT Stainless Steels, Thyssen Edelstahlwerke AG, March 1989",,A
Food Products,Stainless steels,Austenitic,304LN,A (Resistant),A (Resistant),,S30453,Cider,,20,68,,253.0,"Chemical Resistance of REMANIT Stainless Steels, Thyssen Edelstahlwerke AG, March 1989",,A
Food Products,Stainless steels,Austenitic,304LN,A (Resistant),A (Resistant),,S30453,Coffee,,20,68,,253.0,"Chemical Resistance of REMANIT Stainless Steels, Thyssen Edelstahlwerke AG, March 1989",,A
Food Products,Stainless steels,Austenitic,304LN,A (Resistant),A (Resistant),,S30453,Coffee,,Boiling,Boiling,,253.0,"Chemical Resistance of REMANIT Stainless Steels, Thyssen Edelstahlwerke AG, March 1989",,A
Food Products,Stainless steels,Austenitic,304LN,A (Resistant),A (Resistant),,S30453,Fresh milk,,Up to 70,Up to 158 ,,253.0,"Chemical Resistance of REMANIT Stainless Steels, Thyssen Edelstahlwerke AG, March 1989",,A
Food Products,Stainless steels,Austenitic,304LN,A (Resistant),A (Resistant),,S30453,Liqueurs,,,,,253.0,"Chemical Resistance of REMANIT Stainless Steels, Thyssen Edelstahlwerke AG, March 1989",,A
Food Products,Stainless steels,Austenitic,304LN,A (Resistant),A (Resistant),,S30453,Meat,,,,,253.0,"Chemical Resistance of REMANIT Stainless Steels, Thyssen Edelstahlwerke AG, March 1989",,A
Food Products,Stainless steels,Austenitic,304LN,A (Resistant),A (Resistant),Pitting,S30453,Mustard,,20,68,,253.0,"Chemical Resistance of REMANIT Stainless Steels, Thyssen Edelstahlwerke AG, March 1989",,A
Food Products,Stainless steels,Austenitic,304LN,A (Resistant),A (Resistant),,S30453,Pickling liquid,,,,,253.0,"Chemical Resistance of REMANIT Stainless Steels, Thyssen Edelstahlwerke AG, March 1989",,A
Food Products,Stainless steels,Austenitic,304LN,A (Resistant),A (Resistant),,S30453,Pickling liquid,,,,,253.0,"Chemical Resistance of REMANIT Stainless Steels, Thyssen Edelstahlwerke AG, March 1989",,A
Food Products,Stainless steels,Austenitic,304LN,A (Resistant),A (Resistant),,S30453,Pickling liquid,,,,,253.0,"Chemical Resistance of REMANIT Stainless Steels, Thyssen Edelstahlwerke AG, March 1989",,A
Food Products,Stainless steels,Austenitic,304LN,C (Questionable),C (Questionable),Pitting,S30453,Sauerkraut liquor,,,,,253.0,"Chemical Resistance of REMANIT Stainless Steels, Thyssen Edelstahlwerke AG, March 1989",,C
Food Products,Stainless steels,Austenitic,304LN,A (Resistant),A (Resistant),,S30453,Schweinfurt green,,20,68,,253.0,"Chemical Resistance of REMANIT Stainless Steels, Thyssen Edelstahlwerke AG, March 1989",,A
Food Products,Stainless steels,Austenitic,304LN,A (Resistant),A (Resistant),,S30453,Sour milk,,Up to 70,Up to 158,,253.0,"Chemical Resistance of REMANIT Stainless Steels, Thyssen Edelstahlwerke AG, March 1989",,A
Food Products,Stainless steels,Austenitic,304LN,A (Resistant),A (Resistant),,S30453,Sugar solution,,20,68,,253.0,"Chemical Resistance of REMANIT Stainless Steels, Thyssen Edelstahlwerke AG, March 1989",,A
Food Products,Stainless steels,Austenitic,304LN,A (Resistant),A (Resistant),,S30453,Sugar solution,,Boiling,Boiling,,253.0,"Chemical Resistance of REMANIT Stainless Steels, Thyssen Edelstahlwerke AG, March 1989",,A
Food Products,Stainless steels,Austenitic,304LN,A (Resistant),A (Resistant),,S30453,Vinegar,,20,68,,253.0,"Chemical Resistance of REMANIT Stainless Steels, Thyssen Edelstahlwerke AG, March 1989",,A
Food Products,Stainless steels,Austenitic,304LN,A (Resistant),A (Resistant),,S30453,Vinegar,,Boiling,Boiling,,253.0,"Chemical Resistance of REMANIT Stainless Steels, Thyssen Edelstahlwerke AG, March 1989",,A
Food Products,Stainless steels,Austenitic,316F,A (Resistant),A (Resistant),,S31620,Beer,,20,68,,253.0,"Chemical Resistance of REMANIT Stainless Steels, Thyssen Edelstahlwerke AG, March 1989",,A
Food Products,Stainless steels,Austenitic,316F,A (Resistant),A (Resistant),,S31620,Beer,,70,158,,253.0,"Chemical Resistance of REMANIT Stainless Steels, Thyssen Edelstahlwerke AG, March 1989",,A
Food Products,Stainless steels,Austenitic,316F,A (Resistant),A (Resistant),,S31620,Buttermilk,,20,68,,253.0,"Chemical Resistance of REMANIT Stainless Steels, Thyssen Edelstahlwerke AG, March 1989",,A
Food Products,Stainless steels,Austenitic,316F,A (Resistant),A (Resistant),,S31620,Cheese,,20,68,,253.0,"Chemical Resistance of REMANIT Stainless Steels, Thyssen Edelstahlwerke AG, March 1989",,A
Food Products,Stainless steels,Austenitic,316F,A (Resistant),A (Resistant),,S31620,Chocolate,,20,68,,253.0,"Chemical Resistance of REMANIT Stainless Steels, Thyssen Edelstahlwerke AG, March 1989",,A
Food Products,Stainless steels,Austenitic,316F,A (Resistant),A (Resistant),,S31620,Cider,,20,68,,253.0,"Chemical Resistance of REMANIT Stainless Steels, Thyssen Edelstahlwerke AG, March 1989",,A
Food Products,Stainless steels,Austenitic,316F,A (Resistant),A (Resistant),,S31620,Coffee,,20,68,,253.0,"Chemical Resistance of REMANIT Stainless Steels, Thyssen Edelstahlwerke AG, March 1989",,A
Food Products,Stainless steels,Austenitic,316F,A (Resistant),A (Resistant),,S31620,Coffee,,Boiling,Boiling,,253.0,"Chemical Resistance of REMANIT Stainless Steels, Thyssen Edelstahlwerke AG, March 1989",,A
Food Products,Stainless steels,Austenitic,316F,A (Resistant),A (Resistant),,S31620,Fresh milk,,Up to 70,Up to 158,,253.0,"Chemical Resistance of REMANIT Stainless Steels, Thyssen Edelstahlwerke AG, March 1989",,A
Food Products,Stainless steels,Austenitic,316F,A (Resistant),A (Resistant),,S31620,Liqueurs,,,,,253.0,"Chemical Resistance of REMANIT Stainless Steels, Thyssen Edelstahlwerke AG, March 1989",,A
Food Products,Stainless steels,Austenitic,316F,A (Resistant),A (Resistant),,S31620,Meat,,,,,253.0,"Chemical Resistance of REMANIT Stainless Steels, Thyssen Edelstahlwerke AG, March 1989",,A
Food Products,Stainless steels,Austenitic,316F,A (Resistant),A (Resistant),Pitting,S31620,Mustard,,20,68,,253.0,"Chemical Resistance of REMANIT Stainless Steels, Thyssen Edelstahlwerke AG, March 1989",,A
Food Products,Stainless steels,Austenitic,316F,A (Resistant),A (Resistant),,S31620,Pickling liquid,,,,,253.0,"Chemical Resistance of REMANIT Stainless Steels, Thyssen Edelstahlwerke AG, March 1989",,A
Food Products,Stainless steels,Austenitic,316F,A (Resistant),A (Resistant),,S31620,Pickling liquid,,,,,253.0,"Chemical Resistance of REMANIT Stainless Steels, Thyssen Edelstahlwerke AG, March 1989",,A
Food Products,Stainless steels,Austenitic,316F,A (Resistant),A (Resistant),,S31620,Pickling liquid,,,,,253.0,"Chemical Resistance of REMANIT Stainless Steels, Thyssen Edelstahlwerke AG, March 1989",,A
Food Products,Stainless steels,Austenitic,316F,C (Questionable),C (Questionable),Pitting,S31620,Sauerkraut liquor,,,,,253.0,"Chemical Resistance of REMANIT Stainless Steels, Thyssen Edelstahlwerke AG, March 1989",,C
Food Products,Stainless steels,Austenitic,316F,A (Resistant),A (Resistant),,S31620,Schweinfurt green,,20,68,,253.0,"Chemical Resistance of REMANIT Stainless Steels, Thyssen Edelstahlwerke AG, March 1989",,A
Food Products,Stainless steels,Austenitic,316F,A (Resistant),A (Resistant),,S31620,Sour milk,,Up to 70,Up to 158,,253.0,"Chemical Resistance of REMANIT Stainless Steels, Thyssen Edelstahlwerke AG, March 1989",,A
Food Products,Stainless steels,Austenitic,316F,A (Resistant),A (Resistant),,S31620,Sugar solution,,20,68,,253.0,"Chemical Resistance of REMANIT Stainless Steels, Thyssen Edelstahlwerke AG, March 1989",,A
Food Products,Stainless steels,Austenitic,316F,A (Resistant),A (Resistant),,S31620,Sugar solution,,Boiling,Boiling,,253.0,"Chemical Resistance of REMANIT Stainless Steels, Thyssen Edelstahlwerke AG, March 1989",,A
Food Products,Stainless steels,Austenitic,316F,A (Resistant),A (Resistant),,S31620,Vinegar,,20,68,,253.0,"Chemical Resistance of REMANIT Stainless Steels, Thyssen Edelstahlwerke AG, March 1989",,A
Food Products,Stainless steels,Austenitic,316F,A (Resistant),A (Resistant),,S31620,Vinegar,,Boiling,Boiling,,253.0,"Chemical Resistance of REMANIT Stainless Steels, Thyssen Edelstahlwerke AG, March 1989",,A
Food Products,Stainless steels,Austenitic,316L,A (Resistant),A (Resistant),,S31603,Beer,,20,68,,253.0,"Chemical Resistance of REMANIT Stainless Steels, Thyssen Edelstahlwerke AG, March 1989",,A
Food Products,Stainless steels,Austenitic,316L,A (Resistant),A (Resistant),,S31603,Beer,,70,158,,253.0,"Chemical Resistance of REMANIT Stainless Steels, Thyssen Edelstahlwerke AG, March 1989",,A
Food Products,Stainless steels,Austenitic,316L,A (Resistant),A (Resistant),,S31603,Buttermilk,,20,68,,253.0,"Chemical Resistance of REMANIT Stainless Steels, Thyssen Edelstahlwerke AG, March 1989",,A
Food Products,Stainless steels,Austenitic,316L,A (Resistant),A (Resistant),,S31603,Cheese,,20,68,,253.0,"Chemical Resistance of REMANIT Stainless Steels, Thyssen Edelstahlwerke AG, March 1989",,A
Food Products,Stainless steels,Austenitic,316L,A (Resistant),A (Resistant),,S31603,Chocolate,,20,68,,253.0,"Chemical Resistance of REMANIT Stainless Steels, Thyssen Edelstahlwerke AG, March 1989",,A
Food Products,Stainless steels,Austenitic,316L,A (Resistant),A (Resistant),,S31603,Cider,,20,68,,253.0,"Chemical Resistance of REMANIT Stainless Steels, Thyssen Edelstahlwerke AG, March 1989",,A
Food Products,Stainless steels,Austenitic,316L,A (Resistant),A (Resistant),,S31603,Coffee,,20,68,,253.0,"Chemical Resistance of REMANIT Stainless Steels, Thyssen Edelstahlwerke AG, March 1989",,A
Food Products,Stainless steels,Austenitic,316L,A (Resistant),A (Resistant),,S31603,Coffee,,Boiling,Boiling,,253.0,"Chemical Resistance of REMANIT Stainless Steels, Thyssen Edelstahlwerke AG, March 1989",,A
Food Products,Stainless steels,Austenitic,316L,A (Resistant),A (Resistant),,S31603,Fresh milk,,Up to 70,Up to 158,,253.0,"Chemical Resistance of REMANIT Stainless Steels, Thyssen Edelstahlwerke AG, March 1989",,A
Food Products,Stainless steels,Austenitic,316L,A (Resistant),A (Resistant),,S31603,Liqueurs,,,,,253.0,"Chemical Resistance of REMANIT Stainless Steels, Thyssen Edelstahlwerke AG, March 1989",,A
Food Products,Stainless steels,Austenitic,316L,A (Resistant),A (Resistant),,S31603,Meat,,,,,253.0,"Chemical Resistance of REMANIT Stainless Steels, Thyssen Edelstahlwerke AG, March 1989",,A
Food Products,Stainless steels,Austenitic,316L,A (Resistant),A (Resistant),Pitting,S31603,Mustard,,20,68,,253.0,"Chemical Resistance of REMANIT Stainless Steels, Thyssen Edelstahlwerke AG, March 1989",,A
Food Products,Stainless steels,Austenitic,316L,A (Resistant),A (Resistant),,S31603,Pickling liquid,,,,,253.0,"Chemical Resistance of REMANIT Stainless Steels, Thyssen Edelstahlwerke AG, March 1989",,A
Food Products,Stainless steels,Austenitic,316L,A (Resistant),A (Resistant),,S31603,Pickling liquid,,,,,253.0,"Chemical Resistance of REMANIT Stainless Steels, Thyssen Edelstahlwerke AG, March 1989",,A
Food Products,Stainless steels,Austenitic,316L,A (Resistant),A (Resistant),,S31603,Pickling liquid,,,,,253.0,"Chemical Resistance of REMANIT Stainless Steels, Thyssen Edelstahlwerke AG, March 1989",,A
Food Products,Stainless steels,Austenitic,316L,B (Good),B (Good),Pitting,S31603,Sauerkraut liquor,,,,,253.0,"Chemical Resistance of REMANIT Stainless Steels, Thyssen Edelstahlwerke AG, March 1989",,B
Food Products,Stainless steels,Austenitic,316L,A (Resistant),A (Resistant),,S31603,Schweinfurt green,,20,68,,253.0,"Chemical Resistance of REMANIT Stainless Steels, Thyssen Edelstahlwerke AG, March 1989",,A
Food Products,Stainless steels,Austenitic,316L,A (Resistant),A (Resistant),,S31603,Sour milk,,Up to 70,Up to 158,,253.0,"Chemical Resistance of REMANIT Stainless Steels, Thyssen Edelstahlwerke AG, March 1989",,A
Food Products,Stainless steels,Austenitic,316L,A (Resistant),A (Resistant),,S31603,Sugar solution,,20,68,,253.0,"Chemical Resistance of REMANIT Stainless Steels, Thyssen Edelstahlwerke AG, March 1989",,A
Food Products,Stainless steels,Austenitic,316L,A (Resistant),A (Resistant),,S31603,Sugar solution,,Boiling,Boiling,,253.0,"Chemical Resistance of REMANIT Stainless Steels, Thyssen Edelstahlwerke AG, March 1989",,A
Food Products,Stainless steels,Austenitic,316L,A (Resistant),A (Resistant),,S31603,Vinegar,,20,68,,253.0,"Chemical Resistance of REMANIT Stainless Steels, Thyssen Edelstahlwerke AG, March 1989",,A
Food Products,Stainless steels,Austenitic,316L,A (Resistant),A (Resistant),,S31603,Vinegar,,Boiling,Boiling,,253.0,"Chemical Resistance of REMANIT Stainless Steels, Thyssen Edelstahlwerke AG, March 1989",,A
Food Products,Stainless steels,Austenitic,316LN,A (Resistant),A (Resistant),,S31653,Beer,,20,68,,253.0,"Chemical Resistance of REMANIT Stainless Steels, Thyssen Edelstahlwerke AG, March 1989",,A
Food Products,Stainless steels,Austenitic,316LN,A (Resistant),A (Resistant),,S31653,Beer,,70,158,,253.0,"Chemical Resistance of REMANIT Stainless Steels, Thyssen Edelstahlwerke AG, March 1989",,A
Food Products,Stainless steels,Austenitic,316LN,A (Resistant),A (Resistant),,S31653,Buttermilk,,20,68,,253.0,"Chemical Resistance of REMANIT Stainless Steels, Thyssen Edelstahlwerke AG, March 1989",,A
Food Products,Stainless steels,Austenitic,316LN,A (Resistant),A (Resistant),,S31653,Cheese,,20,68,,253.0,"Chemical Resistance of REMANIT Stainless Steels, Thyssen Edelstahlwerke AG, March 1989",,A
Food Products,Stainless steels,Austenitic,316LN,A (Resistant),A (Resistant),,S31653,Chocolate,,20,68,,253.0,"Chemical Resistance of REMANIT Stainless Steels, Thyssen Edelstahlwerke AG, March 1989",,A
Food Products,Stainless steels,Austenitic,316LN,A (Resistant),A (Resistant),,S31653,Cider,,20,68,,253.0,"Chemical Resistance of REMANIT Stainless Steels, Thyssen Edelstahlwerke AG, March 1989",,A
Food Products,Stainless steels,Austenitic,316LN,A (Resistant),A (Resistant),,S31653,Coffee,,20,68,,253.0,"Chemical Resistance of REMANIT Stainless Steels, Thyssen Edelstahlwerke AG, March 1989",,A
Food Products,Stainless steels,Austenitic,316LN,A (Resistant),A (Resistant),,S31653,Coffee,,Boiling,Boiling,,253.0,"Chemical Resistance of REMANIT Stainless Steels, Thyssen Edelstahlwerke AG, March 1989",,A
Food Products,Stainless steels,Austenitic,316LN,A (Resistant),A (Resistant),,S31653,Fresh milk,,Up to 70,Up to 158,,253.0,"Chemical Resistance of REMANIT Stainless Steels, Thyssen Edelstahlwerke AG, March 1989",,A
Food Products,Stainless steels,Austenitic,316LN,A (Resistant),A (Resistant),,S31653,Liqueurs,,,,,253.0,"Chemical Resistance of REMANIT Stainless Steels, Thyssen Edelstahlwerke AG, March 1989",,A
Food Products,Stainless steels,Austenitic,316LN,A (Resistant),A (Resistant),,S31653,Meat,,,,,253.0,"Chemical Resistance of REMANIT Stainless Steels, Thyssen Edelstahlwerke AG, March 1989",,A
Food Products,Stainless steels,Austenitic,316LN,A (Resistant),A (Resistant),Pitting,S31653,Mustard,,20,68,,253.0,"Chemical Resistance of REMANIT Stainless Steels, Thyssen Edelstahlwerke AG, March 1989",,A
Food Products,Stainless steels,Austenitic,316LN,A (Resistant),A (Resistant),,S31653,Pickling liquid,,,,,253.0,"Chemical Resistance of REMANIT Stainless Steels, Thyssen Edelstahlwerke AG, March 1989",,A
Food Products,Stainless steels,Austenitic,316LN,A (Resistant),A (Resistant),,S31653,Pickling liquid,,,,,253.0,"Chemical Resistance of REMANIT Stainless Steels, Thyssen Edelstahlwerke AG, March 1989",,A
Food Products,Stainless steels,Austenitic,316LN,A (Resistant),A (Resistant),,S31653,Pickling liquid,,,,,253.0,"Chemical Resistance of REMANIT Stainless Steels, Thyssen Edelstahlwerke AG, March 1989",,A
Food Products,Stainless steels,Austenitic,316LN,B (Good),B (Good),Pitting,S31653,Sauerkraut liquor,,,,,253.0,"Chemical Resistance of REMANIT Stainless Steels, Thyssen Edelstahlwerke AG, March 1989",,B
Food Products,Stainless steels,Austenitic,316LN,A (Resistant),A (Resistant),,S31653,Schweinfurt green,,20,68,,253.0,"Chemical Resistance of REMANIT Stainless Steels, Thyssen Edelstahlwerke AG, March 1989",,A
Food Products,Stainless steels,Austenitic,316LN,A (Resistant),A (Resistant),,S31653,Sour milk,,Up to 70,Up to 158,,253.0,"Chemical Resistance of REMANIT Stainless Steels, Thyssen Edelstahlwerke AG, March 1989",,A
Food Products,Stainless steels,Austenitic,316LN,A (Resistant),A (Resistant),,S31653,Sugar solution,,20,68,,253.0,"Chemical Resistance of REMANIT Stainless Steels, Thyssen Edelstahlwerke AG, March 1989",,A
Food Products,Stainless steels,Austenitic,316LN,A (Resistant),A (Resistant),,S31653,Sugar solution,,Boiling,Boiling,,253.0,"Chemical Resistance of REMANIT Stainless Steels, Thyssen Edelstahlwerke AG, March 1989",,A
Food Products,Stainless steels,Austenitic,316LN,A (Resistant),A (Resistant),,S31653,Vinegar,,20,68,,253.0,"Chemical Resistance of REMANIT Stainless Steels, Thyssen Edelstahlwerke AG, March 1989",,A
Food Products,Stainless steels,Austenitic,316LN,A (Resistant),A (Resistant),,S31653,Vinegar,,Boiling,Boiling,,253.0,"Chemical Resistance of REMANIT Stainless Steels, Thyssen Edelstahlwerke AG, March 1989",,A
Food Products,Stainless steels,Austenitic,316Ti,A (Resistant),A (Resistant),,S31635,Beer,,20,68,,253.0,"Chemical Resistance of REMANIT Stainless Steels, Thyssen Edelstahlwerke AG, March 1989",,A
Food Products,Stainless steels,Austenitic,316Ti,A (Resistant),A (Resistant),,S31635,Beer,,70,158,,253.0,"Chemical Resistance of REMANIT Stainless Steels, Thyssen Edelstahlwerke AG, March 1989",,A
Food Products,Stainless steels,Austenitic,316Ti,A (Resistant),A (Resistant),,S31635,Buttermilk,,20,68,,253.0,"Chemical Resistance of REMANIT Stainless Steels, Thyssen Edelstahlwerke AG, March 1989",,A
Food Products,Stainless steels,Austenitic,316Ti,A (Resistant),A (Resistant),,S31635,Cheese,,20,68,,253.0,"Chemical Resistance of REMANIT Stainless Steels, Thyssen Edelstahlwerke AG, March 1989",,A
Food Products,Stainless steels,Austenitic,316Ti,A (Resistant),A (Resistant),,S31635,Chocolate,,20,68,,253.0,"Chemical Resistance of REMANIT Stainless Steels, Thyssen Edelstahlwerke AG, March 1989",,A
Food Products,Stainless steels,Austenitic,316Ti,A (Resistant),A (Resistant),,S31635,Cider,,20,68,,253.0,"Chemical Resistance of REMANIT Stainless Steels, Thyssen Edelstahlwerke AG, March 1989",,A
Food Products,Stainless steels,Austenitic,316Ti,A (Resistant),A (Resistant),,S31635,Coffee,,20,68,,253.0,"Chemical Resistance of REMANIT Stainless Steels, Thyssen Edelstahlwerke AG, March 1989",,A
Food Products,Stainless steels,Austenitic,316Ti,A (Resistant),A (Resistant),,S31635,Coffee,,Boiling,Boiling,,253.0,"Chemical Resistance of REMANIT Stainless Steels, Thyssen Edelstahlwerke AG, March 1989",,A
Food Products,Stainless steels,Austenitic,316Ti,A (Resistant),A (Resistant),,S31635,Fresh milk,,Up to 70,Up to 158,,253.0,"Chemical Resistance of REMANIT Stainless Steels, Thyssen Edelstahlwerke AG, March 1989",,A
Food Products,Stainless steels,Austenitic,316Ti,A (Resistant),A (Resistant),,S31635,Liqueurs,,,,,253.0,"Chemical Resistance of REMANIT Stainless Steels, Thyssen Edelstahlwerke AG, March 1989",,A
Food Products,Stainless steels,Austenitic,316Ti,A (Resistant),A (Resistant),,S31635,Meat,,,,,253.0,"Chemical Resistance of REMANIT Stainless Steels, Thyssen Edelstahlwerke AG, March 1989",,A
Food Products,Stainless steels,Austenitic,316Ti,A (Resistant),A (Resistant),Pitting,S31635,Mustard,,20,68,,253.0,"Chemical Resistance of REMANIT Stainless Steels, Thyssen Edelstahlwerke AG, March 1989",,A
Food Products,Stainless steels,Austenitic,316Ti,A (Resistant),A (Resistant),,S31635,Pickling liquid,,,,,253.0,"Chemical Resistance of REMANIT Stainless Steels, Thyssen Edelstahlwerke AG, March 1989",,A
Food Products,Stainless steels,Austenitic,316Ti,A (Resistant),A (Resistant),,S31635,Pickling liquid,,,,,253.0,"Chemical Resistance of REMANIT Stainless Steels, Thyssen Edelstahlwerke AG, March 1989",,A
Food Products,Stainless steels,Austenitic,316Ti,A (Resistant),A (Resistant),,S31635,Pickling liquid,,,,,253.0,"Chemical Resistance of REMANIT Stainless Steels, Thyssen Edelstahlwerke AG, March 1989",,A
Food Products,Stainless steels,Austenitic,316Ti,B (Good),B (Good),Pitting,S31635,Sauerkraut liquor,,,,,253.0,"Chemical Resistance of REMANIT Stainless Steels, Thyssen Edelstahlwerke AG, March 1989",,B
Food Products,Stainless steels,Austenitic,316Ti,A (Resistant),A (Resistant),,S31635,Schweinfurt green,,20,68,,253.0,"Chemical Resistance of REMANIT Stainless Steels, Thyssen Edelstahlwerke AG, March 1989",,A
Food Products,Stainless steels,Austenitic,316Ti,A (Resistant),A (Resistant),,S31635,Sour milk,,Up to 70,Up to 158,,253.0,"Chemical Resistance of REMANIT Stainless Steels, Thyssen Edelstahlwerke AG, March 1989",,A
Food Products,Stainless steels,Austenitic,316Ti,A (Resistant),A (Resistant),,S31635,Sugar solution,,20,68,,253.0,"Chemical Resistance of REMANIT Stainless Steels, Thyssen Edelstahlwerke AG, March 1989",,A
Food Products,Stainless steels,Austenitic,316Ti,A (Resistant),A (Resistant),,S31635,Sugar solution,,Boiling,Boiling,,253.0,"Chemical Resistance of REMANIT Stainless Steels, Thyssen Edelstahlwerke AG, March 1989",,A
Food Products,Stainless steels,Austenitic,316Ti,A (Resistant),A (Resistant),,S31635,Vinegar,,20,68,,253.0,"Chemical Resistance of REMANIT Stainless Steels, Thyssen Edelstahlwerke AG, March 1989",,A
Food Products,Stainless steels,Austenitic,316Ti,A (Resistant),A (Resistant),,S31635,Vinegar,,Boiling,Boiling,,253.0,"Chemical Resistance of REMANIT Stainless Steels, Thyssen Edelstahlwerke AG, March 1989",,A
Food Products,Stainless steels,Austenitic,317L,A (Resistant),A (Resistant),,S31703,Beer,,20,68,,253.0,"Chemical Resistance of REMANIT Stainless Steels, Thyssen Edelstahlwerke AG, March 1989",,A
Food Products,Stainless steels,Austenitic,317L,A (Resistant),A (Resistant),,S31703,Beer,,70,158,,253.0,"Chemical Resistance of REMANIT Stainless Steels, Thyssen Edelstahlwerke AG, March 1989",,A
Food Products,Stainless steels,Austenitic,317L,A (Resistant),A (Resistant),,S31703,Buttermilk,,20,68,,253.0,"Chemical Resistance of REMANIT Stainless Steels, Thyssen Edelstahlwerke AG, March 1989",,A
Food Products,Stainless steels,Austenitic,317L,A (Resistant),A (Resistant),,S31703,Cheese,,20,68,,253.0,"Chemical Resistance of REMANIT Stainless Steels, Thyssen Edelstahlwerke AG, March 1989",,A
Food Products,Stainless steels,Austenitic,317L,A (Resistant),A (Resistant),,S31703,Chocolate,,20,68,,253.0,"Chemical Resistance of REMANIT Stainless Steels, Thyssen Edelstahlwerke AG, March 1989",,A
Food Products,Stainless steels,Austenitic,317L,A (Resistant),A (Resistant),,S31703,Cider,,20,68,,253.0,"Chemical Resistance of REMANIT Stainless Steels, Thyssen Edelstahlwerke AG, March 1989",,A
