Repository: wfreinhart/matse219

# MATSE 219: Materials Informatics

Auto-generated from the private authoring repo (matse219-instructor). Do not edit here directly -- changes are overwritten on the next publish run.

## Lectures

- [Lecture01](https://colab.research.google.com/github/wfreinhart/matse219/blob/staging/notebooks/Lecture01.ipynb)
- [Lecture02](https://colab.research.google.com/github/wfreinhart/matse219/blob/staging/notebooks/Lecture02.ipynb)
- [Lecture03](https://colab.research.google.com/github/wfreinhart/matse219/blob/staging/notebooks/Lecture03.ipynb)
- [Lecture04](https://colab.research.google.com/github/wfreinhart/matse219/blob/staging/notebooks/Lecture04.ipynb)

File: datasets/corrosion.csv (part 47 of 142)
Environment,Material Group,Material Family,Material,Rate (mm/yr) or Rating,Rate (mils/yr) or Rating,Localized Attack,UNS,Condition/Comment,Concentration (Vol %),Temperature (deg C),Temperature (deg F),Duration,Reference #,Reference,rate_mm_yr_numeric,rate_letter_grade
Food Products,Stainless steels,Austenitic,317L,A (Resistant),A (Resistant),,S31703,Coffee,,20,68,,253.0,"Chemical Resistance of REMANIT Stainless Steels, Thyssen Edelstahlwerke AG, March 1989",,A
Food Products,Stainless steels,Austenitic,317L,A (Resistant),A (Resistant),,S31703,Coffee,,Boiling,Boiling,,253.0,"Chemical Resistance of REMANIT Stainless Steels, Thyssen Edelstahlwerke AG, March 1989",,A
Food Products,Stainless steels,Austenitic,317L,A (Resistant),A (Resistant),,S31703,Fresh milk,,Up to 70,Up to 158,,253.0,"Chemical Resistance of REMANIT Stainless Steels, Thyssen Edelstahlwerke AG, March 1989",,A
Food Products,Stainless steels,Austenitic,317L,A (Resistant),A (Resistant),,S31703,Liqueurs,,,,,253.0,"Chemical Resistance of REMANIT Stainless Steels, Thyssen Edelstahlwerke AG, March 1989",,A
Food Products,Stainless steels,Austenitic,317L,A (Resistant),A (Resistant),,S31703,Meat,,,,,253.0,"Chemical Resistance of REMANIT Stainless Steels, Thyssen Edelstahlwerke AG, March 1989",,A
Food Products,Stainless steels,Austenitic,317L,A (Resistant),A (Resistant),Pitting,S31703,Mustard,,20,68,,253.0,"Chemical Resistance of REMANIT Stainless Steels, Thyssen Edelstahlwerke AG, March 1989",,A
Food Products,Stainless steels,Austenitic,317L,A (Resistant),A (Resistant),,S31703,Pickling liquid,,,,,253.0,"Chemical Resistance of REMANIT Stainless Steels, Thyssen Edelstahlwerke AG, March 1989",,A
Food Products,Stainless steels,Austenitic,317L,A (Resistant),A (Resistant),,S31703,Pickling liquid,,,,,253.0,"Chemical Resistance of REMANIT Stainless Steels, Thyssen Edelstahlwerke AG, March 1989",,A
Food Products,Stainless steels,Austenitic,317L,A (Resistant),A (Resistant),,S31703,Pickling liquid,,,,,253.0,"Chemical Resistance of REMANIT Stainless Steels, Thyssen Edelstahlwerke AG, March 1989",,A
Food Products,Stainless steels,Austenitic,317L,B (Good),B (Good),Pitting,S31703,Sauerkraut liquor,,,,,253.0,"Chemical Resistance of REMANIT Stainless Steels, Thyssen Edelstahlwerke AG, March 1989",,B
Food Products,Stainless steels,Austenitic,317L,A (Resistant),A (Resistant),,S31703,Schweinfurt green,,20,68,,253.0,"Chemical Resistance of REMANIT Stainless Steels, Thyssen Edelstahlwerke AG, March 1989",,A
Food Products,Stainless steels,Austenitic,317L,A (Resistant),A (Resistant),,S31703,Sour milk,,Up to 70,Up to 158,,253.0,"Chemical Resistance of REMANIT Stainless Steels, Thyssen Edelstahlwerke AG, March 1989",,A
Food Products,Stainless steels,Austenitic,317L,A (Resistant),A (Resistant),,S31703,Sugar solution,,20,68,,253.0,"Chemical Resistance of REMANIT Stainless Steels, Thyssen Edelstahlwerke AG, March 1989",,A
Food Products,Stainless steels,Austenitic,317L,A (Resistant),A (Resistant),,S31703,Sugar solution,,Boiling,Boiling,,253.0,"Chemical Resistance of REMANIT Stainless Steels, Thyssen Edelstahlwerke AG, March 1989",,A
Food Products,Stainless steels,Austenitic,317L,A (Resistant),A (Resistant),,S31703,Vinegar,,20,68,,253.0,"Chemical Resistance of REMANIT Stainless Steels, Thyssen Edelstahlwerke AG, March 1989",,A
Food Products,Stainless steels,Austenitic,317L,A (Resistant),A (Resistant),,S31703,Vinegar,,Boiling,Boiling,,253.0,"Chemical Resistance of REMANIT Stainless Steels, Thyssen Edelstahlwerke AG, March 1989",,A
Food Products,Stainless steels,Austenitic,317LN,A (Resistant),A (Resistant),,S31725,Beer,,20,68,,253.0,"Chemical Resistance of REMANIT Stainless Steels, Thyssen Edelstahlwerke AG, March 1989",,A
Food Products,Stainless steels,Austenitic,317LN,A (Resistant),A (Resistant),,S31725,Beer,,70,158,,253.0,"Chemical Resistance of REMANIT Stainless Steels, Thyssen Edelstahlwerke AG, March 1989",,A
Food Products,Stainless steels,Austenitic,317LN,A (Resistant),A (Resistant),,S31725,Buttermilk,,20,68,,253.0,"Chemical Resistance of REMANIT Stainless Steels, Thyssen Edelstahlwerke AG, March 1989",,A
Food Products,Stainless steels,Austenitic,317LN,A (Resistant),A (Resistant),,S31725,Cheese,,20,68,,253.0,"Chemical Resistance of REMANIT Stainless Steels, Thyssen Edelstahlwerke AG, March 1989",,A
Food Products,Stainless steels,Austenitic,317LN,A (Resistant),A (Resistant),,S31725,Chocolate,,20,68,,253.0,"Chemical Resistance of REMANIT Stainless Steels, Thyssen Edelstahlwerke AG, March 1989",,A
Food Products,Stainless steels,Austenitic,317LN,A (Resistant),A (Resistant),,S31725,Cider,,20,68,,253.0,"Chemical Resistance of REMANIT Stainless Steels, Thyssen Edelstahlwerke AG, March 1989",,A
Food Products,Stainless steels,Austenitic,317LN,A (Resistant),A (Resistant),,S31725,Coffee,,20,68,,253.0,"Chemical Resistance of REMANIT Stainless Steels, Thyssen Edelstahlwerke AG, March 1989",,A
Food Products,Stainless steels,Austenitic,317LN,A (Resistant),A (Resistant),,S31725,Coffee,,Boiling,Boiling,,253.0,"Chemical Resistance of REMANIT Stainless Steels, Thyssen Edelstahlwerke AG, March 1989",,A
Food Products,Stainless steels,Austenitic,317LN,A (Resistant),A (Resistant),,S31725,Fresh milk,,Up to 70,Up to 158,,253.0,"Chemical Resistance of REMANIT Stainless Steels, Thyssen Edelstahlwerke AG, March 1989",,A
Food Products,Stainless steels,Austenitic,317LN,A (Resistant),A (Resistant),,S31725,Liqueurs,,,,,253.0,"Chemical Resistance of REMANIT Stainless Steels, Thyssen Edelstahlwerke AG, March 1989",,A
Food Products,Stainless steels,Austenitic,317LN,A (Resistant),A (Resistant),,S31725,Meat,,,,,253.0,"Chemical Resistance of REMANIT Stainless Steels, Thyssen Edelstahlwerke AG, March 1989",,A
Food Products,Stainless steels,Austenitic,317LN,A (Resistant),A (Resistant),Pitting,S31725,Mustard,,20,68,,253.0,"Chemical Resistance of REMANIT Stainless Steels, Thyssen Edelstahlwerke AG, March 1989",,A
Food Products,Stainless steels,Austenitic,317LN,A (Resistant),A (Resistant),,S31725,Pickling liquid,,,,,253.0,"Chemical Resistance of REMANIT Stainless Steels, Thyssen Edelstahlwerke AG, March 1989",,A
Food Products,Stainless steels,Austenitic,317LN,A (Resistant),A (Resistant),,S31725,Pickling liquid,,,,,253.0,"Chemical Resistance of REMANIT Stainless Steels, Thyssen Edelstahlwerke AG, March 1989",,A
Food Products,Stainless steels,Austenitic,317LN,A (Resistant),A (Resistant),,S31725,Pickling liquid,,,,,253.0,"Chemical Resistance of REMANIT Stainless Steels, Thyssen Edelstahlwerke AG, March 1989",,A
Food Products,Stainless steels,Austenitic,317LN,B (Good),B (Good),Pitting,S31725,Sauerkraut liquor,,,,,253.0,"Chemical Resistance of REMANIT Stainless Steels, Thyssen Edelstahlwerke AG, March 1989",,B
Food Products,Stainless steels,Austenitic,317LN,A (Resistant),A (Resistant),,S31725,Schweinfurt green,,20,68,,253.0,"Chemical Resistance of REMANIT Stainless Steels, Thyssen Edelstahlwerke AG, March 1989",,A
Food Products,Stainless steels,Austenitic,317LN,A (Resistant),A (Resistant),,S31725,Sour milk,,Up to 70,Up to 158,,253.0,"Chemical Resistance of REMANIT Stainless Steels, Thyssen Edelstahlwerke AG, March 1989",,A
Food Products,Stainless steels,Austenitic,317LN,A (Resistant),A (Resistant),,S31725,Sugar solution,,20,68,,253.0,"Chemical Resistance of REMANIT Stainless Steels, Thyssen Edelstahlwerke AG, March 1989",,A
Food Products,Stainless steels,Austenitic,317LN,A (Resistant),A (Resistant),,S31725,Sugar solution,,Boiling,Boiling,,253.0,"Chemical Resistance of REMANIT Stainless Steels, Thyssen Edelstahlwerke AG, March 1989",,A
Food Products,Stainless steels,Austenitic,317LN,A (Resistant),A (Resistant),,S31725,Vinegar,,20,68,,253.0,"Chemical Resistance of REMANIT Stainless Steels, Thyssen Edelstahlwerke AG, March 1989",,A
Food Products,Stainless steels,Austenitic,317LN,A (Resistant),A (Resistant),,S31725,Vinegar,,Boiling,Boiling,,253.0,"Chemical Resistance of REMANIT Stainless Steels, Thyssen Edelstahlwerke AG, March 1989",,A
Food Products,Stainless steels,Duplex,329,A (Resistant),A (Resistant),,S32900,Beer,,20,68,,253.0,"Chemical Resistance of REMANIT Stainless Steels, Thyssen Edelstahlwerke AG, March 1989",,A
Food Products,Stainless steels,Duplex,329,A (Resistant),A (Resistant),,S32900,Beer,,70,158,,253.0,"Chemical Resistance of REMANIT Stainless Steels, Thyssen Edelstahlwerke AG, March 1989",,A
Food Products,Stainless steels,Duplex,329,A (Resistant),A (Resistant),,S32900,Buttermilk,,20,68,,253.0,"Chemical Resistance of REMANIT Stainless Steels, Thyssen Edelstahlwerke AG, March 1989",,A
Food Products,Stainless steels,Duplex,329,A (Resistant),A (Resistant),,S32900,Cheese,,20,68,,253.0,"Chemical Resistance of REMANIT Stainless Steels, Thyssen Edelstahlwerke AG, March 1989",,A
Food Products,Stainless steels,Duplex,329,A (Resistant),A (Resistant),,S32900,Chocolate,,20,68,,253.0,"Chemical Resistance of REMANIT Stainless Steels, Thyssen Edelstahlwerke AG, March 1989",,A
Food Products,Stainless steels,Duplex,329,A (Resistant),A (Resistant),,S32900,Cider,,20,68,,253.0,"Chemical Resistance of REMANIT Stainless Steels, Thyssen Edelstahlwerke AG, March 1989",,A
Food Products,Stainless steels,Duplex,329,A (Resistant),A (Resistant),,S32900,Coffee,,20,68,,253.0,"Chemical Resistance of REMANIT Stainless Steels, Thyssen Edelstahlwerke AG, March 1989",,A
Food Products,Stainless steels,Duplex,329,A (Resistant),A (Resistant),,S32900,Coffee,,Boiling,Boiling,,253.0,"Chemical Resistance of REMANIT Stainless Steels, Thyssen Edelstahlwerke AG, March 1989",,A
Food Products,Stainless steels,Duplex,329,A (Resistant),A (Resistant),,S32900,Fresh milk,,Up to 70,Up to 158 ,,253.0,"Chemical Resistance of REMANIT Stainless Steels, Thyssen Edelstahlwerke AG, March 1989",,A
Food Products,Stainless steels,Duplex,329,A (Resistant),A (Resistant),,S32900,Liqueurs,,,,,253.0,"Chemical Resistance of REMANIT Stainless Steels, Thyssen Edelstahlwerke AG, March 1989",,A
Food Products,Stainless steels,Duplex,329,A (Resistant),A (Resistant),,S32900,Meat,,,,,253.0,"Chemical Resistance of REMANIT Stainless Steels, Thyssen Edelstahlwerke AG, March 1989",,A
Food Products,Stainless steels,Duplex,329,A (Resistant),A (Resistant),Pitting,S32900,Mustard,,20,68,,253.0,"Chemical Resistance of REMANIT Stainless Steels, Thyssen Edelstahlwerke AG, March 1989",,A
Food Products,Stainless steels,Duplex,329,A (Resistant),A (Resistant),,S32900,Pickling liquid,,,,,253.0,"Chemical Resistance of REMANIT Stainless Steels, Thyssen Edelstahlwerke AG, March 1989",,A
Food Products,Stainless steels,Duplex,329,A (Resistant),A (Resistant),,S32900,Pickling liquid,,,,,253.0,"Chemical Resistance of REMANIT Stainless Steels, Thyssen Edelstahlwerke AG, March 1989",,A
Food Products,Stainless steels,Duplex,329,A (Resistant),A (Resistant),,S32900,Pickling liquid,,,,,253.0,"Chemical Resistance of REMANIT Stainless Steels, Thyssen Edelstahlwerke AG, March 1989",,A
Food Products,Stainless steels,Duplex,329,B (Good),B (Good),Pitting,S32900,Sauerkraut liquor,,,,,253.0,"Chemical Resistance of REMANIT Stainless Steels, Thyssen Edelstahlwerke AG, March 1989",,B
Food Products,Stainless steels,Duplex,329,A (Resistant),A (Resistant),,S32900,Schweinfurt green,,20,68,,253.0,"Chemical Resistance of REMANIT Stainless Steels, Thyssen Edelstahlwerke AG, March 1989",,A
Food Products,Stainless steels,Duplex,329,A (Resistant),A (Resistant),,S32900,Sour milk,,Up to 70,Up to 158,,253.0,"Chemical Resistance of REMANIT Stainless Steels, Thyssen Edelstahlwerke AG, March 1989",,A
Food Products,Stainless steels,Duplex,329,A (Resistant),A (Resistant),,S32900,Sugar solution,,20,68,,253.0,"Chemical Resistance of REMANIT Stainless Steels, Thyssen Edelstahlwerke AG, March 1989",,A
Food Products,Stainless steels,Duplex,329,A (Resistant),A (Resistant),,S32900,Sugar solution,,Boiling,Boiling,,253.0,"Chemical Resistance of REMANIT Stainless Steels, Thyssen Edelstahlwerke AG, March 1989",,A
Food Products,Stainless steels,Duplex,329,A (Resistant),A (Resistant),,S32900,Vinegar,,20,68,,253.0,"Chemical Resistance of REMANIT Stainless Steels, Thyssen Edelstahlwerke AG, March 1989",,A
Food Products,Stainless steels,Duplex,329,A (Resistant),A (Resistant),,S32900,Vinegar,,Boiling,Boiling,,253.0,"Chemical Resistance of REMANIT Stainless Steels, Thyssen Edelstahlwerke AG, March 1989",,A
Food Products,Stainless steels,Duplex,F51,A (Resistant),A (Resistant),,S31803,Beer,,20,68,,253.0,"Chemical Resistance of REMANIT Stainless Steels, Thyssen Edelstahlwerke AG, March 1989",,A
Food Products,Stainless steels,Duplex,F51,A (Resistant),A (Resistant),,S31803,Beer,,70,158,,253.0,"Chemical Resistance of REMANIT Stainless Steels, Thyssen Edelstahlwerke AG, March 1989",,A
Food Products,Stainless steels,Duplex,F51,A (Resistant),A (Resistant),,S31803,Buttermilk,,20,68,,253.0,"Chemical Resistance of REMANIT Stainless Steels, Thyssen Edelstahlwerke AG, March 1989",,A
Food Products,Stainless steels,Duplex,F51,A (Resistant),A (Resistant),,S31803,Cheese,,20,68,,253.0,"Chemical Resistance of REMANIT Stainless Steels, Thyssen Edelstahlwerke AG, March 1989",,A
Food Products,Stainless steels,Duplex,F51,A (Resistant),A (Resistant),,S31803,Chocolate,,20,68,,253.0,"Chemical Resistance of REMANIT Stainless Steels, Thyssen Edelstahlwerke AG, March 1989",,A
Formic Acid,Nickel and alloys,Nickel,Nickel 200,0.45,18,,N02200,Liquid in a still,90,100,212,,44.0,"Inco Alloys International, 1979",0.45,
Food Products,Stainless steels,Duplex,F51,A (Resistant),A (Resistant),,S31803,Cider,,20,68,,253.0,"Chemical Resistance of REMANIT Stainless Steels, Thyssen Edelstahlwerke AG, March 1989",,A
Food Products,Stainless steels,Duplex,F51,A (Resistant),A (Resistant),,S31803,Coffee,,20,68,,253.0,"Chemical Resistance of REMANIT Stainless Steels, Thyssen Edelstahlwerke AG, March 1989",,A
Food Products,Stainless steels,Duplex,F51,A (Resistant),A (Resistant),,S31803,Coffee,,Boiling,Boiling,,253.0,"Chemical Resistance of REMANIT Stainless Steels, Thyssen Edelstahlwerke AG, March 1989",,A
Food Products,Stainless steels,Duplex,F51,A (Resistant),A (Resistant),,S31803,Fresh milk,,Up to 70,Up to 158 ,,253.0,"Chemical Resistance of REMANIT Stainless Steels, Thyssen Edelstahlwerke AG, March 1989",,A
Food Products,Stainless steels,Duplex,F51,A (Resistant),A (Resistant),,S31803,Liqueurs,,,,,253.0,"Chemical Resistance of REMANIT Stainless Steels, Thyssen Edelstahlwerke AG, March 1989",,A
Food Products,Stainless steels,Duplex,F51,A (Resistant),A (Resistant),,S31803,Meat,,,,,253.0,"Chemical Resistance of REMANIT Stainless Steels, Thyssen Edelstahlwerke AG, March 1989",,A
Food Products,Stainless steels,Duplex,F51,A (Resistant),A (Resistant),Pitting,S31803,Mustard,,20,68,,253.0,"Chemical Resistance of REMANIT Stainless Steels, Thyssen Edelstahlwerke AG, March 1989",,A
Food Products,Stainless steels,Duplex,F51,A (Resistant),A (Resistant),,S31803,Pickling liquid,,,,,253.0,"Chemical Resistance of REMANIT Stainless Steels, Thyssen Edelstahlwerke AG, March 1989",,A
Food Products,Stainless steels,Duplex,F51,A (Resistant),A (Resistant),,S31803,Pickling liquid,,,,,253.0,"Chemical Resistance of REMANIT Stainless Steels, Thyssen Edelstahlwerke AG, March 1989",,A
Food Products,Stainless steels,Duplex,F51,A (Resistant),A (Resistant),,S31803,Pickling liquid,,,,,253.0,"Chemical Resistance of REMANIT Stainless Steels, Thyssen Edelstahlwerke AG, March 1989",,A
Food Products,Stainless steels,Duplex,F51,B (Good),B (Good),Pitting,S31803,Sauerkraut liquor,,,,,253.0,"Chemical Resistance of REMANIT Stainless Steels, Thyssen Edelstahlwerke AG, March 1989",,B
Food Products,Stainless steels,Duplex,F51,A (Resistant),A (Resistant),,S31803,Schweinfurt green,,20,68,,253.0,"Chemical Resistance of REMANIT Stainless Steels, Thyssen Edelstahlwerke AG, March 1989",,A
Food Products,Stainless steels,Duplex,F51,A (Resistant),A (Resistant),,S31803,Sour milk,,Up to 70,Up to 158,,253.0,"Chemical Resistance of REMANIT Stainless Steels, Thyssen Edelstahlwerke AG, March 1989",,A
Food Products,Stainless steels,Duplex,F51,A (Resistant),A (Resistant),,S31803,Sugar solution,,20,68,,253.0,"Chemical Resistance of REMANIT Stainless Steels, Thyssen Edelstahlwerke AG, March 1989",,A
Food Products,Stainless steels,Duplex,F51,A (Resistant),A (Resistant),,S31803,Sugar solution,,Boiling,Boiling,,253.0,"Chemical Resistance of REMANIT Stainless Steels, Thyssen Edelstahlwerke AG, March 1989",,A
Food Products,Stainless steels,Duplex,F51,A (Resistant),A (Resistant),,S31803,Vinegar,,20,68,,253.0,"Chemical Resistance of REMANIT Stainless Steels, Thyssen Edelstahlwerke AG, March 1989",,A
Food Products,Stainless steels,Duplex,F51,A (Resistant),A (Resistant),,S31803,Vinegar,,Boiling,Boiling,,253.0,"Chemical Resistance of REMANIT Stainless Steels, Thyssen Edelstahlwerke AG, March 1989",,A
Food Products,Stainless steels,Ferritic,405,B (Good),B (Good),,S40500,Buttermilk,,20,68,,253.0,"Chemical Resistance of REMANIT Stainless Steels, Thyssen Edelstahlwerke AG, March 1989",,B
Food Products,Stainless steels,Ferritic,405,A (Resistant),A (Resistant),,S40500,Chocolate,,20,68,,253.0,"Chemical Resistance of REMANIT Stainless Steels, Thyssen Edelstahlwerke AG, March 1989",,A
Food Products,Stainless steels,Ferritic,405,A (Resistant),A (Resistant),,S40500,Liqueurs,,,,,253.0,"Chemical Resistance of REMANIT Stainless Steels, Thyssen Edelstahlwerke AG, March 1989",,A
Food Products,Stainless steels,Ferritic,405,C (Questionable),C (Questionable),Pitting,S40500,Mustard,,20,68,,253.0,"Chemical Resistance of REMANIT Stainless Steels, Thyssen Edelstahlwerke AG, March 1989",,C
Food Products,Stainless steels,Ferritic,405,D (Poor),D (Poor),,S40500,Pickling liquid,,,,,253.0,"Chemical Resistance of REMANIT Stainless Steels, Thyssen Edelstahlwerke AG, March 1989",,D
Food Products,Stainless steels,Ferritic,405,B (Good),B (Good),,S40500,Pickling liquid,,,,,253.0,"Chemical Resistance of REMANIT Stainless Steels, Thyssen Edelstahlwerke AG, March 1989",,B
Food Products,Stainless steels,Ferritic,405,A (Resistant),A (Resistant),,S40500,Schweinfurt green,,20,68,,253.0,"Chemical Resistance of REMANIT Stainless Steels, Thyssen Edelstahlwerke AG, March 1989",,A
Food Products,Stainless steels,Ferritic,405,A (Resistant),A (Resistant),,S40500,Sugar solution,,20,68,,253.0,"Chemical Resistance of REMANIT Stainless Steels, Thyssen Edelstahlwerke AG, March 1989",,A
Food Products,Stainless steels,Ferritic,405,A (Resistant),A (Resistant),,S40500,Sugar solution,,Boiling,Boiling,,253.0,"Chemical Resistance of REMANIT Stainless Steels, Thyssen Edelstahlwerke AG, March 1989",,A
Food Products,Stainless steels,Ferritic,405,A (Resistant),A (Resistant),,S40500,Vinegar,,20,68,,253.0,"Chemical Resistance of REMANIT Stainless Steels, Thyssen Edelstahlwerke AG, March 1989",,A
Food Products,Stainless steels,Ferritic,405,C (Questionable),C (Questionable),,S40500,Vinegar,,Boiling,Boiling,,253.0,"Chemical Resistance of REMANIT Stainless Steels, Thyssen Edelstahlwerke AG, March 1989",,C
Food Products,Stainless steels,Ferritic,409,B (Good),B (Good),,S40900,Buttermilk,,20,68,,253.0,"Chemical Resistance of REMANIT Stainless Steels, Thyssen Edelstahlwerke AG, March 1989",,B
Food Products,Stainless steels,Ferritic,409,A (Resistant),A (Resistant),,S40900,Chocolate,,20,68,,253.0,"Chemical Resistance of REMANIT Stainless Steels, Thyssen Edelstahlwerke AG, March 1989",,A
Food Products,Stainless steels,Ferritic,409,A (Resistant),A (Resistant),,S40900,Liqueurs,,,,,253.0,"Chemical Resistance of REMANIT Stainless Steels, Thyssen Edelstahlwerke AG, March 1989",,A
Food Products,Stainless steels,Ferritic,409,C (Questionable),C (Questionable),Pitting,S40900,Mustard,,20,68,,253.0,"Chemical Resistance of REMANIT Stainless Steels, Thyssen Edelstahlwerke AG, March 1989",,C
Food Products,Stainless steels,Ferritic,409,D (Poor),D (Poor),,S40900,Pickling liquid,,,,,253.0,"Chemical Resistance of REMANIT Stainless Steels, Thyssen Edelstahlwerke AG, March 1989",,D
Food Products,Stainless steels,Ferritic,409,B (Good),B (Good),,S40900,Pickling liquid,,,,,253.0,"Chemical Resistance of REMANIT Stainless Steels, Thyssen Edelstahlwerke AG, March 1989",,B
Food Products,Stainless steels,Ferritic,409,A (Resistant),A (Resistant),,S40900,Schweinfurt green,,20,68,,253.0,"Chemical Resistance of REMANIT Stainless Steels, Thyssen Edelstahlwerke AG, March 1989",,A
Food Products,Stainless steels,Ferritic,409,A (Resistant),A (Resistant),,S40900,Sugar solution,,20,68,,253.0,"Chemical Resistance of REMANIT Stainless Steels, Thyssen Edelstahlwerke AG, March 1989",,A
Food Products,Stainless steels,Ferritic,409,A (Resistant),A (Resistant),,S40900,Sugar solution,,Boiling,Boiling,,253.0,"Chemical Resistance of REMANIT Stainless Steels, Thyssen Edelstahlwerke AG, March 1989",,A
Food Products,Stainless steels,Ferritic,409,A (Resistant),A (Resistant),,S40900,Vinegar,,20,68,,253.0,"Chemical Resistance of REMANIT Stainless Steels, Thyssen Edelstahlwerke AG, March 1989",,A
Food Products,Stainless steels,Ferritic,409,C (Questionable),C (Questionable),,S40900,Vinegar,,Boiling,Boiling,,253.0,"Chemical Resistance of REMANIT Stainless Steels, Thyssen Edelstahlwerke AG, March 1989",,C
Food Products,Stainless steels,Ferritic,430,A (Resistant),A (Resistant),,S43000,Buttermilk,,20,68,,253.0,"Chemical Resistance of REMANIT Stainless Steels, Thyssen Edelstahlwerke AG, March 1989",,A
Food Products,Stainless steels,Ferritic,430,A (Resistant),A (Resistant),,S43000,Chocolate,,20,68,,253.0,"Chemical Resistance of REMANIT Stainless Steels, Thyssen Edelstahlwerke AG, March 1989",,A
Food Products,Stainless steels,Ferritic,430,A (Resistant),A (Resistant),,S43000,Fresh milk,,Up to 70,Up to 158 ,,253.0,"Chemical Resistance of REMANIT Stainless Steels, Thyssen Edelstahlwerke AG, March 1989",,A
Food Products,Stainless steels,Ferritic,430,A (Resistant),A (Resistant),,S43000,Liqueurs,,,,,253.0,"Chemical Resistance of REMANIT Stainless Steels, Thyssen Edelstahlwerke AG, March 1989",,A
Food Products,Stainless steels,Ferritic,430,A (Resistant),A (Resistant),,S43000,Meat,,,,,253.0,"Chemical Resistance of REMANIT Stainless Steels, Thyssen Edelstahlwerke AG, March 1989",,A
Food Products,Stainless steels,Ferritic,430,A (Resistant),A (Resistant),Pitting,S43000,Mustard,,20,68,,253.0,"Chemical Resistance of REMANIT Stainless Steels, Thyssen Edelstahlwerke AG, March 1989",,A
Food Products,Stainless steels,Ferritic,430,A (Resistant),A (Resistant),,S43000,Pickling liquid,,,,,253.0,"Chemical Resistance of REMANIT Stainless Steels, Thyssen Edelstahlwerke AG, March 1989",,A
Food Products,Stainless steels,Ferritic,430,D (Poor),D (Poor),,S43000,Pickling liquid,,,,,253.0,"Chemical Resistance of REMANIT Stainless Steels, Thyssen Edelstahlwerke AG, March 1989",,D
Food Products,Stainless steels,Ferritic,430,A (Resistant),A (Resistant),,S43000,Pickling liquid,,,,,253.0,"Chemical Resistance of REMANIT Stainless Steels, Thyssen Edelstahlwerke AG, March 1989",,A
Food Products,Stainless steels,Ferritic,430,A (Resistant),A (Resistant),,S43000,Schweinfurt green,,20,68,,253.0,"Chemical Resistance of REMANIT Stainless Steels, Thyssen Edelstahlwerke AG, March 1989",,A
Food Products,Stainless steels,Ferritic,430,B (Good),B (Good),,S43000,Sour milk,,Up to 70,Up to 158 ,,253.0,"Chemical Resistance of REMANIT Stainless Steels, Thyssen Edelstahlwerke AG, March 1989",,B
Food Products,Stainless steels,Ferritic,430,A (Resistant),A (Resistant),,S43000,Sugar solution,,20,68,,253.0,"Chemical Resistance of REMANIT Stainless Steels, Thyssen Edelstahlwerke AG, March 1989",,A
Food Products,Stainless steels,Ferritic,430,A (Resistant),A (Resistant),,S43000,Sugar solution,,Boiling,Boiling,,253.0,"Chemical Resistance of REMANIT Stainless Steels, Thyssen Edelstahlwerke AG, March 1989",,A
Food Products,Stainless steels,Ferritic,430,A (Resistant),A (Resistant),,S43000,Vinegar,,20,68,,253.0,"Chemical Resistance of REMANIT Stainless Steels, Thyssen Edelstahlwerke AG, March 1989",,A
Food Products,Stainless steels,Ferritic,430,B (Good),B (Good),,S43000,Vinegar,,Boiling,Boiling,,253.0,"Chemical Resistance of REMANIT Stainless Steels, Thyssen Edelstahlwerke AG, March 1989",,B
Food Products,Stainless steels,Ferritic,434,A (Resistant),A (Resistant),,S43400,Buttermilk,,20,68,,253.0,"Chemical Resistance of REMANIT Stainless Steels, Thyssen Edelstahlwerke AG, March 1989",,A
Food Products,Stainless steels,Ferritic,434,A (Resistant),A (Resistant),,S43400,Chocolate,,20,68,,253.0,"Chemical Resistance of REMANIT Stainless Steels, Thyssen Edelstahlwerke AG, March 1989",,A
Food Products,Stainless steels,Ferritic,434,A (Resistant),A (Resistant),,S43400,Fresh milk,,Up to 70,Up to 158 ,,253.0,"Chemical Resistance of REMANIT Stainless Steels, Thyssen Edelstahlwerke AG, March 1989",,A
Food Products,Stainless steels,Ferritic,434,A (Resistant),A (Resistant),,S43400,Liqueurs,,,,,253.0,"Chemical Resistance of REMANIT Stainless Steels, Thyssen Edelstahlwerke AG, March 1989",,A
Food Products,Stainless steels,Ferritic,434,A (Resistant),A (Resistant),,S43400,Meat,,,,,253.0,"Chemical Resistance of REMANIT Stainless Steels, Thyssen Edelstahlwerke AG, March 1989",,A
Food Products,Stainless steels,Ferritic,434,A (Resistant),A (Resistant),Pitting,S43400,Mustard,,20,68,,253.0,"Chemical Resistance of REMANIT Stainless Steels, Thyssen Edelstahlwerke AG, March 1989",,A
Food Products,Stainless steels,Ferritic,434,A (Resistant),A (Resistant),,S43400,Pickling liquid,,,,,253.0,"Chemical Resistance of REMANIT Stainless Steels, Thyssen Edelstahlwerke AG, March 1989",,A
Food Products,Stainless steels,Ferritic,434,D (Poor),D (Poor),,S43400,Pickling liquid,,,,,253.0,"Chemical Resistance of REMANIT Stainless Steels, Thyssen Edelstahlwerke AG, March 1989",,D
Food Products,Stainless steels,Ferritic,434,A (Resistant),A (Resistant),,S43400,Pickling liquid,,,,,253.0,"Chemical Resistance of REMANIT Stainless Steels, Thyssen Edelstahlwerke AG, March 1989",,A
Food Products,Stainless steels,Ferritic,434,A (Resistant),A (Resistant),,S43400,Schweinfurt green,,20,68,,253.0,"Chemical Resistance of REMANIT Stainless Steels, Thyssen Edelstahlwerke AG, March 1989",,A
Food Products,Stainless steels,Ferritic,434,A (Resistant),A (Resistant),,S43400,Sour milk,,Up to 70,Up to 158,,253.0,"Chemical Resistance of REMANIT Stainless Steels, Thyssen Edelstahlwerke AG, March 1989",,A
Food Products,Stainless steels,Ferritic,434,A (Resistant),A (Resistant),,S43400,Sugar solution,,20,68,,253.0,"Chemical Resistance of REMANIT Stainless Steels, Thyssen Edelstahlwerke AG, March 1989",,A
Food Products,Stainless steels,Ferritic,434,A (Resistant),A (Resistant),,S43400,Sugar solution,,Boiling,Boiling,,253.0,"Chemical Resistance of REMANIT Stainless Steels, Thyssen Edelstahlwerke AG, March 1989",,A
Food Products,Stainless steels,Ferritic,434,A (Resistant),A (Resistant),,S43400,Vinegar,,20,68,,253.0,"Chemical Resistance of REMANIT Stainless Steels, Thyssen Edelstahlwerke AG, March 1989",,A
Food Products,Stainless steels,Ferritic,434,A (Resistant),A (Resistant),,S43400,Vinegar,,Boiling,Boiling,,253.0,"Chemical Resistance of REMANIT Stainless Steels, Thyssen Edelstahlwerke AG, March 1989",,A
Food Products,Stainless steels,Martensitic,403,B (Good),B (Good),,S40300,Buttermilk,,20,68,,253.0,"Chemical Resistance of REMANIT Stainless Steels, Thyssen Edelstahlwerke AG, March 1989",,B
Food Products,Stainless steels,Martensitic,403,A (Resistant),A (Resistant),,S40300,Chocolate,,20,68,,253.0,"Chemical Resistance of REMANIT Stainless Steels, Thyssen Edelstahlwerke AG, March 1989",,A
Food Products,Stainless steels,Martensitic,403,A (Resistant),A (Resistant),,S40300,Liqueurs,,,,,253.0,"Chemical Resistance of REMANIT Stainless Steels, Thyssen Edelstahlwerke AG, March 1989",,A
Food Products,Stainless steels,Martensitic,403,C (Questionable),C (Questionable),Pitting,S40300,Mustard,,20,68,,253.0,"Chemical Resistance of REMANIT Stainless Steels, Thyssen Edelstahlwerke AG, March 1989",,C
Food Products,Stainless steels,Martensitic,403,D (Poor),D (Poor),,S40300,Pickling liquid,,,,,253.0,"Chemical Resistance of REMANIT Stainless Steels, Thyssen Edelstahlwerke AG, March 1989",,D
Food Products,Stainless steels,Martensitic,403,B (Good),B (Good),,S40300,Pickling liquid,,,,,253.0,"Chemical Resistance of REMANIT Stainless Steels, Thyssen Edelstahlwerke AG, March 1989",,B
Food Products,Stainless steels,Martensitic,403,A (Resistant),A (Resistant),,S40300,Schweinfurt green,,20,68,,253.0,"Chemical Resistance of REMANIT Stainless Steels, Thyssen Edelstahlwerke AG, March 1989",,A
Food Products,Stainless steels,Martensitic,403,A (Resistant),A (Resistant),,S40300,Sugar solution,,20,68,,253.0,"Chemical Resistance of REMANIT Stainless Steels, Thyssen Edelstahlwerke AG, March 1989",,A
Food Products,Stainless steels,Martensitic,403,A (Resistant),A (Resistant),,S40300,Sugar solution,,Boiling,Boiling,,253.0,"Chemical Resistance of REMANIT Stainless Steels, Thyssen Edelstahlwerke AG, March 1989",,A
Food Products,Stainless steels,Martensitic,403,A (Resistant),A (Resistant),,S40300,Vinegar,,20,68,,253.0,"Chemical Resistance of REMANIT Stainless Steels, Thyssen Edelstahlwerke AG, March 1989",,A
Food Products,Stainless steels,Martensitic,403,C (Questionable),C (Questionable),,S40300,Vinegar,,Boiling,Boiling,,253.0,"Chemical Resistance of REMANIT Stainless Steels, Thyssen Edelstahlwerke AG, March 1989",,C
Food Products,Stainless steels,Martensitic,410,B (Good),B (Good),,S41000,Buttermilk,,20,68,,253.0,"Chemical Resistance of REMANIT Stainless Steels, Thyssen Edelstahlwerke AG, March 1989",,B
Food Products,Stainless steels,Martensitic,410,A (Resistant),A (Resistant),,S41000,Chocolate,,20,68,,253.0,"Chemical Resistance of REMANIT Stainless Steels, Thyssen Edelstahlwerke AG, March 1989",,A
Food Products,Stainless steels,Martensitic,410,A (Resistant),A (Resistant),,S41000,Liqueurs,,,,,253.0,"Chemical Resistance of REMANIT Stainless Steels, Thyssen Edelstahlwerke AG, March 1989",,A
Food Products,Stainless steels,Martensitic,410,C (Questionable),C (Questionable),Pitting,S41000,Mustard,,20,68,,253.0,"Chemical Resistance of REMANIT Stainless Steels, Thyssen Edelstahlwerke AG, March 1989",,C
Food Products,Stainless steels,Martensitic,410,D (Poor),D (Poor),,S41000,Pickling liquid,,,,,253.0,"Chemical Resistance of REMANIT Stainless Steels, Thyssen Edelstahlwerke AG, March 1989",,D
Food Products,Stainless steels,Martensitic,410,B (Good),B (Good),,S41000,Pickling liquid,,,,,253.0,"Chemical Resistance of REMANIT Stainless Steels, Thyssen Edelstahlwerke AG, March 1989",,B
Food Products,Stainless steels,Martensitic,410,A (Resistant),A (Resistant),,S41000,Schweinfurt green,,20,68,,253.0,"Chemical Resistance of REMANIT Stainless Steels, Thyssen Edelstahlwerke AG, March 1989",,A
Food Products,Stainless steels,Martensitic,410,A (Resistant),A (Resistant),,S41000,Sugar solution,,20,68,,253.0,"Chemical Resistance of REMANIT Stainless Steels, Thyssen Edelstahlwerke AG, March 1989",,A
Food Products,Stainless steels,Martensitic,410,A (Resistant),A (Resistant),,S41000,Sugar solution,,Boiling,Boiling,,253.0,"Chemical Resistance of REMANIT Stainless Steels, Thyssen Edelstahlwerke AG, March 1989",,A
Food Products,Stainless steels,Martensitic,410,A (Resistant),A (Resistant),,S41000,Vinegar,,20,68,,253.0,"Chemical Resistance of REMANIT Stainless Steels, Thyssen Edelstahlwerke AG, March 1989",,A
Food Products,Stainless steels,Martensitic,410,C (Questionable),C (Questionable),,S41000,Vinegar,,Boiling,Boiling,,253.0,"Chemical Resistance of REMANIT Stainless Steels, Thyssen Edelstahlwerke AG, March 1989",,C
Food Products,Stainless steels,Martensitic,416,B (Good),B (Good),,S41600,Buttermilk,,20,68,,253.0,"Chemical Resistance of REMANIT Stainless Steels, Thyssen Edelstahlwerke AG, March 1989",,B
Food Products,Stainless steels,Martensitic,416,A (Resistant),A (Resistant),,S41600,Chocolate,,20,68,,253.0,"Chemical Resistance of REMANIT Stainless Steels, Thyssen Edelstahlwerke AG, March 1989",,A
Food Products,Stainless steels,Martensitic,416,A (Resistant),A (Resistant),,S41600,Liqueurs,,,,,253.0,"Chemical Resistance of REMANIT Stainless Steels, Thyssen Edelstahlwerke AG, March 1989",,A
Food Products,Stainless steels,Martensitic,416,C (Questionable),C (Questionable),Pitting,S41600,Mustard,,20,68,,253.0,"Chemical Resistance of REMANIT Stainless Steels, Thyssen Edelstahlwerke AG, March 1989",,C
Food Products,Stainless steels,Martensitic,416,D (Poor),D (Poor),,S41600,Pickling liquid,,,,,253.0,"Chemical Resistance of REMANIT Stainless Steels, Thyssen Edelstahlwerke AG, March 1989",,D
Food Products,Stainless steels,Martensitic,416,B (Good),B (Good),,S41600,Pickling liquid,,,,,253.0,"Chemical Resistance of REMANIT Stainless Steels, Thyssen Edelstahlwerke AG, March 1989",,B
Food Products,Stainless steels,Martensitic,416,A (Resistant),A (Resistant),,S41600,Schweinfurt green,,20,68,,253.0,"Chemical Resistance of REMANIT Stainless Steels, Thyssen Edelstahlwerke AG, March 1989",,A
Food Products,Stainless steels,Martensitic,416,A (Resistant),A (Resistant),,S41600,Sugar solution,,20,68,,253.0,"Chemical Resistance of REMANIT Stainless Steels, Thyssen Edelstahlwerke AG, March 1989",,A
Food Products,Stainless steels,Martensitic,416,A (Resistant),A (Resistant),,S41600,Sugar solution,,Boiling,Boiling,,253.0,"Chemical Resistance of REMANIT Stainless Steels, Thyssen Edelstahlwerke AG, March 1989",,A
Food Products,Stainless steels,Martensitic,416,A (Resistant),A (Resistant),,S41600,Vinegar,,20,68,,253.0,"Chemical Resistance of REMANIT Stainless Steels, Thyssen Edelstahlwerke AG, March 1989",,A
Food Products,Stainless steels,Martensitic,416,C (Questionable),C (Questionable),,S41600,Vinegar,,Boiling,Boiling,,253.0,"Chemical Resistance of REMANIT Stainless Steels, Thyssen Edelstahlwerke AG, March 1989",,C
Food Products,Stainless steels,Martensitic,420,B (Good),B (Good),,S42000,Buttermilk,,20,68,,253.0,"Chemical Resistance of REMANIT Stainless Steels, Thyssen Edelstahlwerke AG, March 1989",,B
Food Products,Stainless steels,Martensitic,420,A (Resistant),A (Resistant),,S42000,Chocolate,,20,68,,253.0,"Chemical Resistance of REMANIT Stainless Steels, Thyssen Edelstahlwerke AG, March 1989",,A
Food Products,Stainless steels,Martensitic,420,A (Resistant),A (Resistant),,S42000,Liqueurs,,,,,253.0,"Chemical Resistance of REMANIT Stainless Steels, Thyssen Edelstahlwerke AG, March 1989",,A
Food Products,Stainless steels,Martensitic,420,C (Questionable),C (Questionable),Pitting,S42000,Mustard,,20,68,,253.0,"Chemical Resistance of REMANIT Stainless Steels, Thyssen Edelstahlwerke AG, March 1989",,C
Food Products,Stainless steels,Martensitic,420,D (Poor),D (Poor),,S42000,Pickling liquid,,,,,253.0,"Chemical Resistance of REMANIT Stainless Steels, Thyssen Edelstahlwerke AG, March 1989",,D
Food Products,Stainless steels,Martensitic,420,B (Good),B (Good),,S42000,Pickling liquid,,,,,253.0,"Chemical Resistance of REMANIT Stainless Steels, Thyssen Edelstahlwerke AG, March 1989",,B
Food Products,Stainless steels,Martensitic,420,A (Resistant),A (Resistant),,S42000,Schweinfurt green,,20,68,,253.0,"Chemical Resistance of REMANIT Stainless Steels, Thyssen Edelstahlwerke AG, March 1989",,A
Food Products,Stainless steels,Martensitic,420,A (Resistant),A (Resistant),,S42000,Sugar solution,,20,68,,253.0,"Chemical Resistance of REMANIT Stainless Steels, Thyssen Edelstahlwerke AG, March 1989",,A
Food Products,Stainless steels,Martensitic,420,A (Resistant),A (Resistant),,S42000,Sugar solution,,Boiling,Boiling,,253.0,"Chemical Resistance of REMANIT Stainless Steels, Thyssen Edelstahlwerke AG, March 1989",,A
Food Products,Stainless steels,Martensitic,420,A (Resistant),A (Resistant),,S42000,Vinegar,,20,68,,253.0,"Chemical Resistance of REMANIT Stainless Steels, Thyssen Edelstahlwerke AG, March 1989",,A
Food Products,Stainless steels,Martensitic,420,C (Questionable),C (Questionable),,S42000,Vinegar,,Boiling,Boiling,,253.0,"Chemical Resistance of REMANIT Stainless Steels, Thyssen Edelstahlwerke AG, March 1989",,C
Formaldehyde,Aluminum and alloys,99.0% min Al,Aluminum (>99.5%),A (Resistant),A (Resistant),,A91350,Solution,,20-100,68-212,,92.0,"F. King, Aluminum and Its Alloys, Ellis Horwood, Chichester, England, 1987, p 282-291",,A
Formaldehyde,Copper and alloys,Aluminum bronze,Aluminum bronze,A (Resistant),A (Resistant),,,,,,,,93.0,"H. Leidheiser, Jr., The Corrosion of Copper, Tin and Their Alloys, John Wiley & Sons, New York, 1971, p 90-96",,A
Formaldehyde,Copper and alloys,Aluminum bronze,"Ampco 8, aluminum bronze",0.05 max,2 max,,C61300,,,,,,96.0,"Stock Metals, Ampco Metal Company, 1988",0.05,
Formaldehyde,Copper and alloys,Brass,Brass,A (Resistant),A (Resistant),,,,,,,,93.0,"H. Leidheiser, Jr., The Corrosion of Copper, Tin and Their Alloys, John Wiley & Sons, New York, 1971, p 90-96",,A
Formaldehyde,Copper and alloys,Brass,Cartridge brass,C (Questionable),C (Questionable),,C26000,,,,,,93.0,"H. Leidheiser, Jr., The Corrosion of Copper, Tin and Their Alloys, John Wiley & Sons, New York, 1971, p 90-96",,C
Formaldehyde,Copper and alloys,Brass,Commercial bronze,A (Resistant),A (Resistant),,C22000,,,,,,93.0,"H. Leidheiser, Jr., The Corrosion of Copper, Tin and Their Alloys, John Wiley & Sons, New York, 1971, p 90-96",,A
Formaldehyde,Copper and alloys,Brass,Muntz metal,C (Questionable),C (Questionable),,C28000,,,,,,93.0,"H. Leidheiser, Jr., The Corrosion of Copper, Tin and Their Alloys, John Wiley & Sons, New York, 1971, p 90-96",,C
Formaldehyde,Copper and alloys,Brass,Red brass,A (Resistant),A (Resistant),,C23000,,,,,,93.0,"H. Leidheiser, Jr., The Corrosion of Copper, Tin and Their Alloys, John Wiley & Sons, New York, 1971, p 90-96",,A
Formaldehyde,Copper and alloys,Copper,Electrolytic copper,A (Resistant),A (Resistant),,C11000,,,,,,93.0,"H. Leidheiser, Jr., The Corrosion of Copper, Tin and Their Alloys, John Wiley & Sons, New York, 1971, p 90-96",,A
Formaldehyde,Copper and alloys,Copper,Phosphor copper,A (Resistant),A (Resistant),,C12200,,,,,,93.0,"H. Leidheiser, Jr., The Corrosion of Copper, Tin and Their Alloys, John Wiley & Sons, New York, 1971, p 90-96",,A
Formaldehyde,Copper and alloys,Copper-nickel,70-30 cupronickel,A (Resistant),A (Resistant),,C71500,,,,,,93.0,"H. Leidheiser, Jr., The Corrosion of Copper, Tin and Their Alloys, John Wiley & Sons, New York, 1971, p 90-96",,A
Formaldehyde,Copper and alloys,Copper-nickel,90-10 cupronickel,A (Resistant),A (Resistant),,C70600,,,,,,93.0,"H. Leidheiser, Jr., The Corrosion of Copper, Tin and Their Alloys, John Wiley & Sons, New York, 1971, p 90-96",,A
Formaldehyde,Copper and alloys,Leaded brass,Architectural bronze,C (Questionable),C (Questionable),,C38500,,,,,,93.0,"H. Leidheiser, Jr., The Corrosion of Copper, Tin and Their Alloys, John Wiley & Sons, New York, 1971, p 90-96",,C
Formaldehyde,Copper and alloys,Leaded brass,Free-cutting brass,C (Questionable),C (Questionable),,C36000,,,,,,93.0,"H. Leidheiser, Jr., The Corrosion of Copper, Tin and Their Alloys, John Wiley & Sons, New York, 1971, p 90-96",,C
Formaldehyde,Copper and alloys,Nickel-silver,Nickel- silver,A (Resistant),A (Resistant),,,,18,,,,93.0,"H. Leidheiser, Jr., The Corrosion of Copper, Tin and Their Alloys, John Wiley & Sons, New York, 1971, p 90-96",,A
Formaldehyde,Copper and alloys,Phosphor bronze,"Phosphor bronze, 5% Sn",A (Resistant),A (Resistant),,C51000,,,,,,93.0,"H. Leidheiser, Jr., The Corrosion of Copper, Tin and Their Alloys, John Wiley & Sons, New York, 1971, p 90-96",,A
Formaldehyde,Copper and alloys,Phosphor bronze,"Phosphor bronze, 8% Sn",A (Resistant),A (Resistant),,C52100,,,,,,93.0,"H. Leidheiser, Jr., The Corrosion of Copper, Tin and Their Alloys, John Wiley & Sons, New York, 1971, p 90-96",,A
Formaldehyde,Copper and alloys,Silicon bronze,"Silicon bronze, high",A (Resistant),A (Resistant),,C65500,,,,,,93.0,"H. Leidheiser, Jr., The Corrosion of Copper, Tin and Their Alloys, John Wiley & Sons, New York, 1971, p 90-96",,A
Formaldehyde,Copper and alloys,Silicon bronze,"Silicon bronze, low",A (Resistant),A (Resistant),,C65100,,,,,,93.0,"H. Leidheiser, Jr., The Corrosion of Copper, Tin and Their Alloys, John Wiley & Sons, New York, 1971, p 90-96",,A
Formaldehyde,Copper and alloys,Tin brass,Admiralty brass,A (Resistant),A (Resistant),,C44300,,,,,,93.0,"H. Leidheiser, Jr., The Corrosion of Copper, Tin and Their Alloys, John Wiley & Sons, New York, 1971, p 90-96",,A
