Repository: wfreinhart/matse219

# MATSE 219: Materials Informatics

Auto-generated from the private authoring repo (matse219-instructor). Do not edit here directly -- changes are overwritten on the next publish run.

## Lectures

- [Lecture01](https://colab.research.google.com/github/wfreinhart/matse219/blob/staging/notebooks/Lecture01.ipynb)
- [Lecture02](https://colab.research.google.com/github/wfreinhart/matse219/blob/staging/notebooks/Lecture02.ipynb)
- [Lecture03](https://colab.research.google.com/github/wfreinhart/matse219/blob/staging/notebooks/Lecture03.ipynb)
- [Lecture04](https://colab.research.google.com/github/wfreinhart/matse219/blob/staging/notebooks/Lecture04.ipynb)

File: datasets/corrosion.csv (part 48 of 142)
Environment,Material Group,Material Family,Material,Rate (mm/yr) or Rating,Rate (mils/yr) or Rating,Localized Attack,UNS,Condition/Comment,Concentration (Vol %),Temperature (deg C),Temperature (deg F),Duration,Reference #,Reference,rate_mm_yr_numeric,rate_letter_grade
Formaldehyde,Copper and alloys,Tin brass,Naval brass,C (Questionable),C (Questionable),,C46400,,,,,,93.0,"H. Leidheiser, Jr., The Corrosion of Copper, Tin and Their Alloys, John Wiley & Sons, New York, 1971, p 90-96",,C
Formaldehyde,Miscellaneous,Lead and alloys,Lead,0.5 max,20 max,,L50045,,20-100,24-52,75-125,,95.0,"Lead for Corrosion Resistant Applications: A Guide, Lead Industries Association, Inc. New York, p 72",0.5,
Formaldehyde,Miscellaneous,Magnesium and alloys,Magnesium,A (Resistant),A (Resistant),,,,All,,,,119.0,"Dow Chemical Co., Midland, MI",,A
Formaldehyde,Miscellaneous,Noble metals,Platinum,0.05 max,2 max,,P04995,,All,500,930,,6.0,"Metals Handbook, Ninth Edition, Vol 13, Corrosion, ASM International, Metals Park, OH, 1987, p 803",0.05,
Formaldehyde,Miscellaneous,Noble metals,Silver,0.05 max,2 max,,P07010,,All,Boiling,Boiling,,10.0,"Metals Handbook, Ninth Edition, Vol 13, Corrosion, ASM International, Metals Park, OH, 1987, p 797",0.05,
Formaldehyde,Miscellaneous,Tin and alloys,Tin,A (Resistant),A (Resistant),,,,40,20,68,,94.0,"H. Leidheiser, Jr., The Corrosion of Copper, Tin and Their Alloys, John Wiley & Sons, New York, 1971, p 287-290",,A
Formaldehyde,Miscellaneous,Tin and alloys,Tin,A (Resistant),A (Resistant),,,,40,60,140,,94.0,"H. Leidheiser, Jr., The Corrosion of Copper, Tin and Their Alloys, John Wiley & Sons, New York, 1971, p 287-290",,A
Formaldehyde,Miscellaneous,Tin and alloys,Tin,D (Poor),D (Poor),,,,40,100,212,,94.0,"H. Leidheiser, Jr., The Corrosion of Copper, Tin and Their Alloys, John Wiley & Sons, New York, 1971, p 287-290",,D
Formaldehyde,Refractory metals and alloys,Niobium and alloys,Niobium,0.0025,0.1,,R04210,,37,Boiling,Boiling,,2.0,"Metals Handbook, Ninth Edition, Vol 13, Corrosion, ASM International, Metals Park, OH, 1987, p 723-724",0.0025,
Formaldehyde,Refractory metals and alloys,Titanium and alloys,Titanium,0.13 max,5 max,,,,37,Boiling,Boiling,,20.0,"N.D. Tomashov and P.M. Altovskii, Corrosion and Protection of Titanium, Government Scientific-Technical Publication of Machine-Building Literature (Russian translation), 1963; L.C. Covington and R.W. Schultz, Corrosion Resistance of Titanium, TIMET Corpor",0.13,
Formaldehyde,Refractory metals and alloys,Titanium and alloys,Titanium,A (Resistant),A (Resistant),,,,37,Boiling,Boiling,,90.0,"N.D. Tomashov and P.M. Altovskii, Corrosion and Protection of Titanium, Government Scientific-Technical Publication of Machine-Building Literature (Russian translation), 1963; L.C. Covington and R.W. Schultz, Corrosion of Resistance of Titanium, TIMET Cor",,A
Formaldehyde,Refractory metals and alloys,Zirconium and alloys,Zr702,0.025 max,1 max,,R60702,,6-37,Boiling,Boiling,,15.0,"Metals Handbook, Ninth Edition, Vol 13, Corrosion, ASM International, Metals Park, OH, 1987, p 711-715",0.025,
Formaldehyde,Refractory metals and alloys,Zirconium and alloys,Zr702,0.05 max,2 max,,R60702,,0-70,Room to 100 (room to 212),Room to 100 (room to 212),,15.0,"Metals Handbook, Ninth Edition, Vol 13, Corrosion, ASM International, Metals Park, OH, 1987, p 711-715",0.05,
Formaldehyde,Refractory metals and alloys,Zirconium and alloys,Zr705,0.025 max,1 max,,R60705,,6-37,Boiling,Boiling,,15.0,"Metals Handbook, Ninth Edition, Vol 13, Corrosion, ASM International, Metals Park, OH, 1987, p 711-715",0.025,
Formaldehyde,Stainless steels,Austenitic,301,A (Resistant),A (Resistant),,S30100,,40,20,68,,253.0,"Chemical Resistance of REMANIT Stainless Steels, Thyssen Edelstahlwerke AG, March 1989",,A
Formaldehyde,Stainless steels,Austenitic,301,A (Resistant),A (Resistant),,S30100,,40,Boiling,Boiling,,253.0,"Chemical Resistance of REMANIT Stainless Steels, Thyssen Edelstahlwerke AG, March 1989",,A
Formaldehyde,Stainless steels,Austenitic,302,A (Resistant),A (Resistant),,S30200,,40,20,68,,253.0,"Chemical Resistance of REMANIT Stainless Steels, Thyssen Edelstahlwerke AG, March 1989",,A
Formaldehyde,Stainless steels,Austenitic,302,A (Resistant),A (Resistant),,S30200,,40,Boiling,Boiling,,253.0,"Chemical Resistance of REMANIT Stainless Steels, Thyssen Edelstahlwerke AG, March 1989",,A
Formaldehyde,Stainless steels,Austenitic,303,A (Resistant),A (Resistant),,S30300,,40,20,68,,253.0,"Chemical Resistance of REMANIT Stainless Steels, Thyssen Edelstahlwerke AG, March 1989",,A
Formaldehyde,Stainless steels,Austenitic,303,A (Resistant),A (Resistant),,S30300,,40,20,68,,253.0,"Chemical Resistance of REMANIT Stainless Steels, Thyssen Edelstahlwerke AG, March 1989",,A
Formaldehyde,Stainless steels,Austenitic,303,A (Resistant),A (Resistant),,S30300,,40,Boiling,Boiling,,253.0,"Chemical Resistance of REMANIT Stainless Steels, Thyssen Edelstahlwerke AG, March 1989",,A
Formaldehyde,Stainless steels,Austenitic,303,A (Resistant),A (Resistant),,S30300,,40,Boiling,Boiling,,253.0,"Chemical Resistance of REMANIT Stainless Steels, Thyssen Edelstahlwerke AG, March 1989",,A
Formaldehyde,Stainless steels,Austenitic,304,A (Resistant),A (Resistant),,S30400,,40,21,70,,121.0,"Cyclops Corp., Universal-Cyclops Specialty Steel Division",,A
Formaldehyde,Stainless steels,Austenitic,304,A (Resistant),A (Resistant),,S30400,,40,20,68,,253.0,"Chemical Resistance of REMANIT Stainless Steels, Thyssen Edelstahlwerke AG, March 1989",,A
Formaldehyde,Stainless steels,Austenitic,304,A (Resistant),A (Resistant),,S30400,,40,Boiling,Boiling,,253.0,"Chemical Resistance of REMANIT Stainless Steels, Thyssen Edelstahlwerke AG, March 1989",,A
Formaldehyde,Stainless steels,Austenitic,304,0.01,0.4,,S30400,Chemical processing; field or pilot plant test; no aeration; rapid agitation. Fractionating tower,10,104,220,87 d,89.0,"A Guide to Corrosion Resistance, Climax Molybdenum Company, Greenwich, CT, 1981",0.01,
Formaldehyde,Stainless steels,Austenitic,304,0.003,0.1,,S30400,Chemical processing; field or pilot plant test; no aeration; rapid agitation. Nozzle on side of Paraform evaporator,84,87-93,190-200,35 d,89.0,"A Guide to Corrosion Resistance, Climax Molybdenum Company, Greenwich, CT, 1981",0.003,
Formaldehyde,Stainless steels,Austenitic,304,0.003 max,0.1 max,,S30400,Chemical processing; field or pilot plant test; slight to moderate aeration; rapid agitation,30-70,54-60,130-140,99 d,89.0,"A Guide to Corrosion Resistance, Climax Molybdenum Company, Greenwich, CT, 1981",0.003,
Formaldehyde,Stainless steels,Austenitic,304,0.03,1,,S30400,Rayon processing; no aeration; slight to moderate agitation,5,98,210,560 d,89.0,"A Guide to Corrosion Resistance, Climax Molybdenum Company, Greenwich, CT, 1981",0.03,
Formaldehyde,Stainless steels,Austenitic,316,A (Resistant),A (Resistant),,S31600,,40,21,70,,121.0,"Cyclops Corp., Universal-Cyclops Specialty Steel Division",,A
Formaldehyde,Stainless steels,Austenitic,316,A (Resistant),A (Resistant),,S31600,,40,20,68,,253.0,"Chemical Resistance of REMANIT Stainless Steels, Thyssen Edelstahlwerke AG, March 1989",,A
Formaldehyde,Stainless steels,Austenitic,316,A (Resistant),A (Resistant),,S31600,,40,Boiling,Boiling,,253.0,"Chemical Resistance of REMANIT Stainless Steels, Thyssen Edelstahlwerke AG, March 1989",,A
Formaldehyde,Stainless steels,Austenitic,316,0.015,0.6,,S31600,Chemical processing; field or pilot plant test; no aeration; rapid agitation. Fractionating tower,10,104,220,87 d,89.0,"A Guide to Corrosion Resistance, Climax Molybdenum Company, Greenwich, CT, 1981",0.015,
Formaldehyde,Stainless steels,Austenitic,316,0.003,0.1,,S31600,Chemical processing; field or pilot plant test; no aeration; rapid agitation,20,135,275,71 d,89.0,"A Guide to Corrosion Resistance, Climax Molybdenum Company, Greenwich, CT, 1981",0.003,
Formaldehyde,Stainless steels,Austenitic,316,0.003,0.1,,S31600,Chemical processing; field or pilot plant test; no aeration; rapid agitation. Nozzle on side of Paraform evaporator,84,87-93,190-200,35 d,89.0,"A Guide to Corrosion Resistance, Climax Molybdenum Company, Greenwich, CT, 1981",0.003,
Formaldehyde,Stainless steels,Austenitic,316,A (Resistant),A (Resistant),,S31600,Chemical processing; field or pilot plant test; slight to moderate aeration; rapid agitation,30-70,54-60,130-140,99 d,89.0,"A Guide to Corrosion Resistance, Climax Molybdenum Company, Greenwich, CT, 1981",,A
Formaldehyde,Stainless steels,Austenitic,316,0.003,0.1,,S31600,Rayon processing; no aeration; slight to moderate agitation,5,98,210,560 d,89.0,"A Guide to Corrosion Resistance, Climax Molybdenum Company, Greenwich, CT, 1981",0.003,
Formaldehyde,Stainless steels,Austenitic,317,0.003 max,0.1 max,,S31700,Chemical processing; field or pilot plant test; no aeration; rapid agitation. Fractionating tower,10,104,220,87 d,89.0,"A Guide to Corrosion Resistance, Climax Molybdenum Company, Greenwich, CT, 1981",0.003,
Formaldehyde,Stainless steels,Austenitic,317,0.003,0.1,,S31700,Chemical processing; field or pilot plant test; no aeration; rapid agitation,20,135,275,71 d,89.0,"A Guide to Corrosion Resistance, Climax Molybdenum Company, Greenwich, CT, 1981",0.003,
Formaldehyde,Stainless steels,Austenitic,317,0.003 max,0.1 max,,S31700,Rayon processing; no aeration; slight to moderate agitation,5,98,210,560 d,89.0,"A Guide to Corrosion Resistance, Climax Molybdenum Company, Greenwich, CT, 1981",0.003,
Formaldehyde,Stainless steels,Austenitic,321,A (Resistant),A (Resistant),,S32100,,40,20,68,,253.0,"Chemical Resistance of REMANIT Stainless Steels, Thyssen Edelstahlwerke AG, March 1989",,A
Formaldehyde,Stainless steels,Austenitic,321,A (Resistant),A (Resistant),,S32100,,40,Boiling,Boiling,,253.0,"Chemical Resistance of REMANIT Stainless Steels, Thyssen Edelstahlwerke AG, March 1989",,A
Formaldehyde,Stainless steels,Austenitic,347,A (Resistant),A (Resistant),,S34700,,40,20,68,,253.0,"Chemical Resistance of REMANIT Stainless Steels, Thyssen Edelstahlwerke AG, March 1989",,A
Formaldehyde,Stainless steels,Austenitic,347,A (Resistant),A (Resistant),,S34700,,40,Boiling,Boiling,,253.0,"Chemical Resistance of REMANIT Stainless Steels, Thyssen Edelstahlwerke AG, March 1989",,A
Formaldehyde,Stainless steels,Austenitic,304L,A (Resistant),A (Resistant),,S30403,,40,20,68,,253.0,"Chemical Resistance of REMANIT Stainless Steels, Thyssen Edelstahlwerke AG, March 1989",,A
Formaldehyde,Stainless steels,Austenitic,304L,A (Resistant),A (Resistant),,S30403,,40,Boiling,Boiling,,253.0,"Chemical Resistance of REMANIT Stainless Steels, Thyssen Edelstahlwerke AG, March 1989",,A
Formaldehyde,Stainless steels,Austenitic,304LN,A (Resistant),A (Resistant),,S30453,,40,20,68,,253.0,"Chemical Resistance of REMANIT Stainless Steels, Thyssen Edelstahlwerke AG, March 1989",,A
Formaldehyde,Stainless steels,Austenitic,304LN,A (Resistant),A (Resistant),,S30453,,40,Boiling,Boiling,,253.0,"Chemical Resistance of REMANIT Stainless Steels, Thyssen Edelstahlwerke AG, March 1989",,A
Formaldehyde,Stainless steels,Austenitic,316F,A (Resistant),A (Resistant),,S31620,,40,20,68,,253.0,"Chemical Resistance of REMANIT Stainless Steels, Thyssen Edelstahlwerke AG, March 1989",,A
Formaldehyde,Stainless steels,Austenitic,316F,A (Resistant),A (Resistant),,S31620,,40,Boiling,Boiling,,253.0,"Chemical Resistance of REMANIT Stainless Steels, Thyssen Edelstahlwerke AG, March 1989",,A
Formaldehyde,Stainless steels,Austenitic,316L,A (Resistant),A (Resistant),,S31603,,40,20,68,,253.0,"Chemical Resistance of REMANIT Stainless Steels, Thyssen Edelstahlwerke AG, March 1989",,A
Formaldehyde,Stainless steels,Austenitic,316L,A (Resistant),A (Resistant),,S31603,,40,Boiling,Boiling,,253.0,"Chemical Resistance of REMANIT Stainless Steels, Thyssen Edelstahlwerke AG, March 1989",,A
Formaldehyde,Stainless steels,Austenitic,316LN,A (Resistant),A (Resistant),,S31653,,40,20,68,,253.0,"Chemical Resistance of REMANIT Stainless Steels, Thyssen Edelstahlwerke AG, March 1989",,A
Formaldehyde,Stainless steels,Austenitic,316LN,A (Resistant),A (Resistant),,S31653,,40,Boiling,Boiling,,253.0,"Chemical Resistance of REMANIT Stainless Steels, Thyssen Edelstahlwerke AG, March 1989",,A
Formaldehyde,Stainless steels,Austenitic,316Ti,A (Resistant),A (Resistant),,S31635,,40,20,68,,253.0,"Chemical Resistance of REMANIT Stainless Steels, Thyssen Edelstahlwerke AG, March 1989",,A
Formaldehyde,Stainless steels,Austenitic,316Ti,A (Resistant),A (Resistant),,S31635,,40,Boiling,Boiling,,253.0,"Chemical Resistance of REMANIT Stainless Steels, Thyssen Edelstahlwerke AG, March 1989",,A
Formaldehyde,Stainless steels,Austenitic,317L,A (Resistant),A (Resistant),,S31703,,40,20,68,,253.0,"Chemical Resistance of REMANIT Stainless Steels, Thyssen Edelstahlwerke AG, March 1989",,A
Formaldehyde,Stainless steels,Austenitic,317L,A (Resistant),A (Resistant),,S31703,,40,Boiling,Boiling,,253.0,"Chemical Resistance of REMANIT Stainless Steels, Thyssen Edelstahlwerke AG, March 1989",,A
Formaldehyde,Stainless steels,Austenitic,317LN,A (Resistant),A (Resistant),,S31725,,40,20,68,,253.0,"Chemical Resistance of REMANIT Stainless Steels, Thyssen Edelstahlwerke AG, March 1989",,A
Formaldehyde,Stainless steels,Austenitic,317LN,A (Resistant),A (Resistant),,S31725,,40,Boiling,Boiling,,253.0,"Chemical Resistance of REMANIT Stainless Steels, Thyssen Edelstahlwerke AG, March 1989",,A
Formaldehyde,Stainless steels,Duplex,329,A (Resistant),A (Resistant),,S32900,,40,20,68,,253.0,"Chemical Resistance of REMANIT Stainless Steels, Thyssen Edelstahlwerke AG, March 1989",,A
Formaldehyde,Stainless steels,Duplex,329,A (Resistant),A (Resistant),,S32900,,40,Boiling,Boiling,,253.0,"Chemical Resistance of REMANIT Stainless Steels, Thyssen Edelstahlwerke AG, March 1989",,A
Formaldehyde,Stainless steels,Duplex,F51,A (Resistant),A (Resistant),,S31803,,40,20,68,,253.0,"Chemical Resistance of REMANIT Stainless Steels, Thyssen Edelstahlwerke AG, March 1989",,A
Formaldehyde,Stainless steels,Duplex,F51,A (Resistant),A (Resistant),,S31803,,40,Boiling,Boiling,,253.0,"Chemical Resistance of REMANIT Stainless Steels, Thyssen Edelstahlwerke AG, March 1989",,A
Formaldehyde,Stainless steels,Ferritic,430,B (Good),B (Good),,S43000,,40,21,70,,121.0,"Cyclops Corp., Universal-Cyclops Specialty Steel Division",,B
Formaldehyde,Stainless steels,Ferritic,430,A (Resistant),A (Resistant),,S43000,,40,20,68,,253.0,"Chemical Resistance of REMANIT Stainless Steels, Thyssen Edelstahlwerke AG, March 1989",,A
Formaldehyde,Stainless steels,Ferritic,430,A (Resistant),A (Resistant),,S43000,,40,Boiling,Boiling,,253.0,"Chemical Resistance of REMANIT Stainless Steels, Thyssen Edelstahlwerke AG, March 1989",,A
Formaldehyde,Stainless steels,Ferritic,434,A (Resistant),A (Resistant),,S43400,,40,20,68,,253.0,"Chemical Resistance of REMANIT Stainless Steels, Thyssen Edelstahlwerke AG, March 1989",,A
Formaldehyde,Stainless steels,Ferritic,434,A (Resistant),A (Resistant),,S43400,,40,Boiling,Boiling,,253.0,"Chemical Resistance of REMANIT Stainless Steels, Thyssen Edelstahlwerke AG, March 1989",,A
Formaldehyde,Stainless steels,Martensitic,410,B (Good),B (Good),,S41000,,40,21,70,,121.0,"Cyclops Corp., Universal-Cyclops Specialty Steel Division",,B
Formaldehyde,Stainless steels,Martensitic,410,A (Resistant),A (Resistant),,S41000,,,Room,Room,,121.0,"Cyclops Corp., Universal-Cyclops Specialty Steel Division",,A
Formic Acid,Aluminum and alloys,99.0% min Al,Aluminum (>99.5%),C (Questionable),C (Questionable),,A91350,Solution,,,,,92.0,"F. King, Aluminum and Its Alloys, Ellis Horwood, Chichester, England, 1987, p 282-291",,C
Formic Acid,Aluminum and alloys,Aluminum-manganese,Aluminum-manganese alloys,C (Questionable),C (Questionable),,,Solution,,,,,92.0,"F. King, Aluminum and Its Alloys, Ellis Horwood, Chichester, England, 1987, p 282-291",,C
Formic Acid,Copper and alloys,Aluminum bronze,Aluminum bronze,A (Resistant),A (Resistant),,,,,,,,93.0,"H. Leidheiser, Jr., The Corrosion of Copper, Tin and Their Alloys, John Wiley & Sons, New York, 1971, p 90-96",,A
Formic Acid,Copper and alloys,Aluminum bronze,"Ampco 8, aluminum bronze",0.05 max,2 max,,C61300,,,,,,96.0,"Stock Metals, Ampco Metal Company, 1988",0.05,
Formic Acid,Copper and alloys,Brass,Brass,A (Resistant),A (Resistant),,,,,,,,93.0,"H. Leidheiser, Jr., The Corrosion of Copper, Tin and Their Alloys, John Wiley & Sons, New York, 1971, p 90-96",,A
Formic Acid,Copper and alloys,Brass,Cartridge brass,C (Questionable),C (Questionable),,C26000,,,,,,93.0,"H. Leidheiser, Jr., The Corrosion of Copper, Tin and Their Alloys, John Wiley & Sons, New York, 1971, p 90-96",,C
Formic Acid,Copper and alloys,Brass,Commercial bronze,A (Resistant),A (Resistant),,C22000,,,,,,93.0,"H. Leidheiser, Jr., The Corrosion of Copper, Tin and Their Alloys, John Wiley & Sons, New York, 1971, p 90-96",,A
Formic Acid,Copper and alloys,Brass,Muntz metal,C (Questionable),C (Questionable),,C28000,,,,,,93.0,"H. Leidheiser, Jr., The Corrosion of Copper, Tin and Their Alloys, John Wiley & Sons, New York, 1971, p 90-96",,C
Formic Acid,Copper and alloys,Brass,Red brass,A (Resistant),A (Resistant),,C23000,,,,,,93.0,"H. Leidheiser, Jr., The Corrosion of Copper, Tin and Their Alloys, John Wiley & Sons, New York, 1971, p 90-96",,A
Formic Acid,Copper and alloys,Copper,Electrolytic copper,A (Resistant),A (Resistant),,C11000,,,,,,93.0,"H. Leidheiser, Jr., The Corrosion of Copper, Tin and Their Alloys, John Wiley & Sons, New York, 1971, p 90-96",,A
Formic Acid,Copper and alloys,Copper,Oxygen free extra low phosphorus copper,0.02,0.8,,C10300,Lab tests in deaerated acid,1,Boiling,Boiling,96 h,102.0,"Metals Handbook, Ninth Edition, Vol 13, Corrosion, ASM International, Metals Park, OH, 1987, p 1158",0.02,
Formic Acid,Copper and alloys,Copper,Oxygen free extra low phosphorus copper,0.02,0.7,,C10300,Lab tests in deaerated acid,5,Boiling,Boiling,96 h,102.0,"Metals Handbook, Ninth Edition, Vol 13, Corrosion, ASM International, Metals Park, OH, 1987, p 1158",0.02,
Formic Acid,Copper and alloys,Copper,Oxygen free extra low phosphorus copper,0.02,0.6,,C10300,Lab tests in deaerated acid,10,Boiling,Boiling,96 h,102.0,"Metals Handbook, Ninth Edition, Vol 13, Corrosion, ASM International, Metals Park, OH, 1987, p 1158",0.02,
Formic Acid,Copper and alloys,Copper,Oxygen free extra low phosphorus copper,0.2,7.8,,C10300,Lab tests in deaerated acid,20,Boiling,Boiling,96 h,102.0,"Metals Handbook, Ninth Edition, Vol 13, Corrosion, ASM International, Metals Park, OH, 1987, p 1158",0.2,
Formic Acid,Copper and alloys,Copper,Oxygen free extra low phosphorus copper,0.26,10.2,,C10300,Lab tests in deaerated acid,50,Boiling,Boiling,96 h,102.0,"Metals Handbook, Ninth Edition, Vol 13, Corrosion, ASM International, Metals Park, OH, 1987, p 1158",0.26,
Formic Acid,Copper and alloys,Copper,Oxygen free extra low phosphorus copper,0.05,2,,C10300,Lab tests in deaerated acid,60,Boiling,Boiling,96 h,102.0,"Metals Handbook, Ninth Edition, Vol 13, Corrosion, ASM International, Metals Park, OH, 1987, p 1158",0.05,
Formic Acid,Copper and alloys,Copper,Oxygen free extra low phosphorus copper,0.76,30,,C10300,Lab tests in deaerated acid,70,Boiling,Boiling,96 h,102.0,"Metals Handbook, Ninth Edition, Vol 13, Corrosion, ASM International, Metals Park, OH, 1987, p 1158",0.76,
Formic Acid,Copper and alloys,Copper,Oxygen free extra low phosphorus copper,0.2,7.8,,C10300,Lab tests in deaerated acid,80,Boiling,Boiling,96 h,102.0,"Metals Handbook, Ninth Edition, Vol 13, Corrosion, ASM International, Metals Park, OH, 1987, p 1158",0.2,
Formic Acid,Copper and alloys,Copper,Oxygen free extra low phosphorus copper,0.22,8.7,,C10300,Lab tests in deaerated acid,90,Boiling,Boiling,96 h,102.0,"Metals Handbook, Ninth Edition, Vol 13, Corrosion, ASM International, Metals Park, OH, 1987, p 1158",0.22,
Formic Acid,Copper and alloys,Copper,Oxygen free extra low phosphorus copper,0.14,5.5,,C10300,Lab tests in deaerated acid,40,Boiling,Boiling,96 h,102.0,"Metals Handbook, Ninth Edition, Vol 13, Corrosion, ASM International, Metals Park, OH, 1987, p 1158",0.14,
Formic Acid,Copper and alloys,Copper,Phosphor copper,A (Resistant),A (Resistant),,C12200,,,,,,93.0,"H. Leidheiser, Jr., The Corrosion of Copper, Tin and Their Alloys, John Wiley & Sons, New York, 1971, p 90-96",,A
Formic Acid,Copper and alloys,Copper-nickel,70-30 cupronickel,A (Resistant),A (Resistant),,C71500,,,,,,93.0,"H. Leidheiser, Jr., The Corrosion of Copper, Tin and Their Alloys, John Wiley & Sons, New York, 1971, p 90-96",,A
Formic Acid,Copper and alloys,Copper-nickel,90-10 cupronickel,A (Resistant),A (Resistant),,C70600,,,,,,93.0,"H. Leidheiser, Jr., The Corrosion of Copper, Tin and Their Alloys, John Wiley & Sons, New York, 1971, p 90-96",,A
Formic Acid,Copper and alloys,Copper-nickel,90-10 cupronickel,0.02,0.9,,C70600,Lab tests in deaerated acid,1,Boiling,Boiling,96 h,102.0,"Metals Handbook, Ninth Edition, Vol 13, Corrosion, ASM International, Metals Park, OH, 1987, p 1158",0.02,
Formic Acid,Copper and alloys,Copper-nickel,90-10 cupronickel,0.02,0.9,,C70600,Lab tests in deaerated acid,5,Boiling,Boiling,96 h,102.0,"Metals Handbook, Ninth Edition, Vol 13, Corrosion, ASM International, Metals Park, OH, 1987, p 1158",0.02,
Formic Acid,Copper and alloys,Copper-nickel,90-10 cupronickel,0.02,0.7,,C70600,Lab tests in deaerated acid,10,Boiling,Boiling,96 h,102.0,"Metals Handbook, Ninth Edition, Vol 13, Corrosion, ASM International, Metals Park, OH, 1987, p 1158",0.02,
Formic Acid,Copper and alloys,Copper-nickel,90-10 cupronickel,0.4,15.7,,C70600,Lab tests in deaerated acid,20,Boiling,Boiling,96 h,102.0,"Metals Handbook, Ninth Edition, Vol 13, Corrosion, ASM International, Metals Park, OH, 1987, p 1158",0.4,
Formic Acid,Copper and alloys,Copper-nickel,90-10 cupronickel,0.34,13.3,,C70600,Lab tests in deaerated acid,40,Boiling,Boiling,96 h,102.0,"Metals Handbook, Ninth Edition, Vol 13, Corrosion, ASM International, Metals Park, OH, 1987, p 1158",0.34,
Formic Acid,Copper and alloys,Copper-nickel,90-10 cupronickel,0.54,21.1,,C70600,Lab tests in deaerated acid,50,Boiling,Boiling,96 h,102.0,"Metals Handbook, Ninth Edition, Vol 13, Corrosion, ASM International, Metals Park, OH, 1987, p 1158",0.54,
Formic Acid,Copper and alloys,Copper-nickel,90-10 cupronickel,0.03,1.3,,C70600,Lab tests in deaerated acid,60,Boiling,Boiling,96 h,102.0,"Metals Handbook, Ninth Edition, Vol 13, Corrosion, ASM International, Metals Park, OH, 1987, p 1158",0.03,
Formic Acid,Copper and alloys,Copper-nickel,90-10 cupronickel,0.76,30,,C70600,Lab tests in deaerated acid,70,Boiling,Boiling,96 h,102.0,"Metals Handbook, Ninth Edition, Vol 13, Corrosion, ASM International, Metals Park, OH, 1987, p 1158",0.76,
Formic Acid,Copper and alloys,Copper-nickel,90-10 cupronickel,0.13,5,,C70600,Lab tests in deaerated acid,80,Boiling,Boiling,96 h,102.0,"Metals Handbook, Ninth Edition, Vol 13, Corrosion, ASM International, Metals Park, OH, 1987, p 1158",0.13,
Formic Acid,Copper and alloys,Copper-nickel,90-10 cupronickel,0.19,7.6,,C70600,Lab tests in deaerated acid,90,Boiling,Boiling,96 h,102.0,"Metals Handbook, Ninth Edition, Vol 13, Corrosion, ASM International, Metals Park, OH, 1987, p 1158",0.19,
Formic Acid,Copper and alloys,Leaded brass,Architectural bronze,C (Questionable),C (Questionable),,C38500,,,,,,93.0,"H. Leidheiser, Jr., The Corrosion of Copper, Tin and Their Alloys, John Wiley & Sons, New York, 1971, p 90-96",,C
Formic Acid,Copper and alloys,Leaded brass,Free-cutting brass,C (Questionable),C (Questionable),,C36000,,,,,,93.0,"H. Leidheiser, Jr., The Corrosion of Copper, Tin and Their Alloys, John Wiley & Sons, New York, 1971, p 90-96",,C
Formic Acid,Copper and alloys,Nickel-silver,Nickel- silver,A (Resistant),A (Resistant),,,,18,,,,93.0,"H. Leidheiser, Jr., The Corrosion of Copper, Tin and Their Alloys, John Wiley & Sons, New York, 1971, p 90-96",,A
Formic Acid,Copper and alloys,Phosphor bronze,"Phosphor bronze, 5%",A (Resistant),A (Resistant),,C51000,,,,,,93.0,"H. Leidheiser, Jr., The Corrosion of Copper, Tin and Their Alloys, John Wiley & Sons, New York, 1971, p 90-96",,A
Formic Acid,Copper and alloys,Phosphor bronze,"Phosphor bronze, 8%",A (Resistant),A (Resistant),,C52100,,,,,,93.0,"H. Leidheiser, Jr., The Corrosion of Copper, Tin and Their Alloys, John Wiley & Sons, New York, 1971, p 90-96",,A
Formic Acid,Copper and alloys,Silicon bronze,"Silicon bronze, high",A (Resistant),A (Resistant),,C65500,,,,,,93.0,"H. Leidheiser, Jr., The Corrosion of Copper, Tin and Their Alloys, John Wiley & Sons, New York, 1971, p 90-96",,A
Formic Acid,Copper and alloys,Silicon bronze,"Silicon bronze, low",A (Resistant),A (Resistant),,C65100,,,,,,93.0,"H. Leidheiser, Jr., The Corrosion of Copper, Tin and Their Alloys, John Wiley & Sons, New York, 1971, p 90-96",,A
Formic Acid,Copper and alloys,Tin brass,Admiralty brass,A (Resistant),A (Resistant),,C44300,,,,,,93.0,"H. Leidheiser, Jr., The Corrosion of Copper, Tin and Their Alloys, John Wiley & Sons, New York, 1971, p 90-96",,A
Formic Acid,Copper and alloys,Tin brass,Naval brass,C (Questionable),C (Questionable),,C46400,,,,,,93.0,"H. Leidheiser, Jr., The Corrosion of Copper, Tin and Their Alloys, John Wiley & Sons, New York, 1971, p 90-96",,C
Formic Acid,Miscellaneous,Lead and alloys,Lead,1.25 min,50 min,,L50045,,10-100,24-100,75-212,,95.0,"Lead for Corrosion Resistant Applications: A Guide, Lead Industries Association, Inc. New York, p 72",1.25,
Formic Acid,Miscellaneous,Tin and alloys,Tin,D (Poor),D (Poor),,,,,20,68,,94.0,"H. Leidheiser, Jr., The Corrosion of Copper, Tin and Their Alloys, John Wiley & Sons, New York, 1971, p 287-290",,D
Formic Acid,Miscellaneous,Tin and alloys,Tin,D (Poor),D (Poor),,,,,60,140,,94.0,"H. Leidheiser, Jr., The Corrosion of Copper, Tin and Their Alloys, John Wiley & Sons, New York, 1971, p 287-290",,D
Formic Acid,Miscellaneous,Tin and alloys,Tin,D (Poor),D (Poor),,,,,100,212,,94.0,"H. Leidheiser, Jr., The Corrosion of Copper, Tin and Their Alloys, John Wiley & Sons, New York, 1971, p 287-290",,D
Formic Acid,Nickel and alloys,Nickel,Alloy 200,0.34 max,13.2 max,,N02200,Mill-annealed Results based on four 24-h test periods,88,Boiling,Boiling,24 h,101.0,"Metals Handbook, Ninth Edition, Vol 13, Corrosion, ASM International, Metals Park, OH, 1987, p 649",0.34,
Formic Acid,Nickel and alloys,Nickel,Alloy 200,0.27 max,10.5 max,,N02200,Mill-annealed Results based on four 24-h test periods,40,,,24 h,101.0,"Metals Handbook, Ninth Edition, Vol 13, Corrosion, ASM International, Metals Park, OH, 1987, p 649",0.27,
Formic Acid,Nickel and alloys,Nickel-chromium-iron,Alloy 600,0.25,10,,N06600,Mill-annealed Results based on four 24-h test periods,40,,,24 h,101.0,"Metals Handbook, Ninth Edition, Vol 13, Corrosion, ASM International, Metals Park, OH, 1987, p 649",0.25,
Formic Acid,Nickel and alloys,Nickel-chromium-iron-molybdenum,Alloy 825,0.08 max,3.1 max,,N08825,Mill-annealed Results based on four 24-h test periods,88,Boiling,Boiling,24 h,101.0,"Metals Handbook, Ninth Edition, Vol 13, Corrosion, ASM International, Metals Park, OH, 1987, p 649",0.08,
Formic Acid,Nickel and alloys,Nickel-chromium-iron-molybdenum,Alloy 825,0.2,7.9,,N08825,Mill-annealed Results based on four 24-h test periods,40,,,24 h,101.0,"Metals Handbook, Ninth Edition, Vol 13, Corrosion, ASM International, Metals Park, OH, 1987, p 649",0.2,
Formic Acid,Nickel and alloys,Nickel-chromium-iron-molybdenum,Alloy G,0.13,5,,N06007,,88,Boiling,Boiling,,225.0,"P.E. Manning, J.D. Smith, and J.L. Nickerson, New Versatile Alloys for the Chemical Process Industry, Materials Performance, NACE, USA, June 1988, p 67-73",0.13,
Formic Acid,Nickel and alloys,Nickel-chromium-iron-molybdenum,Alloy G,0.12 max,4.6 max,,N06007,Mill-annealed Results based on four 24-h test periods,88,Boiling,Boiling,24 h,101.0,"Metals Handbook, Ninth Edition, Vol 13, Corrosion, ASM International, Metals Park, OH, 1987, p 649",0.12,
Formic Acid,Nickel and alloys,Nickel-chromium-iron-molybdenum,Alloy G,0.0132 max,5.2 max,,N06007,Mill-annealed Results based on four 24-h test periods,40,,,24 h,101.0,"Metals Handbook, Ninth Edition, Vol 13, Corrosion, ASM International, Metals Park, OH, 1987, p 649",0.0132,
Formic Acid,Nickel and alloys,Nickel-chromium-iron-molybdenum,Alloy G-2,0.067 max,2.6 max,,N06975,Mill-annealed Results based on four 24-h test periods,88,Boiling,Boiling,24 h,101.0,"Metals Handbook, Ninth Edition, Vol 13, Corrosion, ASM International, Metals Park, OH, 1987, p 649",0.067,
Formic Acid,Nickel and alloys,Nickel-chromium-iron-molybdenum,Alloy G-3,0.13,5,,N06985,,88,Boiling,Boiling,,212.0,"A.I. Asphahani and J.L. Nickerson, A Specialty Alloy for Applications in the Process Industries, Corrosion Reviews, Vol 10, (Nos. 1-2), 1992, p 1-30",0.13,
Formic Acid,Nickel and alloys,Nickel-chromium-iron-molybdenum,Alloy G-3,0.15 max,5.9 max,,N06985,Mill-annealed Results based on four 24-h test periods,88,Boiling,Boiling,24 h,101.0,"Metals Handbook, Ninth Edition, Vol 13, Corrosion, ASM International, Metals Park, OH, 1987, p 649",0.15,
Formic Acid,Nickel and alloys,Nickel-chromium-iron-molybdenum,Alloy G-3,0.05 max,2.1 max,,N06985,Mill-annealed Results based on four 24-h test periods,40,,,24 h,101.0,"Metals Handbook, Ninth Edition, Vol 13, Corrosion, ASM International, Metals Park, OH, 1987, p 649",0.05,
Formic Acid,Nickel and alloys,Nickel-chromium-iron-molybdenum,Alloy G-30,0.05,2,,N06030,,88,Boiling,Boiling,,212.0,"A.I. Asphahani and J.L. Nickerson, A Specialty Alloy for Applications in the Process Industries, Corrosion Reviews, Vol 10, (Nos. 1-2), 1992, p 1-30",0.05,
Formic Acid,Nickel and alloys,Nickel-chromium-iron-molybdenum,Carpenter Pyromet Alloy 102 Carpenter Technology Corp.,0.076,3.04,,,Annealed,5,,,48 h,30.0,"Carpenter Technology Corp., 1985",0.076,
Formic Acid,Nickel and alloys,Nickel-chromium-iron-molybdenum,Carpenter Pyromet Alloy 102 Carpenter Technology Corp.,0.076,3.04,,,"Stress relieved at 843 C (1550 F) for 30 min, furnace cooled",5,,,48 h,30.0,"Carpenter Technology Corp., 1985",0.076,
Formic Acid,Nickel and alloys,Nickel-chromium-iron-molybdenum,Hastelloy G-30 Haynes International,0.025,1,,N06030,,88,Boiling,Boiling,,225.0,"P.E. Manning, J.D. Smith, and J.L. Nickerson, New Versatile Alloys for the Chemical Process Industry, Materials Performance, NACE, USA, June 1988, p 67-73",0.025,
Formic Acid,Nickel and alloys,Nickel-chromium-molybdenum-(tungsten),Allcorr,0.01,0.39,,N06110,Butt welded,10,101,214,,220.0,"R.C. Corbett and W.S. Morrison, Comparative Corrosion Resistance of Some High-Nickel, Chromium-Molybdenum Alloys, Materials Performance, NACE, USA, February, 1989, p 56-59",0.01,
Formic Acid,Nickel and alloys,Nickel-chromium-molybdenum-(tungsten),Allcorr,0.015,0.59,,N06110,Butt welded,10,100,212,,220.0,"R.C. Corbett and W.S. Morrison, Comparative Corrosion Resistance of Some High-Nickel, Chromium-Molybdenum Alloys, Materials Performance, NACE, USA, February, 1989, p 56-59",0.015,
Formic Acid,Nickel and alloys,Nickel-chromium-molybdenum-(tungsten),Allcorr,0.64,25.2,Weld attack,N06110,"Butt welded Plus 1% HCl, 0.1% HF",10,66,151,,220.0,"R.C. Corbett and W.S. Morrison, Comparative Corrosion Resistance of Some High-Nickel, Chromium-Molybdenum Alloys, Materials Performance, NACE, USA, February, 1989, p 56-59",0.64,
Formic Acid,Nickel and alloys,Nickel-chromium-molybdenum-(tungsten),Alloy 625,0.63,24.8,,N06625,Butt welded,10,100,212,,220.0,"R.C. Corbett and W.S. Morrison, Comparative Corrosion Resistance of Some High-Nickel, Chromium-Molybdenum Alloys, Materials Performance, NACE, USA, February, 1989, p 56-59",0.63,
Formic Acid,Nickel and alloys,Nickel-chromium-molybdenum-(tungsten),Alloy 625,0.015,0.6,,N06625,Butt welded,10,66,151,,220.0,"R.C. Corbett and W.S. Morrison, Comparative Corrosion Resistance of Some High-Nickel, Chromium-Molybdenum Alloys, Materials Performance, NACE, USA, February, 1989, p 56-59",0.015,
Formic Acid,Nickel and alloys,Nickel-chromium-molybdenum-(tungsten),Alloy 625,0.19,7.4,,N06625,,40,Boiling,Boiling,,222.0,"T.A. Mozhi and R. Ray, Corrosion Resistance of Rapidly Solidified Alloys Compared to Their Conventional Wrought Counterparts, Materials Performance, NACE, USA, October 1990, p 50-54",0.19,
Formic Acid,Nickel and alloys,Nickel-chromium-molybdenum-(tungsten),Hastelloy C-4 Haynes International,0.09,3.5,,N06455,As-welded. Gas tungsten arc welded in lab,20,Boiling,Boiling,,68.0,"Haynes International, 1984",0.09,
Formic Acid,Nickel and alloys,Nickel-chromium-molybdenum-(tungsten),Alloy 625,0.2,9,,N06625,,45,Boiling,Boiling,,223.0,"H.E. Deverell and I.A. Franson, Practical Guide to Using the Newer Ferritic Stainless Steels, Materials Performance, NACE, USA, September 1989, p 52-57",0.2,
Formic Acid,Nickel and alloys,Nickel-chromium-molybdenum-(tungsten),Alloy 625,6.1,240,,N06625,"Butt welded Plus 1% HCl, 0.1% HF",10,101,214,,220.0,"R.C. Corbett and W.S. Morrison, Comparative Corrosion Resistance of Some High-Nickel, Chromium-Molybdenum Alloys, Materials Performance, NACE, USA, February, 1989, p 56-59",6.1,
Formic Acid,Nickel and alloys,Nickel-chromium-molybdenum-(tungsten),Alloy 625,0.238 max,9.4 max,,N06625,Mill-annealed Results based on four 24-h test periods,88,Boiling,Boiling,24 h,101.0,"Metals Handbook, Ninth Edition, Vol 13, Corrosion, ASM International, Metals Park, OH, 1987, p 649",0.238,
Formic Acid,Nickel and alloys,Nickel-chromium-molybdenum-(tungsten),Alloy 625,0.19 max,7.8 max,,N06625,Mill-annealed Results based on four 24-h test periods,40,,,24 h,101.0,"Metals Handbook, Ninth Edition, Vol 13, Corrosion, ASM International, Metals Park, OH, 1987, p 649",0.19,
Formic Acid,Nickel and alloys,Nickel-chromium-molybdenum-(tungsten),Alloy C-22,0.58,22.9,,N06022,Butt welded,10,100,212,,220.0,"R.C. Corbett and W.S. Morrison, Comparative Corrosion Resistance of Some High-Nickel, Chromium-Molybdenum Alloys, Materials Performance, NACE, USA, February, 1989, p 56-59",0.58,
Formic Acid,Nickel and alloys,Nickel-chromium-molybdenum-(tungsten),Alloy C-22,0.02,0.8,,N06022,Butt welded,10,66,151,,220.0,"R.C. Corbett and W.S. Morrison, Comparative Corrosion Resistance of Some High-Nickel, Chromium-Molybdenum Alloys, Materials Performance, NACE, USA, February, 1989, p 56-59",0.02,
Formic Acid,Nickel and alloys,Nickel-chromium-molybdenum-(tungsten),Alloy C-22,0.91,35.9,Weld attack,N06022,"Butt welded Plus 1% HCl, 0.1% HF",10,101,214,,220.0,"R.C. Corbett and W.S. Morrison, Comparative Corrosion Resistance of Some High-Nickel, Chromium-Molybdenum Alloys, Materials Performance, NACE, USA, February, 1989, p 56-59",0.91,
Formic Acid,Nickel and alloys,Nickel-chromium-molybdenum-(tungsten),Alloy C-22,0.023,0.9,,N06022,Mill-annealed Results based on four 24-h test periods,88,Boiling,Boiling,24 h,101.0,"Metals Handbook, Ninth Edition, Vol 13, Corrosion, ASM International, Metals Park, OH, 1987, p 649",0.023,
Formic Acid,Nickel and alloys,Nickel-chromium-molybdenum-(tungsten),Alloy C-276,0.46,18,,N10276,Butt welded,10,100,212,,220.0,"R.C. Corbett and W.S. Morrison, Comparative Corrosion Resistance of Some High-Nickel, Chromium-Molybdenum Alloys, Materials Performance, NACE, USA, February, 1989, p 56-59",0.46,
Formic Acid,Nickel and alloys,Nickel-chromium-molybdenum-(tungsten),Alloy C-276,0.18,7.1,,N10276,Butt welded,10,66,151,,220.0,"R.C. Corbett and W.S. Morrison, Comparative Corrosion Resistance of Some High-Nickel, Chromium-Molybdenum Alloys, Materials Performance, NACE, USA, February, 1989, p 56-59",0.18,
Formic Acid,Nickel and alloys,Nickel-chromium-molybdenum-(tungsten),Alloy C-276,0.12,4.8,,N10276,,20,Boiling,Boiling,,222.0,"T.A. Mozhi and R. Ray, Corrosion Resistance of Rapidly Solidified Alloys Compared to Their Conventional Wrought Counterparts, Materials Performance, NACE, USA, October 1990, p 50-54",0.12,
Formic Acid,Nickel and alloys,Nickel-chromium-molybdenum-(tungsten),Alloy C-276,0.79,31.1,Weld attack,N10276,"Butt welded Plus 1% HCl, 0.1% HF",10,101,214,,220.0,"R.C. Corbett and W.S. Morrison, Comparative Corrosion Resistance of Some High-Nickel, Chromium-Molybdenum Alloys, Materials Performance, NACE, USA, February, 1989, p 56-59",0.79,
Formic Acid,Nickel and alloys,Nickel-chromium-molybdenum-(tungsten),Alloy C-276,0.048 max,1.9 max,,N10276,Mill-annealed Results based on four 24-h test periods,88,Boiling,Boiling,24 h,101.0,"Metals Handbook, Ninth Edition, Vol 13, Corrosion, ASM International, Metals Park, OH, 1987, p 649",0.048,
Formic Acid,Nickel and alloys,Nickel-chromium-molybdenum-(tungsten),Alloy C-276,0.074 max,2.9 max,,N10276,Mill-annealed Results based on four 24-h test periods,40,,,24 h,101.0,"Metals Handbook, Ninth Edition, Vol 13, Corrosion, ASM International, Metals Park, OH, 1987, p 649",0.074,
Formic Acid,Nickel and alloys,Nickel-chromium-molybdenum-(tungsten),Alloy C-4,0.076 max,3.0 max,,N06455,Mill-annealed Results based on four 24-h test periods,88,Boiling,Boiling,24 h,101.0,"Metals Handbook, Ninth Edition, Vol 13, Corrosion, ASM International, Metals Park, OH, 1987, p 649",0.076,
Formic Acid,Nickel and alloys,Nickel-chromium-molybdenum-(tungsten),Alloy C-4,0.076 max,3.0 max,,N06455,Mill-annealed Results based on four 24-h test periods,40,,,24 h,101.0,"Metals Handbook, Ninth Edition, Vol 13, Corrosion, ASM International, Metals Park, OH, 1987, p 649",0.076,
Formic Acid,Nickel and alloys,Nickel-chromium-molybdenum-(tungsten),Cabot No.625 Cabot Corp.,0.19,7.3,,N06625,Average of four 24-h periods,40,Boiling,Boiling,24 h,67.0,"Haynes International, 1982",0.19,
Formic Acid,Nickel and alloys,Nickel-chromium-molybdenum-(tungsten),Cabot No.625 Cabot Corp.,0.24,9.3,,N06625,Average of four 24-h periods,88,Boiling,Boiling,24 h,67.0,"Haynes International, 1982",0.24,
Formic Acid,Nickel and alloys,Nickel-chromium-molybdenum-(tungsten),Hastelloy C-4 Haynes International,0.07,2.9,,N06455,"Unwelded. Heat treated at 1066 C (1950 F), water quenched",20,Boiling,Boiling,,68.0,"Haynes International, 1984",0.07,
Formic Acid,Nickel and alloys,Nickel-chromium-molybdenum-(tungsten),Hastelloy C-4 Haynes International,0.09,3.5,,N06455,Aged at 899 C (1650 F),20,Boiling,Boiling,100 h,68.0,"Haynes International, 1984",0.09,
Sulfuric Acid,Nickel and alloys,Nickel,Nickel 200,,,,N02200,"Unaerated Velocity, 15.5 fpm",70,38,100,,44.0,"Inco Alloys International, 1979",,
Formic Acid,Nickel and alloys,Nickel-copper,Alloy 400,0.028 max,1.1 max,,N04400,Mill-annealed Results based on four 24-h test periods,88,Boiling,Boiling,24 h,101.0,"Metals Handbook, Ninth Edition, Vol 13, Corrosion, ASM International, Metals Park, OH, 1987, p 649",0.028,
Formic Acid,Nickel and alloys,Nickel-copper,Alloy 400,0.068 max,2.7 max,,N04400,Mill-annealed Results based on four 24-h test periods,40,,,24 h,101.0,"Metals Handbook, Ninth Edition, Vol 13, Corrosion, ASM International, Metals Park, OH, 1987, p 649",0.068,
Formic Acid,Nickel and alloys,Nickel-molybdenum,Alloy B-2,0.001 max,0.04 max,,N10665,Mill-annealed Results based on four 24-h test periods,88,Boiling,Boiling,24 h,101.0,"Metals Handbook, Ninth Edition, Vol 13, Corrosion, ASM International, Metals Park, OH, 1987, p 649",0.001,
Formic Acid,Nickel and alloys,Nickel-molybdenum,Alloy B-2,0.01 max,0.40 max,,N10665,Mill-annealed Results based on four 24-h test periods,40,,,24 h,101.0,"Metals Handbook, Ninth Edition, Vol 13, Corrosion, ASM International, Metals Park, OH, 1987, p 649",0.01,
Formic Acid,Nickel and alloys,Nickel-molybdenum,Hastelloy B-2 Haynes International,0.01 max,0.3 max,,N10665,"Heat treated at 1066 C (1950 F), water quenched",10,Boiling,Boiling,,63.0,"Haynes International, 1987",0.01,
Formic Acid,Nickel and alloys,Nickel-molybdenum,Hastelloy B-2 Haynes International,0.02 max,0.6 max,,N10665,"Heat treated at 1066 C (1950 F), water quenched",20,Boiling,Boiling,,63.0,"Haynes International, 1987",0.02,
Formic Acid,Nickel and alloys,Nickel-molybdenum,Hastelloy B-2 Haynes International,0.02 max,0.7 max,,N10665,"Heat treated at 1066 C (1950 F), water quenched",30,Boiling,Boiling,,63.0,"Haynes International, 1987",0.02,
Formic Acid,Nickel and alloys,Nickel-molybdenum,Hastelloy B-2 Haynes International,0.02 max,0.7 max,,N10665,"Heat treated at 1066 C (1950 F), water quenched",40,Boiling,Boiling,,63.0,"Haynes International, 1987",0.02,
