Repository: wfreinhart/matse219

# MATSE 219: Materials Informatics

Auto-generated from the private authoring repo (matse219-instructor). Do not edit here directly -- changes are overwritten on the next publish run.

## Lectures

- [Lecture01](https://colab.research.google.com/github/wfreinhart/matse219/blob/staging/notebooks/Lecture01.ipynb)
- [Lecture02](https://colab.research.google.com/github/wfreinhart/matse219/blob/staging/notebooks/Lecture02.ipynb)
- [Lecture03](https://colab.research.google.com/github/wfreinhart/matse219/blob/staging/notebooks/Lecture03.ipynb)
- [Lecture04](https://colab.research.google.com/github/wfreinhart/matse219/blob/staging/notebooks/Lecture04.ipynb)

File: datasets/corrosion.csv (part 49 of 142)
Environment,Material Group,Material Family,Material,Rate (mm/yr) or Rating,Rate (mils/yr) or Rating,Localized Attack,UNS,Condition/Comment,Concentration (Vol %),Temperature (deg C),Temperature (deg F),Duration,Reference #,Reference,rate_mm_yr_numeric,rate_letter_grade
Formic Acid,Nickel and alloys,Nickel-molybdenum,Hastelloy B-2 Haynes International,0.02 max,0.5 max,,N10665,"Heat treated at 1066 C (1950 F), water quenched",60,Boiling,Boiling,,63.0,"Haynes International, 1987",0.02,
Formic Acid,Nickel and alloys,Nickel-molybdenum,Hastelloy B-2 Haynes International,0.02 max,0.5 max,,N10665,"Heat treated at 1066 C (1950 F), water quenched",89,Boiling,Boiling,,63.0,"Haynes International, 1987",0.02,
Formic Acid,Refractory metals and alloys,Cobalt and alloys,44Co-31Cr-13W,0.002,0.1,,,Cast specimen Average of five 24-h periods,89,65,150,,53.0,"J.S. Pettibone, Other Metals, in Corrosion Resistance of Metals and Alloys, 2nd Edition, F.L. LaQue and H.R. Copson, Ed., Reinhold Publishing, New York, 1963, p 629",0.002,
Formic Acid,Refractory metals and alloys,Cobalt and alloys,44Co-31Cr-13W,A (Resistant),A (Resistant),,,"Heat treated 4 h at 899 C (1650 F), furnace cooled. Cast specimen Average of five 24-h periods",89,65,150,,53.0,"J.S. Pettibone, Other Metals, in Corrosion Resistance of Metals and Alloys, 2nd Edition, F.L. LaQue and H.R. Copson, Ed., Reinhold Publishing, New York, 1963, p 629",,A
Formic Acid,Refractory metals and alloys,Cobalt and alloys,50Co-20Cr-15W-10Ni,0.002,0.1,,,Cast specimen Average of five 24-h periods,89,65,150,,53.0,"J.S. Pettibone, Other Metals, in Corrosion Resistance of Metals and Alloys, 2nd Edition, F.L. LaQue and H.R. Copson, Ed., Reinhold Publishing, New York, 1963, p 629",0.002,
Formic Acid,Refractory metals and alloys,Cobalt and alloys,53Co-30Cr-4.5W,0.002,0.1,,,Cast specimen Average of five 24-h periods,89,65,150,,53.0,"J.S. Pettibone, Other Metals, in Corrosion Resistance of Metals and Alloys, 2nd Edition, F.L. LaQue and H.R. Copson, Ed., Reinhold Publishing, New York, 1963, p 629",0.002,
Formic Acid,Refractory metals and alloys,Cobalt and alloys,53Co-30Cr-4.5W,A (Resistant),A (Resistant),,,"Heat treated 4 h at 899 C (1650 F), furnace cooled. Cast specimen Average of five 24-h periods",89,65,150,,53.0,"J.S. Pettibone, Other Metals, in Corrosion Resistance of Metals and Alloys, 2nd Edition, F.L. LaQue and H.R. Copson, Ed., Reinhold Publishing, New York, 1963, p 629",,A
Formic Acid,Refractory metals and alloys,Cobalt and alloys,Haynes alloy 6B Haynes International,1.22,48,,,,60,Boiling,Boiling,,23.0,"Metals Handbook, Ninth Edition, Vol 13, Corrosion, ASM International, Metals Park, OH, 1987, p 661",1.22,
Formic Acid,Refractory metals and alloys,Cobalt and alloys,Haynes No.25 Haynes International,0.61,24,,R30605,,60,Boiling,Boiling,,23.0,"Metals Handbook, Ninth Edition, Vol 13, Corrosion, ASM International, Metals Park, OH, 1987, p 661",0.61,
Formic Acid,Refractory metals and alloys,Cobalt and alloys,Haynes No.25 Haynes International,A (Resistant),A (Resistant),,R30605,"Twelve-gage, solution heat treated sheet Calculated from a minimum of five 24-h periods",10,Room,Room,24 h,68.0,"Haynes International, 1984",,A
Formic Acid,Refractory metals and alloys,Cobalt and alloys,Haynes No.25 Haynes International,0.01 max,0.1 max,,R30605,"Twelve-gage, solution heat treated sheet Calculated from a minimum of five 24-h periods",20,Room,Room,24 h,68.0,"Haynes International, 1984",0.01,
Formic Acid,Refractory metals and alloys,Cobalt and alloys,Haynes No.25 Haynes International,,,,R30605,"Twelve-gage, solution heat treated sheet Calculated from a minimum of five 24-h periods",30,Room,Room,24 h,68.0,"Haynes International, 1984",,
Formic Acid,Refractory metals and alloys,Cobalt and alloys,Haynes No.25 Haynes International,0.01 max,0.1 max,,R30605,"Twelve-gage, solution heat treated sheet Calculated from a minimum of five 24-h periods",40,Room,Room,24 h,68.0,"Haynes International, 1984",0.01,
Glycerol,Miscellaneous,Magnesium and alloys,Magnesium,A (Resistant),A (Resistant),,,Chemically pure,100,Room,Room,,119.0,"Dow Chemical Co., Midland, MI",,A
Formic Acid,Refractory metals and alloys,Cobalt and alloys,Haynes No.25 Haynes International,0.01 max,0.1 max,,R30605,"Twelve-gage, solution heat treated sheet Calculated from a minimum of five 24-h periods",60,Room,Room,24 h,68.0,"Haynes International, 1984",0.01,
Formic Acid,Refractory metals and alloys,Cobalt and alloys,Haynes No.25 Haynes International,0.01 max,0.1 max,,R30605,"Twelve-gage, solution heat treated sheet Calculated from a minimum of five 24-h periods",89,Room,Room,24 h,68.0,"Haynes International, 1984",0.01,
Formic Acid,Refractory metals and alloys,Cobalt and alloys,Haynes No.25 Haynes International,A (Resistant),A (Resistant),,R30605,"Twelve-gage, solution heat treated sheet Calculated from a minimum of five 24-h periods",10,66,150,24 h,68.0,"Haynes International, 1984",,A
Formic Acid,Refractory metals and alloys,Cobalt and alloys,Haynes No.25 Haynes International,0.01 max,0.1 max,,R30605,"Twelve-gage, solution heat treated sheet Calculated from a minimum of five 24-h periods",20,66,150,24 h,68.0,"Haynes International, 1984",0.01,
Formic Acid,Refractory metals and alloys,Cobalt and alloys,Haynes No.25 Haynes International,,,,R30605,"Twelve-gage, solution heat treated sheet Calculated from a minimum of five 24-h periods",30,66,150,24 h,68.0,"Haynes International, 1984",,
Formic Acid,Refractory metals and alloys,Cobalt and alloys,Haynes No.25 Haynes International,A (Resistant),A (Resistant),,R30605,"Twelve-gage, solution heat treated sheet Calculated from a minimum of five 24-h periods",40,66,150,24 h,68.0,"Haynes International, 1984",,A
Formic Acid,Refractory metals and alloys,Cobalt and alloys,Haynes No.25 Haynes International,A (Resistant),A (Resistant),,R30605,"Twelve-gage, solution heat treated sheet Calculated from a minimum of five 24-h periods",60,66,150,24 h,68.0,"Haynes International, 1984",,A
Formic Acid,Refractory metals and alloys,Cobalt and alloys,Haynes No.25 Haynes International,0.01 max,0.1 max,,R30605,"Twelve-gage, solution heat treated sheet Calculated from a minimum of five 24-h periods",89,66,150,24 h,68.0,"Haynes International, 1984",0.01,
Formic Acid,Refractory metals and alloys,Cobalt and alloys,Haynes No.25 Haynes International,0.2,8,,R30605,"Twelve-gage, solution heat treated sheet Calculated from a minimum of five 24-h periods",10,Boiling,Boiling,24 h,68.0,"Haynes International, 1984",0.2,
Formic Acid,Refractory metals and alloys,Cobalt and alloys,Haynes No.25 Haynes International,0.25,10,,R30605,"Twelve-gage, solution heat treated sheet Calculated from a minimum of five 24-h periods",20,Boiling,Boiling,24 h,68.0,"Haynes International, 1984",0.25,
Formic Acid,Refractory metals and alloys,Cobalt and alloys,Haynes No.25 Haynes International,,,,R30605,"Twelve-gage, solution heat treated sheet Calculated from a minimum of five 24-h periods",30,Boiling,Boiling,24 h,68.0,"Haynes International, 1984",,
Formic Acid,Refractory metals and alloys,Cobalt and alloys,Haynes No.25 Haynes International,0.38,15,,R30605,"Twelve-gage, solution heat treated sheet Calculated from a minimum of five 24-h periods",40,Boiling,Boiling,24 h,68.0,"Haynes International, 1984",0.38,
Formic Acid,Refractory metals and alloys,Cobalt and alloys,Haynes No.25 Haynes International,0.51,20,,R30605,"Twelve-gage, solution heat treated sheet Calculated from a minimum of five 24-h periods",60,Boiling,Boiling,24 h,68.0,"Haynes International, 1984",0.51,
Formic Acid,Refractory metals and alloys,Cobalt and alloys,Haynes No.25 Haynes International,0.15,6,,R30605,"Twelve-gage, solution heat treated sheet Calculated from a minimum of five 24-h periods",89,Boiling,Boiling,24 h,68.0,"Haynes International, 1984",0.15,
Formic Acid,Refractory metals and alloys,Cobalt and alloys,Multimet Haynes International,A (Resistant),A (Resistant),,R30155,"Twelve-gage, solution heat treated sheet Calculated from a minimum of five 24-h periods",10,Room,Room,24 h,68.0,"Haynes International, 1984",,A
Formic Acid,Refractory metals and alloys,Cobalt and alloys,Multimet Haynes International,0.01 max,0.1 max,,R30155,"Twelve-gage, solution heat treated sheet Calculated from a minimum of five 24-h periods",20,Room,Room,24 h,68.0,"Haynes International, 1984",0.01,
Formic Acid,Refractory metals and alloys,Cobalt and alloys,Multimet Haynes International,,,,R30155,"Twelve-gage, solution heat treated sheet Calculated from a minimum of five 24-h periods",30,Room,Room,24 h,68.0,"Haynes International, 1984",,
Formic Acid,Refractory metals and alloys,Cobalt and alloys,Multimet Haynes International,0.01 max,0.1 max,,R30155,"Twelve-gage, solution heat treated sheet Calculated from a minimum of five 24-h periods",40,Room,Room,24 h,68.0,"Haynes International, 1984",0.01,
Formic Acid,Refractory metals and alloys,Cobalt and alloys,Multimet Haynes International,0.01 max,0.1 max,,R30155,"Twelve-gage, solution heat treated sheet Calculated from a minimum of five 24-h periods",60,Room,Room,24 h,68.0,"Haynes International, 1984",0.01,
Formic Acid,Refractory metals and alloys,Cobalt and alloys,Multimet Haynes International,A (Resistant),A (Resistant),,R30155,"Twelve-gage, solution heat treated sheet Calculated from a minimum of five 24-h periods",89,Room,Room,24 h,68.0,"Haynes International, 1984",,A
Formic Acid,Refractory metals and alloys,Cobalt and alloys,Multimet Haynes International,A (Resistant),A (Resistant),,R30155,"Twelve-gage, solution heat treated sheet Calculated from a minimum of five 24-h periods",10,66,150,24 h,68.0,"Haynes International, 1984",,A
Formic Acid,Refractory metals and alloys,Cobalt and alloys,Multimet Haynes International,0.01 max,0.1 max,,R30155,"Twelve-gage, solution heat treated sheet Calculated from a minimum of five 24-h periods",20,66,150,24 h,68.0,"Haynes International, 1984",0.01,
Formic Acid,Refractory metals and alloys,Cobalt and alloys,Multimet Haynes International,,,,R30155,"Twelve-gage, solution heat treated sheet Calculated from a minimum of five 24-h periods",30,66,150,24 h,68.0,"Haynes International, 1984",,
Formic Acid,Refractory metals and alloys,Cobalt and alloys,Multimet Haynes International,A (Resistant),A (Resistant),,R30155,"Twelve-gage, solution heat treated sheet Calculated from a minimum of five 24-h periods",40,66,150,24 h,68.0,"Haynes International, 1984",,A
Formic Acid,Refractory metals and alloys,Cobalt and alloys,Multimet Haynes International,0.01 max,0.1 max,,R30155,"Twelve-gage, solution heat treated sheet Calculated from a minimum of five 24-h periods",60,66,150,24 h,68.0,"Haynes International, 1984",0.01,
Formic Acid,Refractory metals and alloys,Cobalt and alloys,Multimet Haynes International,A (Resistant),A (Resistant),,R30155,"Twelve-gage, solution heat treated sheet Calculated from a minimum of five 24-h periods",89,66,150,24 h,68.0,"Haynes International, 1984",,A
Formic Acid,Refractory metals and alloys,Cobalt and alloys,Multimet Haynes International,0.1,4,,R30155,"Twelve-gage, solution heat treated sheet Calculated from a minimum of five 24-h periods",10,Boiling,Boiling,24 h,68.0,"Haynes International, 1984",0.1,
Formic Acid,Refractory metals and alloys,Cobalt and alloys,Multimet Haynes International,0.15,6,,R30155,"Twelve-gage, solution heat treated sheet Calculated from a minimum of five 24-h periods",20,Boiling,Boiling,24 h,68.0,"Haynes International, 1984",0.15,
Formic Acid,Refractory metals and alloys,Cobalt and alloys,Multimet Haynes International,,,,R30155,"Twelve-gage, solution heat treated sheet Calculated from a minimum of five 24-h periods",30,Boiling,Boiling,24 h,68.0,"Haynes International, 1984",,
Formic Acid,Refractory metals and alloys,Cobalt and alloys,Multimet Haynes International,0.2,8,,R30155,"Twelve-gage, solution heat treated sheet Calculated from a minimum of five 24-h periods",40,Boiling,Boiling,24 h,68.0,"Haynes International, 1984",0.2,
Formic Acid,Refractory metals and alloys,Cobalt and alloys,Multimet Haynes International,0.15,6,,R30155,"Twelve-gage, solution heat treated sheet Calculated from a minimum of five 24-h periods",60,Boiling,Boiling,24 h,68.0,"Haynes International, 1984",0.15,
Formic Acid,Refractory metals and alloys,Cobalt and alloys,Multimet Haynes International,0.08,3,,R30155,"Twelve-gage, solution heat treated sheet Calculated from a minimum of five 24-h periods",89,Boiling,Boiling,24 h,68.0,"Haynes International, 1984",0.08,
Formic Acid,Refractory metals and alloys,Titanium and alloys,Ti-3-8-6-4-4,0.98,39,,R58640,,50,Boiling,Boiling,,33.0,"R.W. Schultz and J.S. Grauman, Fundamental Corrosion Characterization of High-Strength Titanium Alloys, in Industrial Applications of Titanium and Zirconium: Fourth Volume, STP 917, ASTM, Philadelphia, 1986, p 130-143; L.C. Covington and R.W. Schultz, Cor",0.98,
Formic Acid,Refractory metals and alloys,Titanium and alloys,"Ti-3Al-2.5V, grade 9",5,200,,,,50,Boiling,Boiling,,91.0,"Titanium, Teledyne Wah Chang Albany, 1988",5.0,
Formic Acid,Refractory metals and alloys,Titanium and alloys,Ti-550,0.02,0.8,,,,50,Boiling,Boiling,,33.0,"R.W. Schultz and J.S. Grauman, Fundamental Corrosion Characterization of High-Strength Titanium Alloys, in Industrial Applications of Titanium and Zirconium: Fourth Volume, STP 917, ASTM, Philadelphia, 1986, p 130-143; L.C. Covington and R.W. Schultz, Cor",0.02,
Formic Acid,Refractory metals and alloys,Titanium and alloys,Ti-5Ta,3.2,126,,,,50,Boiling,Boiling,,33.0,"R.W. Schultz and J.S. Grauman, Fundamental Corrosion Characterization of High-Strength Titanium Alloys, in Industrial Applications of Titanium and Zirconium: Fourth Volume, STP 917, ASTM, Philadelphia, 1986, p 130-143; L.C. Covington and R.W. Schultz, Cor",3.2,
Formic Acid,Refractory metals and alloys,Titanium and alloys,Ti-6-2-4-6,0.62,25,,R56260,,50,Boiling,Boiling,,33.0,"R.W. Schultz and J.S. Grauman, Fundamental Corrosion Characterization of High-Strength Titanium Alloys, in Industrial Applications of Titanium and Zirconium: Fourth Volume, STP 917, ASTM, Philadelphia, 1986, p 130-143; L.C. Covington and R.W. Schultz, Cor",0.62,
Formic Acid,Refractory metals and alloys,Titanium and alloys,Titanium,0.127 max,5.08 max,,,,9,50,122,,90.0,"N.D. Tomashov and P.M. Altovskii, Corrosion and Protection of Titanium, Government Scientific-Technical Publication of Machine-Building Literature (Russian translation), 1963; L.C. Covington and R.W. Schultz, Corrosion of Resistance of Titanium, TIMET Cor",0.127,
Formic Acid,Refractory metals and alloys,Titanium and alloys,Titanium,10.8,433,,,,50,Boiling,Boiling,,91.0,"Titanium, Teledyne Wah Chang Albany, 1988",10.8,
Formic Acid,Refractory metals and alloys,Titanium and alloys,Titanium,0.005,0.2,,,Aerated,10,100,212,,90.0,"N.D. Tomashov and P.M. Altovskii, Corrosion and Protection of Titanium, Government Scientific-Technical Publication of Machine-Building Literature (Russian translation), 1963; L.C. Covington and R.W. Schultz, Corrosion of Resistance of Titanium, TIMET Cor",0.005,
Formic Acid,Refractory metals and alloys,Titanium and alloys,Titanium,0.001,0.04,,,Aerated,25,100,212,,90.0,"N.D. Tomashov and P.M. Altovskii, Corrosion and Protection of Titanium, Government Scientific-Technical Publication of Machine-Building Literature (Russian translation), 1963; L.C. Covington and R.W. Schultz, Corrosion of Resistance of Titanium, TIMET Cor",0.001,
Formic Acid,Refractory metals and alloys,Titanium and alloys,Titanium,0.001,0.04,,,Aerated,50,100,212,,90.0,"N.D. Tomashov and P.M. Altovskii, Corrosion and Protection of Titanium, Government Scientific-Technical Publication of Machine-Building Literature (Russian translation), 1963; L.C. Covington and R.W. Schultz, Corrosion of Resistance of Titanium, TIMET Cor",0.001,
Formic Acid,Refractory metals and alloys,Titanium and alloys,Titanium,0.001,0.04,,,Aerated,90,100,212,,90.0,"N.D. Tomashov and P.M. Altovskii, Corrosion and Protection of Titanium, Government Scientific-Technical Publication of Machine-Building Literature (Russian translation), 1963; L.C. Covington and R.W. Schultz, Corrosion of Resistance of Titanium, TIMET Cor",0.001,
Formic Acid,Refractory metals and alloys,Titanium and alloys,Titanium,A (Resistant),A (Resistant),,,Nonaerated,10,100,212,,90.0,"N.D. Tomashov and P.M. Altovskii, Corrosion and Protection of Titanium, Government Scientific-Technical Publication of Machine-Building Literature (Russian translation), 1963; L.C. Covington and R.W. Schultz, Corrosion of Resistance of Titanium, TIMET Cor",,A
Formic Acid,Refractory metals and alloys,Titanium and alloys,Titanium,2.4,98,,,Nonaerated,25,100,212,,90.0,"N.D. Tomashov and P.M. Altovskii, Corrosion and Protection of Titanium, Government Scientific-Technical Publication of Machine-Building Literature (Russian translation), 1963; L.C. Covington and R.W. Schultz, Corrosion of Resistance of Titanium, TIMET Cor",2.4,
Formic Acid,Refractory metals and alloys,Titanium and alloys,Titanium,3.2,128,,,Nonaerated,50,Boiling,Boiling,,90.0,"N.D. Tomashov and P.M. Altovskii, Corrosion and Protection of Titanium, Government Scientific-Technical Publication of Machine-Building Literature (Russian translation), 1963; L.C. Covington and R.W. Schultz, Corrosion of Resistance of Titanium, TIMET Cor",3.2,
Formic Acid,Refractory metals and alloys,Titanium and alloys,Titanium,3,120,,,Nonaerated,90,100,212,,90.0,"N.D. Tomashov and P.M. Altovskii, Corrosion and Protection of Titanium, Government Scientific-Technical Publication of Machine-Building Literature (Russian translation), 1963; L.C. Covington and R.W. Schultz, Corrosion of Resistance of Titanium, TIMET Cor",3.0,
Formic Acid,Refractory metals and alloys,Titanium and alloys,"Titanium, grade 12",A (Resistant),A (Resistant),,R53400,,45,Boiling,Boiling,,33.0,"R.W. Schultz and J.S. Grauman, Fundamental Corrosion Characterization of High-Strength Titanium Alloys, in Industrial Applications of Titanium and Zirconium: Fourth Volume, STP 917, ASTM, Philadelphia, 1986, p 130-143; L.C. Covington and R.W. Schultz, Cor",,A
Formic Acid,Refractory metals and alloys,Titanium and alloys,"Titanium, grade 12",A (Resistant),A (Resistant),,R53400,,50,Boiling,Boiling,,33.0,"R.W. Schultz and J.S. Grauman, Fundamental Corrosion Characterization of High-Strength Titanium Alloys, in Industrial Applications of Titanium and Zirconium: Fourth Volume, STP 917, ASTM, Philadelphia, 1986, p 130-143; L.C. Covington and R.W. Schultz, Cor",,A
Formic Acid,Refractory metals and alloys,Titanium and alloys,"Titanium, grade 12",0.56,22,,R53400,,90,Boiling,Boiling,,33.0,"R.W. Schultz and J.S. Grauman, Fundamental Corrosion Characterization of High-Strength Titanium Alloys, in Industrial Applications of Titanium and Zirconium: Fourth Volume, STP 917, ASTM, Philadelphia, 1986, p 130-143; L.C. Covington and R.W. Schultz, Cor",0.56,
Formic Acid,Refractory metals and alloys,Titanium and alloys,"Titanium, grade 5",7.9,288,,R56400,,50,Boiling,Boiling,,33.0,"R.W. Schultz and J.S. Grauman, Fundamental Corrosion Characterization of High-Strength Titanium Alloys, in Industrial Applications of Titanium and Zirconium: Fourth Volume, STP 917, ASTM, Philadelphia, 1986, p 130-143; L.C. Covington and R.W. Schultz, Cor",7.9,
Formic Acid,Refractory metals and alloys,Titanium and alloys,"Titanium, grade 7",A (Resistant),A (Resistant),,R52400,,45,Boiling,Boiling,,33.0,"R.W. Schultz and J.S. Grauman, Fundamental Corrosion Characterization of High-Strength Titanium Alloys, in Industrial Applications of Titanium and Zirconium: Fourth Volume, STP 917, ASTM, Philadelphia, 1986, p 130-143; L.C. Covington and R.W. Schultz, Cor",,A
Formic Acid,Refractory metals and alloys,Titanium and alloys,"Titanium, grade 7",0.01,0.4,,R52400,,50,Boiling,Boiling,,33.0,"R.W. Schultz and J.S. Grauman, Fundamental Corrosion Characterization of High-Strength Titanium Alloys, in Industrial Applications of Titanium and Zirconium: Fourth Volume, STP 917, ASTM, Philadelphia, 1986, p 130-143; L.C. Covington and R.W. Schultz, Cor",0.01,
Formic Acid,Refractory metals and alloys,Titanium and alloys,"Titanium, grade 7",0.06,2.2,,R52400,,90,Boiling,Boiling,,33.0,"R.W. Schultz and J.S. Grauman, Fundamental Corrosion Characterization of High-Strength Titanium Alloys, in Industrial Applications of Titanium and Zirconium: Fourth Volume, STP 917, ASTM, Philadelphia, 1986, p 130-143; L.C. Covington and R.W. Schultz, Cor",0.06,
Formic Acid,Refractory metals and alloys,Titanium and alloys,"Titanium, grade 9",0.13 max,5.2 max,,,,25,88,190,,33.0,"R.W. Schultz and J.S. Grauman, Fundamental Corrosion Characterization of High-Strength Titanium Alloys, in Industrial Applications of Titanium and Zirconium: Fourth Volume, STP 917, ASTM, Philadelphia, 1986, p 130-143; L.C. Covington and R.W. Schultz, Cor",0.13,
Formic Acid,Refractory metals and alloys,Titanium and alloys,"Titanium, grade 9",5.08,203,,,,50,Boiling,Boiling,,33.0,"R.W. Schultz and J.S. Grauman, Fundamental Corrosion Characterization of High-Strength Titanium Alloys, in Industrial Applications of Titanium and Zirconium: Fourth Volume, STP 917, ASTM, Philadelphia, 1986, p 130-143; L.C. Covington and R.W. Schultz, Cor",5.08,
Formic Acid,Refractory metals and alloys,Titanium and alloys,"Titanium, grade 9",0.13 max,5.2 max,,,Nitrogen-sparged,25,35,95,,33.0,"R.W. Schultz and J.S. Grauman, Fundamental Corrosion Characterization of High-Strength Titanium Alloys, in Industrial Applications of Titanium and Zirconium: Fourth Volume, STP 917, ASTM, Philadelphia, 1986, p 130-143; L.C. Covington and R.W. Schultz, Cor",0.13,
Formic Acid,Refractory metals and alloys,Titanium and alloys,"Titanium, unalloyed",.005 max,0.2 max,,,,10,100,212,,218.0,"R.W. Schutz, A Case for Titanium's Resistance to Microbiologically Influenced Corrosion, Materials Performance, NACE, USA, January 1991, p 58-61",0.005,
Formic Acid,Stainless steels,Austenitic,303,C (Questionable),C (Questionable),,S30300,,10,Boiling,Boiling,,253.0,"Chemical Resistance of REMANIT Stainless Steels, Thyssen Edelstahlwerke AG, March 1989",,C
Formic Acid,Refractory metals and alloys,Titanium and alloys,Transage 207,0.9,36,,,,50,Boiling,Boiling,,33.0,"R.W. Schultz and J.S. Grauman, Fundamental Corrosion Characterization of High-Strength Titanium Alloys, in Industrial Applications of Titanium and Zirconium: Fourth Volume, STP 917, ASTM, Philadelphia, 1986, p 130-143; L.C. Covington and R.W. Schultz, Cor",0.9,
Formic Acid,Stainless steels,Austenitic,301,A (Resistant),A (Resistant),,S30100,,10,20,68,,253.0,"Chemical Resistance of REMANIT Stainless Steels, Thyssen Edelstahlwerke AG, March 1989",,A
Formic Acid,Stainless steels,Austenitic,301,B (Good),B (Good),,S30100,,10,70,158,,253.0,"Chemical Resistance of REMANIT Stainless Steels, Thyssen Edelstahlwerke AG, March 1989",,B
Formic Acid,Stainless steels,Austenitic,301,C (Questionable),C (Questionable),,S30100,,10,Boiling,Boiling,,253.0,"Chemical Resistance of REMANIT Stainless Steels, Thyssen Edelstahlwerke AG, March 1989",,C
Formic Acid,Stainless steels,Austenitic,301,A (Resistant),A (Resistant),,S30100,,50,20,68,,253.0,"Chemical Resistance of REMANIT Stainless Steels, Thyssen Edelstahlwerke AG, March 1989",,A
Formic Acid,Stainless steels,Austenitic,301,C (Questionable),C (Questionable),,S30100,,50,70,158,,253.0,"Chemical Resistance of REMANIT Stainless Steels, Thyssen Edelstahlwerke AG, March 1989",,C
Formic Acid,Stainless steels,Austenitic,301,D (Poor),D (Poor),,S30100,,50,Boiling,Boiling,,253.0,"Chemical Resistance of REMANIT Stainless Steels, Thyssen Edelstahlwerke AG, March 1989",,D
Formic Acid,Stainless steels,Austenitic,301,A (Resistant),A (Resistant),,S30100,,80,20,68,,253.0,"Chemical Resistance of REMANIT Stainless Steels, Thyssen Edelstahlwerke AG, March 1989",,A
Formic Acid,Stainless steels,Austenitic,301,C (Questionable),C (Questionable),,S30100,,80,Boiling,Boiling,,253.0,"Chemical Resistance of REMANIT Stainless Steels, Thyssen Edelstahlwerke AG, March 1989",,C
Formic Acid,Stainless steels,Austenitic,301,A (Resistant),A (Resistant),,S30100,,100,20,68,,253.0,"Chemical Resistance of REMANIT Stainless Steels, Thyssen Edelstahlwerke AG, March 1989",,A
Formic Acid,Stainless steels,Austenitic,301,C (Questionable),C (Questionable),,S30100,,100,Boiling,Boiling,,253.0,"Chemical Resistance of REMANIT Stainless Steels, Thyssen Edelstahlwerke AG, March 1989",,C
Formic Acid,Stainless steels,Austenitic,302,A (Resistant),A (Resistant),,S30200,,10,20,68,,253.0,"Chemical Resistance of REMANIT Stainless Steels, Thyssen Edelstahlwerke AG, March 1989",,A
Formic Acid,Stainless steels,Austenitic,302,B (Good),B (Good),,S30200,,10,70,158,,253.0,"Chemical Resistance of REMANIT Stainless Steels, Thyssen Edelstahlwerke AG, March 1989",,B
Formic Acid,Stainless steels,Austenitic,302,C (Questionable),C (Questionable),,S30200,,10,Boiling,Boiling,,253.0,"Chemical Resistance of REMANIT Stainless Steels, Thyssen Edelstahlwerke AG, March 1989",,C
Formic Acid,Stainless steels,Austenitic,302,A (Resistant),A (Resistant),,S30200,,50,20,68,,253.0,"Chemical Resistance of REMANIT Stainless Steels, Thyssen Edelstahlwerke AG, March 1989",,A
Formic Acid,Stainless steels,Austenitic,302,C (Questionable),C (Questionable),,S30200,,50,70,158,,253.0,"Chemical Resistance of REMANIT Stainless Steels, Thyssen Edelstahlwerke AG, March 1989",,C
Formic Acid,Stainless steels,Austenitic,302,D (Poor),D (Poor),,S30200,,50,Boiling,Boiling,,253.0,"Chemical Resistance of REMANIT Stainless Steels, Thyssen Edelstahlwerke AG, March 1989",,D
Formic Acid,Stainless steels,Austenitic,302,A (Resistant),A (Resistant),,S30200,,80,20,68,,253.0,"Chemical Resistance of REMANIT Stainless Steels, Thyssen Edelstahlwerke AG, March 1989",,A
Formic Acid,Stainless steels,Austenitic,302,C (Questionable),C (Questionable),,S30200,,80,Boiling,Boiling,,253.0,"Chemical Resistance of REMANIT Stainless Steels, Thyssen Edelstahlwerke AG, March 1989",,C
Formic Acid,Stainless steels,Austenitic,302,A (Resistant),A (Resistant),,S30200,,100,20,68,,253.0,"Chemical Resistance of REMANIT Stainless Steels, Thyssen Edelstahlwerke AG, March 1989",,A
Formic Acid,Stainless steels,Austenitic,302,C (Questionable),C (Questionable),,S30200,,100,Boiling,Boiling,,253.0,"Chemical Resistance of REMANIT Stainless Steels, Thyssen Edelstahlwerke AG, March 1989",,C
Formic Acid,Stainless steels,Austenitic,303,B (Good),B (Good),,S30300,,10,20,68,,253.0,"Chemical Resistance of REMANIT Stainless Steels, Thyssen Edelstahlwerke AG, March 1989",,B
Formic Acid,Stainless steels,Austenitic,303,A (Resistant),A (Resistant),,S30300,,10,20,68,,253.0,"Chemical Resistance of REMANIT Stainless Steels, Thyssen Edelstahlwerke AG, March 1989",,A
Formic Acid,Stainless steels,Austenitic,303,C (Questionable),C (Questionable),,S30300,,10,70,158,,253.0,"Chemical Resistance of REMANIT Stainless Steels, Thyssen Edelstahlwerke AG, March 1989",,C
Formic Acid,Stainless steels,Austenitic,303,B (Good),B (Good),,S30300,,10,70,158,,253.0,"Chemical Resistance of REMANIT Stainless Steels, Thyssen Edelstahlwerke AG, March 1989",,B
Formic Acid,Stainless steels,Austenitic,303,D (Poor),D (Poor),,S30300,,10,Boiling,Boiling,,253.0,"Chemical Resistance of REMANIT Stainless Steels, Thyssen Edelstahlwerke AG, March 1989",,D
Formic Acid,Stainless steels,Austenitic,303,C (Questionable),C (Questionable),,S30300,,50,20,68,,253.0,"Chemical Resistance of REMANIT Stainless Steels, Thyssen Edelstahlwerke AG, March 1989",,C
Formic Acid,Stainless steels,Austenitic,303,A (Resistant),A (Resistant),,S30300,,50,20,68,,253.0,"Chemical Resistance of REMANIT Stainless Steels, Thyssen Edelstahlwerke AG, March 1989",,A
Formic Acid,Stainless steels,Austenitic,303,C (Questionable),C (Questionable),,S30300,,50,70,158,,253.0,"Chemical Resistance of REMANIT Stainless Steels, Thyssen Edelstahlwerke AG, March 1989",,C
Formic Acid,Stainless steels,Austenitic,303,C (Questionable),C (Questionable),,S30300,,50,70,158,,253.0,"Chemical Resistance of REMANIT Stainless Steels, Thyssen Edelstahlwerke AG, March 1989",,C
Formic Acid,Stainless steels,Austenitic,303,D (Poor),D (Poor),,S30300,,50,Boiling,Boiling,,253.0,"Chemical Resistance of REMANIT Stainless Steels, Thyssen Edelstahlwerke AG, March 1989",,D
Formic Acid,Stainless steels,Austenitic,303,D (Poor),D (Poor),,S30300,,50,Boiling,Boiling,,253.0,"Chemical Resistance of REMANIT Stainless Steels, Thyssen Edelstahlwerke AG, March 1989",,D
Formic Acid,Stainless steels,Austenitic,303,C (Questionable),C (Questionable),,S30300,,80,20,68,,253.0,"Chemical Resistance of REMANIT Stainless Steels, Thyssen Edelstahlwerke AG, March 1989",,C
Formic Acid,Stainless steels,Austenitic,303,A (Resistant),A (Resistant),,S30300,,80,20,68,,253.0,"Chemical Resistance of REMANIT Stainless Steels, Thyssen Edelstahlwerke AG, March 1989",,A
Formic Acid,Stainless steels,Austenitic,303,D (Poor),D (Poor),,S30300,,80,Boiling,Boiling,,253.0,"Chemical Resistance of REMANIT Stainless Steels, Thyssen Edelstahlwerke AG, March 1989",,D
Formic Acid,Stainless steels,Austenitic,303,C (Questionable),C (Questionable),,S30300,,80,Boiling,Boiling,,253.0,"Chemical Resistance of REMANIT Stainless Steels, Thyssen Edelstahlwerke AG, March 1989",,C
Formic Acid,Stainless steels,Austenitic,303,B (Good),B (Good),,S30300,,100,20,68,,253.0,"Chemical Resistance of REMANIT Stainless Steels, Thyssen Edelstahlwerke AG, March 1989",,B
Formic Acid,Stainless steels,Austenitic,303,A (Resistant),A (Resistant),,S30300,,100,20,68,,253.0,"Chemical Resistance of REMANIT Stainless Steels, Thyssen Edelstahlwerke AG, March 1989",,A
Formic Acid,Stainless steels,Austenitic,303,D (Poor),D (Poor),,S30300,,100,Boiling,Boiling,,253.0,"Chemical Resistance of REMANIT Stainless Steels, Thyssen Edelstahlwerke AG, March 1989",,D
Formic Acid,Stainless steels,Austenitic,303,C (Questionable),C (Questionable),,S30300,,100,Boiling,Boiling,,253.0,"Chemical Resistance of REMANIT Stainless Steels, Thyssen Edelstahlwerke AG, March 1989",,C
Formic Acid,Stainless steels,Austenitic,304,1.2,48,,S30400,,45,Boiling,Boiling,,100.0,"Metals Handbook, Ninth Edition, Vol 3, Properties and Selection: Stainless Steels, Tool Materials and Special-Purpose Metals, American Society for Metals, Metals Park, OH, 1980, p 84",1.2,
Formic Acid,Stainless steels,Austenitic,304,B (Good),B (Good),,S30400,,10,21,70,,121.0,"Cyclops Corp., Universal-Cyclops Specialty Steel Division",,B
Formic Acid,Stainless steels,Austenitic,304,B (Good),B (Good),,S30400,,50,21,70,,121.0,"Cyclops Corp., Universal-Cyclops Specialty Steel Division",,B
Formic Acid,Stainless steels,Austenitic,304,17.9,715,,S30400,,45,Boiling,Boiling,,219.0,"R.M. Davison and James D. Redmond, Practical Guide to Using Duplex Stainless Steels, Materials Performance, NACE, USA, January 1990, p 57-62",17.9,
Formic Acid,Stainless steels,Austenitic,304,A (Resistant),A (Resistant),,S30400,,10,20,68,,253.0,"Chemical Resistance of REMANIT Stainless Steels, Thyssen Edelstahlwerke AG, March 1989",,A
Formic Acid,Stainless steels,Austenitic,304,B (Good),B (Good),,S30400,,10,70,158,,253.0,"Chemical Resistance of REMANIT Stainless Steels, Thyssen Edelstahlwerke AG, March 1989",,B
Formic Acid,Stainless steels,Austenitic,304,C (Questionable),C (Questionable),,S30400,,10,Boiling,Boiling,,253.0,"Chemical Resistance of REMANIT Stainless Steels, Thyssen Edelstahlwerke AG, March 1989",,C
Formic Acid,Stainless steels,Austenitic,304,A (Resistant),A (Resistant),,S30400,,50,20,68,,253.0,"Chemical Resistance of REMANIT Stainless Steels, Thyssen Edelstahlwerke AG, March 1989",,A
Formic Acid,Stainless steels,Austenitic,304,C (Questionable),C (Questionable),,S30400,,50,70,158,,253.0,"Chemical Resistance of REMANIT Stainless Steels, Thyssen Edelstahlwerke AG, March 1989",,C
Formic Acid,Stainless steels,Austenitic,304,D (Poor),D (Poor),,S30400,,50,Boiling,Boiling,,253.0,"Chemical Resistance of REMANIT Stainless Steels, Thyssen Edelstahlwerke AG, March 1989",,D
Formic Acid,Stainless steels,Austenitic,304,A (Resistant),A (Resistant),,S30400,,80,20,68,,253.0,"Chemical Resistance of REMANIT Stainless Steels, Thyssen Edelstahlwerke AG, March 1989",,A
Formic Acid,Stainless steels,Austenitic,304,C (Questionable),C (Questionable),,S30400,,80,Boiling,Boiling,,253.0,"Chemical Resistance of REMANIT Stainless Steels, Thyssen Edelstahlwerke AG, March 1989",,C
Formic Acid,Stainless steels,Austenitic,304,A (Resistant),A (Resistant),,S30400,,100,20,68,,253.0,"Chemical Resistance of REMANIT Stainless Steels, Thyssen Edelstahlwerke AG, March 1989",,A
Formic Acid,Stainless steels,Austenitic,304,C (Questionable),C (Questionable),,S30400,,100,Boiling,Boiling,,253.0,"Chemical Resistance of REMANIT Stainless Steels, Thyssen Edelstahlwerke AG, March 1989",,C
Formic Acid,Stainless steels,Austenitic,304,2,81,,S30400,No activation,30,Boiling,Boiling,24 h,52.0,"R.M. Davidson and J.D. Redmond, The Application of Ferritic and Duplex Stainless Steels, Second Symposium on Shell and Tube Heat Exchangers, W.R. Apblett, Jr., Ed., American Society for Metals, Metals Park, OH, 1982, p 82",2.0,
Formic Acid,Stainless steels,Austenitic,304,,,,S30400,No activation,45,Boiling,Boiling,24 h,52.0,"R.M. Davidson and J.D. Redmond, The Application of Ferritic and Duplex Stainless Steels, Second Symposium on Shell and Tube Heat Exchangers, W.R. Apblett, Jr., Ed., American Society for Metals, Metals Park, OH, 1982, p 82",,
Formic Acid,Stainless steels,Austenitic,304,0.6,24,,S30400,Test conducted in three 48-h periods,10,Boiling,Boiling,48 h,47.0,"Carpenter Technology Corp., Specialty Steels Technical Data, 1986",0.6,
Formic Acid,Stainless steels,Austenitic,316,0.08,3.1,,S31600,,20,Boiling,Boiling,,51.0,"R.M. Davidson and J.D. Redmond, The Application of Ferritic and Duplex Stainless Steels, Second Symposium on Shell and Tube Heat Exchangers, W.R. Apblett, Jr., Ed., American Society for Metals, Metals Park, OH, 1982, p 86",0.08,
Formic Acid,Stainless steels,Austenitic,316,0.27,11,,S31600,,45,Boiling,Boiling,,100.0,"Metals Handbook, Ninth Edition, Vol 3, Properties and Selection: Stainless Steels, Tool Materials and Special-Purpose Metals, American Society for Metals, Metals Park, OH, 1980, p 84",0.27,
Formic Acid,Stainless steels,Austenitic,316,A (Resistant),A (Resistant),,S31600,,10,21,70,,121.0,"Cyclops Corp., Universal-Cyclops Specialty Steel Division",,A
Formic Acid,Stainless steels,Austenitic,316,A (Resistant),A (Resistant),,S31600,,50,21,70,,121.0,"Cyclops Corp., Universal-Cyclops Specialty Steel Division",,A
Formic Acid,Stainless steels,Austenitic,316,13,520,,S31600,,,,,,219.0,"R.M. Davison and James D. Redmond, Practical Guide to Using Duplex Stainless Steels, Materials Performance, NACE, USA, January 1990, p 57-62",13.0,
Formic Acid,Stainless steels,Austenitic,316,A (Resistant),A (Resistant),,S31600,,10,20,68,,253.0,"Chemical Resistance of REMANIT Stainless Steels, Thyssen Edelstahlwerke AG, March 1989",,A
Formic Acid,Stainless steels,Austenitic,316,A (Resistant),A (Resistant),,S31600,,10,70,158,,253.0,"Chemical Resistance of REMANIT Stainless Steels, Thyssen Edelstahlwerke AG, March 1989",,A
Formic Acid,Stainless steels,Austenitic,316,B (Good),B (Good),,S31600,,10,Boiling,Boiling,,253.0,"Chemical Resistance of REMANIT Stainless Steels, Thyssen Edelstahlwerke AG, March 1989",,B
Formic Acid,Stainless steels,Austenitic,316,A (Resistant),A (Resistant),,S31600,,50,20,68,,253.0,"Chemical Resistance of REMANIT Stainless Steels, Thyssen Edelstahlwerke AG, March 1989",,A
Formic Acid,Stainless steels,Austenitic,316,B (Good),B (Good),,S31600,,50,70,158,,253.0,"Chemical Resistance of REMANIT Stainless Steels, Thyssen Edelstahlwerke AG, March 1989",,B
Formic Acid,Stainless steels,Austenitic,316,B (Good),B (Good),,S31600,,50,Boiling,Boiling,,253.0,"Chemical Resistance of REMANIT Stainless Steels, Thyssen Edelstahlwerke AG, March 1989",,B
Formic Acid,Stainless steels,Austenitic,316,A (Resistant),A (Resistant),,S31600,,80,20,68,,253.0,"Chemical Resistance of REMANIT Stainless Steels, Thyssen Edelstahlwerke AG, March 1989",,A
Formic Acid,Stainless steels,Austenitic,316,B (Good),B (Good),,S31600,,80,Boiling,Boiling,,253.0,"Chemical Resistance of REMANIT Stainless Steels, Thyssen Edelstahlwerke AG, March 1989",,B
Formic Acid,Stainless steels,Austenitic,316,A (Resistant),A (Resistant),,S31600,,100,20,68,,253.0,"Chemical Resistance of REMANIT Stainless Steels, Thyssen Edelstahlwerke AG, March 1989",,A
Formic Acid,Stainless steels,Austenitic,316,B (Good),B (Good),,S31600,,100,Boiling,Boiling,,253.0,"Chemical Resistance of REMANIT Stainless Steels, Thyssen Edelstahlwerke AG, March 1989",,B
Formic Acid,Stainless steels,Austenitic,316,0.73,29,,S31600,No activation,30,Boiling,Boiling,24 h,52.0,"R.M. Davidson and J.D. Redmond, The Application of Ferritic and Duplex Stainless Steels, Second Symposium on Shell and Tube Heat Exchangers, W.R. Apblett, Jr., Ed., American Society for Metals, Metals Park, OH, 1982, p 82",0.73,
Formic Acid,Stainless steels,Austenitic,316,,,,S31600,No activation,45,Boiling,Boiling,24 h,52.0,"R.M. Davidson and J.D. Redmond, The Application of Ferritic and Duplex Stainless Steels, Second Symposium on Shell and Tube Heat Exchangers, W.R. Apblett, Jr., Ed., American Society for Metals, Metals Park, OH, 1982, p 82",,
Formic Acid,Stainless steels,Austenitic,321,A (Resistant),A (Resistant),,S32100,,10,20,68,,253.0,"Chemical Resistance of REMANIT Stainless Steels, Thyssen Edelstahlwerke AG, March 1989",,A
Formic Acid,Stainless steels,Austenitic,321,B (Good),B (Good),,S32100,,10,70,158,,253.0,"Chemical Resistance of REMANIT Stainless Steels, Thyssen Edelstahlwerke AG, March 1989",,B
Formic Acid,Stainless steels,Austenitic,321,C (Questionable),C (Questionable),,S32100,,10,Boiling,Boiling,,253.0,"Chemical Resistance of REMANIT Stainless Steels, Thyssen Edelstahlwerke AG, March 1989",,C
Formic Acid,Stainless steels,Austenitic,321,A (Resistant),A (Resistant),,S32100,,50,20,68,,253.0,"Chemical Resistance of REMANIT Stainless Steels, Thyssen Edelstahlwerke AG, March 1989",,A
Formic Acid,Stainless steels,Austenitic,321,C (Questionable),C (Questionable),,S32100,,50,70,158,,253.0,"Chemical Resistance of REMANIT Stainless Steels, Thyssen Edelstahlwerke AG, March 1989",,C
Formic Acid,Stainless steels,Austenitic,321,D (Poor),D (Poor),,S32100,,50,Boiling,Boiling,,253.0,"Chemical Resistance of REMANIT Stainless Steels, Thyssen Edelstahlwerke AG, March 1989",,D
Formic Acid,Stainless steels,Austenitic,321,A (Resistant),A (Resistant),,S32100,,80,20,68,,253.0,"Chemical Resistance of REMANIT Stainless Steels, Thyssen Edelstahlwerke AG, March 1989",,A
Formic Acid,Stainless steels,Austenitic,321,C (Questionable),C (Questionable),,S32100,,80,Boiling,Boiling,,253.0,"Chemical Resistance of REMANIT Stainless Steels, Thyssen Edelstahlwerke AG, March 1989",,C
Formic Acid,Stainless steels,Austenitic,321,A (Resistant),A (Resistant),,S32100,,100,20,68,,253.0,"Chemical Resistance of REMANIT Stainless Steels, Thyssen Edelstahlwerke AG, March 1989",,A
Formic Acid,Stainless steels,Austenitic,321,C (Questionable),C (Questionable),,S32100,,100,Boiling,Boiling,,253.0,"Chemical Resistance of REMANIT Stainless Steels, Thyssen Edelstahlwerke AG, March 1989",,C
Formic Acid,Stainless steels,Austenitic,347,A (Resistant),A (Resistant),,S34700,,10,20,68,,253.0,"Chemical Resistance of REMANIT Stainless Steels, Thyssen Edelstahlwerke AG, March 1989",,A
Formic Acid,Stainless steels,Austenitic,347,B (Good),B (Good),,S34700,,10,70,158,,253.0,"Chemical Resistance of REMANIT Stainless Steels, Thyssen Edelstahlwerke AG, March 1989",,B
Formic Acid,Stainless steels,Austenitic,347,C (Questionable),C (Questionable),,S34700,,10,Boiling,Boiling,,253.0,"Chemical Resistance of REMANIT Stainless Steels, Thyssen Edelstahlwerke AG, March 1989",,C
Formic Acid,Stainless steels,Austenitic,347,A (Resistant),A (Resistant),,S34700,,50,20,68,,253.0,"Chemical Resistance of REMANIT Stainless Steels, Thyssen Edelstahlwerke AG, March 1989",,A
Formic Acid,Stainless steels,Austenitic,347,C (Questionable),C (Questionable),,S34700,,50,70,158,,253.0,"Chemical Resistance of REMANIT Stainless Steels, Thyssen Edelstahlwerke AG, March 1989",,C
