Repository: wfreinhart/matse219

# MATSE 219: Materials Informatics

Auto-generated from the private authoring repo (matse219-instructor). Do not edit here directly -- changes are overwritten on the next publish run.

## Lectures

- [Lecture01](https://colab.research.google.com/github/wfreinhart/matse219/blob/staging/notebooks/Lecture01.ipynb)
- [Lecture02](https://colab.research.google.com/github/wfreinhart/matse219/blob/staging/notebooks/Lecture02.ipynb)
- [Lecture03](https://colab.research.google.com/github/wfreinhart/matse219/blob/staging/notebooks/Lecture03.ipynb)
- [Lecture04](https://colab.research.google.com/github/wfreinhart/matse219/blob/staging/notebooks/Lecture04.ipynb)

File: datasets/corrosion.csv (part 50 of 142)
Environment,Material Group,Material Family,Material,Rate (mm/yr) or Rating,Rate (mils/yr) or Rating,Localized Attack,UNS,Condition/Comment,Concentration (Vol %),Temperature (deg C),Temperature (deg F),Duration,Reference #,Reference,rate_mm_yr_numeric,rate_letter_grade
Formic Acid,Stainless steels,Austenitic,347,D (Poor),D (Poor),,S34700,,50,Boiling,Boiling,,253.0,"Chemical Resistance of REMANIT Stainless Steels, Thyssen Edelstahlwerke AG, March 1989",,D
Formic Acid,Stainless steels,Austenitic,347,A (Resistant),A (Resistant),,S34700,,80,20,68,,253.0,"Chemical Resistance of REMANIT Stainless Steels, Thyssen Edelstahlwerke AG, March 1989",,A
Formic Acid,Stainless steels,Austenitic,347,C (Questionable),C (Questionable),,S34700,,80,Boiling,Boiling,,253.0,"Chemical Resistance of REMANIT Stainless Steels, Thyssen Edelstahlwerke AG, March 1989",,C
Formic Acid,Stainless steels,Austenitic,347,A (Resistant),A (Resistant),,S34700,,100,20,68,,253.0,"Chemical Resistance of REMANIT Stainless Steels, Thyssen Edelstahlwerke AG, March 1989",,A
Formic Acid,Stainless steels,Austenitic,347,C (Questionable),C (Questionable),,S34700,,100,Boiling,Boiling,,253.0,"Chemical Resistance of REMANIT Stainless Steels, Thyssen Edelstahlwerke AG, March 1989",,C
Formic Acid,Stainless steels,Austenitic,18Cr-2Ni-12Mn,2,80,,S24100,Test conducted in three 48-h periods,10,Boiling,Boiling,48 h,47.0,"Carpenter Technology Corp., Specialty Steels Technical Data, 1986",2.0,
Formic Acid,Stainless steels,Austenitic,20Cb-3,0.18,7,,N08020,,,,,,219.0,"R.M. Davison and James D. Redmond, Practical Guide to Using Duplex Stainless Steels, Materials Performance, NACE, USA, January 1990, p 57-62",0.18,
Formic Acid,Stainless steels,Austenitic,304L,A (Resistant),A (Resistant),,S30403,,10,20,68,,253.0,"Chemical Resistance of REMANIT Stainless Steels, Thyssen Edelstahlwerke AG, March 1989",,A
Formic Acid,Stainless steels,Austenitic,304L,B (Good),B (Good),,S30403,,10,70,158,,253.0,"Chemical Resistance of REMANIT Stainless Steels, Thyssen Edelstahlwerke AG, March 1989",,B
Formic Acid,Stainless steels,Austenitic,304L,C (Questionable),C (Questionable),,S30403,,10,Boiling,Boiling,,253.0,"Chemical Resistance of REMANIT Stainless Steels, Thyssen Edelstahlwerke AG, March 1989",,C
Formic Acid,Stainless steels,Austenitic,304L,A (Resistant),A (Resistant),,S30403,,50,20,68,,253.0,"Chemical Resistance of REMANIT Stainless Steels, Thyssen Edelstahlwerke AG, March 1989",,A
Formic Acid,Stainless steels,Austenitic,304L,C (Questionable),C (Questionable),,S30403,,50,70,158,,253.0,"Chemical Resistance of REMANIT Stainless Steels, Thyssen Edelstahlwerke AG, March 1989",,C
Formic Acid,Stainless steels,Austenitic,304L,D (Poor),D (Poor),,S30403,,50,Boiling,Boiling,,253.0,"Chemical Resistance of REMANIT Stainless Steels, Thyssen Edelstahlwerke AG, March 1989",,D
Formic Acid,Stainless steels,Austenitic,304L,A (Resistant),A (Resistant),,S30403,,80,20,68,,253.0,"Chemical Resistance of REMANIT Stainless Steels, Thyssen Edelstahlwerke AG, March 1989",,A
Formic Acid,Stainless steels,Austenitic,304L,C (Questionable),C (Questionable),,S30403,,80,Boiling,Boiling,,253.0,"Chemical Resistance of REMANIT Stainless Steels, Thyssen Edelstahlwerke AG, March 1989",,C
Formic Acid,Stainless steels,Austenitic,304L,A (Resistant),A (Resistant),,S30403,,100,20,68,,253.0,"Chemical Resistance of REMANIT Stainless Steels, Thyssen Edelstahlwerke AG, March 1989",,A
Formic Acid,Stainless steels,Austenitic,304L,C (Questionable),C (Questionable),,S30403,,100,Boiling,Boiling,,253.0,"Chemical Resistance of REMANIT Stainless Steels, Thyssen Edelstahlwerke AG, March 1989",,C
Formic Acid,Stainless steels,Austenitic,304LN,A (Resistant),A (Resistant),,S30453,,10,20,68,,253.0,"Chemical Resistance of REMANIT Stainless Steels, Thyssen Edelstahlwerke AG, March 1989",,A
Formic Acid,Stainless steels,Austenitic,304LN,B (Good),B (Good),,S30453,,10,70,158,,253.0,"Chemical Resistance of REMANIT Stainless Steels, Thyssen Edelstahlwerke AG, March 1989",,B
Formic Acid,Stainless steels,Austenitic,304LN,C (Questionable),C (Questionable),,S30453,,10,Boiling,Boiling,,253.0,"Chemical Resistance of REMANIT Stainless Steels, Thyssen Edelstahlwerke AG, March 1989",,C
Formic Acid,Stainless steels,Austenitic,304LN,A (Resistant),A (Resistant),,S30453,,50,20,68,,253.0,"Chemical Resistance of REMANIT Stainless Steels, Thyssen Edelstahlwerke AG, March 1989",,A
Formic Acid,Stainless steels,Austenitic,304LN,C (Questionable),C (Questionable),,S30453,,50,70,158,,253.0,"Chemical Resistance of REMANIT Stainless Steels, Thyssen Edelstahlwerke AG, March 1989",,C
Formic Acid,Stainless steels,Austenitic,304LN,D (Poor),D (Poor),,S30453,,50,Boiling,Boiling,,253.0,"Chemical Resistance of REMANIT Stainless Steels, Thyssen Edelstahlwerke AG, March 1989",,D
Formic Acid,Stainless steels,Austenitic,304LN,A (Resistant),A (Resistant),,S30453,,80,20,68,,253.0,"Chemical Resistance of REMANIT Stainless Steels, Thyssen Edelstahlwerke AG, March 1989",,A
Formic Acid,Stainless steels,Austenitic,304LN,C (Questionable),C (Questionable),,S30453,,80,Boiling,Boiling,,253.0,"Chemical Resistance of REMANIT Stainless Steels, Thyssen Edelstahlwerke AG, March 1989",,C
Formic Acid,Stainless steels,Austenitic,304LN,A (Resistant),A (Resistant),,S30453,,100,20,68,,253.0,"Chemical Resistance of REMANIT Stainless Steels, Thyssen Edelstahlwerke AG, March 1989",,A
Formic Acid,Stainless steels,Austenitic,304LN,C (Questionable),C (Questionable),,S30453,,100,Boiling,Boiling,,253.0,"Chemical Resistance of REMANIT Stainless Steels, Thyssen Edelstahlwerke AG, March 1989",,C
Formic Acid,Stainless steels,Austenitic,316F,A (Resistant),A (Resistant),,S31620,,10,20,68,,253.0,"Chemical Resistance of REMANIT Stainless Steels, Thyssen Edelstahlwerke AG, March 1989",,A
Formic Acid,Stainless steels,Austenitic,316F,B (Good),B (Good),,S31620,,10,70,158,,253.0,"Chemical Resistance of REMANIT Stainless Steels, Thyssen Edelstahlwerke AG, March 1989",,B
Formic Acid,Stainless steels,Austenitic,316F,C (Questionable),C (Questionable),,S31620,,10,Boiling,Boiling,,253.0,"Chemical Resistance of REMANIT Stainless Steels, Thyssen Edelstahlwerke AG, March 1989",,C
Formic Acid,Stainless steels,Austenitic,316F,A (Resistant),A (Resistant),,S31620,,50,20,68,,253.0,"Chemical Resistance of REMANIT Stainless Steels, Thyssen Edelstahlwerke AG, March 1989",,A
Formic Acid,Stainless steels,Austenitic,316F,C (Questionable),C (Questionable),,S31620,,50,70,158,,253.0,"Chemical Resistance of REMANIT Stainless Steels, Thyssen Edelstahlwerke AG, March 1989",,C
Formic Acid,Stainless steels,Austenitic,316F,D (Poor),D (Poor),,S31620,,50,Boiling,Boiling,,253.0,"Chemical Resistance of REMANIT Stainless Steels, Thyssen Edelstahlwerke AG, March 1989",,D
Formic Acid,Stainless steels,Austenitic,316F,A (Resistant),A (Resistant),,S31620,,80,20,68,,253.0,"Chemical Resistance of REMANIT Stainless Steels, Thyssen Edelstahlwerke AG, March 1989",,A
Formic Acid,Stainless steels,Austenitic,316F,C (Questionable),C (Questionable),,S31620,,80,Boiling,Boiling,,253.0,"Chemical Resistance of REMANIT Stainless Steels, Thyssen Edelstahlwerke AG, March 1989",,C
Formic Acid,Stainless steels,Austenitic,316F,A (Resistant),A (Resistant),,S31620,,100,20,68,,253.0,"Chemical Resistance of REMANIT Stainless Steels, Thyssen Edelstahlwerke AG, March 1989",,A
Formic Acid,Stainless steels,Austenitic,316F,C (Questionable),C (Questionable),,S31620,,100,Boiling,Boiling,,253.0,"Chemical Resistance of REMANIT Stainless Steels, Thyssen Edelstahlwerke AG, March 1989",,C
Formic Acid,Stainless steels,Austenitic,316L,0.6,23.4,,S31603,,45,Boiling,Boiling,,223.0,"H.E. Deverell and I.A. Franson, Practical Guide to Using the Newer Ferritic Stainless Steels, Materials Performance, NACE, USA, September 1989, p 52-57",0.6,
Formic Acid,Stainless steels,Austenitic,316L,A (Resistant),A (Resistant),,S31603,,10,20,68,,253.0,"Chemical Resistance of REMANIT Stainless Steels, Thyssen Edelstahlwerke AG, March 1989",,A
Formic Acid,Stainless steels,Austenitic,316L,A (Resistant),A (Resistant),,S31603,,10,70,158,,253.0,"Chemical Resistance of REMANIT Stainless Steels, Thyssen Edelstahlwerke AG, March 1989",,A
Formic Acid,Stainless steels,Austenitic,316L,B (Good),B (Good),,S31603,,10,Boiling,Boiling,,253.0,"Chemical Resistance of REMANIT Stainless Steels, Thyssen Edelstahlwerke AG, March 1989",,B
Formic Acid,Stainless steels,Austenitic,316L,A (Resistant),A (Resistant),,S31603,,50,20,68,,253.0,"Chemical Resistance of REMANIT Stainless Steels, Thyssen Edelstahlwerke AG, March 1989",,A
Formic Acid,Stainless steels,Austenitic,316L,B (Good),B (Good),,S31603,,50,70,158,,253.0,"Chemical Resistance of REMANIT Stainless Steels, Thyssen Edelstahlwerke AG, March 1989",,B
Formic Acid,Stainless steels,Austenitic,316L,B (Good),B (Good),,S31603,,50,Boiling,Boiling,,253.0,"Chemical Resistance of REMANIT Stainless Steels, Thyssen Edelstahlwerke AG, March 1989",,B
Formic Acid,Stainless steels,Austenitic,316L,A (Resistant),A (Resistant),,S31603,,80,20,68,,253.0,"Chemical Resistance of REMANIT Stainless Steels, Thyssen Edelstahlwerke AG, March 1989",,A
Formic Acid,Stainless steels,Austenitic,316L,B (Good),B (Good),,S31603,,80,Boiling,Boiling,,253.0,"Chemical Resistance of REMANIT Stainless Steels, Thyssen Edelstahlwerke AG, March 1989",,B
Formic Acid,Stainless steels,Austenitic,316L,A (Resistant),A (Resistant),,S31603,,100,20,68,,253.0,"Chemical Resistance of REMANIT Stainless Steels, Thyssen Edelstahlwerke AG, March 1989",,A
Formic Acid,Stainless steels,Austenitic,316L,B (Good),B (Good),,S31603,,100,Boiling,Boiling,,253.0,"Chemical Resistance of REMANIT Stainless Steels, Thyssen Edelstahlwerke AG, March 1989",,B
Formic Acid,Stainless steels,Austenitic,316LN,A (Resistant),A (Resistant),,S31653,,10,20,68,,253.0,"Chemical Resistance of REMANIT Stainless Steels, Thyssen Edelstahlwerke AG, March 1989",,A
Formic Acid,Stainless steels,Austenitic,316LN,A (Resistant),A (Resistant),,S31653,,10,70,158,,253.0,"Chemical Resistance of REMANIT Stainless Steels, Thyssen Edelstahlwerke AG, March 1989",,A
Formic Acid,Stainless steels,Austenitic,316LN,B (Good),B (Good),,S31653,,10,Boiling,Boiling,,253.0,"Chemical Resistance of REMANIT Stainless Steels, Thyssen Edelstahlwerke AG, March 1989",,B
Formic Acid,Stainless steels,Austenitic,316LN,A (Resistant),A (Resistant),,S31653,,50,20,68,,253.0,"Chemical Resistance of REMANIT Stainless Steels, Thyssen Edelstahlwerke AG, March 1989",,A
Formic Acid,Stainless steels,Austenitic,316LN,B (Good),B (Good),,S31653,,50,70,158,,253.0,"Chemical Resistance of REMANIT Stainless Steels, Thyssen Edelstahlwerke AG, March 1989",,B
Formic Acid,Stainless steels,Austenitic,316LN,B (Good),B (Good),,S31653,,50,Boiling,Boiling,,253.0,"Chemical Resistance of REMANIT Stainless Steels, Thyssen Edelstahlwerke AG, March 1989",,B
Formic Acid,Stainless steels,Austenitic,316LN,A (Resistant),A (Resistant),,S31653,,80,20,68,,253.0,"Chemical Resistance of REMANIT Stainless Steels, Thyssen Edelstahlwerke AG, March 1989",,A
Formic Acid,Stainless steels,Austenitic,316LN,B (Good),B (Good),,S31653,,80,Boiling,Boiling,,253.0,"Chemical Resistance of REMANIT Stainless Steels, Thyssen Edelstahlwerke AG, March 1989",,B
Formic Acid,Stainless steels,Austenitic,316LN,A (Resistant),A (Resistant),,S31653,,100,20,68,,253.0,"Chemical Resistance of REMANIT Stainless Steels, Thyssen Edelstahlwerke AG, March 1989",,A
Formic Acid,Stainless steels,Austenitic,316LN,B (Good),B (Good),,S31653,,100,Boiling,Boiling,,253.0,"Chemical Resistance of REMANIT Stainless Steels, Thyssen Edelstahlwerke AG, March 1989",,B
Formic Acid,Stainless steels,Austenitic,316Ti,A (Resistant),A (Resistant),,S31635,,10,20,68,,253.0,"Chemical Resistance of REMANIT Stainless Steels, Thyssen Edelstahlwerke AG, March 1989",,A
Formic Acid,Stainless steels,Austenitic,316Ti,A (Resistant),A (Resistant),,S31635,,10,70,158,,253.0,"Chemical Resistance of REMANIT Stainless Steels, Thyssen Edelstahlwerke AG, March 1989",,A
Formic Acid,Stainless steels,Austenitic,316Ti,B (Good),B (Good),,S31635,,10,Boiling,Boiling,,253.0,"Chemical Resistance of REMANIT Stainless Steels, Thyssen Edelstahlwerke AG, March 1989",,B
Formic Acid,Stainless steels,Austenitic,316Ti,A (Resistant),A (Resistant),,S31635,,50,20,68,,253.0,"Chemical Resistance of REMANIT Stainless Steels, Thyssen Edelstahlwerke AG, March 1989",,A
Formic Acid,Stainless steels,Austenitic,316Ti,B (Good),B (Good),,S31635,,50,70,158,,253.0,"Chemical Resistance of REMANIT Stainless Steels, Thyssen Edelstahlwerke AG, March 1989",,B
Formic Acid,Stainless steels,Austenitic,316Ti,B (Good),B (Good),,S31635,,50,Boiling,Boiling,,253.0,"Chemical Resistance of REMANIT Stainless Steels, Thyssen Edelstahlwerke AG, March 1989",,B
Formic Acid,Stainless steels,Austenitic,316Ti,A (Resistant),A (Resistant),,S31635,,80,20,68,,253.0,"Chemical Resistance of REMANIT Stainless Steels, Thyssen Edelstahlwerke AG, March 1989",,A
Formic Acid,Stainless steels,Austenitic,316Ti,B (Good),B (Good),,S31635,,80,Boiling,Boiling,,253.0,"Chemical Resistance of REMANIT Stainless Steels, Thyssen Edelstahlwerke AG, March 1989",,B
Formic Acid,Stainless steels,Austenitic,316Ti,A (Resistant),A (Resistant),,S31635,,100,20,68,,253.0,"Chemical Resistance of REMANIT Stainless Steels, Thyssen Edelstahlwerke AG, March 1989",,A
Formic Acid,Stainless steels,Austenitic,316Ti,B (Good),B (Good),,S31635,,100,Boiling,Boiling,,253.0,"Chemical Resistance of REMANIT Stainless Steels, Thyssen Edelstahlwerke AG, March 1989",,B
Formic Acid,Stainless steels,Austenitic,317L,0.21,8.5,,S31703,,20,Boiling,Boiling,,219.0,"R.M. Davison and James D. Redmond, Practical Guide to Using Duplex Stainless Steels, Materials Performance, NACE, USA, January 1990, p 57-62",0.21,
Formic Acid,Stainless steels,Austenitic,317L,A (Resistant),A (Resistant),,S31703,,10,20,68,,253.0,"Chemical Resistance of REMANIT Stainless Steels, Thyssen Edelstahlwerke AG, March 1989",,A
Formic Acid,Stainless steels,Austenitic,317L,A (Resistant),A (Resistant),,S31703,,10,70,158,,253.0,"Chemical Resistance of REMANIT Stainless Steels, Thyssen Edelstahlwerke AG, March 1989",,A
Formic Acid,Stainless steels,Austenitic,317L,B (Good),B (Good),,S31703,,10,Boiling,Boiling,,253.0,"Chemical Resistance of REMANIT Stainless Steels, Thyssen Edelstahlwerke AG, March 1989",,B
Formic Acid,Stainless steels,Austenitic,317L,A (Resistant),A (Resistant),,S31703,,50,20,68,,253.0,"Chemical Resistance of REMANIT Stainless Steels, Thyssen Edelstahlwerke AG, March 1989",,A
Formic Acid,Stainless steels,Austenitic,317L,B (Good),B (Good),,S31703,,50,70,158,,253.0,"Chemical Resistance of REMANIT Stainless Steels, Thyssen Edelstahlwerke AG, March 1989",,B
Formic Acid,Stainless steels,Austenitic,317L,B (Good),B (Good),,S31703,,50,Boiling,Boiling,,253.0,"Chemical Resistance of REMANIT Stainless Steels, Thyssen Edelstahlwerke AG, March 1989",,B
Formic Acid,Stainless steels,Austenitic,317L,A (Resistant),A (Resistant),,S31703,,80,20,68,,253.0,"Chemical Resistance of REMANIT Stainless Steels, Thyssen Edelstahlwerke AG, March 1989",,A
Formic Acid,Stainless steels,Austenitic,317L,B (Good),B (Good),,S31703,,80,Boiling,Boiling,,253.0,"Chemical Resistance of REMANIT Stainless Steels, Thyssen Edelstahlwerke AG, March 1989",,B
Formic Acid,Stainless steels,Austenitic,317L,A (Resistant),A (Resistant),,S31703,,100,20,68,,253.0,"Chemical Resistance of REMANIT Stainless Steels, Thyssen Edelstahlwerke AG, March 1989",,A
Formic Acid,Stainless steels,Austenitic,317L,B (Good),B (Good),,S31703,,100,Boiling,Boiling,,253.0,"Chemical Resistance of REMANIT Stainless Steels, Thyssen Edelstahlwerke AG, March 1989",,B
Formic Acid,Stainless steels,Austenitic,317LN,A (Resistant),A (Resistant),,S31725,,10,20,68,,253.0,"Chemical Resistance of REMANIT Stainless Steels, Thyssen Edelstahlwerke AG, March 1989",,A
Formic Acid,Stainless steels,Austenitic,317LN,A (Resistant),A (Resistant),,S31725,,10,70,158,,253.0,"Chemical Resistance of REMANIT Stainless Steels, Thyssen Edelstahlwerke AG, March 1989",,A
Formic Acid,Stainless steels,Austenitic,317LN,B (Good),B (Good),,S31725,,10,Boiling,Boiling,,253.0,"Chemical Resistance of REMANIT Stainless Steels, Thyssen Edelstahlwerke AG, March 1989",,B
Formic Acid,Stainless steels,Austenitic,317LN,A (Resistant),A (Resistant),,S31725,,50,20,68,,253.0,"Chemical Resistance of REMANIT Stainless Steels, Thyssen Edelstahlwerke AG, March 1989",,A
Formic Acid,Stainless steels,Austenitic,317LN,B (Good),B (Good),,S31725,,50,70,158,,253.0,"Chemical Resistance of REMANIT Stainless Steels, Thyssen Edelstahlwerke AG, March 1989",,B
Formic Acid,Stainless steels,Austenitic,317LN,B (Good),B (Good),,S31725,,50,Boiling,Boiling,,253.0,"Chemical Resistance of REMANIT Stainless Steels, Thyssen Edelstahlwerke AG, March 1989",,B
Formic Acid,Stainless steels,Austenitic,317LN,A (Resistant),A (Resistant),,S31725,,80,20,68,,253.0,"Chemical Resistance of REMANIT Stainless Steels, Thyssen Edelstahlwerke AG, March 1989",,A
Formic Acid,Stainless steels,Austenitic,317LN,B (Good),B (Good),,S31725,,80,Boiling,Boiling,,253.0,"Chemical Resistance of REMANIT Stainless Steels, Thyssen Edelstahlwerke AG, March 1989",,B
Formic Acid,Stainless steels,Austenitic,317LN,A (Resistant),A (Resistant),,S31725,,100,20,68,,253.0,"Chemical Resistance of REMANIT Stainless Steels, Thyssen Edelstahlwerke AG, March 1989",,A
Formic Acid,Stainless steels,Austenitic,317LN,B (Good),B (Good),,S31725,,100,Boiling,Boiling,,253.0,"Chemical Resistance of REMANIT Stainless Steels, Thyssen Edelstahlwerke AG, March 1989",,B
Formic Acid,Stainless steels,Duplex,329,0.003 max,0.1 max,,S32900,,20,23,,70 d,238.0,"I. Sekine and K. Momoi, Corrosion Behavior of SUS 329J1 Stainless Steel in Formic Acid Solution, Corrosion, Vol 44, (No. 3), NACE, March 1988, p 136-142",0.003,
Formic Acid,Stainless steels,Duplex,329,0.003 max,0.1 max,,S32900,,40,23,,70 d,238.0,"I. Sekine and K. Momoi, Corrosion Behavior of SUS 329J1 Stainless Steel in Formic Acid Solution, Corrosion, Vol 44, (No. 3), NACE, March 1988, p 136-142",0.003,
Formic Acid,Stainless steels,Duplex,329,0.003 max,0.1 max,,S32900,,60,23,,70 d,238.0,"I. Sekine and K. Momoi, Corrosion Behavior of SUS 329J1 Stainless Steel in Formic Acid Solution, Corrosion, Vol 44, (No. 3), NACE, March 1988, p 136-142",0.003,
Formic Acid,Stainless steels,Duplex,329,0.003 max,0.1 max,,S32900,,80,23,,70 d,238.0,"I. Sekine and K. Momoi, Corrosion Behavior of SUS 329J1 Stainless Steel in Formic Acid Solution, Corrosion, Vol 44, (No. 3), NACE, March 1988, p 136-142",0.003,
Formic Acid,Stainless steels,Duplex,329,0.003 max,0.1 max,,S32900,,100,23,,70 d,238.0,"I. Sekine and K. Momoi, Corrosion Behavior of SUS 329J1 Stainless Steel in Formic Acid Solution, Corrosion, Vol 44, (No. 3), NACE, March 1988, p 136-142",0.003,
Formic Acid,Stainless steels,Duplex,329,A (Resistant),A (Resistant),,S32900,,10,20,68,,253.0,"Chemical Resistance of REMANIT Stainless Steels, Thyssen Edelstahlwerke AG, March 1989",,A
Formic Acid,Stainless steels,Duplex,329,A (Resistant),A (Resistant),,S32900,,10,70,158,,253.0,"Chemical Resistance of REMANIT Stainless Steels, Thyssen Edelstahlwerke AG, March 1989",,A
Formic Acid,Stainless steels,Duplex,329,B (Good),B (Good),,S32900,,10,Boiling,Boiling,,253.0,"Chemical Resistance of REMANIT Stainless Steels, Thyssen Edelstahlwerke AG, March 1989",,B
Formic Acid,Stainless steels,Duplex,329,A (Resistant),A (Resistant),,S32900,,50,20,68,,253.0,"Chemical Resistance of REMANIT Stainless Steels, Thyssen Edelstahlwerke AG, March 1989",,A
Formic Acid,Stainless steels,Duplex,329,B (Good),B (Good),,S32900,,50,70,158,,253.0,"Chemical Resistance of REMANIT Stainless Steels, Thyssen Edelstahlwerke AG, March 1989",,B
Formic Acid,Stainless steels,Duplex,329,B (Good),B (Good),,S32900,,50,Boiling,Boiling,,253.0,"Chemical Resistance of REMANIT Stainless Steels, Thyssen Edelstahlwerke AG, March 1989",,B
Formic Acid,Stainless steels,Duplex,329,A (Resistant),A (Resistant),,S32900,,80,20,68,,253.0,"Chemical Resistance of REMANIT Stainless Steels, Thyssen Edelstahlwerke AG, March 1989",,A
Formic Acid,Stainless steels,Duplex,329,B (Good),B (Good),,S32900,,80,Boiling,Boiling,,253.0,"Chemical Resistance of REMANIT Stainless Steels, Thyssen Edelstahlwerke AG, March 1989",,B
Formic Acid,Stainless steels,Duplex,329,A (Resistant),A (Resistant),,S32900,,100,20,68,,253.0,"Chemical Resistance of REMANIT Stainless Steels, Thyssen Edelstahlwerke AG, March 1989",,A
Formic Acid,Stainless steels,Duplex,329,B (Good),B (Good),,S32900,,100,Boiling,Boiling,,253.0,"Chemical Resistance of REMANIT Stainless Steels, Thyssen Edelstahlwerke AG, March 1989",,B
Formic Acid,Stainless steels,Duplex,AL 2205,0.03,1.3,,S31803,,,,,,219.0,"R.M. Davison and James D. Redmond, Practical Guide to Using Duplex Stainless Steels, Materials Performance, NACE, USA, January 1990, p 57-62",0.03,
Formic Acid,Stainless steels,Duplex,AL 2205,0.12,4.9,,S31803,,,,,,219.0,"R.M. Davison and James D. Redmond, Practical Guide to Using Duplex Stainless Steels, Materials Performance, NACE, USA, January 1990, p 57-62",0.12,
Formic Acid,Stainless steels,Duplex,F51,A (Resistant),A (Resistant),,S31803,,10,20,68,,253.0,"Chemical Resistance of REMANIT Stainless Steels, Thyssen Edelstahlwerke AG, March 1989",,A
Formic Acid,Stainless steels,Duplex,F51,A (Resistant),A (Resistant),,S31803,,10,70,158,,253.0,"Chemical Resistance of REMANIT Stainless Steels, Thyssen Edelstahlwerke AG, March 1989",,A
Formic Acid,Stainless steels,Duplex,F51,B (Good),B (Good),,S31803,,10,Boiling,Boiling,,253.0,"Chemical Resistance of REMANIT Stainless Steels, Thyssen Edelstahlwerke AG, March 1989",,B
Formic Acid,Stainless steels,Duplex,F51,A (Resistant),A (Resistant),,S31803,,50,20,68,,253.0,"Chemical Resistance of REMANIT Stainless Steels, Thyssen Edelstahlwerke AG, March 1989",,A
Formic Acid,Stainless steels,Duplex,F51,B (Good),B (Good),,S31803,,50,70,158,,253.0,"Chemical Resistance of REMANIT Stainless Steels, Thyssen Edelstahlwerke AG, March 1989",,B
Formic Acid,Stainless steels,Duplex,F51,B (Good),B (Good),,S31803,,50,Boiling,Boiling,,253.0,"Chemical Resistance of REMANIT Stainless Steels, Thyssen Edelstahlwerke AG, March 1989",,B
Formic Acid,Stainless steels,Duplex,F51,A (Resistant),A (Resistant),,S31803,,80,20,68,,253.0,"Chemical Resistance of REMANIT Stainless Steels, Thyssen Edelstahlwerke AG, March 1989",,A
Formic Acid,Stainless steels,Duplex,F51,B (Good),B (Good),,S31803,,80,Boiling,Boiling,,253.0,"Chemical Resistance of REMANIT Stainless Steels, Thyssen Edelstahlwerke AG, March 1989",,B
Formic Acid,Stainless steels,Duplex,F51,A (Resistant),A (Resistant),,S31803,,100,20,68,,253.0,"Chemical Resistance of REMANIT Stainless Steels, Thyssen Edelstahlwerke AG, March 1989",,A
Formic Acid,Stainless steels,Duplex,F51,B (Good),B (Good),,S31803,,100,Boiling,Boiling,,253.0,"Chemical Resistance of REMANIT Stainless Steels, Thyssen Edelstahlwerke AG, March 1989",,B
Formic Acid,Stainless steels,Duplex,Ferralium,0.2,6.5,,S32550,,20,Boiling,Boiling,,51.0,"R.M. Davidson and J.D. Redmond, The Application of Ferritic and Duplex Stainless Steels, Second Symposium on Shell and Tube Heat Exchangers, W.R. Apblett, Jr., Ed., American Society for Metals, Metals Park, OH, 1982, p 86",0.2,
Formic Acid,Stainless steels,Duplex,Ferralium 225,0.01,0.4,,S32550,,,,,,219.0,"R.M. Davison and James D. Redmond, Practical Guide to Using Duplex Stainless Steels, Materials Performance, NACE, USA, January 1990, p 57-62",0.01,
Formic Acid,Stainless steels,Ferritic,405,C (Questionable),C (Questionable),,S40500,,10,20,68,,253.0,"Chemical Resistance of REMANIT Stainless Steels, Thyssen Edelstahlwerke AG, March 1989",,C
Formic Acid,Stainless steels,Ferritic,405,D (Poor),D (Poor),,S40500,,10,70,158,,253.0,"Chemical Resistance of REMANIT Stainless Steels, Thyssen Edelstahlwerke AG, March 1989",,D
Formic Acid,Stainless steels,Ferritic,405,D (Poor),D (Poor),,S40500,,10,Boiling,Boiling,,253.0,"Chemical Resistance of REMANIT Stainless Steels, Thyssen Edelstahlwerke AG, March 1989",,D
Formic Acid,Stainless steels,Ferritic,405,C (Questionable),C (Questionable),,S40500,,50,20,68,,253.0,"Chemical Resistance of REMANIT Stainless Steels, Thyssen Edelstahlwerke AG, March 1989",,C
Formic Acid,Stainless steels,Ferritic,405,D (Poor),D (Poor),,S40500,,50,70,158,,253.0,"Chemical Resistance of REMANIT Stainless Steels, Thyssen Edelstahlwerke AG, March 1989",,D
Formic Acid,Stainless steels,Ferritic,405,D (Poor),D (Poor),,S40500,,50,Boiling,Boiling,,253.0,"Chemical Resistance of REMANIT Stainless Steels, Thyssen Edelstahlwerke AG, March 1989",,D
Formic Acid,Stainless steels,Ferritic,405,C (Questionable),C (Questionable),,S40500,,80,20,68,,253.0,"Chemical Resistance of REMANIT Stainless Steels, Thyssen Edelstahlwerke AG, March 1989",,C
Formic Acid,Stainless steels,Ferritic,405,D (Poor),D (Poor),,S40500,,80,Boiling,Boiling,,253.0,"Chemical Resistance of REMANIT Stainless Steels, Thyssen Edelstahlwerke AG, March 1989",,D
Formic Acid,Stainless steels,Ferritic,405,B (Good),B (Good),,S40500,,100,20,68,,253.0,"Chemical Resistance of REMANIT Stainless Steels, Thyssen Edelstahlwerke AG, March 1989",,B
Formic Acid,Stainless steels,Ferritic,405,D (Poor),D (Poor),,S40500,,100,Boiling,Boiling,,253.0,"Chemical Resistance of REMANIT Stainless Steels, Thyssen Edelstahlwerke AG, March 1989",,D
Formic Acid,Stainless steels,Ferritic,409,C (Questionable),C (Questionable),,S40900,,10,20,68,,253.0,"Chemical Resistance of REMANIT Stainless Steels, Thyssen Edelstahlwerke AG, March 1989",,C
Formic Acid,Stainless steels,Ferritic,409,D (Poor),D (Poor),,S40900,,10,70,158,,253.0,"Chemical Resistance of REMANIT Stainless Steels, Thyssen Edelstahlwerke AG, March 1989",,D
Formic Acid,Stainless steels,Ferritic,409,D (Poor),D (Poor),,S40900,,10,Boiling,Boiling,,253.0,"Chemical Resistance of REMANIT Stainless Steels, Thyssen Edelstahlwerke AG, March 1989",,D
Formic Acid,Stainless steels,Ferritic,409,C (Questionable),C (Questionable),,S40900,,50,20,68,,253.0,"Chemical Resistance of REMANIT Stainless Steels, Thyssen Edelstahlwerke AG, March 1989",,C
Formic Acid,Stainless steels,Ferritic,409,D (Poor),D (Poor),,S40900,,50,70,158,,253.0,"Chemical Resistance of REMANIT Stainless Steels, Thyssen Edelstahlwerke AG, March 1989",,D
Formic Acid,Stainless steels,Ferritic,409,D (Poor),D (Poor),,S40900,,50,Boiling,Boiling,,253.0,"Chemical Resistance of REMANIT Stainless Steels, Thyssen Edelstahlwerke AG, March 1989",,D
Formic Acid,Stainless steels,Ferritic,409,C (Questionable),C (Questionable),,S40900,,80,20,68,,253.0,"Chemical Resistance of REMANIT Stainless Steels, Thyssen Edelstahlwerke AG, March 1989",,C
Formic Acid,Stainless steels,Ferritic,409,D (Poor),D (Poor),,S40900,,80,Boiling,Boiling,,253.0,"Chemical Resistance of REMANIT Stainless Steels, Thyssen Edelstahlwerke AG, March 1989",,D
Formic Acid,Stainless steels,Ferritic,409,B (Good),B (Good),,S40900,,100,20,68,,253.0,"Chemical Resistance of REMANIT Stainless Steels, Thyssen Edelstahlwerke AG, March 1989",,B
Formic Acid,Stainless steels,Ferritic,409,D (Poor),D (Poor),,S40900,,100,Boiling,Boiling,,253.0,"Chemical Resistance of REMANIT Stainless Steels, Thyssen Edelstahlwerke AG, March 1989",,D
Formic Acid,Stainless steels,Ferritic,430,C (Questionable),C (Questionable),,S43000,,10,21,70,,121.0,"Cyclops Corp., Universal-Cyclops Specialty Steel Division",,C
Formic Acid,Stainless steels,Ferritic,430,D (Poor),D (Poor),,S43000,,50,21,70,,121.0,"Cyclops Corp., Universal-Cyclops Specialty Steel Division",,D
Formic Acid,Stainless steels,Ferritic,430,B (Good),B (Good),,S43000,,10,20,68,,253.0,"Chemical Resistance of REMANIT Stainless Steels, Thyssen Edelstahlwerke AG, March 1989",,B
Formic Acid,Stainless steels,Ferritic,430,C (Questionable),C (Questionable),,S43000,,10,70,158,,253.0,"Chemical Resistance of REMANIT Stainless Steels, Thyssen Edelstahlwerke AG, March 1989",,C
Formic Acid,Stainless steels,Ferritic,430,D (Poor),D (Poor),,S43000,,10,Boiling,Boiling,,253.0,"Chemical Resistance of REMANIT Stainless Steels, Thyssen Edelstahlwerke AG, March 1989",,D
Formic Acid,Stainless steels,Ferritic,430,C (Questionable),C (Questionable),,S43000,,50,20,68,,253.0,"Chemical Resistance of REMANIT Stainless Steels, Thyssen Edelstahlwerke AG, March 1989",,C
Formic Acid,Stainless steels,Ferritic,430,C (Questionable),C (Questionable),,S43000,,50,70,158,,253.0,"Chemical Resistance of REMANIT Stainless Steels, Thyssen Edelstahlwerke AG, March 1989",,C
Formic Acid,Stainless steels,Ferritic,430,D (Poor),D (Poor),,S43000,,50,Boiling,Boiling,,253.0,"Chemical Resistance of REMANIT Stainless Steels, Thyssen Edelstahlwerke AG, March 1989",,D
Formic Acid,Stainless steels,Ferritic,430,C (Questionable),C (Questionable),,S43000,,80,20,68,,253.0,"Chemical Resistance of REMANIT Stainless Steels, Thyssen Edelstahlwerke AG, March 1989",,C
Formic Acid,Stainless steels,Ferritic,430,D (Poor),D (Poor),,S43000,,80,Boiling,Boiling,,253.0,"Chemical Resistance of REMANIT Stainless Steels, Thyssen Edelstahlwerke AG, March 1989",,D
Formic Acid,Stainless steels,Ferritic,430,B (Good),B (Good),,S43000,,100,20,68,,253.0,"Chemical Resistance of REMANIT Stainless Steels, Thyssen Edelstahlwerke AG, March 1989",,B
Formic Acid,Stainless steels,Ferritic,430,D (Poor),D (Poor),,S43000,,100,Boiling,Boiling,,253.0,"Chemical Resistance of REMANIT Stainless Steels, Thyssen Edelstahlwerke AG, March 1989",,D
Formic Acid,Stainless steels,Ferritic,434,A (Resistant),A (Resistant),,S43400,,10,20,68,,253.0,"Chemical Resistance of REMANIT Stainless Steels, Thyssen Edelstahlwerke AG, March 1989",,A
Formic Acid,Stainless steels,Ferritic,434,B (Good),B (Good),,S43400,,10,70,158,,253.0,"Chemical Resistance of REMANIT Stainless Steels, Thyssen Edelstahlwerke AG, March 1989",,B
Formic Acid,Stainless steels,Ferritic,434,C (Questionable),C (Questionable),,S43400,,10,Boiling,Boiling,,253.0,"Chemical Resistance of REMANIT Stainless Steels, Thyssen Edelstahlwerke AG, March 1989",,C
Formic Acid,Stainless steels,Ferritic,434,A (Resistant),A (Resistant),,S43400,,50,20,68,,253.0,"Chemical Resistance of REMANIT Stainless Steels, Thyssen Edelstahlwerke AG, March 1989",,A
Formic Acid,Stainless steels,Ferritic,434,B (Good),B (Good),,S43400,,50,70,158,,253.0,"Chemical Resistance of REMANIT Stainless Steels, Thyssen Edelstahlwerke AG, March 1989",,B
Formic Acid,Stainless steels,Ferritic,434,D (Poor),D (Poor),,S43400,,50,Boiling,Boiling,,253.0,"Chemical Resistance of REMANIT Stainless Steels, Thyssen Edelstahlwerke AG, March 1989",,D
Formic Acid,Stainless steels,Ferritic,434,A (Resistant),A (Resistant),,S43400,,80,20,68,,253.0,"Chemical Resistance of REMANIT Stainless Steels, Thyssen Edelstahlwerke AG, March 1989",,A
Formic Acid,Stainless steels,Ferritic,434,C (Questionable),C (Questionable),,S43400,,80,Boiling,Boiling,,253.0,"Chemical Resistance of REMANIT Stainless Steels, Thyssen Edelstahlwerke AG, March 1989",,C
Formic Acid,Stainless steels,Ferritic,434,A (Resistant),A (Resistant),,S43400,,100,20,68,,253.0,"Chemical Resistance of REMANIT Stainless Steels, Thyssen Edelstahlwerke AG, March 1989",,A
Formic Acid,Stainless steels,Ferritic,434,C (Questionable),C (Questionable),,S43400,,100,Boiling,Boiling,,253.0,"Chemical Resistance of REMANIT Stainless Steels, Thyssen Edelstahlwerke AG, March 1989",,C
Formic Acid,Stainless steels,Ferritic,444,5.4,212,,S44400,,45,Boiling,Boiling,,223.0,"H.E. Deverell and I.A. Franson, Practical Guide to Using the Newer Ferritic Stainless Steels, Materials Performance, NACE, USA, September 1989, p 52-57",5.4,
Formic Acid,Stainless steels,Ferritic,444,0.85,34,,S44400,No activation,30,Boiling,Boiling,24 h,52.0,"R.M. Davidson and J.D. Redmond, The Application of Ferritic and Duplex Stainless Steels, Second Symposium on Shell and Tube Heat Exchangers, W.R. Apblett, Jr., Ed., American Society for Metals, Metals Park, OH, 1982, p 82",0.85,
Formic Acid,Stainless steels,Ferritic,444,5.3,212,,S44400,No activation,45,Boiling,Boiling,24 h,52.0,"R.M. Davidson and J.D. Redmond, The Application of Ferritic and Duplex Stainless Steels, Second Symposium on Shell and Tube Heat Exchangers, W.R. Apblett, Jr., Ed., American Society for Metals, Metals Park, OH, 1982, p 82",5.3,
Formic Acid,Stainless steels,Ferritic,26Cr-1Mo,0.08,3,,S44627,,45,Boiling,Boiling,,100.0,"Metals Handbook, Ninth Edition, Vol 3, Properties and Selection: Stainless Steels, Tool Materials and Special-Purpose Metals, American Society for Metals, Metals Park, OH, 1980, p 84",0.08,
Formic Acid,Stainless steels,Ferritic,29Cr-4Mo,0.05,2,,S44700,,45,Boiling,Boiling,,100.0,"Metals Handbook, Ninth Edition, Vol 3, Properties and Selection: Stainless Steels, Tool Materials and Special-Purpose Metals, American Society for Metals, Metals Park, OH, 1980, p 84",0.05,
Formic Acid,Stainless steels,Ferritic,AL 29-4-2,0.02,0.7,,S44800,,45,Boiling,Boiling,,223.0,"H.E. Deverell and I.A. Franson, Practical Guide to Using the Newer Ferritic Stainless Steels, Materials Performance, NACE, USA, September 1989, p 52-57",0.02,
Formic Acid,Stainless steels,Ferritic,AL 29-4C,0.01 max,0.1 max,,S44735,,45,Boiling,Boiling,,223.0,"H.E. Deverell and I.A. Franson, Practical Guide to Using the Newer Ferritic Stainless Steels, Materials Performance, NACE, USA, September 1989, p 52-57",0.01,
Formic Acid,Stainless steels,Ferritic,E-Brite,0.07,2.6,,S44627,,45,Boiling,Boiling,,223.0,"H.E. Deverell and I.A. Franson, Practical Guide to Using the Newer Ferritic Stainless Steels, Materials Performance, NACE, USA, September 1989, p 52-57",0.07,
Formic Acid,Stainless steels,Martensitic,403,C (Questionable),C (Questionable),,S40300,,10,20,68,,253.0,"Chemical Resistance of REMANIT Stainless Steels, Thyssen Edelstahlwerke AG, March 1989",,C
Formic Acid,Stainless steels,Martensitic,403,D (Poor),D (Poor),,S40300,,10,70,158,,253.0,"Chemical Resistance of REMANIT Stainless Steels, Thyssen Edelstahlwerke AG, March 1989",,D
Formic Acid,Stainless steels,Martensitic,403,D (Poor),D (Poor),,S40300,,10,Boiling,Boiling,,253.0,"Chemical Resistance of REMANIT Stainless Steels, Thyssen Edelstahlwerke AG, March 1989",,D
Formic Acid,Stainless steels,Martensitic,403,C (Questionable),C (Questionable),,S40300,,50,20,68,,253.0,"Chemical Resistance of REMANIT Stainless Steels, Thyssen Edelstahlwerke AG, March 1989",,C
Formic Acid,Stainless steels,Martensitic,403,D (Poor),D (Poor),,S40300,,50,70,158,,253.0,"Chemical Resistance of REMANIT Stainless Steels, Thyssen Edelstahlwerke AG, March 1989",,D
Formic Acid,Stainless steels,Martensitic,403,D (Poor),D (Poor),,S40300,,50,Boiling,Boiling,,253.0,"Chemical Resistance of REMANIT Stainless Steels, Thyssen Edelstahlwerke AG, March 1989",,D
Formic Acid,Stainless steels,Martensitic,403,C (Questionable),C (Questionable),,S40300,,80,20,68,,253.0,"Chemical Resistance of REMANIT Stainless Steels, Thyssen Edelstahlwerke AG, March 1989",,C
Formic Acid,Stainless steels,Martensitic,403,D (Poor),D (Poor),,S40300,,80,Boiling,Boiling,,253.0,"Chemical Resistance of REMANIT Stainless Steels, Thyssen Edelstahlwerke AG, March 1989",,D
Formic Acid,Stainless steels,Martensitic,403,B (Good),B (Good),,S40300,,100,20,68,,253.0,"Chemical Resistance of REMANIT Stainless Steels, Thyssen Edelstahlwerke AG, March 1989",,B
Formic Acid,Stainless steels,Martensitic,403,D (Poor),D (Poor),,S40300,,100,Boiling,Boiling,,253.0,"Chemical Resistance of REMANIT Stainless Steels, Thyssen Edelstahlwerke AG, March 1989",,D
Formic Acid,Stainless steels,Martensitic,410,B (Good),B (Good),,S41000,,10,21,70,,121.0,"Cyclops Corp., Universal-Cyclops Specialty Steel Division",,B
Formic Acid,Stainless steels,Martensitic,410,D (Poor),D (Poor),,S41000,,50,21,70,,121.0,"Cyclops Corp., Universal-Cyclops Specialty Steel Division",,D
Formic Acid,Stainless steels,Martensitic,410,D (Poor),D (Poor),,S41000,,,Room,Room,,121.0,"Cyclops Corp., Universal-Cyclops Specialty Steel Division",,D
Formic Acid,Stainless steels,Martensitic,410,C (Questionable),C (Questionable),,S41000,,10,20,68,,253.0,"Chemical Resistance of REMANIT Stainless Steels, Thyssen Edelstahlwerke AG, March 1989",,C
Formic Acid,Stainless steels,Martensitic,410,D (Poor),D (Poor),,S41000,,10,70,158,,253.0,"Chemical Resistance of REMANIT Stainless Steels, Thyssen Edelstahlwerke AG, March 1989",,D
Formic Acid,Stainless steels,Martensitic,410,D (Poor),D (Poor),,S41000,,10,Boiling,Boiling,,253.0,"Chemical Resistance of REMANIT Stainless Steels, Thyssen Edelstahlwerke AG, March 1989",,D
Formic Acid,Stainless steels,Martensitic,410,C (Questionable),C (Questionable),,S41000,,50,20,68,,253.0,"Chemical Resistance of REMANIT Stainless Steels, Thyssen Edelstahlwerke AG, March 1989",,C
Formic Acid,Stainless steels,Martensitic,410,D (Poor),D (Poor),,S41000,,50,70,158,,253.0,"Chemical Resistance of REMANIT Stainless Steels, Thyssen Edelstahlwerke AG, March 1989",,D
Formic Acid,Stainless steels,Martensitic,410,D (Poor),D (Poor),,S41000,,50,Boiling,Boiling,,253.0,"Chemical Resistance of REMANIT Stainless Steels, Thyssen Edelstahlwerke AG, March 1989",,D
Formic Acid,Stainless steels,Martensitic,410,C (Questionable),C (Questionable),,S41000,,80,20,68,,253.0,"Chemical Resistance of REMANIT Stainless Steels, Thyssen Edelstahlwerke AG, March 1989",,C
Formic Acid,Stainless steels,Martensitic,410,D (Poor),D (Poor),,S41000,,80,Boiling,Boiling,,253.0,"Chemical Resistance of REMANIT Stainless Steels, Thyssen Edelstahlwerke AG, March 1989",,D
Formic Acid,Stainless steels,Martensitic,410,B (Good),B (Good),,S41000,,100,20,68,,253.0,"Chemical Resistance of REMANIT Stainless Steels, Thyssen Edelstahlwerke AG, March 1989",,B
Formic Acid,Stainless steels,Martensitic,410,D (Poor),D (Poor),,S41000,,100,Boiling,Boiling,,253.0,"Chemical Resistance of REMANIT Stainless Steels, Thyssen Edelstahlwerke AG, March 1989",,D
Formic Acid,Stainless steels,Martensitic,416,C (Questionable),C (Questionable),,S41600,,10,20,68,,253.0,"Chemical Resistance of REMANIT Stainless Steels, Thyssen Edelstahlwerke AG, March 1989",,C
Formic Acid,Stainless steels,Martensitic,416,D (Poor),D (Poor),,S41600,,10,70,158,,253.0,"Chemical Resistance of REMANIT Stainless Steels, Thyssen Edelstahlwerke AG, March 1989",,D
Formic Acid,Stainless steels,Martensitic,416,D (Poor),D (Poor),,S41600,,10,Boiling,Boiling,,253.0,"Chemical Resistance of REMANIT Stainless Steels, Thyssen Edelstahlwerke AG, March 1989",,D
Formic Acid,Stainless steels,Martensitic,416,C (Questionable),C (Questionable),,S41600,,50,20,68,,253.0,"Chemical Resistance of REMANIT Stainless Steels, Thyssen Edelstahlwerke AG, March 1989",,C
Formic Acid,Stainless steels,Martensitic,416,D (Poor),D (Poor),,S41600,,50,70,158,,253.0,"Chemical Resistance of REMANIT Stainless Steels, Thyssen Edelstahlwerke AG, March 1989",,D
Formic Acid,Stainless steels,Martensitic,416,D (Poor),D (Poor),,S41600,,50,Boiling,Boiling,,253.0,"Chemical Resistance of REMANIT Stainless Steels, Thyssen Edelstahlwerke AG, March 1989",,D
Formic Acid,Stainless steels,Martensitic,416,C (Questionable),C (Questionable),,S41600,,80,20,68,,253.0,"Chemical Resistance of REMANIT Stainless Steels, Thyssen Edelstahlwerke AG, March 1989",,C
Formic Acid,Stainless steels,Martensitic,416,D (Poor),D (Poor),,S41600,,80,Boiling,Boiling,,253.0,"Chemical Resistance of REMANIT Stainless Steels, Thyssen Edelstahlwerke AG, March 1989",,D
Formic Acid,Stainless steels,Martensitic,416,B (Good),B (Good),,S41600,,100,20,68,,253.0,"Chemical Resistance of REMANIT Stainless Steels, Thyssen Edelstahlwerke AG, March 1989",,B
Formic Acid,Stainless steels,Martensitic,416,D (Poor),D (Poor),,S41600,,100,Boiling,Boiling,,253.0,"Chemical Resistance of REMANIT Stainless Steels, Thyssen Edelstahlwerke AG, March 1989",,D
Formic Acid,Stainless steels,Martensitic,420,C (Questionable),C (Questionable),,S42000,,10,20,68,,253.0,"Chemical Resistance of REMANIT Stainless Steels, Thyssen Edelstahlwerke AG, March 1989",,C
Formic Acid,Stainless steels,Martensitic,420,D (Poor),D (Poor),,S42000,,10,70,158,,253.0,"Chemical Resistance of REMANIT Stainless Steels, Thyssen Edelstahlwerke AG, March 1989",,D
Formic Acid,Stainless steels,Martensitic,420,D (Poor),D (Poor),,S42000,,10,Boiling,Boiling,,253.0,"Chemical Resistance of REMANIT Stainless Steels, Thyssen Edelstahlwerke AG, March 1989",,D
