Repository: wfreinhart/matse219

# MATSE 219: Materials Informatics

Auto-generated from the private authoring repo (matse219-instructor). Do not edit here directly -- changes are overwritten on the next publish run.

## Lectures

- [Lecture01](https://colab.research.google.com/github/wfreinhart/matse219/blob/staging/notebooks/Lecture01.ipynb)
- [Lecture02](https://colab.research.google.com/github/wfreinhart/matse219/blob/staging/notebooks/Lecture02.ipynb)
- [Lecture03](https://colab.research.google.com/github/wfreinhart/matse219/blob/staging/notebooks/Lecture03.ipynb)
- [Lecture04](https://colab.research.google.com/github/wfreinhart/matse219/blob/staging/notebooks/Lecture04.ipynb)

File: datasets/corrosion.csv (part 51 of 142)
Environment,Material Group,Material Family,Material,Rate (mm/yr) or Rating,Rate (mils/yr) or Rating,Localized Attack,UNS,Condition/Comment,Concentration (Vol %),Temperature (deg C),Temperature (deg F),Duration,Reference #,Reference,rate_mm_yr_numeric,rate_letter_grade
Formic Acid,Stainless steels,Martensitic,420,C (Questionable),C (Questionable),,S42000,,50,20,68,,253.0,"Chemical Resistance of REMANIT Stainless Steels, Thyssen Edelstahlwerke AG, March 1989",,C
Formic Acid,Stainless steels,Martensitic,420,D (Poor),D (Poor),,S42000,,50,70,158,,253.0,"Chemical Resistance of REMANIT Stainless Steels, Thyssen Edelstahlwerke AG, March 1989",,D
Formic Acid,Stainless steels,Martensitic,420,D (Poor),D (Poor),,S42000,,50,Boiling,Boiling,,253.0,"Chemical Resistance of REMANIT Stainless Steels, Thyssen Edelstahlwerke AG, March 1989",,D
Formic Acid,Stainless steels,Martensitic,420,C (Questionable),C (Questionable),,S42000,,80,20,68,,253.0,"Chemical Resistance of REMANIT Stainless Steels, Thyssen Edelstahlwerke AG, March 1989",,C
Formic Acid,Stainless steels,Martensitic,420,D (Poor),D (Poor),,S42000,,80,Boiling,Boiling,,253.0,"Chemical Resistance of REMANIT Stainless Steels, Thyssen Edelstahlwerke AG, March 1989",,D
Formic Acid,Stainless steels,Martensitic,420,B (Good),B (Good),,S42000,,100,20,68,,253.0,"Chemical Resistance of REMANIT Stainless Steels, Thyssen Edelstahlwerke AG, March 1989",,B
Formic Acid,Stainless steels,Martensitic,420,D (Poor),D (Poor),,S42000,,100,Boiling,Boiling,,253.0,"Chemical Resistance of REMANIT Stainless Steels, Thyssen Edelstahlwerke AG, March 1989",,D
Fruit Juices,Nickel and alloys,Nickel,Nickel 200,0.55,22,,N02200,"85% grapefruit juice, 15% orange juice, aerated",,22,72,,249.0,"W.Z. Friend, Corrosion of Nickel and Nickel-Base Alloys, John Wiley & Sons, 1980, p 58",0.55,
Fruit Juices,Nickel and alloys,Nickel,Nickel 200,0.01,0.4,,N02200,"Apple juice, aerated",,22,72,,249.0,"W.Z. Friend, Corrosion of Nickel and Nickel-Base Alloys, John Wiley & Sons, 1980, p 58",0.01,
Fruit Juices,Nickel and alloys,Nickel,Nickel 200,0.003,0.1,,N02200,"Apple juice, unaerated",,22,72,,249.0,"W.Z. Friend, Corrosion of Nickel and Nickel-Base Alloys, John Wiley & Sons, 1980, p 58",0.003,
Fruit Juices,Nickel and alloys,Nickel,Nickel 200,0.63,25,,N02200,"Grape juice, aerated",,22,72,,249.0,"W.Z. Friend, Corrosion of Nickel and Nickel-Base Alloys, John Wiley & Sons, 1980, p 58",0.63,
Fruit Juices,Nickel and alloys,Nickel,Nickel 200,0.15,6,,N02200,"Grape juice, unaerated",,22,72,,249.0,"W.Z. Friend, Corrosion of Nickel and Nickel-Base Alloys, John Wiley & Sons, 1980, p 58",0.15,
Fruit Juices,Nickel and alloys,Nickel,Nickel 200,0.18,7,,N02200,"Grape juice, under reflux",,Boiling,Boiling,,249.0,"W.Z. Friend, Corrosion of Nickel and Nickel-Base Alloys, John Wiley & Sons, 1980, p 58",0.18,
Fruit Juices,Nickel and alloys,Nickel,Nickel 200,0.02,0.6,,N02200,"Grapefruit juice, 2.7% citric acid, cold",,22,72,,249.0,"W.Z. Friend, Corrosion of Nickel and Nickel-Base Alloys, John Wiley & Sons, 1980, p 58",0.02,
Fruit Juices,Nickel and alloys,Nickel,Nickel 200,0.5,20,,N02200,"Lemon juice, aerated",,22,72,,249.0,"W.Z. Friend, Corrosion of Nickel and Nickel-Base Alloys, John Wiley & Sons, 1980, p 58",0.5,
Fruit Juices,Nickel and alloys,Nickel,Nickel 200,0.13,0.5,,N02200,"Lemon juice, unaerated",,22,72,,249.0,"W.Z. Friend, Corrosion of Nickel and Nickel-Base Alloys, John Wiley & Sons, 1980, p 58",0.13,
Fruit Juices,Nickel and alloys,Nickel,Nickel 200,0.35,14,,N02200,"Lemon juice, under reflux",,Boiling,Boiling,,249.0,"W.Z. Friend, Corrosion of Nickel and Nickel-Base Alloys, John Wiley & Sons, 1980, p 58",0.35,
Fruit Juices,Nickel and alloys,Nickel,Nickel 200,0.2,5,,N02200,"Orange juice, under reflux",,Boiling,Boiling,,249.0,"W.Z. Friend, Corrosion of Nickel and Nickel-Base Alloys, John Wiley & Sons, 1980, p 58",0.2,
Fruit Juices,Nickel and alloys,Nickel,Nickel 200,0.45,18,,N02200,"Pineapple juice, aerated",,22,72,,249.0,"W.Z. Friend, Corrosion of Nickel and Nickel-Base Alloys, John Wiley & Sons, 1980, p 58",0.45,
Fruit Juices,Nickel and alloys,Nickel,Nickel 200,0.9,36,,N02200,"Pineapple juice, aerated",,82,182,,249.0,"W.Z. Friend, Corrosion of Nickel and Nickel-Base Alloys, John Wiley & Sons, 1980, p 58",0.9,
Fruit Juices,Nickel and alloys,Nickel,Nickel 200,0.11,4.5,,N02200,"Pineapple juice, aerated",,74-79,165-175,,249.0,"W.Z. Friend, Corrosion of Nickel and Nickel-Base Alloys, John Wiley & Sons, 1980, p 58",0.11,
Fruit Juices,Nickel and alloys,Nickel,Nickel 200,0.1,4,,N02200,"Pineapple juice, unaerated",,22,72,,249.0,"W.Z. Friend, Corrosion of Nickel and Nickel-Base Alloys, John Wiley & Sons, 1980, p 58",0.1,
Fruit Juices,Nickel and alloys,Nickel,Nickel 200,0.3,12,,N02200,"Tomato juice, aerated",,22,72,,249.0,"W.Z. Friend, Corrosion of Nickel and Nickel-Base Alloys, John Wiley & Sons, 1980, p 58",0.3,
Fruit Juices,Nickel and alloys,Nickel,Nickel 200,0.1,44,,N02200,"Tomato juice, aerated",,77,170,,249.0,"W.Z. Friend, Corrosion of Nickel and Nickel-Base Alloys, John Wiley & Sons, 1980, p 58",0.1,
Fruit Juices,Nickel and alloys,Nickel,Nickel 200,0.4,16,,N02200,"Tomato juice, aerated",,91,195,,249.0,"W.Z. Friend, Corrosion of Nickel and Nickel-Base Alloys, John Wiley & Sons, 1980, p 58",0.4,
Fruit Juices,Nickel and alloys,Nickel,Nickel 200,0.2,8,,N02200,"Tomato juice, unaerated",,22,72,,249.0,"W.Z. Friend, Corrosion of Nickel and Nickel-Base Alloys, John Wiley & Sons, 1980, p 58",0.2,
Fruit Juices,Nickel and alloys,Nickel-copper,Alloy 400,0.12,4.6,,N04400,"Grape juice, aerated",,22,72,,249.0,"W.Z. Friend, Corrosion of Nickel and Nickel-Base Alloys, John Wiley & Sons, 1980, p 58",0.12,
Fruit Juices,Nickel and alloys,Nickel-copper,Alloy 400,0.05,2.1,,N04400,"Grape juice, unaerated",,22,72,,249.0,"W.Z. Friend, Corrosion of Nickel and Nickel-Base Alloys, John Wiley & Sons, 1980, p 58",0.05,
Fruit Juices,Nickel and alloys,Nickel-copper,Alloy 400,0.008,0.3,,N04400,"Grape juice, under reflux",,Boiling,Boiling,,249.0,"W.Z. Friend, Corrosion of Nickel and Nickel-Base Alloys, John Wiley & Sons, 1980, p 58",0.008,
Fruit Juices,Nickel and alloys,Nickel-copper,Alloy 400,0.25,10,,N04400,"Lemon juice, aerated",,22,72,,249.0,"W.Z. Friend, Corrosion of Nickel and Nickel-Base Alloys, John Wiley & Sons, 1980, p 58",0.25,
Fruit Juices,Nickel and alloys,Nickel-copper,Alloy 400,0.13,0.5,,N04400,"Lemon juice, unaerated",,22,72,,249.0,"W.Z. Friend, Corrosion of Nickel and Nickel-Base Alloys, John Wiley & Sons, 1980, p 58",0.13,
Fruit Juices,Nickel and alloys,Nickel-copper,Alloy 400,0.02,0.7,,N04400,"Lemon juice, under reflux",,Boiling,Boiling,,249.0,"W.Z. Friend, Corrosion of Nickel and Nickel-Base Alloys, John Wiley & Sons, 1980, p 58",0.02,
Fruit Juices,Nickel and alloys,Nickel-copper,Alloy 400,0.03,1,,N04400,"Orange juice, under reflux",,Boiling,Boiling,,249.0,"W.Z. Friend, Corrosion of Nickel and Nickel-Base Alloys, John Wiley & Sons, 1980, p 58",0.03,
Fruit Juices,Nickel and alloys,Nickel-copper,Alloy 400,0.13,5.1,,N04400,"Pineapple juice, aerated",,22,72,,249.0,"W.Z. Friend, Corrosion of Nickel and Nickel-Base Alloys, John Wiley & Sons, 1980, p 58",0.13,
Fruit Juices,Nickel and alloys,Nickel-copper,Alloy 400,0.75,30,,N04400,"Pineapple juice, aerated",,82,182,,249.0,"W.Z. Friend, Corrosion of Nickel and Nickel-Base Alloys, John Wiley & Sons, 1980, p 58",0.75,
Fruit Juices,Nickel and alloys,Nickel-copper,Alloy 400,0.06,2.5,,N04400,"Pineapple juice, aerated",,74-79,165-175,,249.0,"W.Z. Friend, Corrosion of Nickel and Nickel-Base Alloys, John Wiley & Sons, 1980, p 58",0.06,
Fruit Juices,Nickel and alloys,Nickel-copper,Alloy 400,0.02,0.7,,N04400,"Pineapple juice, unaerated",,22,72,,249.0,"W.Z. Friend, Corrosion of Nickel and Nickel-Base Alloys, John Wiley & Sons, 1980, p 58",0.02,
Fruit Juices,Nickel and alloys,Nickel-copper,Alloy 400,0.008,0.03,,N04400,"Tomato juice, unaerated",,22,72,,249.0,"W.Z. Friend, Corrosion of Nickel and Nickel-Base Alloys, John Wiley & Sons, 1980, p 58",0.008,
Fruit Juices,Nickel and alloys,Nickel-copper,Alloy 400,0.08,3,,N04400,"Tomato juice, aerated",,22,72,,249.0,"W.Z. Friend, Corrosion of Nickel and Nickel-Base Alloys, John Wiley & Sons, 1980, p 58",0.08,
Fruit Juices,Nickel and alloys,Nickel-copper,Alloy 400,0.18,7.3,,N04400,"Tomato juice, aerated",,77,170,,249.0,"W.Z. Friend, Corrosion of Nickel and Nickel-Base Alloys, John Wiley & Sons, 1980, p 58",0.18,
Fruit Juices,Nickel and alloys,Nickel-copper,Alloy 400,0.28,11,,N04400,"Tomato juice, aerated",,91,195,,249.0,"W.Z. Friend, Corrosion of Nickel and Nickel-Base Alloys, John Wiley & Sons, 1980, p 58",0.28,
Fruit Juices,Stainless steels,Austenitic,301,A (Resistant),A (Resistant),,S30100,Fruit pulp,,20,68,,253.0,"Chemical Resistance of REMANIT Stainless Steels, Thyssen Edelstahlwerke AG, March 1989",,A
Fruit Juices,Stainless steels,Austenitic,301,A (Resistant),A (Resistant),,S30100,Fruit pulp,,Boiling,Boiling,,253.0,"Chemical Resistance of REMANIT Stainless Steels, Thyssen Edelstahlwerke AG, March 1989",,A
Fruit Juices,Stainless steels,Austenitic,301,A (Resistant),A (Resistant),,S30100,Fruit pulp,,,,,253.0,"Chemical Resistance of REMANIT Stainless Steels, Thyssen Edelstahlwerke AG, March 1989",,A
Fruit Juices,Stainless steels,Austenitic,301,A (Resistant),A (Resistant),,S30100,Lemon juice,,20,68,,253.0,"Chemical Resistance of REMANIT Stainless Steels, Thyssen Edelstahlwerke AG, March 1989",,A
Fruit Juices,Stainless steels,Austenitic,302,A (Resistant),A (Resistant),,S30200,Fruit pulp,,20,68,,253.0,"Chemical Resistance of REMANIT Stainless Steels, Thyssen Edelstahlwerke AG, March 1989",,A
Fruit Juices,Stainless steels,Austenitic,302,A (Resistant),A (Resistant),,S30200,Fruit pulp,,Boiling,Boiling,,253.0,"Chemical Resistance of REMANIT Stainless Steels, Thyssen Edelstahlwerke AG, March 1989",,A
Fruit Juices,Stainless steels,Austenitic,302,A (Resistant),A (Resistant),,S30200,Fruit pulp,,,,,253.0,"Chemical Resistance of REMANIT Stainless Steels, Thyssen Edelstahlwerke AG, March 1989",,A
Fruit Juices,Stainless steels,Austenitic,302,A (Resistant),A (Resistant),,S30200,Lemon juice,,20,68,,253.0,"Chemical Resistance of REMANIT Stainless Steels, Thyssen Edelstahlwerke AG, March 1989",,A
Fruit Juices,Stainless steels,Austenitic,303,A (Resistant),A (Resistant),,S30300,Fruit pulp,,20,68,,253.0,"Chemical Resistance of REMANIT Stainless Steels, Thyssen Edelstahlwerke AG, March 1989",,A
Fruit Juices,Stainless steels,Austenitic,303,A (Resistant),A (Resistant),,S30300,Fruit pulp,,Boiling,Boiling,,253.0,"Chemical Resistance of REMANIT Stainless Steels, Thyssen Edelstahlwerke AG, March 1989",,A
Fruit Juices,Stainless steels,Austenitic,303,B (Good),B (Good),,S30300,Fruit pulp,,,,,253.0,"Chemical Resistance of REMANIT Stainless Steels, Thyssen Edelstahlwerke AG, March 1989",,B
Fruit Juices,Stainless steels,Austenitic,303,A (Resistant),A (Resistant),,S30300,Fruit pulp,,,,,253.0,"Chemical Resistance of REMANIT Stainless Steels, Thyssen Edelstahlwerke AG, March 1989",,A
Fruit Juices,Stainless steels,Austenitic,303,A (Resistant),A (Resistant),,S30300,Lemon juice,,20,68,,253.0,"Chemical Resistance of REMANIT Stainless Steels, Thyssen Edelstahlwerke AG, March 1989",,A
Fruit Juices,Stainless steels,Austenitic,304,A (Resistant),A (Resistant),,S30400,Fruit pulp,,20,68,,253.0,"Chemical Resistance of REMANIT Stainless Steels, Thyssen Edelstahlwerke AG, March 1989",,A
Fruit Juices,Stainless steels,Austenitic,304,A (Resistant),A (Resistant),,S30400,Fruit pulp,,Boiling,Boiling,,253.0,"Chemical Resistance of REMANIT Stainless Steels, Thyssen Edelstahlwerke AG, March 1989",,A
Fruit Juices,Stainless steels,Austenitic,304,A (Resistant),A (Resistant),,S30400,Fruit pulp,,,,,253.0,"Chemical Resistance of REMANIT Stainless Steels, Thyssen Edelstahlwerke AG, March 1989",,A
Fruit Juices,Stainless steels,Austenitic,304,A (Resistant),A (Resistant),,S30400,Lemon juice,,20,68,,253.0,"Chemical Resistance of REMANIT Stainless Steels, Thyssen Edelstahlwerke AG, March 1989",,A
Fruit Juices,Stainless steels,Austenitic,316,A (Resistant),A (Resistant),,S31600,Fruit pulp,,20,68,,253.0,"Chemical Resistance of REMANIT Stainless Steels, Thyssen Edelstahlwerke AG, March 1989",,A
Fruit Juices,Stainless steels,Austenitic,316,A (Resistant),A (Resistant),,S31600,Fruit pulp,,Boiling,Boiling,,253.0,"Chemical Resistance of REMANIT Stainless Steels, Thyssen Edelstahlwerke AG, March 1989",,A
Fruit Juices,Stainless steels,Austenitic,316,A (Resistant),A (Resistant),,S31600,Fruit pulp,,,,,253.0,"Chemical Resistance of REMANIT Stainless Steels, Thyssen Edelstahlwerke AG, March 1989",,A
Fruit Juices,Stainless steels,Austenitic,316,A (Resistant),A (Resistant),,S31600,Lemon juice,,20,68,,253.0,"Chemical Resistance of REMANIT Stainless Steels, Thyssen Edelstahlwerke AG, March 1989",,A
Fruit Juices,Stainless steels,Austenitic,321,A (Resistant),A (Resistant),,S32100,Fruit pulp,,20,68,,253.0,"Chemical Resistance of REMANIT Stainless Steels, Thyssen Edelstahlwerke AG, March 1989",,A
Fruit Juices,Stainless steels,Austenitic,321,A (Resistant),A (Resistant),,S32100,Fruit pulp,,Boiling,Boiling,,253.0,"Chemical Resistance of REMANIT Stainless Steels, Thyssen Edelstahlwerke AG, March 1989",,A
Fruit Juices,Stainless steels,Austenitic,321,A (Resistant),A (Resistant),,S32100,Fruit pulp,,,,,253.0,"Chemical Resistance of REMANIT Stainless Steels, Thyssen Edelstahlwerke AG, March 1989",,A
Fruit Juices,Stainless steels,Austenitic,321,A (Resistant),A (Resistant),,S32100,Lemon juice,,20,68,,253.0,"Chemical Resistance of REMANIT Stainless Steels, Thyssen Edelstahlwerke AG, March 1989",,A
Fruit Juices,Stainless steels,Austenitic,347,A (Resistant),A (Resistant),,S34700,Fruit pulp,,20,68,,253.0,"Chemical Resistance of REMANIT Stainless Steels, Thyssen Edelstahlwerke AG, March 1989",,A
Fruit Juices,Stainless steels,Austenitic,347,A (Resistant),A (Resistant),,S34700,Fruit pulp,,Boiling,Boiling,,253.0,"Chemical Resistance of REMANIT Stainless Steels, Thyssen Edelstahlwerke AG, March 1989",,A
Fruit Juices,Stainless steels,Austenitic,347,A (Resistant),A (Resistant),,S34700,Fruit pulp,,,,,253.0,"Chemical Resistance of REMANIT Stainless Steels, Thyssen Edelstahlwerke AG, March 1989",,A
Fruit Juices,Stainless steels,Austenitic,347,A (Resistant),A (Resistant),,S34700,Lemon juice,,20,68,,253.0,"Chemical Resistance of REMANIT Stainless Steels, Thyssen Edelstahlwerke AG, March 1989",,A
Fruit Juices,Stainless steels,Austenitic,304L,A (Resistant),A (Resistant),,S30403,Fruit pulp,,20,68,,253.0,"Chemical Resistance of REMANIT Stainless Steels, Thyssen Edelstahlwerke AG, March 1989",,A
Fruit Juices,Stainless steels,Austenitic,304L,A (Resistant),A (Resistant),,S30403,Fruit pulp,,Boiling,Boiling,,253.0,"Chemical Resistance of REMANIT Stainless Steels, Thyssen Edelstahlwerke AG, March 1989",,A
Fruit Juices,Stainless steels,Austenitic,304L,A (Resistant),A (Resistant),,S30403,Fruit pulp,,,,,253.0,"Chemical Resistance of REMANIT Stainless Steels, Thyssen Edelstahlwerke AG, March 1989",,A
Fruit Juices,Stainless steels,Austenitic,304L,A (Resistant),A (Resistant),,S30403,Lemon juice,,20,68,,253.0,"Chemical Resistance of REMANIT Stainless Steels, Thyssen Edelstahlwerke AG, March 1989",,A
Fruit Juices,Stainless steels,Austenitic,304LN,A (Resistant),A (Resistant),,S30453,Fruit pulp,,20,68,,253.0,"Chemical Resistance of REMANIT Stainless Steels, Thyssen Edelstahlwerke AG, March 1989",,A
Fruit Juices,Stainless steels,Austenitic,304LN,A (Resistant),A (Resistant),,S30453,Fruit pulp,,Boiling,Boiling,,253.0,"Chemical Resistance of REMANIT Stainless Steels, Thyssen Edelstahlwerke AG, March 1989",,A
Fruit Juices,Stainless steels,Austenitic,304LN,A (Resistant),A (Resistant),,S30453,Fruit pulp,,,,,253.0,"Chemical Resistance of REMANIT Stainless Steels, Thyssen Edelstahlwerke AG, March 1989",,A
Fruit Juices,Stainless steels,Austenitic,304LN,A (Resistant),A (Resistant),,S30453,Lemon juice,,20,68,,253.0,"Chemical Resistance of REMANIT Stainless Steels, Thyssen Edelstahlwerke AG, March 1989",,A
Fruit Juices,Stainless steels,Austenitic,316F,A (Resistant),A (Resistant),,S31620,Fruit pulp,,20,68,,253.0,"Chemical Resistance of REMANIT Stainless Steels, Thyssen Edelstahlwerke AG, March 1989",,A
Fruit Juices,Stainless steels,Austenitic,316F,A (Resistant),A (Resistant),,S31620,Fruit pulp,,Boiling,Boiling,,253.0,"Chemical Resistance of REMANIT Stainless Steels, Thyssen Edelstahlwerke AG, March 1989",,A
Fruit Juices,Stainless steels,Austenitic,316F,A (Resistant),A (Resistant),,S31620,Fruit pulp,,,,,253.0,"Chemical Resistance of REMANIT Stainless Steels, Thyssen Edelstahlwerke AG, March 1989",,A
Fruit Juices,Stainless steels,Austenitic,316F,A (Resistant),A (Resistant),,S31620,Lemon juice,,20,68,,253.0,"Chemical Resistance of REMANIT Stainless Steels, Thyssen Edelstahlwerke AG, March 1989",,A
Fruit Juices,Stainless steels,Austenitic,316L,A (Resistant),A (Resistant),,S31603,Fruit pulp,,20,68,,253.0,"Chemical Resistance of REMANIT Stainless Steels, Thyssen Edelstahlwerke AG, March 1989",,A
Fruit Juices,Stainless steels,Austenitic,316L,A (Resistant),A (Resistant),,S31603,Fruit pulp,,Boiling,Boiling,,253.0,"Chemical Resistance of REMANIT Stainless Steels, Thyssen Edelstahlwerke AG, March 1989",,A
Fruit Juices,Stainless steels,Austenitic,316L,A (Resistant),A (Resistant),,S31603,Fruit pulp,,,,,253.0,"Chemical Resistance of REMANIT Stainless Steels, Thyssen Edelstahlwerke AG, March 1989",,A
Fruit Juices,Stainless steels,Austenitic,316L,A (Resistant),A (Resistant),,S31603,Lemon juice,,20,68,,253.0,"Chemical Resistance of REMANIT Stainless Steels, Thyssen Edelstahlwerke AG, March 1989",,A
Fruit Juices,Stainless steels,Austenitic,316LN,A (Resistant),A (Resistant),,S31653,Fruit pulp,,20,68,,253.0,"Chemical Resistance of REMANIT Stainless Steels, Thyssen Edelstahlwerke AG, March 1989",,A
Fruit Juices,Stainless steels,Austenitic,316LN,A (Resistant),A (Resistant),,S31653,Fruit pulp,,Boiling,Boiling,,253.0,"Chemical Resistance of REMANIT Stainless Steels, Thyssen Edelstahlwerke AG, March 1989",,A
Fruit Juices,Stainless steels,Austenitic,316LN,A (Resistant),A (Resistant),,S31653,Fruit pulp,,,,,253.0,"Chemical Resistance of REMANIT Stainless Steels, Thyssen Edelstahlwerke AG, March 1989",,A
Fruit Juices,Stainless steels,Austenitic,316LN,A (Resistant),A (Resistant),,S31653,Lemon juice,,20,68,,253.0,"Chemical Resistance of REMANIT Stainless Steels, Thyssen Edelstahlwerke AG, March 1989",,A
Fruit Juices,Stainless steels,Austenitic,316Ti,A (Resistant),A (Resistant),,S31635,Fruit pulp,,20,68,,253.0,"Chemical Resistance of REMANIT Stainless Steels, Thyssen Edelstahlwerke AG, March 1989",,A
Fruit Juices,Stainless steels,Austenitic,316Ti,A (Resistant),A (Resistant),,S31635,Fruit pulp,,Boiling,Boiling,,253.0,"Chemical Resistance of REMANIT Stainless Steels, Thyssen Edelstahlwerke AG, March 1989",,A
Fruit Juices,Stainless steels,Austenitic,316Ti,A (Resistant),A (Resistant),,S31635,Fruit pulp,,,,,253.0,"Chemical Resistance of REMANIT Stainless Steels, Thyssen Edelstahlwerke AG, March 1989",,A
Fruit Juices,Stainless steels,Austenitic,316Ti,A (Resistant),A (Resistant),,S31635,Lemon juice,,20,68,,253.0,"Chemical Resistance of REMANIT Stainless Steels, Thyssen Edelstahlwerke AG, March 1989",,A
Fruit Juices,Stainless steels,Austenitic,317L,A (Resistant),A (Resistant),,S31703,Fruit pulp,,20,68,,253.0,"Chemical Resistance of REMANIT Stainless Steels, Thyssen Edelstahlwerke AG, March 1989",,A
Fruit Juices,Stainless steels,Austenitic,317L,A (Resistant),A (Resistant),,S31703,Fruit pulp,,Boiling,Boiling,,253.0,"Chemical Resistance of REMANIT Stainless Steels, Thyssen Edelstahlwerke AG, March 1989",,A
Fruit Juices,Stainless steels,Austenitic,317L,A (Resistant),A (Resistant),,S31703,Fruit pulp,,,,,253.0,"Chemical Resistance of REMANIT Stainless Steels, Thyssen Edelstahlwerke AG, March 1989",,A
Fruit Juices,Stainless steels,Austenitic,317L,A (Resistant),A (Resistant),,S31703,Lemon juice,,20,68,,253.0,"Chemical Resistance of REMANIT Stainless Steels, Thyssen Edelstahlwerke AG, March 1989",,A
Fruit Juices,Stainless steels,Austenitic,317LN,A (Resistant),A (Resistant),,S31725,Fruit pulp,,20,68,,253.0,"Chemical Resistance of REMANIT Stainless Steels, Thyssen Edelstahlwerke AG, March 1989",,A
Fruit Juices,Stainless steels,Austenitic,317LN,A (Resistant),A (Resistant),,S31725,Fruit pulp,,Boiling,Boiling,,253.0,"Chemical Resistance of REMANIT Stainless Steels, Thyssen Edelstahlwerke AG, March 1989",,A
Fruit Juices,Stainless steels,Austenitic,317LN,A (Resistant),A (Resistant),,S31725,Fruit pulp,,,,,253.0,"Chemical Resistance of REMANIT Stainless Steels, Thyssen Edelstahlwerke AG, March 1989",,A
Fruit Juices,Stainless steels,Austenitic,317LN,A (Resistant),A (Resistant),,S31725,Lemon juice,,20,68,,253.0,"Chemical Resistance of REMANIT Stainless Steels, Thyssen Edelstahlwerke AG, March 1989",,A
Fruit Juices,Stainless steels,Duplex,329,A (Resistant),A (Resistant),,S32900,Fruit pulp,,20,68,,253.0,"Chemical Resistance of REMANIT Stainless Steels, Thyssen Edelstahlwerke AG, March 1989",,A
Fruit Juices,Stainless steels,Duplex,329,A (Resistant),A (Resistant),,S32900,Fruit pulp,,Boiling,Boiling,,253.0,"Chemical Resistance of REMANIT Stainless Steels, Thyssen Edelstahlwerke AG, March 1989",,A
Fruit Juices,Stainless steels,Duplex,329,A (Resistant),A (Resistant),,S32900,Fruit pulp,,,,,253.0,"Chemical Resistance of REMANIT Stainless Steels, Thyssen Edelstahlwerke AG, March 1989",,A
Fruit Juices,Stainless steels,Duplex,329,A (Resistant),A (Resistant),,S32900,Lemon juice,,20,68,,253.0,"Chemical Resistance of REMANIT Stainless Steels, Thyssen Edelstahlwerke AG, March 1989",,A
Fruit Juices,Stainless steels,Duplex,F51,A (Resistant),A (Resistant),,S31803,Fruit pulp,,20,68,,253.0,"Chemical Resistance of REMANIT Stainless Steels, Thyssen Edelstahlwerke AG, March 1989",,A
Fruit Juices,Stainless steels,Duplex,F51,A (Resistant),A (Resistant),,S31803,Fruit pulp,,Boiling,Boiling,,253.0,"Chemical Resistance of REMANIT Stainless Steels, Thyssen Edelstahlwerke AG, March 1989",,A
Fruit Juices,Stainless steels,Duplex,F51,A (Resistant),A (Resistant),,S31803,Fruit pulp,,,,,253.0,"Chemical Resistance of REMANIT Stainless Steels, Thyssen Edelstahlwerke AG, March 1989",,A
Fruit Juices,Stainless steels,Duplex,F51,A (Resistant),A (Resistant),,S31803,Lemon juice,,20,68,,253.0,"Chemical Resistance of REMANIT Stainless Steels, Thyssen Edelstahlwerke AG, March 1989",,A
Fruit Juices,Stainless steels,Ferritic,430,B (Good),B (Good),,S43000,Fruit pulp,,,,,253.0,"Chemical Resistance of REMANIT Stainless Steels, Thyssen Edelstahlwerke AG, March 1989",,B
Gallic Acid,Stainless steels,Austenitic,301,A (Resistant),A (Resistant),,S30100,,Saturated,20,68,,253.0,"Chemical Resistance of REMANIT Stainless Steels, Thyssen Edelstahlwerke AG, March 1989",,A
Gallic Acid,Stainless steels,Austenitic,301,A (Resistant),A (Resistant),,S30100,,Saturated,Boiling,Boiling,,253.0,"Chemical Resistance of REMANIT Stainless Steels, Thyssen Edelstahlwerke AG, March 1989",,A
Gallic Acid,Stainless steels,Austenitic,302,A (Resistant),A (Resistant),,S30200,,Saturated,20,68,,253.0,"Chemical Resistance of REMANIT Stainless Steels, Thyssen Edelstahlwerke AG, March 1989",,A
Gallic Acid,Stainless steels,Austenitic,302,A (Resistant),A (Resistant),,S30200,,Saturated,Boiling,Boiling,,253.0,"Chemical Resistance of REMANIT Stainless Steels, Thyssen Edelstahlwerke AG, March 1989",,A
Gallic Acid,Stainless steels,Austenitic,303,A (Resistant),A (Resistant),,S30300,,Saturated,20,68,,253.0,"Chemical Resistance of REMANIT Stainless Steels, Thyssen Edelstahlwerke AG, March 1989",,A
Gallic Acid,Stainless steels,Austenitic,303,A (Resistant),A (Resistant),,S30300,,Saturated,20,68,,253.0,"Chemical Resistance of REMANIT Stainless Steels, Thyssen Edelstahlwerke AG, March 1989",,A
Gallic Acid,Stainless steels,Austenitic,303,A (Resistant),A (Resistant),,S30300,,Saturated,Boiling,Boiling,,253.0,"Chemical Resistance of REMANIT Stainless Steels, Thyssen Edelstahlwerke AG, March 1989",,A
Gallic Acid,Stainless steels,Austenitic,303,A (Resistant),A (Resistant),,S30300,,Saturated,Boiling,Boiling,,253.0,"Chemical Resistance of REMANIT Stainless Steels, Thyssen Edelstahlwerke AG, March 1989",,A
Gallic Acid,Stainless steels,Austenitic,304,A (Resistant),A (Resistant),,S30400,,Saturated,20,68,,253.0,"Chemical Resistance of REMANIT Stainless Steels, Thyssen Edelstahlwerke AG, March 1989",,A
Gallic Acid,Stainless steels,Austenitic,304,A (Resistant),A (Resistant),,S30400,,Saturated,Boiling,Boiling,,253.0,"Chemical Resistance of REMANIT Stainless Steels, Thyssen Edelstahlwerke AG, March 1989",,A
Gallic Acid,Stainless steels,Austenitic,316,A (Resistant),A (Resistant),,S31600,,Saturated,20,68,,253.0,"Chemical Resistance of REMANIT Stainless Steels, Thyssen Edelstahlwerke AG, March 1989",,A
Gallic Acid,Stainless steels,Austenitic,316,A (Resistant),A (Resistant),,S31600,,Saturated,Boiling,Boiling,,253.0,"Chemical Resistance of REMANIT Stainless Steels, Thyssen Edelstahlwerke AG, March 1989",,A
Gallic Acid,Stainless steels,Austenitic,321,A (Resistant),A (Resistant),,S32100,,Saturated,20,68,,253.0,"Chemical Resistance of REMANIT Stainless Steels, Thyssen Edelstahlwerke AG, March 1989",,A
Gallic Acid,Stainless steels,Austenitic,321,A (Resistant),A (Resistant),,S32100,,Saturated,Boiling,Boiling,,253.0,"Chemical Resistance of REMANIT Stainless Steels, Thyssen Edelstahlwerke AG, March 1989",,A
Gallic Acid,Stainless steels,Austenitic,347,A (Resistant),A (Resistant),,S34700,,Saturated,20,68,,253.0,"Chemical Resistance of REMANIT Stainless Steels, Thyssen Edelstahlwerke AG, March 1989",,A
Gallic Acid,Stainless steels,Austenitic,347,A (Resistant),A (Resistant),,S34700,,Saturated,Boiling,Boiling,,253.0,"Chemical Resistance of REMANIT Stainless Steels, Thyssen Edelstahlwerke AG, March 1989",,A
Gallic Acid,Stainless steels,Austenitic,304L,A (Resistant),A (Resistant),,S30403,,Saturated,20,68,,253.0,"Chemical Resistance of REMANIT Stainless Steels, Thyssen Edelstahlwerke AG, March 1989",,A
Gallic Acid,Stainless steels,Austenitic,304L,A (Resistant),A (Resistant),,S30403,,Saturated,Boiling,Boiling,,253.0,"Chemical Resistance of REMANIT Stainless Steels, Thyssen Edelstahlwerke AG, March 1989",,A
Gallic Acid,Stainless steels,Austenitic,304LN,A (Resistant),A (Resistant),,S30453,,Saturated,20,68,,253.0,"Chemical Resistance of REMANIT Stainless Steels, Thyssen Edelstahlwerke AG, March 1989",,A
Gallic Acid,Stainless steels,Austenitic,304LN,A (Resistant),A (Resistant),,S30453,,Saturated,Boiling,Boiling,,253.0,"Chemical Resistance of REMANIT Stainless Steels, Thyssen Edelstahlwerke AG, March 1989",,A
Gallic Acid,Stainless steels,Austenitic,316F,A (Resistant),A (Resistant),,S31620,,Saturated,20,68,,253.0,"Chemical Resistance of REMANIT Stainless Steels, Thyssen Edelstahlwerke AG, March 1989",,A
Gallic Acid,Stainless steels,Austenitic,316F,A (Resistant),A (Resistant),,S31620,,Saturated,Boiling,Boiling,,253.0,"Chemical Resistance of REMANIT Stainless Steels, Thyssen Edelstahlwerke AG, March 1989",,A
Gallic Acid,Stainless steels,Austenitic,316L,A (Resistant),A (Resistant),,S31603,,Saturated,20,68,,253.0,"Chemical Resistance of REMANIT Stainless Steels, Thyssen Edelstahlwerke AG, March 1989",,A
Gallic Acid,Stainless steels,Austenitic,316L,A (Resistant),A (Resistant),,S31603,,Saturated,Boiling,Boiling,,253.0,"Chemical Resistance of REMANIT Stainless Steels, Thyssen Edelstahlwerke AG, March 1989",,A
Gallic Acid,Stainless steels,Austenitic,316LN,A (Resistant),A (Resistant),,S31653,,Saturated,20,68,,253.0,"Chemical Resistance of REMANIT Stainless Steels, Thyssen Edelstahlwerke AG, March 1989",,A
Gallic Acid,Stainless steels,Austenitic,316LN,A (Resistant),A (Resistant),,S31653,,Saturated,Boiling,Boiling,,253.0,"Chemical Resistance of REMANIT Stainless Steels, Thyssen Edelstahlwerke AG, March 1989",,A
Gallic Acid,Stainless steels,Austenitic,316Ti,A (Resistant),A (Resistant),,S31635,,Saturated,20,68,,253.0,"Chemical Resistance of REMANIT Stainless Steels, Thyssen Edelstahlwerke AG, March 1989",,A
Gallic Acid,Stainless steels,Austenitic,316Ti,A (Resistant),A (Resistant),,S31635,,Saturated,Boiling,Boiling,,253.0,"Chemical Resistance of REMANIT Stainless Steels, Thyssen Edelstahlwerke AG, March 1989",,A
Gallic Acid,Stainless steels,Austenitic,317L,A (Resistant),A (Resistant),,S31703,,Saturated,20,68,,253.0,"Chemical Resistance of REMANIT Stainless Steels, Thyssen Edelstahlwerke AG, March 1989",,A
Gallic Acid,Stainless steels,Austenitic,317L,A (Resistant),A (Resistant),,S31703,,Saturated,Boiling,Boiling,,253.0,"Chemical Resistance of REMANIT Stainless Steels, Thyssen Edelstahlwerke AG, March 1989",,A
Gallic Acid,Stainless steels,Austenitic,317LN,A (Resistant),A (Resistant),,S31725,,Saturated,20,68,,253.0,"Chemical Resistance of REMANIT Stainless Steels, Thyssen Edelstahlwerke AG, March 1989",,A
Gallic Acid,Stainless steels,Austenitic,317LN,A (Resistant),A (Resistant),,S31725,,Saturated,Boiling,Boiling,,253.0,"Chemical Resistance of REMANIT Stainless Steels, Thyssen Edelstahlwerke AG, March 1989",,A
Gallic Acid,Stainless steels,Duplex,329,A (Resistant),A (Resistant),,S32900,,Saturated,20,68,,253.0,"Chemical Resistance of REMANIT Stainless Steels, Thyssen Edelstahlwerke AG, March 1989",,A
Gallic Acid,Stainless steels,Duplex,329,A (Resistant),A (Resistant),,S32900,,Saturated,Boiling,Boiling,,253.0,"Chemical Resistance of REMANIT Stainless Steels, Thyssen Edelstahlwerke AG, March 1989",,A
Gallic Acid,Stainless steels,Duplex,F51,A (Resistant),A (Resistant),,S31803,,Saturated,20,68,,253.0,"Chemical Resistance of REMANIT Stainless Steels, Thyssen Edelstahlwerke AG, March 1989",,A
Gallic Acid,Stainless steels,Duplex,F51,A (Resistant),A (Resistant),,S31803,,Saturated,Boiling,Boiling,,253.0,"Chemical Resistance of REMANIT Stainless Steels, Thyssen Edelstahlwerke AG, March 1989",,A
Gallic Acid,Stainless steels,Ferritic,405,A (Resistant),A (Resistant),,S40500,,Saturated,20,68,,253.0,"Chemical Resistance of REMANIT Stainless Steels, Thyssen Edelstahlwerke AG, March 1989",,A
Gallic Acid,Stainless steels,Ferritic,409,A (Resistant),A (Resistant),,S40900,,Saturated,20,68,,253.0,"Chemical Resistance of REMANIT Stainless Steels, Thyssen Edelstahlwerke AG, March 1989",,A
Gallic Acid,Stainless steels,Ferritic,430,A (Resistant),A (Resistant),,S43000,,Saturated,20,68,,253.0,"Chemical Resistance of REMANIT Stainless Steels, Thyssen Edelstahlwerke AG, March 1989",,A
Gallic Acid,Stainless steels,Ferritic,430,A (Resistant),A (Resistant),,S43000,,Saturated,Boiling,Boiling,,253.0,"Chemical Resistance of REMANIT Stainless Steels, Thyssen Edelstahlwerke AG, March 1989",,A
Gallic Acid,Stainless steels,Ferritic,434,A (Resistant),A (Resistant),,S43400,,Saturated,20,68,,253.0,"Chemical Resistance of REMANIT Stainless Steels, Thyssen Edelstahlwerke AG, March 1989",,A
Gallic Acid,Stainless steels,Ferritic,434,A (Resistant),A (Resistant),,S43400,,Saturated,Boiling,Boiling,,253.0,"Chemical Resistance of REMANIT Stainless Steels, Thyssen Edelstahlwerke AG, March 1989",,A
Gallic Acid,Stainless steels,Martensitic,403,A (Resistant),A (Resistant),,S40300,,Saturated,20,68,,253.0,"Chemical Resistance of REMANIT Stainless Steels, Thyssen Edelstahlwerke AG, March 1989",,A
Gallic Acid,Stainless steels,Martensitic,410,A (Resistant),A (Resistant),,S41000,,Saturated,20,68,,253.0,"Chemical Resistance of REMANIT Stainless Steels, Thyssen Edelstahlwerke AG, March 1989",,A
Gallic Acid,Stainless steels,Martensitic,416,A (Resistant),A (Resistant),,S41600,,Saturated,20,68,,253.0,"Chemical Resistance of REMANIT Stainless Steels, Thyssen Edelstahlwerke AG, March 1989",,A
Gallic Acid,Stainless steels,Martensitic,420,A (Resistant),A (Resistant),,S42000,,Saturated,20,68,,253.0,"Chemical Resistance of REMANIT Stainless Steels, Thyssen Edelstahlwerke AG, March 1989",,A
Gasoline,Stainless steels,Austenitic,301,A (Resistant),A (Resistant),,S30100,,All concentrations,20,68,,253.0,"Chemical Resistance of REMANIT Stainless Steels, Thyssen Edelstahlwerke AG, March 1989",,A
Gasoline,Stainless steels,Austenitic,302,A (Resistant),A (Resistant),,S30200,,All concentrations,20,68,,253.0,"Chemical Resistance of REMANIT Stainless Steels, Thyssen Edelstahlwerke AG, March 1989",,A
Gasoline,Stainless steels,Austenitic,303,A (Resistant),A (Resistant),,S30300,,All concentrations,20,68,,253.0,"Chemical Resistance of REMANIT Stainless Steels, Thyssen Edelstahlwerke AG, March 1989",,A
Gasoline,Stainless steels,Austenitic,303,A (Resistant),A (Resistant),,S30300,,All concentrations,20,68,,253.0,"Chemical Resistance of REMANIT Stainless Steels, Thyssen Edelstahlwerke AG, March 1989",,A
Gasoline,Stainless steels,Austenitic,304,A (Resistant),A (Resistant),,S30400,,All concentrations,20,68,,253.0,"Chemical Resistance of REMANIT Stainless Steels, Thyssen Edelstahlwerke AG, March 1989",,A
Gasoline,Stainless steels,Austenitic,316,A (Resistant),A (Resistant),,S31600,,All concentrations,20,68,,253.0,"Chemical Resistance of REMANIT Stainless Steels, Thyssen Edelstahlwerke AG, March 1989",,A
Gasoline,Stainless steels,Austenitic,321,A (Resistant),A (Resistant),,S32100,,All concentrations,20,68,,253.0,"Chemical Resistance of REMANIT Stainless Steels, Thyssen Edelstahlwerke AG, March 1989",,A
Gasoline,Stainless steels,Austenitic,347,A (Resistant),A (Resistant),,S34700,,All concentrations,20,68,,253.0,"Chemical Resistance of REMANIT Stainless Steels, Thyssen Edelstahlwerke AG, March 1989",,A
Gasoline,Stainless steels,Austenitic,304L,A (Resistant),A (Resistant),,S30403,,All concentrations,20,68,,253.0,"Chemical Resistance of REMANIT Stainless Steels, Thyssen Edelstahlwerke AG, March 1989",,A
Gasoline,Stainless steels,Austenitic,304LN,A (Resistant),A (Resistant),,S30453,,All concentrations,20,68,,253.0,"Chemical Resistance of REMANIT Stainless Steels, Thyssen Edelstahlwerke AG, March 1989",,A
Gasoline,Stainless steels,Austenitic,316F,A (Resistant),A (Resistant),,S31620,,All concentrations,20,68,,253.0,"Chemical Resistance of REMANIT Stainless Steels, Thyssen Edelstahlwerke AG, March 1989",,A
Gasoline,Stainless steels,Austenitic,316L,A (Resistant),A (Resistant),,S31603,,All concentrations,20,68,,253.0,"Chemical Resistance of REMANIT Stainless Steels, Thyssen Edelstahlwerke AG, March 1989",,A
Gasoline,Stainless steels,Austenitic,316LN,A (Resistant),A (Resistant),,S31653,,All concentrations,20,68,,253.0,"Chemical Resistance of REMANIT Stainless Steels, Thyssen Edelstahlwerke AG, March 1989",,A
Gasoline,Stainless steels,Austenitic,316Ti,A (Resistant),A (Resistant),,S31635,,All concentrations,20,68,,253.0,"Chemical Resistance of REMANIT Stainless Steels, Thyssen Edelstahlwerke AG, March 1989",,A
Gasoline,Stainless steels,Austenitic,317L,A (Resistant),A (Resistant),,S31703,,All concentrations,20,68,,253.0,"Chemical Resistance of REMANIT Stainless Steels, Thyssen Edelstahlwerke AG, March 1989",,A
Gasoline,Stainless steels,Austenitic,317LN,A (Resistant),A (Resistant),,S31725,,All concentrations,20,68,,253.0,"Chemical Resistance of REMANIT Stainless Steels, Thyssen Edelstahlwerke AG, March 1989",,A
Gasoline,Stainless steels,Duplex,329,A (Resistant),A (Resistant),,S32900,,All concentrations,20,68,,253.0,"Chemical Resistance of REMANIT Stainless Steels, Thyssen Edelstahlwerke AG, March 1989",,A
Gasoline,Stainless steels,Duplex,F51,A (Resistant),A (Resistant),,S31803,,All concentrations,20,68,,253.0,"Chemical Resistance of REMANIT Stainless Steels, Thyssen Edelstahlwerke AG, March 1989",,A
Gasoline,Stainless steels,Ferritic,405,A (Resistant),A (Resistant),,S40500,,All concentrations,20,68,,253.0,"Chemical Resistance of REMANIT Stainless Steels, Thyssen Edelstahlwerke AG, March 1989",,A
Gasoline,Stainless steels,Ferritic,409,A (Resistant),A (Resistant),,S40900,,All concentrations,20,68,,253.0,"Chemical Resistance of REMANIT Stainless Steels, Thyssen Edelstahlwerke AG, March 1989",,A
Gasoline,Stainless steels,Ferritic,430,A (Resistant),A (Resistant),,S43000,,All concentrations,20,68,,253.0,"Chemical Resistance of REMANIT Stainless Steels, Thyssen Edelstahlwerke AG, March 1989",,A
Gasoline,Stainless steels,Ferritic,434,A (Resistant),A (Resistant),,S43400,,All concentrations,20,68,,253.0,"Chemical Resistance of REMANIT Stainless Steels, Thyssen Edelstahlwerke AG, March 1989",,A
Gasoline,Stainless steels,Martensitic,403,A (Resistant),A (Resistant),,S40300,,All concentrations,20,68,,253.0,"Chemical Resistance of REMANIT Stainless Steels, Thyssen Edelstahlwerke AG, March 1989",,A
Gasoline,Stainless steels,Martensitic,410,A (Resistant),A (Resistant),,S41000,,All concentrations,20,68,,253.0,"Chemical Resistance of REMANIT Stainless Steels, Thyssen Edelstahlwerke AG, March 1989",,A
Gasoline,Stainless steels,Martensitic,416,A (Resistant),A (Resistant),,S41600,,All concentrations,20,68,,253.0,"Chemical Resistance of REMANIT Stainless Steels, Thyssen Edelstahlwerke AG, March 1989",,A
Gasoline,Stainless steels,Martensitic,420,A (Resistant),A (Resistant),,S42000,,All concentrations,20,68,,253.0,"Chemical Resistance of REMANIT Stainless Steels, Thyssen Edelstahlwerke AG, March 1989",,A
Gelatin,Copper and alloys,Aluminum bronze,Aluminum bronze,A (Resistant),A (Resistant),,,,,,,,93.0,"H. Leidheiser, Jr., The Corrosion of Copper, Tin and Their Alloys, John Wiley & Sons, New York, 1971, p 90-96",,A
Gelatin,Copper and alloys,Brass,Brass,A (Resistant),A (Resistant),,,,,,,,93.0,"H. Leidheiser, Jr., The Corrosion of Copper, Tin and Their Alloys, John Wiley & Sons, New York, 1971, p 90-96",,A
Gelatin,Copper and alloys,Brass,Cartridge brass,A (Resistant),A (Resistant),,C26000,,,,,,93.0,"H. Leidheiser, Jr., The Corrosion of Copper, Tin and Their Alloys, John Wiley & Sons, New York, 1971, p 90-96",,A
Gelatin,Copper and alloys,Brass,Commercial bronze,A (Resistant),A (Resistant),,C22000,,,,,,93.0,"H. Leidheiser, Jr., The Corrosion of Copper, Tin and Their Alloys, John Wiley & Sons, New York, 1971, p 90-96",,A
Gelatin,Copper and alloys,Brass,Muntz metal,A (Resistant),A (Resistant),,C28000,,,,,,93.0,"H. Leidheiser, Jr., The Corrosion of Copper, Tin and Their Alloys, John Wiley & Sons, New York, 1971, p 90-96",,A
Gelatin,Copper and alloys,Brass,Red brass,A (Resistant),A (Resistant),,C23000,,,,,,93.0,"H. Leidheiser, Jr., The Corrosion of Copper, Tin and Their Alloys, John Wiley & Sons, New York, 1971, p 90-96",,A
Gelatin,Copper and alloys,Copper,Electrolytic copper,A (Resistant),A (Resistant),,C11000,,,,,,93.0,"H. Leidheiser, Jr., The Corrosion of Copper, Tin and Their Alloys, John Wiley & Sons, New York, 1971, p 90-96",,A
Gelatin,Copper and alloys,Copper,Phosphor copper,A (Resistant),A (Resistant),,C12200,,,,,,93.0,"H. Leidheiser, Jr., The Corrosion of Copper, Tin and Their Alloys, John Wiley & Sons, New York, 1971, p 90-96",,A
Gelatin,Copper and alloys,Copper-nickel,70-30 cupronickel,A (Resistant),A (Resistant),,C71500,,,,,,93.0,"H. Leidheiser, Jr., The Corrosion of Copper, Tin and Their Alloys, John Wiley & Sons, New York, 1971, p 90-96",,A
Gelatin,Copper and alloys,Copper-nickel,90-10 cupronickel,A (Resistant),A (Resistant),,C70600,,,,,,93.0,"H. Leidheiser, Jr., The Corrosion of Copper, Tin and Their Alloys, John Wiley & Sons, New York, 1971, p 90-96",,A
Gelatin,Copper and alloys,Leaded brass,Architectural bronze,A (Resistant),A (Resistant),,C38500,,,,,,93.0,"H. Leidheiser, Jr., The Corrosion of Copper, Tin and Their Alloys, John Wiley & Sons, New York, 1971, p 90-96",,A
Gelatin,Copper and alloys,Leaded brass,Free-cutting brass,A (Resistant),A (Resistant),,C36000,,,,,,93.0,"H. Leidheiser, Jr., The Corrosion of Copper, Tin and Their Alloys, John Wiley & Sons, New York, 1971, p 90-96",,A
Gelatin,Copper and alloys,Nickel-silver,Nickel- silver,A (Resistant),A (Resistant),,,,18,,,,93.0,"H. Leidheiser, Jr., The Corrosion of Copper, Tin and Their Alloys, John Wiley & Sons, New York, 1971, p 90-96",,A
Gelatin,Copper and alloys,Phosphor bronze,"Phosphor bronze, 5% Sn",A (Resistant),A (Resistant),,C51000,,,,,,93.0,"H. Leidheiser, Jr., The Corrosion of Copper, Tin and Their Alloys, John Wiley & Sons, New York, 1971, p 90-96",,A
Gelatin,Copper and alloys,Phosphor bronze,"Phosphor bronze, 8% Sn",A (Resistant),A (Resistant),,C52100,,,,,,93.0,"H. Leidheiser, Jr., The Corrosion of Copper, Tin and Their Alloys, John Wiley & Sons, New York, 1971, p 90-96",,A
