Repository: wfreinhart/matse219

# MATSE 219: Materials Informatics

Auto-generated from the private authoring repo (matse219-instructor). Do not edit here directly -- changes are overwritten on the next publish run.

## Lectures

- [Lecture01](https://colab.research.google.com/github/wfreinhart/matse219/blob/staging/notebooks/Lecture01.ipynb)
- [Lecture02](https://colab.research.google.com/github/wfreinhart/matse219/blob/staging/notebooks/Lecture02.ipynb)
- [Lecture03](https://colab.research.google.com/github/wfreinhart/matse219/blob/staging/notebooks/Lecture03.ipynb)
- [Lecture04](https://colab.research.google.com/github/wfreinhart/matse219/blob/staging/notebooks/Lecture04.ipynb)

File: datasets/corrosion.csv (part 52 of 142)
Environment,Material Group,Material Family,Material,Rate (mm/yr) or Rating,Rate (mils/yr) or Rating,Localized Attack,UNS,Condition/Comment,Concentration (Vol %),Temperature (deg C),Temperature (deg F),Duration,Reference #,Reference,rate_mm_yr_numeric,rate_letter_grade
Gelatin,Copper and alloys,Silicon bronze,"Silicon bronze, high",A (Resistant),A (Resistant),,C65500,,,,,,93.0,"H. Leidheiser, Jr., The Corrosion of Copper, Tin and Their Alloys, John Wiley & Sons, New York, 1971, p 90-96",,A
Gelatin,Copper and alloys,Silicon bronze,"Silicon bronze, low",A (Resistant),A (Resistant),,C65100,,,,,,93.0,"H. Leidheiser, Jr., The Corrosion of Copper, Tin and Their Alloys, John Wiley & Sons, New York, 1971, p 90-96",,A
Gelatin,Copper and alloys,Tin brass,Admiralty brass,A (Resistant),A (Resistant),,C44300,,,,,,93.0,"H. Leidheiser, Jr., The Corrosion of Copper, Tin and Their Alloys, John Wiley & Sons, New York, 1971, p 90-96",,A
Sulfuric Acid,Nickel and alloys,Nickel,Nickel 200,,,,N02200,"Unaerated Velocity, 15.5 fpm",93,30,86,,44.0,"Inco Alloys International, 1979",,
Gelatin,Copper and alloys,Tin brass,Naval brass,A (Resistant),A (Resistant),,C46400,,,,,,93.0,"H. Leidheiser, Jr., The Corrosion of Copper, Tin and Their Alloys, John Wiley & Sons, New York, 1971, p 90-96",,A
Gelatin,Miscellaneous,Magnesium and alloys,Magnesium,A (Resistant),A (Resistant),,,,All,Room,Room,,119.0,"Dow Chemical Co., Midland, MI",,A
Gelatin,Miscellaneous,Noble metals,Platinum,0.05 max,2 max,,P04995,,Pure,Boiling,Boiling,,6.0,"Metals Handbook, Ninth Edition, Vol 13, Corrosion, ASM International, Metals Park, OH, 1987, p 803",0.05,
Gelatin,Miscellaneous,Noble metals,Silver,0.05 max,2 max,,P07010,,Pure,Boiling,Boiling,,10.0,"Metals Handbook, Ninth Edition, Vol 13, Corrosion, ASM International, Metals Park, OH, 1987, p 797",0.05,
Gelatin,Miscellaneous,Tin and alloys,Tin,A (Resistant),A (Resistant),,,,,20,68,,94.0,"H. Leidheiser, Jr., The Corrosion of Copper, Tin and Their Alloys, John Wiley & Sons, New York, 1971, p 287-290",,A
Gelatin,Miscellaneous,Tin and alloys,Tin,A (Resistant),A (Resistant),,,,,60,140,,94.0,"H. Leidheiser, Jr., The Corrosion of Copper, Tin and Their Alloys, John Wiley & Sons, New York, 1971, p 287-290",,A
Gelatin,Miscellaneous,Tin and alloys,Tin,A (Resistant),A (Resistant),,,,,100,212,,94.0,"H. Leidheiser, Jr., The Corrosion of Copper, Tin and Their Alloys, John Wiley & Sons, New York, 1971, p 287-290",,A
Gelatin,Stainless steels,Austenitic,304,0.008,0.3,,S30400,Food processing; field or pilot plant test; no aeration; slight to moderate agitation. Plus <0.6% hydrochloric acid,,13,55,11 d,89.0,"A Guide to Corrosion Resistance, Climax Molybdenum Company, Greenwich, CT, 1981",0.008,
Gelatin,Stainless steels,Austenitic,304,0.003,0.1,,S30400,"Food processing; field or pilot plant test; slight to moderate aeration; rapid agitation. Liquor, acidified with hydrochloric acid to pH 3.8-4.8",,54-65,130-150,55 d,89.0,"A Guide to Corrosion Resistance, Climax Molybdenum Company, Greenwich, CT, 1981",0.003,
Gelatin,Stainless steels,Austenitic,304,0.01,0.4,Crevice attack,S30400,"Food processing; field or pilot plant test; slight to moderate aeration; rapid agitation. Evaporated. Plus 0.75% salts, acidified with hydrochloric acid to pH 3",20-30,43,110,100 d,89.0,"A Guide to Corrosion Resistance, Climax Molybdenum Company, Greenwich, CT, 1981",0.01,
Gelatin,Stainless steels,Austenitic,316,0.005,0.2,,S31600,Food processing; field or pilot plant test; no aeration; slight to moderate agitation. Plus <0.6% hydrochloric acid.,,13,55,11 d,89.0,"A Guide to Corrosion Resistance, Climax Molybdenum Company, Greenwich, CT, 1981",0.005,
Gelatin,Stainless steels,Austenitic,316,0.003,0.1,,S31600,"Food processing; field or pilot plant test; slight to moderate aeration; rapid agitation. Liquor, acidified with hydrochloric acid to pH 3.8-4.8",,54-65,130-150,55 d,89.0,"A Guide to Corrosion Resistance, Climax Molybdenum Company, Greenwich, CT, 1981",0.003,
Gelatin,Stainless steels,Austenitic,316,0.003 max,0.1 max,Crevice attack,S31600,"Food processing; field or pilot plant test; slight to moderate aeration; rapid agitation. Evaporated. Plus 0.75% salts, acidified with hydrochloric acid to pH 3",20-30,43,110,100 d,89.0,"A Guide to Corrosion Resistance, Climax Molybdenum Company, Greenwich, CT, 1981",0.003,
Gelatin,Stainless steels,Austenitic,317,0.003 max,0.1 max,Crevice attack,S31700,"Food processing; field or pilot plant test; slight to moderate aeration; rapid agitation. Evaporated. Plus 0.75% salts, acidified with hydrochloric acid to pH 3",20-30,43,110,100 d,89.0,"A Guide to Corrosion Resistance, Climax Molybdenum Company, Greenwich, CT, 1981",0.003,
Gluconic Acid,Miscellaneous,Noble metals,Silver,0.05 max,2 max,,P07010,,,Boiling,Boiling,,4.0,"Metals Handbook, Ninth Edition, Vol 13, Corrosion, ASM International, Metals Park, OH, 1987, p 795",0.05,
Gluconic Acid,Miscellaneous,Noble metals,Silver,0.05 max,2 max,,P07010,,All,Boiling,Boiling,,4.0,"Metals Handbook, Ninth Edition, Vol 13, Corrosion, ASM International, Metals Park, OH, 1987, p 795",0.05,
Gluconic Acid,Refractory metals and alloys,Titanium and alloys,Titanium,A (Resistant),A (Resistant),,,,50,Room,Room,,90.0,"N.D. Tomashov and P.M. Altovskii, Corrosion and Protection of Titanium, Government Scientific-Technical Publication of Machine-Building Literature (Russian translation), 1963; L.C. Covington and R.W. Schultz, Corrosion of Resistance of Titanium, TIMET Cor",,A
Gluconic Acid,Stainless steels,Austenitic,304,0.003 max,0.1 max,,S30400,Chemical processing; field or pilot plant test; no aeration; no agitation,50,43-66,110-150,99 d,89.0,"A Guide to Corrosion Resistance, Climax Molybdenum Company, Greenwich, CT, 1981",0.003,
Gluconic Acid,Stainless steels,Austenitic,304,0.003 max,0.1 max,,S30400,"Chemical processing; field or pilot plant test; pH 2 (evaporator, liquid level)",~50,60-66,140-150,99 d,89.0,"A Guide to Corrosion Resistance, Climax Molybdenum Company, Greenwich, CT, 1981",0.003,
Gluconic Acid,Stainless steels,Austenitic,316,0.003 max,0.1 max,,S31600,Chemical processing; field or pilot plant test; no aeration; no agitation,50,43-66,110-150,99 d,89.0,"A Guide to Corrosion Resistance, Climax Molybdenum Company, Greenwich, CT, 1981",0.003,
Gluconic Acid,Stainless steels,Austenitic,316,0.003 max,0.1 max,,S31600,"Chemical processing; field or pilot plant test; pH 2 (evaporator, liquid level)",~50,60-66,140-150,99 d,89.0,"A Guide to Corrosion Resistance, Climax Molybdenum Company, Greenwich, CT, 1981",0.003,
Glue (also acid),Stainless steels,Austenitic,301,A (Resistant),A (Resistant),,S30100,,,Boiling,Boiling,,253.0,"Chemical Resistance of REMANIT Stainless Steels, Thyssen Edelstahlwerke AG, March 1989",,A
Glue (also acid),Stainless steels,Austenitic,302,A (Resistant),A (Resistant),,S30200,,,Boiling,Boiling,,253.0,"Chemical Resistance of REMANIT Stainless Steels, Thyssen Edelstahlwerke AG, March 1989",,A
Glue (also acid),Stainless steels,Austenitic,303,A (Resistant),A (Resistant),,S30300,,,Boiling,Boiling,,253.0,"Chemical Resistance of REMANIT Stainless Steels, Thyssen Edelstahlwerke AG, March 1989",,A
Glue (also acid),Stainless steels,Austenitic,303,A (Resistant),A (Resistant),,S30300,,,Boiling,Boiling,,253.0,"Chemical Resistance of REMANIT Stainless Steels, Thyssen Edelstahlwerke AG, March 1989",,A
Glue (also acid),Stainless steels,Austenitic,304,A (Resistant),A (Resistant),,S30400,,,Boiling,Boiling,,253.0,"Chemical Resistance of REMANIT Stainless Steels, Thyssen Edelstahlwerke AG, March 1989",,A
Glue (also acid),Stainless steels,Austenitic,316,A (Resistant),A (Resistant),,S31600,,,Boiling,Boiling,,253.0,"Chemical Resistance of REMANIT Stainless Steels, Thyssen Edelstahlwerke AG, March 1989",,A
Glue (also acid),Stainless steels,Austenitic,321,A (Resistant),A (Resistant),,S32100,,,Boiling,Boiling,,253.0,"Chemical Resistance of REMANIT Stainless Steels, Thyssen Edelstahlwerke AG, March 1989",,A
Glue (also acid),Stainless steels,Austenitic,347,A (Resistant),A (Resistant),,S34700,,,Boiling,Boiling,,253.0,"Chemical Resistance of REMANIT Stainless Steels, Thyssen Edelstahlwerke AG, March 1989",,A
Glue (also acid),Stainless steels,Austenitic,304L,A (Resistant),A (Resistant),,S30403,,,Boiling,Boiling,,253.0,"Chemical Resistance of REMANIT Stainless Steels, Thyssen Edelstahlwerke AG, March 1989",,A
Glue (also acid),Stainless steels,Austenitic,304LN,A (Resistant),A (Resistant),,S30453,,,Boiling,Boiling,,253.0,"Chemical Resistance of REMANIT Stainless Steels, Thyssen Edelstahlwerke AG, March 1989",,A
Glue (also acid),Stainless steels,Austenitic,316F,A (Resistant),A (Resistant),,S31620,,,Boiling,Boiling,,253.0,"Chemical Resistance of REMANIT Stainless Steels, Thyssen Edelstahlwerke AG, March 1989",,A
Glue (also acid),Stainless steels,Austenitic,316L,A (Resistant),A (Resistant),,S31603,,,Boiling,Boiling,,253.0,"Chemical Resistance of REMANIT Stainless Steels, Thyssen Edelstahlwerke AG, March 1989",,A
Glue (also acid),Stainless steels,Austenitic,316LN,A (Resistant),A (Resistant),,S31653,,,Boiling,Boiling,,253.0,"Chemical Resistance of REMANIT Stainless Steels, Thyssen Edelstahlwerke AG, March 1989",,A
Glue (also acid),Stainless steels,Austenitic,316Ti,A (Resistant),A (Resistant),,S31635,,,Boiling,Boiling,,253.0,"Chemical Resistance of REMANIT Stainless Steels, Thyssen Edelstahlwerke AG, March 1989",,A
Glue (also acid),Stainless steels,Austenitic,317L,A (Resistant),A (Resistant),,S31703,,,Boiling,Boiling,,253.0,"Chemical Resistance of REMANIT Stainless Steels, Thyssen Edelstahlwerke AG, March 1989",,A
Glue (also acid),Stainless steels,Austenitic,317LN,A (Resistant),A (Resistant),,S31725,,,Boiling,Boiling,,253.0,"Chemical Resistance of REMANIT Stainless Steels, Thyssen Edelstahlwerke AG, March 1989",,A
Glue (also acid),Stainless steels,Duplex,329,A (Resistant),A (Resistant),,S32900,,,Boiling,Boiling,,253.0,"Chemical Resistance of REMANIT Stainless Steels, Thyssen Edelstahlwerke AG, March 1989",,A
Glue (also acid),Stainless steels,Duplex,F51,A (Resistant),A (Resistant),,S31803,,,Boiling,Boiling,,253.0,"Chemical Resistance of REMANIT Stainless Steels, Thyssen Edelstahlwerke AG, March 1989",,A
Glue (also acid),Stainless steels,Ferritic,405,A (Resistant),A (Resistant),,S40500,,,Boiling,Boiling,,253.0,"Chemical Resistance of REMANIT Stainless Steels, Thyssen Edelstahlwerke AG, March 1989",,A
Glue (also acid),Stainless steels,Ferritic,409,A (Resistant),A (Resistant),,S40900,,,Boiling,Boiling,,253.0,"Chemical Resistance of REMANIT Stainless Steels, Thyssen Edelstahlwerke AG, March 1989",,A
Glue (also acid),Stainless steels,Ferritic,430,A (Resistant),A (Resistant),,S43000,,,Boiling,Boiling,,253.0,"Chemical Resistance of REMANIT Stainless Steels, Thyssen Edelstahlwerke AG, March 1989",,A
Glue (also acid),Stainless steels,Ferritic,434,A (Resistant),A (Resistant),,S43400,,,Boiling,Boiling,,253.0,"Chemical Resistance of REMANIT Stainless Steels, Thyssen Edelstahlwerke AG, March 1989",,A
Glue (also acid),Stainless steels,Martensitic,403,A (Resistant),A (Resistant),,S40300,,,Boiling,Boiling,,253.0,"Chemical Resistance of REMANIT Stainless Steels, Thyssen Edelstahlwerke AG, March 1989",,A
Glue (also acid),Stainless steels,Martensitic,410,A (Resistant),A (Resistant),,S41000,,,Boiling,Boiling,,253.0,"Chemical Resistance of REMANIT Stainless Steels, Thyssen Edelstahlwerke AG, March 1989",,A
Glue (also acid),Stainless steels,Martensitic,416,A (Resistant),A (Resistant),,S41600,,,Boiling,Boiling,,253.0,"Chemical Resistance of REMANIT Stainless Steels, Thyssen Edelstahlwerke AG, March 1989",,A
Glue (also acid),Stainless steels,Martensitic,420,A (Resistant),A (Resistant),,S42000,,,Boiling,Boiling,,253.0,"Chemical Resistance of REMANIT Stainless Steels, Thyssen Edelstahlwerke AG, March 1989",,A
Glycerine,Stainless steels,Austenitic,301,A (Resistant),A (Resistant),,S30100,,Concentrated,20,68,,253.0,"Chemical Resistance of REMANIT Stainless Steels, Thyssen Edelstahlwerke AG, March 1989",,A
Glycerine,Stainless steels,Austenitic,301,A (Resistant),A (Resistant),,S30100,,Concentrated,Boiling,Boiling,,253.0,"Chemical Resistance of REMANIT Stainless Steels, Thyssen Edelstahlwerke AG, March 1989",,A
Glycerine,Stainless steels,Austenitic,302,A (Resistant),A (Resistant),,S30200,,Concentrated,20,68,,253.0,"Chemical Resistance of REMANIT Stainless Steels, Thyssen Edelstahlwerke AG, March 1989",,A
Glycerine,Stainless steels,Austenitic,302,A (Resistant),A (Resistant),,S30200,,Concentrated,Boiling,Boiling,,253.0,"Chemical Resistance of REMANIT Stainless Steels, Thyssen Edelstahlwerke AG, March 1989",,A
Glycerine,Stainless steels,Austenitic,303,A (Resistant),A (Resistant),,S30300,,Concentrated,20,68,,253.0,"Chemical Resistance of REMANIT Stainless Steels, Thyssen Edelstahlwerke AG, March 1989",,A
Glycerine,Stainless steels,Austenitic,303,A (Resistant),A (Resistant),,S30300,,Concentrated,20,68,,253.0,"Chemical Resistance of REMANIT Stainless Steels, Thyssen Edelstahlwerke AG, March 1989",,A
Glycerine,Stainless steels,Austenitic,303,A (Resistant),A (Resistant),,S30300,,Concentrated,Boiling,Boiling,,253.0,"Chemical Resistance of REMANIT Stainless Steels, Thyssen Edelstahlwerke AG, March 1989",,A
Glycerine,Stainless steels,Austenitic,303,A (Resistant),A (Resistant),,S30300,,Concentrated,Boiling,Boiling,,253.0,"Chemical Resistance of REMANIT Stainless Steels, Thyssen Edelstahlwerke AG, March 1989",,A
Glycerine,Stainless steels,Austenitic,304,A (Resistant),A (Resistant),,S30400,,Concentrated,20,68,,253.0,"Chemical Resistance of REMANIT Stainless Steels, Thyssen Edelstahlwerke AG, March 1989",,A
Glycerine,Stainless steels,Austenitic,304,A (Resistant),A (Resistant),,S30400,,Concentrated,Boiling,Boiling,,253.0,"Chemical Resistance of REMANIT Stainless Steels, Thyssen Edelstahlwerke AG, March 1989",,A
Glycerine,Stainless steels,Austenitic,316,A (Resistant),A (Resistant),,S31600,,Concentrated,20,68,,253.0,"Chemical Resistance of REMANIT Stainless Steels, Thyssen Edelstahlwerke AG, March 1989",,A
Glycerine,Stainless steels,Austenitic,316,A (Resistant),A (Resistant),,S31600,,Concentrated,Boiling,Boiling,,253.0,"Chemical Resistance of REMANIT Stainless Steels, Thyssen Edelstahlwerke AG, March 1989",,A
Glycerine,Stainless steels,Austenitic,321,A (Resistant),A (Resistant),,S32100,,Concentrated,20,68,,253.0,"Chemical Resistance of REMANIT Stainless Steels, Thyssen Edelstahlwerke AG, March 1989",,A
Glycerine,Stainless steels,Austenitic,321,A (Resistant),A (Resistant),,S32100,,Concentrated,Boiling,Boiling,,253.0,"Chemical Resistance of REMANIT Stainless Steels, Thyssen Edelstahlwerke AG, March 1989",,A
Glycerine,Stainless steels,Austenitic,347,A (Resistant),A (Resistant),,S34700,,Concentrated,20,68,,253.0,"Chemical Resistance of REMANIT Stainless Steels, Thyssen Edelstahlwerke AG, March 1989",,A
Glycerine,Stainless steels,Austenitic,347,A (Resistant),A (Resistant),,S34700,,Concentrated,Boiling,Boiling,,253.0,"Chemical Resistance of REMANIT Stainless Steels, Thyssen Edelstahlwerke AG, March 1989",,A
Glycerine,Stainless steels,Austenitic,304L,A (Resistant),A (Resistant),,S30403,,Concentrated,20,68,,253.0,"Chemical Resistance of REMANIT Stainless Steels, Thyssen Edelstahlwerke AG, March 1989",,A
Glycerine,Stainless steels,Austenitic,304L,A (Resistant),A (Resistant),,S30403,,Concentrated,Boiling,Boiling,,253.0,"Chemical Resistance of REMANIT Stainless Steels, Thyssen Edelstahlwerke AG, March 1989",,A
Glycerine,Stainless steels,Austenitic,304LN,A (Resistant),A (Resistant),,S30453,,Concentrated,20,68,,253.0,"Chemical Resistance of REMANIT Stainless Steels, Thyssen Edelstahlwerke AG, March 1989",,A
Glycerine,Stainless steels,Austenitic,304LN,A (Resistant),A (Resistant),,S30453,,Concentrated,Boiling,Boiling,,253.0,"Chemical Resistance of REMANIT Stainless Steels, Thyssen Edelstahlwerke AG, March 1989",,A
Glycerine,Stainless steels,Austenitic,316F,A (Resistant),A (Resistant),,S31620,,Concentrated,20,68,,253.0,"Chemical Resistance of REMANIT Stainless Steels, Thyssen Edelstahlwerke AG, March 1989",,A
Glycerine,Stainless steels,Austenitic,316F,A (Resistant),A (Resistant),,S31620,,Concentrated,Boiling,Boiling,,253.0,"Chemical Resistance of REMANIT Stainless Steels, Thyssen Edelstahlwerke AG, March 1989",,A
Glycerine,Stainless steels,Austenitic,316L,A (Resistant),A (Resistant),,S31603,,Concentrated,20,68,,253.0,"Chemical Resistance of REMANIT Stainless Steels, Thyssen Edelstahlwerke AG, March 1989",,A
Glycerine,Stainless steels,Austenitic,316L,A (Resistant),A (Resistant),,S31603,,Concentrated,Boiling,Boiling,,253.0,"Chemical Resistance of REMANIT Stainless Steels, Thyssen Edelstahlwerke AG, March 1989",,A
Glycerine,Stainless steels,Austenitic,316LN,A (Resistant),A (Resistant),,S31653,,Concentrated,20,68,,253.0,"Chemical Resistance of REMANIT Stainless Steels, Thyssen Edelstahlwerke AG, March 1989",,A
Glycerine,Stainless steels,Austenitic,316LN,A (Resistant),A (Resistant),,S31653,,Concentrated,Boiling,Boiling,,253.0,"Chemical Resistance of REMANIT Stainless Steels, Thyssen Edelstahlwerke AG, March 1989",,A
Glycerine,Stainless steels,Austenitic,316Ti,A (Resistant),A (Resistant),,S31635,,Concentrated,20,68,,253.0,"Chemical Resistance of REMANIT Stainless Steels, Thyssen Edelstahlwerke AG, March 1989",,A
Glycerine,Stainless steels,Austenitic,316Ti,A (Resistant),A (Resistant),,S31635,,Concentrated,Boiling,Boiling,,253.0,"Chemical Resistance of REMANIT Stainless Steels, Thyssen Edelstahlwerke AG, March 1989",,A
Glycerine,Stainless steels,Austenitic,317L,A (Resistant),A (Resistant),,S31703,,Concentrated,20,68,,253.0,"Chemical Resistance of REMANIT Stainless Steels, Thyssen Edelstahlwerke AG, March 1989",,A
Glycerine,Stainless steels,Austenitic,317L,A (Resistant),A (Resistant),,S31703,,Concentrated,Boiling,Boiling,,253.0,"Chemical Resistance of REMANIT Stainless Steels, Thyssen Edelstahlwerke AG, March 1989",,A
Glycerine,Stainless steels,Austenitic,317LN,A (Resistant),A (Resistant),,S31725,,Concentrated,20,68,,253.0,"Chemical Resistance of REMANIT Stainless Steels, Thyssen Edelstahlwerke AG, March 1989",,A
Glycerine,Stainless steels,Austenitic,317LN,A (Resistant),A (Resistant),,S31725,,Concentrated,Boiling,Boiling,,253.0,"Chemical Resistance of REMANIT Stainless Steels, Thyssen Edelstahlwerke AG, March 1989",,A
Glycerine,Stainless steels,Duplex,329,A (Resistant),A (Resistant),,S32900,,Concentrated,20,68,,253.0,"Chemical Resistance of REMANIT Stainless Steels, Thyssen Edelstahlwerke AG, March 1989",,A
Glycerine,Stainless steels,Duplex,329,A (Resistant),A (Resistant),,S32900,,Concentrated,Boiling,Boiling,,253.0,"Chemical Resistance of REMANIT Stainless Steels, Thyssen Edelstahlwerke AG, March 1989",,A
Glycerine,Stainless steels,Duplex,F51,A (Resistant),A (Resistant),,S31803,,Concentrated,20,68,,253.0,"Chemical Resistance of REMANIT Stainless Steels, Thyssen Edelstahlwerke AG, March 1989",,A
Glycerine,Stainless steels,Duplex,F51,A (Resistant),A (Resistant),,S31803,,Concentrated,Boiling,Boiling,,253.0,"Chemical Resistance of REMANIT Stainless Steels, Thyssen Edelstahlwerke AG, March 1989",,A
Glycerine,Stainless steels,Ferritic,405,A (Resistant),A (Resistant),,S40500,,Concentrated,20,68,,253.0,"Chemical Resistance of REMANIT Stainless Steels, Thyssen Edelstahlwerke AG, March 1989",,A
Glycerine,Stainless steels,Ferritic,405,A (Resistant),A (Resistant),,S40500,,Concentrated,Boiling,Boiling,,253.0,"Chemical Resistance of REMANIT Stainless Steels, Thyssen Edelstahlwerke AG, March 1989",,A
Glycerine,Stainless steels,Ferritic,409,A (Resistant),A (Resistant),,S40900,,Concentrated,20,68,,253.0,"Chemical Resistance of REMANIT Stainless Steels, Thyssen Edelstahlwerke AG, March 1989",,A
Glycerine,Stainless steels,Ferritic,409,A (Resistant),A (Resistant),,S40900,,Concentrated,Boiling,Boiling,,253.0,"Chemical Resistance of REMANIT Stainless Steels, Thyssen Edelstahlwerke AG, March 1989",,A
Glycerine,Stainless steels,Ferritic,430,A (Resistant),A (Resistant),,S43000,,Concentrated,20,68,,253.0,"Chemical Resistance of REMANIT Stainless Steels, Thyssen Edelstahlwerke AG, March 1989",,A
Glycerine,Stainless steels,Ferritic,430,A (Resistant),A (Resistant),,S43000,,Concentrated,Boiling,Boiling,,253.0,"Chemical Resistance of REMANIT Stainless Steels, Thyssen Edelstahlwerke AG, March 1989",,A
Glycerine,Stainless steels,Ferritic,434,A (Resistant),A (Resistant),,S43400,,Concentrated,20,68,,253.0,"Chemical Resistance of REMANIT Stainless Steels, Thyssen Edelstahlwerke AG, March 1989",,A
Glycerine,Stainless steels,Ferritic,434,A (Resistant),A (Resistant),,S43400,,Concentrated,Boiling,Boiling,,253.0,"Chemical Resistance of REMANIT Stainless Steels, Thyssen Edelstahlwerke AG, March 1989",,A
Glycerine,Stainless steels,Martensitic,403,A (Resistant),A (Resistant),,S40300,,Concentrated,20,68,,253.0,"Chemical Resistance of REMANIT Stainless Steels, Thyssen Edelstahlwerke AG, March 1989",,A
Glycerine,Stainless steels,Martensitic,403,A (Resistant),A (Resistant),,S40300,,Concentrated,Boiling,Boiling,,253.0,"Chemical Resistance of REMANIT Stainless Steels, Thyssen Edelstahlwerke AG, March 1989",,A
Glycerine,Stainless steels,Martensitic,410,A (Resistant),A (Resistant),,S41000,,Concentrated,20,68,,253.0,"Chemical Resistance of REMANIT Stainless Steels, Thyssen Edelstahlwerke AG, March 1989",,A
Glycerine,Stainless steels,Martensitic,410,A (Resistant),A (Resistant),,S41000,,Concentrated,Boiling,Boiling,,253.0,"Chemical Resistance of REMANIT Stainless Steels, Thyssen Edelstahlwerke AG, March 1989",,A
Glycerine,Stainless steels,Martensitic,416,A (Resistant),A (Resistant),,S41600,,Concentrated,20,68,,253.0,"Chemical Resistance of REMANIT Stainless Steels, Thyssen Edelstahlwerke AG, March 1989",,A
Glycerine,Stainless steels,Martensitic,416,A (Resistant),A (Resistant),,S41600,,Concentrated,Boiling,Boiling,,253.0,"Chemical Resistance of REMANIT Stainless Steels, Thyssen Edelstahlwerke AG, March 1989",,A
Glycerine,Stainless steels,Martensitic,420,A (Resistant),A (Resistant),,S42000,,Concentrated,20,68,,253.0,"Chemical Resistance of REMANIT Stainless Steels, Thyssen Edelstahlwerke AG, March 1989",,A
Glycerine,Stainless steels,Martensitic,420,A (Resistant),A (Resistant),,S42000,,Concentrated,Boiling,Boiling,,253.0,"Chemical Resistance of REMANIT Stainless Steels, Thyssen Edelstahlwerke AG, March 1989",,A
Glycerol,Miscellaneous,Lead and alloys,Lead,0.5 max,20 max,,L50045,,,24,75,,95.0,"Lead for Corrosion Resistant Applications: A Guide, Lead Industries Association, Inc. New York, p 72",0.5,
Glycerol,Miscellaneous,Noble metals,Gold,0.05 max,2 max,,P00016,,Pure,Boiling,Boiling,,7.0,"Metals Handbook, Ninth Edition, Vol 13, Corrosion, ASM International, Metals Park, OH, 1987, p 800",0.05,
Glycerol,Miscellaneous,Noble metals,Platinum,0.05 max,2 max,,P04995,,Pure,Boiling,Boiling,,6.0,"Metals Handbook, Ninth Edition, Vol 13, Corrosion, ASM International, Metals Park, OH, 1987, p 803",0.05,
Glycerol,Miscellaneous,Noble metals,Silver,0.05 max,2 max,,P07010,,Pure,Boiling,Boiling,,10.0,"Metals Handbook, Ninth Edition, Vol 13, Corrosion, ASM International, Metals Park, OH, 1987, p 797",0.05,
Glycerol,Nickel and alloys,Nickel-chromium-iron-molybdenum,Alloy 825,0.003 max,0.1 max,Crevice attack,N08825,Soap processing; field or pilot plant test; no aeration; no agitation. Glycerine saturated with salt (Wooster-Sanger evaporator),15-80,60-104,140-220,91 d,89.0,"A Guide to Corrosion Resistance, Climax Molybdenum Company, Greenwich, CT, 1981",0.003,
Glycerol,Refractory metals and alloys,Titanium and alloys,Titanium,A (Resistant),A (Resistant),,,,,Room,Room,,90.0,"N.D. Tomashov and P.M. Altovskii, Corrosion and Protection of Titanium, Government Scientific-Technical Publication of Machine-Building Literature (Russian translation), 1963; L.C. Covington and R.W. Schultz, Corrosion of Resistance of Titanium, TIMET Cor",,A
Glycerol,Stainless steels,Austenitic,304,0.2,7.9,Slight pitting; crevice attack,S30400,"Soap (distillation) processing; field or pilot plant test; slight to moderate aeration; rapid agitation. Concentrated glycerine saturated with salt, salt crystals",,160 max,320 max,124 d,89.0,"A Guide to Corrosion Resistance, Climax Molybdenum Company, Greenwich, CT, 1981",0.2,
Glycerol,Stainless steels,Austenitic,304,0.008,0.3,Severe pitting; crevice attack,S30400,Soap processing; field or pilot plant test; no aeration; no agitation. Glycerine saturated with salt (Wooster-Sanger evaporator),15-80,60-104,140-220,91 d,89.0,"A Guide to Corrosion Resistance, Climax Molybdenum Company, Greenwich, CT, 1981",0.008,
Glycerol,Stainless steels,Austenitic,316,0.2,7.8,Moderate pitting; crevice attack,S31600,"Soap (distillation) processing; field or pilot plant test; slight to moderate aeration; rapid agitation. Concentrated glycerine saturated with salt, salt crystals",,160 max,320 max,124 d,89.0,"A Guide to Corrosion Resistance, Climax Molybdenum Company, Greenwich, CT, 1981",0.2,
Glycerol,Stainless steels,Austenitic,316,0.003,0.1,Slight pitting; crevice attack,S31600,Soap processing; field or pilot plant test; no aeration; no agitation. Glycerine saturated with salt (Wooster-Sanger evaporator),15-80,60-104,140-220,91 d,89.0,"A Guide to Corrosion Resistance, Climax Molybdenum Company, Greenwich, CT, 1981",0.003,
Glycerol,Stainless steels,Austenitic,Carpenter 20 Carpenter Technology Corp.,0.003 max,0.1 max,Crevice attack,,Soap processing; field or pilot plant test; no aeration; no agitation. Glycerine saturated with salt (Wooster-Sanger evaporator),15-80,60-104,140-220,91 d,89.0,"A Guide to Corrosion Resistance, Climax Molybdenum Company, Greenwich, CT, 1981",0.003,
Glycerol,Stainless steels,Martensitic,410,A (Resistant),A (Resistant),,S41000,,,Room,Room,,121.0,"Cyclops Corp., Universal-Cyclops Specialty Steel Division",,A
Hydrazine Sulfate,Stainless steels,Austenitic,301,C (Questionable),C (Questionable),,S30100,,10,Boiling,Boiling,,253.0,"Chemical Resistance of REMANIT Stainless Steels, Thyssen Edelstahlwerke AG, March 1989",,C
Hydrazine Sulfate,Stainless steels,Austenitic,302,C (Questionable),C (Questionable),,S30200,,10,Boiling,Boiling,,253.0,"Chemical Resistance of REMANIT Stainless Steels, Thyssen Edelstahlwerke AG, March 1989",,C
Hydrazine Sulfate,Stainless steels,Austenitic,303,C (Questionable),C (Questionable),,S30300,,10,Boiling,Boiling,,253.0,"Chemical Resistance of REMANIT Stainless Steels, Thyssen Edelstahlwerke AG, March 1989",,C
Hydrazine Sulfate,Stainless steels,Austenitic,304,C (Questionable),C (Questionable),,S30400,,10,Boiling,Boiling,,253.0,"Chemical Resistance of REMANIT Stainless Steels, Thyssen Edelstahlwerke AG, March 1989",,C
Hydrazine Sulfate,Stainless steels,Austenitic,316,C (Questionable),C (Questionable),,S31600,,10,Boiling,Boiling,,253.0,"Chemical Resistance of REMANIT Stainless Steels, Thyssen Edelstahlwerke AG, March 1989",,C
Hydrazine Sulfate,Stainless steels,Austenitic,321,C (Questionable),C (Questionable),,S32100,,10,Boiling,Boiling,,253.0,"Chemical Resistance of REMANIT Stainless Steels, Thyssen Edelstahlwerke AG, March 1989",,C
Hydrazine Sulfate,Stainless steels,Austenitic,347,C (Questionable),C (Questionable),,S34700,,10,Boiling,Boiling,,253.0,"Chemical Resistance of REMANIT Stainless Steels, Thyssen Edelstahlwerke AG, March 1989",,C
Hydrazine Sulfate,Stainless steels,Austenitic,304L,C (Questionable),C (Questionable),,S30403,,10,Boiling,Boiling,,253.0,"Chemical Resistance of REMANIT Stainless Steels, Thyssen Edelstahlwerke AG, March 1989",,C
Hydrazine Sulfate,Stainless steels,Austenitic,304LN,C (Questionable),C (Questionable),,S30453,,10,Boiling,Boiling,,253.0,"Chemical Resistance of REMANIT Stainless Steels, Thyssen Edelstahlwerke AG, March 1989",,C
Hydrazine Sulfate,Stainless steels,Austenitic,316F,C (Questionable),C (Questionable),,S31620,,10,Boiling,Boiling,,253.0,"Chemical Resistance of REMANIT Stainless Steels, Thyssen Edelstahlwerke AG, March 1989",,C
Hydrazine Sulfate,Stainless steels,Austenitic,316L,C (Questionable),C (Questionable),,S31603,,10,Boiling,Boiling,,253.0,"Chemical Resistance of REMANIT Stainless Steels, Thyssen Edelstahlwerke AG, March 1989",,C
Hydrazine Sulfate,Stainless steels,Austenitic,316LN,C (Questionable),C (Questionable),,S31653,,10,Boiling,Boiling,,253.0,"Chemical Resistance of REMANIT Stainless Steels, Thyssen Edelstahlwerke AG, March 1989",,C
Hydrazine Sulfate,Stainless steels,Austenitic,316Ti,C (Questionable),C (Questionable),,S31635,,10,Boiling,Boiling,,253.0,"Chemical Resistance of REMANIT Stainless Steels, Thyssen Edelstahlwerke AG, March 1989",,C
Hydrazine Sulfate,Stainless steels,Austenitic,317L,C (Questionable),C (Questionable),,S31703,,10,Boiling,Boiling,,253.0,"Chemical Resistance of REMANIT Stainless Steels, Thyssen Edelstahlwerke AG, March 1989",,C
Hydrazine Sulfate,Stainless steels,Austenitic,317LN,C (Questionable),C (Questionable),,S31725,,10,Boiling,Boiling,,253.0,"Chemical Resistance of REMANIT Stainless Steels, Thyssen Edelstahlwerke AG, March 1989",,C
Hydrazine Sulfate,Stainless steels,Duplex,329,C (Questionable),C (Questionable),,S32900,,10,Boiling,Boiling,,253.0,"Chemical Resistance of REMANIT Stainless Steels, Thyssen Edelstahlwerke AG, March 1989",,C
Hydrazine Sulfate,Stainless steels,Duplex,F51,C (Questionable),C (Questionable),,S31803,,10,Boiling,Boiling,,253.0,"Chemical Resistance of REMANIT Stainless Steels, Thyssen Edelstahlwerke AG, March 1989",,C
Hydrazine Sulfate,Stainless steels,Ferritic,434,C (Questionable),C (Questionable),,S43400,,10,Boiling,Boiling,,253.0,"Chemical Resistance of REMANIT Stainless Steels, Thyssen Edelstahlwerke AG, March 1989",,C
Hydrobromic Acid,Copper and alloys,Aluminum bronze,Aluminum bronze,C (Questionable),C (Questionable),,,,,,,,93.0,"H. Leidheiser, Jr., The Corrosion of Copper, Tin and Their Alloys, John Wiley & Sons, New York, 1971, p 90-96",,C
Hydrobromic Acid,Copper and alloys,Brass,Brass,C (Questionable),C (Questionable),,,,,,,,93.0,"H. Leidheiser, Jr., The Corrosion of Copper, Tin and Their Alloys, John Wiley & Sons, New York, 1971, p 90-96",,C
Hydrobromic Acid,Copper and alloys,Brass,Cartridge brass,D (Poor),D (Poor),,C26000,,,,,,93.0,"H. Leidheiser, Jr., The Corrosion of Copper, Tin and Their Alloys, John Wiley & Sons, New York, 1971, p 90-96",,D
Hydrobromic Acid,Copper and alloys,Brass,Commercial bronze,C (Questionable),C (Questionable),,C22000,,,,,,93.0,"H. Leidheiser, Jr., The Corrosion of Copper, Tin and Their Alloys, John Wiley & Sons, New York, 1971, p 90-96",,C
Hydrobromic Acid,Copper and alloys,Brass,Muntz metal,D (Poor),D (Poor),,C28000,,,,,,93.0,"H. Leidheiser, Jr., The Corrosion of Copper, Tin and Their Alloys, John Wiley & Sons, New York, 1971, p 90-96",,D
Hydrobromic Acid,Copper and alloys,Brass,Red brass,C (Questionable),C (Questionable),,C23000,,,,,,93.0,"H. Leidheiser, Jr., The Corrosion of Copper, Tin and Their Alloys, John Wiley & Sons, New York, 1971, p 90-96",,C
Hydrobromic Acid,Copper and alloys,Copper,Electrolytic copper,C (Questionable),C (Questionable),,C11000,,,,,,93.0,"H. Leidheiser, Jr., The Corrosion of Copper, Tin and Their Alloys, John Wiley & Sons, New York, 1971, p 90-96",,C
Hydrobromic Acid,Copper and alloys,Copper,Phosphor copper,C (Questionable),C (Questionable),,C12200,,,,,,93.0,"H. Leidheiser, Jr., The Corrosion of Copper, Tin and Their Alloys, John Wiley & Sons, New York, 1971, p 90-96",,C
Hydrobromic Acid,Copper and alloys,Copper-nickel,70-30 cupronickel,C (Questionable),C (Questionable),,C71500,,,,,,93.0,"H. Leidheiser, Jr., The Corrosion of Copper, Tin and Their Alloys, John Wiley & Sons, New York, 1971, p 90-96",,C
Hydrobromic Acid,Copper and alloys,Copper-nickel,90-10 cupronickel,C (Questionable),C (Questionable),,C70600,,,,,,93.0,"H. Leidheiser, Jr., The Corrosion of Copper, Tin and Their Alloys, John Wiley & Sons, New York, 1971, p 90-96",,C
Hydrobromic Acid,Copper and alloys,Leaded brass,Architectural bronze,D (Poor),D (Poor),,C38500,,,,,,93.0,"H. Leidheiser, Jr., The Corrosion of Copper, Tin and Their Alloys, John Wiley & Sons, New York, 1971, p 90-96",,D
Hydrobromic Acid,Copper and alloys,Leaded brass,Free-cutting brass,D (Poor),D (Poor),,C36000,,,,,,93.0,"H. Leidheiser, Jr., The Corrosion of Copper, Tin and Their Alloys, John Wiley & Sons, New York, 1971, p 90-96",,D
Hydrobromic Acid,Copper and alloys,Nickel-silver,Nickel- silver,C (Questionable),C (Questionable),,,,18,,,,93.0,"H. Leidheiser, Jr., The Corrosion of Copper, Tin and Their Alloys, John Wiley & Sons, New York, 1971, p 90-96",,C
Hydrobromic Acid,Copper and alloys,Phosphor bronze,"Phosphor bronze, 5% Sn",C (Questionable),C (Questionable),,C51000,,,,,,93.0,"H. Leidheiser, Jr., The Corrosion of Copper, Tin and Their Alloys, John Wiley & Sons, New York, 1971, p 90-96",,C
Hydrobromic Acid,Copper and alloys,Phosphor bronze,"Phosphor bronze, 8% Sn",C (Questionable),C (Questionable),,C52100,,,,,,93.0,"H. Leidheiser, Jr., The Corrosion of Copper, Tin and Their Alloys, John Wiley & Sons, New York, 1971, p 90-96",,C
Hydrobromic Acid,Copper and alloys,Silicon bronze,"Silicon bronze, high",C (Questionable),C (Questionable),,C65500,,,,,,93.0,"H. Leidheiser, Jr., The Corrosion of Copper, Tin and Their Alloys, John Wiley & Sons, New York, 1971, p 90-96",,C
Hydrobromic Acid,Copper and alloys,Silicon bronze,"Silicon bronze, low",C (Questionable),C (Questionable),,C65100,,,,,,93.0,"H. Leidheiser, Jr., The Corrosion of Copper, Tin and Their Alloys, John Wiley & Sons, New York, 1971, p 90-96",,C
Hydrofluoric Acid,Copper and alloys,Copper-nickel,70-30 cupronickel,0.73,29,,C71500,"Liquid phase, 4700 ppm oxygen in nitrogen purge gas",,,,,146.0,"Inco Alloys International, 1974",0.73,
Hydrobromic Acid,Copper and alloys,Tin brass,Admiralty brass,C (Questionable),C (Questionable),,C44300,,,,,,93.0,"H. Leidheiser, Jr., The Corrosion of Copper, Tin and Their Alloys, John Wiley & Sons, New York, 1971, p 90-96",,C
Hydrobromic Acid,Copper and alloys,Tin brass,Naval brass,D (Poor),D (Poor),,C46400,,,,,,93.0,"H. Leidheiser, Jr., The Corrosion of Copper, Tin and Their Alloys, John Wiley & Sons, New York, 1971, p 90-96",,D
Hydrobromic Acid,Miscellaneous,Lead and alloys,Lead,1.3 min,50 min,,L50045,,10-70,24,75,,95.0,"Lead for Corrosion Resistant Applications: A Guide, Lead Industries Association, Inc. New York, p 72",1.3,
Hydrobromic Acid,Miscellaneous,Noble metals,Gold,0.05 max,2 max,,P00016,Specific gravity 1.7,,Room,Room,,8.0,"Metals Handbook, Ninth Edition, Vol 13, Corrosion, ASM International, Metals Park, OH, 1987, p 798",0.05,
Hydrobromic Acid,Miscellaneous,Noble metals,Iridium,A (Resistant),A (Resistant),,,Specific gravity 1.7,,100,212,,29.0,"Metals Handbook, Ninth Edition, Vol 13, Corrosion, ASM International, Metals Park, OH, 1987, p 805",,A
Hydrobromic Acid,Miscellaneous,Noble metals,Osmium,1.8,72,,,Specific gravity 1.7,,100,212,,17.0,"Metals Handbook, Ninth Edition, Vol 13, Corrosion, ASM International, Metals Park, OH, 1987, p 804",1.8,
Hydrobromic Acid,Miscellaneous,Noble metals,Palladium,161.2,6346,,P03980,Fuming,,Room,Room,,17.0,"Metals Handbook, Ninth Edition, Vol 13, Corrosion, ASM International, Metals Park, OH, 1987, p 804",161.2,
Hydrobromic Acid,Miscellaneous,Noble metals,Rhodium,2.2,87,,P05990,Fuming,,100,212,,29.0,"Metals Handbook, Ninth Edition, Vol 13, Corrosion, ASM International, Metals Park, OH, 1987, p 805",2.2,
Hydrobromic Acid,Miscellaneous,Noble metals,Ruthenium,A (Resistant),A (Resistant),,,,62,100,212,,18.0,"Metals Handbook, Ninth Edition, Vol 13, Corrosion, ASM International, Metals Park, OH, 1987, p 806",,A
Hydrobromic Acid,Miscellaneous,Noble metals,Silver,0.05 max,2 max,,P07010,,14 max,Room,Room,,4.0,"Metals Handbook, Ninth Edition, Vol 13, Corrosion, ASM International, Metals Park, OH, 1987, p 795",0.05,
Hydrobromic Acid,Miscellaneous,Noble metals,Silver,0.05 max,2 max,,P07010,,14 max,Room,Room,,4.0,"Metals Handbook, Ninth Edition, Vol 13, Corrosion, ASM International, Metals Park, OH, 1987, p 795",0.05,
Hydrobromic Acid,Miscellaneous,Tin and alloys,Tin,D (Poor),D (Poor),,,,50,20,68,,94.0,"H. Leidheiser, Jr., The Corrosion of Copper, Tin and Their Alloys, John Wiley & Sons, New York, 1971, p 287-290",,D
Hydrobromic Acid,Miscellaneous,Tin and alloys,Tin,D (Poor),D (Poor),,,,50,60,140,,94.0,"H. Leidheiser, Jr., The Corrosion of Copper, Tin and Their Alloys, John Wiley & Sons, New York, 1971, p 287-290",,D
Hydrobromic Acid,Miscellaneous,Tin and alloys,Tin,D (Poor),D (Poor),,,,50,100,212,,94.0,"H. Leidheiser, Jr., The Corrosion of Copper, Tin and Their Alloys, John Wiley & Sons, New York, 1971, p 287-290",,D
Hydrobromic Acid,Refractory metals and alloys,Hafnium and alloys,Hafnium,0.025,1,Pitting,,,40,,,10 d,11.0,"Metals Handbook, Ninth Edition, Vol 13, Corrosion, ASM International, Metals Park, OH, 1987, p 720",0.025,
Hydrobromic Acid,Refractory metals and alloys,Zirconium and alloys,Zr702,0.13 max,5 max,Shallow pits,R60702,BP 125 C (257 F),48,Boiling,Boiling,,15.0,"Metals Handbook, Ninth Edition, Vol 13, Corrosion, ASM International, Metals Park, OH, 1987, p 711-715",0.13,
Hydrobromic Acid,Refractory metals and alloys,Zirconium and alloys,Zr702,0.025 max,1 max,Shallow pits,R60702,Plus 50% acetic acid (glacial),24,Boiling,Boiling,,15.0,"Metals Handbook, Ninth Edition, Vol 13, Corrosion, ASM International, Metals Park, OH, 1987, p 711-715",0.025,
Hydrobromic Acid,Refractory metals and alloys,Zirconium and alloys,Zr705,0.13 max,5 max,,R60705,BP 125 C (257 F),48,Boiling,Boiling,,15.0,"Metals Handbook, Ninth Edition, Vol 13, Corrosion, ASM International, Metals Park, OH, 1987, p 711-715",0.13,
Hydrobromic Acid,Refractory metals and alloys,Zirconium and alloys,Zr705,0.025 max,1 max,,R60705,Plus 50% acetic acid (glacial),24,Boiling,Boiling,,15.0,"Metals Handbook, Ninth Edition, Vol 13, Corrosion, ASM International, Metals Park, OH, 1987, p 711-715",0.025,
Hydrobromic Acid,Stainless steels,Austenitic,304,D (Poor),D (Poor),,S30400,,All,21,70,,121.0,"Cyclops Corp., Universal-Cyclops Specialty Steel Division",,D
Hydrobromic Acid,Stainless steels,Austenitic,304,0.45,18,Severe pitting; crevice attack,S30400,"Chemical processing (distillation); field or pilot plant test; no aeration; slight to moderate agitation. Various concentrations, decomposition products of ethylene dibromide",,93-100,200-212,37 d,89.0,"A Guide to Corrosion Resistance, Climax Molybdenum Company, Greenwich, CT, 1981",0.45,
Hydrobromic Acid,Stainless steels,Austenitic,304,0.69,27,Moderate pitting; crevice attack,S30400,"Chemical processing (distillation); field or pilot plant test; no aeration; no agitation. Plus hydrochloric acid, crude ethylene dibromide",,75,168,55 d,89.0,"A Guide to Corrosion Resistance, Climax Molybdenum Company, Greenwich, CT, 1981",0.69,
Hydrobromic Acid,Stainless steels,Austenitic,316,D (Poor),D (Poor),,S31600,,All,21,70,,121.0,"Cyclops Corp., Universal-Cyclops Specialty Steel Division",,D
Hydrobromic Acid,Stainless steels,Austenitic,316,0.15,5.8,Moderate pitting; crevice attack,S31600,"Chemical processing (distillation); field or pilot plant test; no aeration; no agitation. Plus hydrochloric acid, crude ethylene dibromide",,75,168,55 d,89.0,"A Guide to Corrosion Resistance, Climax Molybdenum Company, Greenwich, CT, 1981",0.15,
Hydrobromic Acid,Stainless steels,Austenitic,316,0.45,18,Severe pitting; crevice attack,S31600,"Chemical processing (distillation); field or pilot plant test; no aeration; slight to moderate agitation. Various concentrations, decomposition products of ethylene dibromide",,93-100,200-212,37 d,89.0,"A Guide to Corrosion Resistance, Climax Molybdenum Company, Greenwich, CT, 1981",0.45,
Hydrobromic Acid,Stainless steels,Ferritic,430,D (Poor),D (Poor),,S43000,,All,21,70,,121.0,"Cyclops Corp., Universal-Cyclops Specialty Steel Division",,D
Hydrobromic Acid,Stainless steels,Martensitic,410,D (Poor),D (Poor),,S41000,,All,21,70,,121.0,"Cyclops Corp., Universal-Cyclops Specialty Steel Division",,D
Hydrochloric Acid,Carbon and alloy steels,Alloy steel,4130 steel,0.03,1.3,Pitting,G41300,"Acidizing fluid, with inhibitor",15,120,,12 h,207.0,"S.M. Wilhelm, Galvanic Corrosion in Oil and Gas Production: Part 1 - Laboratory Studies, Corrosion, Vol 48, (No. 8), NACE, USA, 1992, p 691-703",0.03,
