Repository: wfreinhart/matse219

# MATSE 219: Materials Informatics

Auto-generated from the private authoring repo (matse219-instructor). Do not edit here directly -- changes are overwritten on the next publish run.

## Lectures

- [Lecture01](https://colab.research.google.com/github/wfreinhart/matse219/blob/staging/notebooks/Lecture01.ipynb)
- [Lecture02](https://colab.research.google.com/github/wfreinhart/matse219/blob/staging/notebooks/Lecture02.ipynb)
- [Lecture03](https://colab.research.google.com/github/wfreinhart/matse219/blob/staging/notebooks/Lecture03.ipynb)
- [Lecture04](https://colab.research.google.com/github/wfreinhart/matse219/blob/staging/notebooks/Lecture04.ipynb)

File: datasets/corrosion.csv (part 53 of 142)
Environment,Material Group,Material Family,Material,Rate (mm/yr) or Rating,Rate (mils/yr) or Rating,Localized Attack,UNS,Condition/Comment,Concentration (Vol %),Temperature (deg C),Temperature (deg F),Duration,Reference #,Reference,rate_mm_yr_numeric,rate_letter_grade
Hydrochloric Acid,Carbon and alloy steels,Alloy steel,4130 steel,1.7,67,,G41300,Lab test. Plus 60% water,40,500,932,15 d,182.0,"J.P. Carter et al., Corrosion, 40(5), May 1984",1.7,
Hydrochloric Acid,Carbon and alloy steels,Alloy steel,4130 steel,0.4,16,,G41300,Lab test. Plus 60% water,40,400,752,15 d,182.0,"J.P. Carter et al., Corrosion, 40(5), May 1984",0.4,
Hydrochloric Acid,Carbon and alloy steels,Alloy steel,4130 steel,0.9,34,,G41300,Lab test. Plus 60% water,40,300,570,15 d,182.0,"J.P. Carter et al., Corrosion, 40(5), May 1984",0.9,
Hydrochloric Acid,Carbon and alloy steels,Alloy steel,4130 steel,0.05,2,,G41300,Lab test. Plus 60% water,40,200,392,15 d,182.0,"J.P. Carter et al., Corrosion, 40(5), May 1984",0.05,
Hydrochloric Acid,Carbon and alloy steels,Alloy steel,9 Cr steel,0.44,17.5,,S50400,"Acidizing fluid, with inhibitor",15,120,,12 h,207.0,"S.M. Wilhelm, Galvanic Corrosion in Oil and Gas Production: Part 1 - Laboratory Studies, Corrosion, Vol 48, (No. 8), NACE, USA, 1992, p 691-703",0.44,
Hydrochloric Acid,Carbon and alloy steels,Alloy steel,"ASTM 335, grade P11 (1.5Cr-0.25Mo)",4,160,,K11597,1.4N,,45,115,3 h,31.0,"G. Trabanelli, A. Frifnani, G. Brunoro, C. Monticelli, and F. Zucchi, Mater. Perform., Vol 24 (No. 6), 1985, p 33; as cited in Metals Handbook, Ninth Edition, Vol 13, Corrosion, ASM International, Metals Park, OH, 1987, p 1168",4.0,
Hydrochloric Acid,Carbon and alloy steels,Alloy steel,"ASTM 335, grade P22 (2Cr-1Mo)",10,390,,K21590,1.4N,,45,115,3 h,31.0,"G. Trabanelli, A. Frifnani, G. Brunoro, C. Monticelli, and F. Zucchi, Mater. Perform., Vol 24 (No. 6), 1985, p 33; as cited in Metals Handbook, Ninth Edition, Vol 13, Corrosion, ASM International, Metals Park, OH, 1987, p 1168",10.0,
Hydrochloric Acid,Carbon and alloy steels,Alloy steel,"ASTM 335, grade P5 (5Cr-0.5Mo)",3,120,,K51545,1.4N,,45,115,3 h,31.0,"G. Trabanelli, A. Frifnani, G. Brunoro, C. Monticelli, and F. Zucchi, Mater. Perform., Vol 24 (No. 6), 1985, p 33; as cited in Metals Handbook, Ninth Edition, Vol 13, Corrosion, ASM International, Metals Park, OH, 1987, p 1168",3.0,
Hydrochloric Acid,Carbon and alloy steels,Alloy steel,"ASTM 335, grade P9 (10Cr-1Mo)",6,240,,S50400,1.4N,,45,115,3 h,31.0,"G. Trabanelli, A. Frifnani, G. Brunoro, C. Monticelli, and F. Zucchi, Mater. Perform., Vol 24 (No. 6), 1985, p 33; as cited in Metals Handbook, Ninth Edition, Vol 13, Corrosion, ASM International, Metals Park, OH, 1987, p 1168",6.0,
Hydrochloric Acid,Carbon and alloy steels,Carbon steel,1020 steel,2.1,83,,G10200,Lab test. Plus 60% water,40,500,932,15 d,182.0,"J.P. Carter et al., Corrosion, 40(5), May 1984",2.1,
Hydrochloric Acid,Carbon and alloy steels,Carbon steel,1020 steel,0.3,13,,G10200,Lab test. Plus 60% water,40,400,752,15 d,182.0,"J.P. Carter et al., Corrosion, 40(5), May 1984",0.3,
Hydrochloric Acid,Carbon and alloy steels,Carbon steel,1020 steel,0.7,28,,G10200,Lab test. Plus 60% water,40,300,570,15 d,182.0,"J.P. Carter et al., Corrosion, 40(5), May 1984",0.7,
Hydrochloric Acid,Carbon and alloy steels,Carbon steel,1020 steel,0.05,1.8,,G10200,Lab test. Plus 60% water,40,200,392,15 d,182.0,"J.P. Carter et al., Corrosion, 40(5), May 1984",0.05,
Hydrochloric Acid,Carbon and alloy steels,Carbon steel,ASTM A106 carbon steel,23,910,,G10100,1.4N,,45,115,3 h,31.0,"G. Trabanelli, A. Frifnani, G. Brunoro, C. Monticelli, and F. Zucchi, Mater. Perform., Vol 24 (No. 6), 1985, p 33; as cited in Metals Handbook, Ninth Edition, Vol 13, Corrosion, ASM International, Metals Park, OH, 1987, p 1168",23.0,
Hydrochloric Acid,Copper and alloys,Aluminum bronze,Aluminum bronze,C (Questionable),C (Questionable),,,,,,,,93.0,"H. Leidheiser, Jr., The Corrosion of Copper, Tin and Their Alloys, John Wiley & Sons, New York, 1971, p 90-96",,C
Hydrochloric Acid,Copper and alloys,Aluminum bronze,"Ampco 8, aluminum bronze",0.5 min,20 min,,C61300,,15 min,,,,96.0,"Stock Metals, Ampco Metal Company, 1988",0.5,
Hydrochloric Acid,Copper and alloys,Aluminum bronze,"Ampco 8, aluminum bronze",0.5 max,20 max,,C61300,Conditions such as aeration or temperature could restrict use,To 15,,,,96.0,"Stock Metals, Ampco Metal Company, 1988",0.5,
Hydrochloric Acid,Copper and alloys,Brass,Brass,C (Questionable),C (Questionable),,,,,,,,93.0,"H. Leidheiser, Jr., The Corrosion of Copper, Tin and Their Alloys, John Wiley & Sons, New York, 1971, p 90-96",,C
Hydrochloric Acid,Copper and alloys,Brass,Cartridge brass,D (Poor),D (Poor),,C26000,,,,,,93.0,"H. Leidheiser, Jr., The Corrosion of Copper, Tin and Their Alloys, John Wiley & Sons, New York, 1971, p 90-96",,D
Hydrochloric Acid,Copper and alloys,Brass,Commercial bronze,C (Questionable),C (Questionable),,C22000,,,,,,93.0,"H. Leidheiser, Jr., The Corrosion of Copper, Tin and Their Alloys, John Wiley & Sons, New York, 1971, p 90-96",,C
Hydrochloric Acid,Copper and alloys,Brass,Muntz metal,D (Poor),D (Poor),,C28000,,,,,,93.0,"H. Leidheiser, Jr., The Corrosion of Copper, Tin and Their Alloys, John Wiley & Sons, New York, 1971, p 90-96",,D
Hydrochloric Acid,Copper and alloys,Brass,Red brass,C (Questionable),C (Questionable),,C23000,,,,,,93.0,"H. Leidheiser, Jr., The Corrosion of Copper, Tin and Their Alloys, John Wiley & Sons, New York, 1971, p 90-96",,C
Hydrochloric Acid,Copper and alloys,Copper,Copper,0.75,30,,,,Concentrated,,,,28.0,"Metals Handbook, Ninth Edition, Vol 13, Corrosion, ASM International, Metals Park, OH, 1987, p 627",0.75,
Hydrochloric Acid,Copper and alloys,Copper,Electrolytic copper,C (Questionable),C (Questionable),,C11000,,,,,,93.0,"H. Leidheiser, Jr., The Corrosion of Copper, Tin and Their Alloys, John Wiley & Sons, New York, 1971, p 90-96",,C
Hydrochloric Acid,Copper and alloys,Copper,Phosphor copper,C (Questionable),C (Questionable),,C12200,,,,,,93.0,"H. Leidheiser, Jr., The Corrosion of Copper, Tin and Their Alloys, John Wiley & Sons, New York, 1971, p 90-96",,C
Hydrochloric Acid,Copper and alloys,Copper-nickel,70-30 cupronickel,C (Questionable),C (Questionable),,C71500,,,,,,93.0,"H. Leidheiser, Jr., The Corrosion of Copper, Tin and Their Alloys, John Wiley & Sons, New York, 1971, p 90-96",,C
Hydrochloric Acid,Copper and alloys,Copper-nickel,90-10 cupronickel,C (Questionable),C (Questionable),,C70600,,,,,,93.0,"H. Leidheiser, Jr., The Corrosion of Copper, Tin and Their Alloys, John Wiley & Sons, New York, 1971, p 90-96",,C
Hydrochloric Acid,Copper and alloys,Leaded brass,Architectural bronze,D (Poor),D (Poor),,C38500,,,,,,93.0,"H. Leidheiser, Jr., The Corrosion of Copper, Tin and Their Alloys, John Wiley & Sons, New York, 1971, p 90-96",,D
Hydrochloric Acid,Copper and alloys,Leaded brass,Free-cutting brass,D (Poor),D (Poor),,C36000,,,,,,93.0,"H. Leidheiser, Jr., The Corrosion of Copper, Tin and Their Alloys, John Wiley & Sons, New York, 1971, p 90-96",,D
Hydrochloric Acid,Copper and alloys,Nickel-silver,Nickel-silver,C (Questionable),C (Questionable),,,,18,,,,93.0,"H. Leidheiser, Jr., The Corrosion of Copper, Tin and Their Alloys, John Wiley & Sons, New York, 1971, p 90-96",,C
Hydrochloric Acid,Copper and alloys,Phosphor bronze,"Phosphor bronze, 5% Sn",C (Questionable),C (Questionable),,C51000,,,,,,93.0,"H. Leidheiser, Jr., The Corrosion of Copper, Tin and Their Alloys, John Wiley & Sons, New York, 1971, p 90-96",,C
Hydrochloric Acid,Copper and alloys,Phosphor bronze,"Phosphor bronze, 8% Sn",C (Questionable),C (Questionable),,C52100,,,,,,93.0,"H. Leidheiser, Jr., The Corrosion of Copper, Tin and Their Alloys, John Wiley & Sons, New York, 1971, p 90-96",,C
Hydrochloric Acid,Copper and alloys,Silicon bronze,"Silicon bronze, high",C (Questionable),C (Questionable),,C65500,,,,,,93.0,"H. Leidheiser, Jr., The Corrosion of Copper, Tin and Their Alloys, John Wiley & Sons, New York, 1971, p 90-96",,C
Hydrochloric Acid,Copper and alloys,Silicon bronze,"Silicon bronze, low",C (Questionable),C (Questionable),,C65100,,,,,,93.0,"H. Leidheiser, Jr., The Corrosion of Copper, Tin and Their Alloys, John Wiley & Sons, New York, 1971, p 90-96",,C
Hydrochloric Acid,Copper and alloys,Tin brass,Admiralty brass,C (Questionable),C (Questionable),,C44300,,,,,,93.0,"H. Leidheiser, Jr., The Corrosion of Copper, Tin and Their Alloys, John Wiley & Sons, New York, 1971, p 90-96",,C
Hydrochloric Acid,Copper and alloys,Tin brass,Naval brass,D (Poor),D (Poor),,C46400,,,,,,93.0,"H. Leidheiser, Jr., The Corrosion of Copper, Tin and Their Alloys, John Wiley & Sons, New York, 1971, p 90-96",,D
Hydrochloric Acid,Irons,Ingot iron,Armco iron,13,510,,,1.4N,,45,115,3 h,31.0,"G. Trabanelli, A. Frifnani, G. Brunoro, C. Monticelli, and F. Zucchi, Mater. Perform., Vol 24 (No. 6), 1985, p 33; as cited in Metals Handbook, Ninth Edition, Vol 13, Corrosion, ASM International, Metals Park, OH, 1987, p 1168",13.0,
Hydrochloric Acid,Miscellaneous,Lead and alloys,Chemical lead,0.6,24,,L51120,,1,24,75,,131.0,"Lead for Corrosion Resistant Applications: A Guide, Lead Industries Association, Inc. New York, p 63",0.6,
Hydrochloric Acid,Miscellaneous,Lead and alloys,Chemical lead,0.4,16,,L51120,,5,24,75,,131.0,"Lead for Corrosion Resistant Applications: A Guide, Lead Industries Association, Inc. New York, p 63",0.4,
Hydrochloric Acid,Miscellaneous,Lead and alloys,Chemical lead,0.6,22,,L51120,,10,24,75,,135.0,"Englehard Industries Division, Englehard Corporation; and Metals Handbook, Ninth Edition, Vol 13, Corrosion, ASM International, Metals Park, OH, 1987, p 794",0.6,
Hydrochloric Acid,Miscellaneous,Lead and alloys,Chemical lead,0.8,31,,L51120,,15,24,75,,135.0,"Englehard Industries Division, Englehard Corporation; and Metals Handbook, Ninth Edition, Vol 13, Corrosion, ASM International, Metals Park, OH, 1987, p 794",0.8,
Hydrochloric Acid,Miscellaneous,Lead and alloys,Chemical lead,0.6,24,,L51120,,1,24,75,,254.0,"Lead for Corrosion Resistant Applications, The Plumbum Series, A Guide to the Use of Lead for Corrosion Resistance, Lead Industries Association, Inc.",0.6,
Hydrochloric Acid,Miscellaneous,Lead and alloys,Chemical lead,0.4,16,,L51120,,5,24,75,,254.0,"Lead for Corrosion Resistant Applications, The Plumbum Series, A Guide to the Use of Lead for Corrosion Resistance, Lead Industries Association, Inc.",0.4,
Hydrochloric Acid,Miscellaneous,Lead and alloys,Chemical lead,0.6,22,,L51120,,10,24,75,,254.0,"Lead for Corrosion Resistant Applications, The Plumbum Series, A Guide to the Use of Lead for Corrosion Resistance, Lead Industries Association, Inc.",0.6,
Hydrochloric Acid,Miscellaneous,Lead and alloys,Chemical lead,0.8,31,,L51120,,15,24,75,,254.0,"Lead for Corrosion Resistant Applications, The Plumbum Series, A Guide to the Use of Lead for Corrosion Resistance, Lead Industries Association, Inc.",0.8,
Hydrochloric Acid,Miscellaneous,Lead and alloys,Chemical lead,1.9,74,,L51120,,20,24,75,,254.0,"Lead for Corrosion Resistant Applications, The Plumbum Series, A Guide to the Use of Lead for Corrosion Resistance, Lead Industries Association, Inc.",1.9,
Hydrochloric Acid,Miscellaneous,Lead and alloys,Chemical lead,4.8,190,,L51120,,25,24,75,,254.0,"Lead for Corrosion Resistant Applications, The Plumbum Series, A Guide to the Use of Lead for Corrosion Resistance, Lead Industries Association, Inc.",4.8,
Hydrochloric Acid,Miscellaneous,Lead and alloys,Chemical lead,8.8,350,,L51120,,35,24,75,,254.0,"Lead for Corrosion Resistant Applications, The Plumbum Series, A Guide to the Use of Lead for Corrosion Resistance, Lead Industries Association, Inc.",8.8,
Hydrochloric Acid,Miscellaneous,Lead and alloys,Chemical lead,0.5,18,,L51120,With 1% sulfuric acid,9,24,75,,254.0,"Lead for Corrosion Resistant Applications, The Plumbum Series, A Guide to the Use of Lead for Corrosion Resistance, Lead Industries Association, Inc.",0.5,
Hydrochloric Acid,Miscellaneous,Lead and alloys,Chemical lead,1.2,47,,L51120,With 1% sulfuric acid,9,66,150,,254.0,"Lead for Corrosion Resistant Applications, The Plumbum Series, A Guide to the Use of Lead for Corrosion Resistance, Lead Industries Association, Inc.",1.2,
Hydrochloric Acid,Miscellaneous,Lead and alloys,Chemical lead,2.2,86,,L51120,With 10% sulfuric acid,20,24,75,,254.0,"Lead for Corrosion Resistant Applications, The Plumbum Series, A Guide to the Use of Lead for Corrosion Resistance, Lead Industries Association, Inc.",2.2,
Hydrochloric Acid,Miscellaneous,Lead and alloys,Chemical lead,3,120,,L51120,With 10% sulfuric acid,20,66,150,,254.0,"Lead for Corrosion Resistant Applications, The Plumbum Series, A Guide to the Use of Lead for Corrosion Resistance, Lead Industries Association, Inc.",3.0,
Hydrochloric Acid,Miscellaneous,Lead and alloys,Chemical lead,1,41,,L51120,With 15% sulfuric acid,15,24,75,,254.0,"Lead for Corrosion Resistant Applications, The Plumbum Series, A Guide to the Use of Lead for Corrosion Resistance, Lead Industries Association, Inc.",1.0,
Hydrochloric Acid,Miscellaneous,Lead and alloys,Chemical lead,1.9,74,,L51120,With 15% sulfuric acid,15,66,150,,254.0,"Lead for Corrosion Resistant Applications, The Plumbum Series, A Guide to the Use of Lead for Corrosion Resistance, Lead Industries Association, Inc.",1.9,
Hydrochloric Acid,Miscellaneous,Lead and alloys,Chemical lead,0.4,17,,L51120,With 20% sulfuric acid,10,24,75,,254.0,"Lead for Corrosion Resistant Applications, The Plumbum Series, A Guide to the Use of Lead for Corrosion Resistance, Lead Industries Association, Inc.",0.4,
Hydrochloric Acid,Miscellaneous,Lead and alloys,Chemical lead,1.1,42,,L51120,With 20% sulfuric acid,10,66,150,,254.0,"Lead for Corrosion Resistant Applications, The Plumbum Series, A Guide to the Use of Lead for Corrosion Resistance, Lead Industries Association, Inc.",1.1,
Hydrochloric Acid,Miscellaneous,Lead and alloys,Chemical lead,0.3,10,,L51120,With 25% sulfuric acid,5,24,75,,254.0,"Lead for Corrosion Resistant Applications, The Plumbum Series, A Guide to the Use of Lead for Corrosion Resistance, Lead Industries Association, Inc.",0.3,
Hydrochloric Acid,Miscellaneous,Lead and alloys,Chemical lead,0.6,22,,L51120,With 25% sulfuric acid,5,66,150,,254.0,"Lead for Corrosion Resistant Applications, The Plumbum Series, A Guide to the Use of Lead for Corrosion Resistance, Lead Industries Association, Inc.",0.6,
Hydrochloric Acid,Miscellaneous,Lead and alloys,Chemical lead,3,120,,L51120,With 25% sulfuric acid,25,24,75,,254.0,"Lead for Corrosion Resistant Applications, The Plumbum Series, A Guide to the Use of Lead for Corrosion Resistance, Lead Industries Association, Inc.",3.0,
Hydrochloric Acid,Miscellaneous,Lead and alloys,Chemical lead,0.4,16,,L51120,With 3% sulfuric acid,7,24,75,,254.0,"Lead for Corrosion Resistant Applications, The Plumbum Series, A Guide to the Use of Lead for Corrosion Resistance, Lead Industries Association, Inc.",0.4,
Hydrochloric Acid,Miscellaneous,Lead and alloys,Chemical lead,1.1,45,,L51120,With 3% sulfuric acid,7,66,150,,254.0,"Lead for Corrosion Resistant Applications, The Plumbum Series, A Guide to the Use of Lead for Corrosion Resistance, Lead Industries Association, Inc.",1.1,
Hydrochloric Acid,Miscellaneous,Lead and alloys,Chemical lead,2.1,84,,L51120,With 30% sulfuric acid,20,24,75,,254.0,"Lead for Corrosion Resistant Applications, The Plumbum Series, A Guide to the Use of Lead for Corrosion Resistance, Lead Industries Association, Inc.",2.1,
Hydrochloric Acid,Miscellaneous,Lead and alloys,Chemical lead,1.7,66,,L51120,With 35% sulfuric acid,15,24,75,,254.0,"Lead for Corrosion Resistant Applications, The Plumbum Series, A Guide to the Use of Lead for Corrosion Resistance, Lead Industries Association, Inc.",1.7,
Hydrochloric Acid,Miscellaneous,Lead and alloys,Chemical lead,1.6,65,,L51120,With 40% sulfuric acid,10,24,75,,254.0,"Lead for Corrosion Resistant Applications, The Plumbum Series, A Guide to the Use of Lead for Corrosion Resistance, Lead Industries Association, Inc.",1.6,
Hydrochloric Acid,Miscellaneous,Lead and alloys,Chemical lead,1.6,62,,L51120,With 45% sulfuric acid,5,24,75,,254.0,"Lead for Corrosion Resistant Applications, The Plumbum Series, A Guide to the Use of Lead for Corrosion Resistance, Lead Industries Association, Inc.",1.6,
Hydrochloric Acid,Miscellaneous,Lead and alloys,Chemical lead,0.7,28,,L51120,With 5% ferric chloride,5,24,75,,254.0,"Lead for Corrosion Resistant Applications, The Plumbum Series, A Guide to the Use of Lead for Corrosion Resistance, Lead Industries Association, Inc.",0.7,
Hydrochloric Acid,Miscellaneous,Lead and alloys,Chemical lead,1,41,,L51120,With 5% ferric chloride,10,24,75,,254.0,"Lead for Corrosion Resistant Applications, The Plumbum Series, A Guide to the Use of Lead for Corrosion Resistance, Lead Industries Association, Inc.",1.0,
Hydrochloric Acid,Miscellaneous,Lead and alloys,Chemical lead,2.2,88,,L51120,With 5% ferric chloride,15,24,75,,254.0,"Lead for Corrosion Resistant Applications, The Plumbum Series, A Guide to the Use of Lead for Corrosion Resistance, Lead Industries Association, Inc.",2.2,
Hydrochloric Acid,Miscellaneous,Lead and alloys,Chemical lead,3.8,150,,L51120,With 5% ferric chloride,20,24,75,,254.0,"Lead for Corrosion Resistant Applications, The Plumbum Series, A Guide to the Use of Lead for Corrosion Resistance, Lead Industries Association, Inc.",3.8,
Hydrochloric Acid,Miscellaneous,Lead and alloys,Chemical lead,0.35,14,,L51120,With 5% sulfuric acid,5,24,75,,254.0,"Lead for Corrosion Resistant Applications, The Plumbum Series, A Guide to the Use of Lead for Corrosion Resistance, Lead Industries Association, Inc.",0.35,
Hydrochloric Acid,Miscellaneous,Lead and alloys,Chemical lead,1.1,42,,L51120,With 5% sulfuric acid,5,66,150,,254.0,"Lead for Corrosion Resistant Applications, The Plumbum Series, A Guide to the Use of Lead for Corrosion Resistance, Lead Industries Association, Inc.",1.1,
Hydrochloric Acid,Miscellaneous,Lead and alloys,Chemical lead,3.5,140,,L51120,With 5% sulfuric acid,25,24,75,,254.0,"Lead for Corrosion Resistant Applications, The Plumbum Series, A Guide to the Use of Lead for Corrosion Resistance, Lead Industries Association, Inc.",3.5,
Hydrochloric Acid,Miscellaneous,Lead and alloys,Chemical lead,4,160,,L51120,With 5% sulfuric acid,25,66,150,,254.0,"Lead for Corrosion Resistant Applications, The Plumbum Series, A Guide to the Use of Lead for Corrosion Resistance, Lead Industries Association, Inc.",4.0,
Hydrochloric Acid,Miscellaneous,Lead and alloys,Chemical lead,0.35,14,,L51120,With 7% sulfuric acid,3,24,75,,254.0,"Lead for Corrosion Resistant Applications, The Plumbum Series, A Guide to the Use of Lead for Corrosion Resistance, Lead Industries Association, Inc.",0.35,
Hydrochloric Acid,Miscellaneous,Lead and alloys,Chemical lead,0.8,32,,L51120,With 7% sulfuric acid,3,66,150,,254.0,"Lead for Corrosion Resistant Applications, The Plumbum Series, A Guide to the Use of Lead for Corrosion Resistance, Lead Industries Association, Inc.",0.8,
Hydrochloric Acid,Miscellaneous,Lead and alloys,Chemical lead,0.13,5,,L51120,With 9% sulfuric acid,1,24,75,,254.0,"Lead for Corrosion Resistant Applications, The Plumbum Series, A Guide to the Use of Lead for Corrosion Resistance, Lead Industries Association, Inc.",0.13,
Hydrochloric Acid,Miscellaneous,Lead and alloys,Chemical lead,0.23,9,,L51120,With 9% sulfuric acid,1,66,150,,254.0,"Lead for Corrosion Resistant Applications, The Plumbum Series, A Guide to the Use of Lead for Corrosion Resistance, Lead Industries Association, Inc.",0.23,
Hydrochloric Acid,Miscellaneous,Lead and alloys,Lead,0.5,1.25,,L50045,,0-10,24,75,,95.0,"Lead for Corrosion Resistant Applications: A Guide, Lead Industries Association, Inc. New York, p 72",0.5,
Hydrochloric Acid,Miscellaneous,Lead and alloys,Lead,0.25 max,10 max,,L50045,,36,Room,Room,,17.0,"Metals Handbook, Ninth Edition, Vol 13, Corrosion, ASM International, Metals Park, OH, 1987, p 804",0.25,
Hydrochloric Acid,Miscellaneous,Lead and alloys,Lead,1.3,51,,L50045,,36,100,212,,17.0,"Metals Handbook, Ninth Edition, Vol 13, Corrosion, ASM International, Metals Park, OH, 1987, p 804",1.3,
Hydrochloric Acid,Miscellaneous,Lead and alloys,Lead,A (Resistant),A (Resistant),,L50045,Specific gravity 1.6,,Room,Room,,17.0,"Metals Handbook, Ninth Edition, Vol 13, Corrosion, ASM International, Metals Park, OH, 1987, p 804",,A
Hydrochloric Acid,Miscellaneous,Lead and alloys,Lead,2.5,100,,L50045,Specific gravity 1.6,,100,212,,17.0,"Metals Handbook, Ninth Edition, Vol 13, Corrosion, ASM International, Metals Park, OH, 1987, p 804",2.5,
Hydrochloric Acid,Miscellaneous,Lead and alloys,"Lead, 6% anitmonial",0.8,30,,L53110,With 1% sulfuric acid,9,24,75,,254.0,"Lead for Corrosion Resistant Applications, The Plumbum Series, A Guide to the Use of Lead for Corrosion Resistance, Lead Industries Association, Inc.",0.8,
Hydrochloric Acid,Miscellaneous,Lead and alloys,"Lead, 6% anitmonial",2.1,84,,L53110,With 1% sulfuric acid,9,66,150,,254.0,"Lead for Corrosion Resistant Applications, The Plumbum Series, A Guide to the Use of Lead for Corrosion Resistance, Lead Industries Association, Inc.",2.1,
Hydrochloric Acid,Miscellaneous,Lead and alloys,"Lead, 6% anitmonial",2.8,110,,L53110,With 10% sulfuric acid,20,24,75,,254.0,"Lead for Corrosion Resistant Applications, The Plumbum Series, A Guide to the Use of Lead for Corrosion Resistance, Lead Industries Association, Inc.",2.8,
Hydrochloric Acid,Miscellaneous,Lead and alloys,"Lead, 6% antimonial",0.8,33,,L53110,,1,24,75,,254.0,"Lead for Corrosion Resistant Applications, The Plumbum Series, A Guide to the Use of Lead for Corrosion Resistance, Lead Industries Association, Inc.",0.8,
Hydrochloric Acid,Miscellaneous,Lead and alloys,"Lead, 6% anitmonial",4.5,180,,L53110,With 10% sulfuric acid,20,66,150,,254.0,"Lead for Corrosion Resistant Applications, The Plumbum Series, A Guide to the Use of Lead for Corrosion Resistance, Lead Industries Association, Inc.",4.5,
Hydrochloric Acid,Miscellaneous,Lead and alloys,"Lead, 6% anitmonial",2.3,90,,L53110,With 15% sulfuric acid,15,24,75,,254.0,"Lead for Corrosion Resistant Applications, The Plumbum Series, A Guide to the Use of Lead for Corrosion Resistance, Lead Industries Association, Inc.",2.3,
Hydrochloric Acid,Miscellaneous,Lead and alloys,"Lead, 6% anitmonial",4.5,180,,L53110,With 15% sulfuric acid,15,66,150,,254.0,"Lead for Corrosion Resistant Applications, The Plumbum Series, A Guide to the Use of Lead for Corrosion Resistance, Lead Industries Association, Inc.",4.5,
Hydrochloric Acid,Miscellaneous,Lead and alloys,"Lead, 6% anitmonial",2,80,,L53110,With 20% sulfuric acid,10,24,75,,254.0,"Lead for Corrosion Resistant Applications, The Plumbum Series, A Guide to the Use of Lead for Corrosion Resistance, Lead Industries Association, Inc.",2.0,
Hydrochloric Acid,Miscellaneous,Lead and alloys,"Lead, 6% anitmonial",1.5,58,,L53110,With 20% sulfuric acid,10,66,150,,254.0,"Lead for Corrosion Resistant Applications, The Plumbum Series, A Guide to the Use of Lead for Corrosion Resistance, Lead Industries Association, Inc.",1.5,
Hydrochloric Acid,Miscellaneous,Lead and alloys,"Lead, 6% anitmonial",0.6,22,,L53110,With 25% sulfuric acid,5,24,75,,254.0,"Lead for Corrosion Resistant Applications, The Plumbum Series, A Guide to the Use of Lead for Corrosion Resistance, Lead Industries Association, Inc.",0.6,
Hydrochloric Acid,Miscellaneous,Lead and alloys,"Lead, 6% anitmonial",0.9,34,,L53110,With 25% sulfuric acid,5,66,150,,254.0,"Lead for Corrosion Resistant Applications, The Plumbum Series, A Guide to the Use of Lead for Corrosion Resistance, Lead Industries Association, Inc.",0.9,
Hydrochloric Acid,Miscellaneous,Lead and alloys,"Lead, 6% anitmonial",0.6,22,,L53110,With 3% sulfuric acid,7,24,75,,255.0,"E.A. Baker and W.W. Kirk, Long-Term Atmospheric Corrosion Behavior of Various Grades of Stainless Steel in Rural, Industrial, and Marine Environments, Corrosion Testing and Evaluation: Silver Anniversary Volume, ASTM STP 1000, R. Baboian and S.W. Dean, Ed",0.6,
Hydrochloric Acid,Miscellaneous,Lead and alloys,"Lead, 6% anitmonial",1.9,74,,L53110,With 3% sulfuric acid,7,66,150,,254.0,"Lead for Corrosion Resistant Applications, The Plumbum Series, A Guide to the Use of Lead for Corrosion Resistance, Lead Industries Association, Inc.",1.9,
Hydrochloric Acid,Miscellaneous,Lead and alloys,"Lead, 6% anitmonial",0.53,21,,L53110,With 5% sulfuric acid,5,24,75,,254.0,"Lead for Corrosion Resistant Applications, The Plumbum Series, A Guide to the Use of Lead for Corrosion Resistance, Lead Industries Association, Inc.",0.53,
Hydrochloric Acid,Miscellaneous,Lead and alloys,"Lead, 6% anitmonial",1.6,65,,L53110,With 5% sulfuric acid,5,66,150,,254.0,"Lead for Corrosion Resistant Applications, The Plumbum Series, A Guide to the Use of Lead for Corrosion Resistance, Lead Industries Association, Inc.",1.6,
Hydrochloric Acid,Miscellaneous,Lead and alloys,"Lead, 6% anitmonial",3.8,150,,L53110,With 5% sulfuric acid,25,24,75,,254.0,"Lead for Corrosion Resistant Applications, The Plumbum Series, A Guide to the Use of Lead for Corrosion Resistance, Lead Industries Association, Inc.",3.8,
Hydrochloric Acid,Miscellaneous,Lead and alloys,"Lead, 6% anitmonial",5.3,210,,L53110,With 5% sulfuric acid,25,66,150,,254.0,"Lead for Corrosion Resistant Applications, The Plumbum Series, A Guide to the Use of Lead for Corrosion Resistance, Lead Industries Association, Inc.",5.3,
Hydrochloric Acid,Miscellaneous,Lead and alloys,"Lead, 6% anitmonial",0.52,21,,L53110,With 7% sulfuric acid,3,24,75,,254.0,"Lead for Corrosion Resistant Applications, The Plumbum Series, A Guide to the Use of Lead for Corrosion Resistance, Lead Industries Association, Inc.",0.52,
Hydrochloric Acid,Miscellaneous,Lead and alloys,"Lead, 6% anitmonial",1,41,,L53110,With 7% sulfuric acid,3,66,150,,254.0,"Lead for Corrosion Resistant Applications, The Plumbum Series, A Guide to the Use of Lead for Corrosion Resistance, Lead Industries Association, Inc.",1.0,
Hydrochloric Acid,Miscellaneous,Lead and alloys,"Lead, 6% anitmonial",0.13,5,,L53110,With 9% sulfuric acid,1,24,75,,254.0,"Lead for Corrosion Resistant Applications, The Plumbum Series, A Guide to the Use of Lead for Corrosion Resistance, Lead Industries Association, Inc.",0.13,
Hydrochloric Acid,Miscellaneous,Lead and alloys,"Lead, 6% anitmonial",0.3,12,,L53110,With 9% sulfuric acid,1,66,150,,254.0,"Lead for Corrosion Resistant Applications, The Plumbum Series, A Guide to the Use of Lead for Corrosion Resistance, Lead Industries Association, Inc.",0.3,
Hydrochloric Acid,Miscellaneous,Lead and alloys,"Lead, 6% antimonial",0.8,33,,L53110,,1,24,75,,131.0,"Lead for Corrosion Resistant Applications: A Guide, Lead Industries Association, Inc. New York, p 63",0.8,
Hydrochloric Acid,Miscellaneous,Lead and alloys,"Lead, 6% antimonial",0.5,20,,L53110,,5,24,75,,131.0,"Lead for Corrosion Resistant Applications: A Guide, Lead Industries Association, Inc. New York, p 63",0.5,
Hydrochloric Acid,Miscellaneous,Lead and alloys,"Lead, 6% antimonial",1.1,43,,L53110,,10,24,75,,131.0,"Lead for Corrosion Resistant Applications: A Guide, Lead Industries Association, Inc. New York, p 63",1.1,
Hydrochloric Acid,Miscellaneous,Lead and alloys,"Lead, 6% antimonial",3.8,150,,L53110,,15,24,75,,135.0,"Englehard Industries Division, Englehard Corporation; and Metals Handbook, Ninth Edition, Vol 13, Corrosion, ASM International, Metals Park, OH, 1987, p 794",3.8,
Hydrochloric Acid,Miscellaneous,Lead and alloys,"Lead, 6% antimonial",0.5,20,,L53110,,5,24,75,,254.0,"Lead for Corrosion Resistant Applications, The Plumbum Series, A Guide to the Use of Lead for Corrosion Resistance, Lead Industries Association, Inc.",0.5,
Hydrochloric Acid,Miscellaneous,Lead and alloys,"Lead, 6% antimonial",1.1,43,,L53110,,10,24,75,,254.0,"Lead for Corrosion Resistant Applications, The Plumbum Series, A Guide to the Use of Lead for Corrosion Resistance, Lead Industries Association, Inc.",1.1,
Hydrochloric Acid,Miscellaneous,Lead and alloys,"Lead, 6% antimonial",3.8,150,,L53110,,15,24,75,,254.0,"Lead for Corrosion Resistant Applications, The Plumbum Series, A Guide to the Use of Lead for Corrosion Resistance, Lead Industries Association, Inc.",3.8,
Hydrochloric Acid,Miscellaneous,Lead and alloys,"Lead, 6% antimonial",4,160,,L53110,,20,24,75,,254.0,"Lead for Corrosion Resistant Applications, The Plumbum Series, A Guide to the Use of Lead for Corrosion Resistance, Lead Industries Association, Inc.",4.0,
Hydrochloric Acid,Miscellaneous,Lead and alloys,"Lead, 6% antimonial",5,200,,L53110,,25,24,75,,254.0,"Lead for Corrosion Resistant Applications, The Plumbum Series, A Guide to the Use of Lead for Corrosion Resistance, Lead Industries Association, Inc.",5.0,
Hydrochloric Acid,Miscellaneous,Lead and alloys,"Lead, 6% antimonial",14,540,,L53110,,35,24,75,,254.0,"Lead for Corrosion Resistant Applications, The Plumbum Series, A Guide to the Use of Lead for Corrosion Resistance, Lead Industries Association, Inc.",14.0,
Hydrochloric Acid,Miscellaneous,Lead and alloys,"Lead, 6% antimonial",5.3,210,,L53110,With 25% sulfuric acid,25,66,150,,254.0,"Lead for Corrosion Resistant Applications, The Plumbum Series, A Guide to the Use of Lead for Corrosion Resistance, Lead Industries Association, Inc.",5.3,
Hydrochloric Acid,Miscellaneous,Lead and alloys,"Lead, 6% antimonial",3.3,130,,L53110,With 30% sulfuric acid,20,66,150,,254.0,"Lead for Corrosion Resistant Applications, The Plumbum Series, A Guide to the Use of Lead for Corrosion Resistance, Lead Industries Association, Inc.",3.3,
Hydrochloric Acid,Miscellaneous,Lead and alloys,"Lead, 6% antimonial",3,120,,L53110,With 35% sulfuric acid,15,66,150,,254.0,"Lead for Corrosion Resistant Applications, The Plumbum Series, A Guide to the Use of Lead for Corrosion Resistance, Lead Industries Association, Inc.",3.0,
Hydrochloric Acid,Miscellaneous,Lead and alloys,"Lead, 6% antimonial",2.1,84,,L53110,With 40% sulfuric acid,10,66,150,,254.0,"Lead for Corrosion Resistant Applications, The Plumbum Series, A Guide to the Use of Lead for Corrosion Resistance, Lead Industries Association, Inc.",2.1,
Hydrochloric Acid,Miscellaneous,Lead and alloys,"Lead, 6% antimonial",1.3,53,,L53110,With 45% sulfuric acid,5,66,150,,254.0,"Lead for Corrosion Resistant Applications, The Plumbum Series, A Guide to the Use of Lead for Corrosion Resistance, Lead Industries Association, Inc.",1.3,
Hydrochloric Acid,Miscellaneous,Lead and alloys,"Lead, 6% antimonial",0.9,37,,L53110,With 5% ferric chloride,5,24,75,,254.0,"Lead for Corrosion Resistant Applications, The Plumbum Series, A Guide to the Use of Lead for Corrosion Resistance, Lead Industries Association, Inc.",0.9,
Hydrochloric Acid,Miscellaneous,Lead and alloys,"Lead, 6% antimonial",1.9,76,,L53110,With 5% ferric chloride,10,24,75,,254.0,"Lead for Corrosion Resistant Applications, The Plumbum Series, A Guide to the Use of Lead for Corrosion Resistance, Lead Industries Association, Inc.",1.9,
Hydrochloric Acid,Miscellaneous,Lead and alloys,"Lead, 6% antimonial",4,160,,L53110,With 5% ferric chloride,15,24,75,,254.0,"Lead for Corrosion Resistant Applications, The Plumbum Series, A Guide to the Use of Lead for Corrosion Resistance, Lead Industries Association, Inc.",4.0,
Hydrochloric Acid,Miscellaneous,Lead and alloys,"Lead, 6% antimonial",4.8,190,,L53110,With 5% ferric chloride,20,24,75,,254.0,"Lead for Corrosion Resistant Applications, The Plumbum Series, A Guide to the Use of Lead for Corrosion Resistance, Lead Industries Association, Inc.",4.8,
Hydrochloric Acid,Miscellaneous,Magnesium and alloys,Magnesium,D (Poor),D (Poor),,,,All,Room,Room,,119.0,"Dow Chemical Co., Midland, MI",,D
Hydrochloric Acid,Miscellaneous,Noble metals,Gold,0.05 max,2 max,,P00016,,36,Room-100 (212),Room-100 (212),,8.0,"Metals Handbook, Ninth Edition, Vol 13, Corrosion, ASM International, Metals Park, OH, 1987, p 798",0.05,
Hydrochloric Acid,Miscellaneous,Noble metals,Iridium,A (Resistant),A (Resistant),,,,36,100,212,,29.0,"Metals Handbook, Ninth Edition, Vol 13, Corrosion, ASM International, Metals Park, OH, 1987, p 805",,A
Hydrochloric Acid,Miscellaneous,Noble metals,Osmium,A (Resistant),A (Resistant),,,,36,Room,Room,,17.0,"Metals Handbook, Ninth Edition, Vol 13, Corrosion, ASM International, Metals Park, OH, 1987, p 804",,A
Hydrochloric Acid,Miscellaneous,Noble metals,Osmium,0.25 max,10 max,,,,36,100,212,,17.0,"Metals Handbook, Ninth Edition, Vol 13, Corrosion, ASM International, Metals Park, OH, 1987, p 804",0.25,
Hydrochloric Acid,Miscellaneous,Noble metals,Rhodium,A (Resistant),A (Resistant),,P05990,,35,100,212,,29.0,"Metals Handbook, Ninth Edition, Vol 13, Corrosion, ASM International, Metals Park, OH, 1987, p 805",,A
Hydrochloric Acid,Miscellaneous,Noble metals,Ruthenium,A (Resistant),A (Resistant),,,,36,100,212,,18.0,"Metals Handbook, Ninth Edition, Vol 13, Corrosion, ASM International, Metals Park, OH, 1987, p 806",,A
Hydrochloric Acid,Miscellaneous,Noble metals,Silver,0.035,1.4,,P07010,Limited aeration,5,100,212,,135.0,"Englehard Industries Division, Englehard Corporation; and Metals Handbook, Ninth Edition, Vol 13, Corrosion, ASM International, Metals Park, OH, 1987, p 794",0.035,
Hydrochloric Acid,Miscellaneous,Noble metals,Silver,0.007,0.28,,P07010,Limited aeration,15,20,70,,135.0,"Englehard Industries Division, Englehard Corporation; and Metals Handbook, Ninth Edition, Vol 13, Corrosion, ASM International, Metals Park, OH, 1987, p 794",0.007,
Hydrochloric Acid,Miscellaneous,Noble metals,Silver,0.14,5.5,,P07010,Limited aeration,25,20,70,,135.0,"Englehard Industries Division, Englehard Corporation; and Metals Handbook, Ninth Edition, Vol 13, Corrosion, ASM International, Metals Park, OH, 1987, p 794",0.14,
Hydrochloric Acid,Miscellaneous,Noble metals,Silver,0.07,2.8,,P07010,Limited aeration,36,20,70,,135.0,"Englehard Industries Division, Englehard Corporation; and Metals Handbook, Ninth Edition, Vol 13, Corrosion, ASM International, Metals Park, OH, 1987, p 794",0.07,
Hydrochloric Acid,Miscellaneous,Noble metals,Silver,0.04,1.6,,P07010,Strong aeration,5,20,70,,135.0,"Englehard Industries Division, Englehard Corporation; and Metals Handbook, Ninth Edition, Vol 13, Corrosion, ASM International, Metals Park, OH, 1987, p 794",0.04,
Hydrochloric Acid,Miscellaneous,Noble metals,Silver,0.085,3.3,,P07010,Strong aeration,15,20,70,,135.0,"Englehard Industries Division, Englehard Corporation; and Metals Handbook, Ninth Edition, Vol 13, Corrosion, ASM International, Metals Park, OH, 1987, p 794",0.085,
Hydrochloric Acid,Miscellaneous,Noble metals,Silver,0.36,14.2,,P07010,Strong aeration,25,20,70,,135.0,"Englehard Industries Division, Englehard Corporation; and Metals Handbook, Ninth Edition, Vol 13, Corrosion, ASM International, Metals Park, OH, 1987, p 794",0.36,
Hydrochloric Acid,Miscellaneous,Noble metals,Silver,2.5,100,,P07010,Strong aeration,36,100,212,,135.0,"Englehard Industries Division, Englehard Corporation; and Metals Handbook, Ninth Edition, Vol 13, Corrosion, ASM International, Metals Park, OH, 1987, p 794",2.5,
Hydrochloric Acid,Miscellaneous,Tin and alloys,Tin,D (Poor),D (Poor),,,,10,20,68,,94.0,"H. Leidheiser, Jr., The Corrosion of Copper, Tin and Their Alloys, John Wiley & Sons, New York, 1971, p 287-290",,D
Hydrochloric Acid,Miscellaneous,Tin and alloys,Tin,D (Poor),D (Poor),,,,10,60,140,,94.0,"H. Leidheiser, Jr., The Corrosion of Copper, Tin and Their Alloys, John Wiley & Sons, New York, 1971, p 287-290",,D
Hydrochloric Acid,Miscellaneous,Tin and alloys,Tin,D (Poor),D (Poor),,,,10,100,212,,94.0,"H. Leidheiser, Jr., The Corrosion of Copper, Tin and Their Alloys, John Wiley & Sons, New York, 1971, p 287-290",,D
Hydrochloric Acid,Miscellaneous,Tin and alloys,Tin,D (Poor),D (Poor),,,,Concentrated,20,68,,94.0,"H. Leidheiser, Jr., The Corrosion of Copper, Tin and Their Alloys, John Wiley & Sons, New York, 1971, p 287-290",,D
Hydrochloric Acid,Miscellaneous,Tin and alloys,Tin,D (Poor),D (Poor),,,,Concentrated,60,140,,94.0,"H. Leidheiser, Jr., The Corrosion of Copper, Tin and Their Alloys, John Wiley & Sons, New York, 1971, p 287-290",,D
Hydrochloric Acid,Miscellaneous,Tin and alloys,Tin,D (Poor),D (Poor),,,,Concentrated,100,212,,94.0,"H. Leidheiser, Jr., The Corrosion of Copper, Tin and Their Alloys, John Wiley & Sons, New York, 1971, p 287-290",,D
Hydrochloric Acid,Miscellaneous,Tin and alloys,Tin,0.3,12,,,Hydrogen,6,,,,59.0,"R.M. Burns and W.W. Bradley, Protective Coatings for Metals, Third Edition, Reinhold Publishing, New York, 1967, p 211",0.3,
Hydrochloric Acid,Miscellaneous,Tin and alloys,Tin,55,2200,,,Oxygen,6,,,,59.0,"R.M. Burns and W.W. Bradley, Protective Coatings for Metals, Third Edition, Reinhold Publishing, New York, 1967, p 211",55.0,
Hydrochloric Acid,Miscellaneous,Tungsten carbide,85WC-15Co,0.06,2.5,,,,10,22,72,48 h,34.0,"S.C. Britton and R.M. Angles, J. Electrodep. Tech. Soc., Vol 27, 1951, p 293; S.C. Britton and R.M. Angles, Metallurgia, Vol 44, 1951, p 185; as cited in Metals Handbook, Ninth Edition, Vol 7, Powder Metallurgy, American Society for Metals, Metals Park, O",0.06,
Hydrochloric Acid,Miscellaneous,Tungsten carbide,85WC-15Co,0.05,2.1,,,,10,22,72,48 h,34.0,"S.C. Britton and R.M. Angles, J. Electrodep. Tech. Soc., Vol 27, 1951, p 293; S.C. Britton and R.M. Angles, Metallurgia, Vol 44, 1951, p 185; as cited in Metals Handbook, Ninth Edition, Vol 7, Powder Metallurgy, American Society for Metals, Metals Park, O",0.05,
Hydrochloric Acid,Miscellaneous,Tungsten carbide,94WC-6Co,0.04,1.6,,,,10,22,72,48 h,34.0,"S.C. Britton and R.M. Angles, J. Electrodep. Tech. Soc., Vol 27, 1951, p 293; S.C. Britton and R.M. Angles, Metallurgia, Vol 44, 1951, p 185; as cited in Metals Handbook, Ninth Edition, Vol 7, Powder Metallurgy, American Society for Metals, Metals Park, O",0.04,
Hydrochloric Acid,Miscellaneous,Tungsten carbide,94WC-6Ni,0.01,0.5,,,,10,22,72,48 h,34.0,"S.C. Britton and R.M. Angles, J. Electrodep. Tech. Soc., Vol 27, 1951, p 293; S.C. Britton and R.M. Angles, Metallurgia, Vol 44, 1951, p 185; as cited in Metals Handbook, Ninth Edition, Vol 7, Powder Metallurgy, American Society for Metals, Metals Park, O",0.01,
Hydrochloric Acid,Nickel and alloys,Nickel-chromium-iron,718,0.005,0.2,,N07718,"Acidizing fluid, with inhibitor",15,120,,12 h,207.0,"S.M. Wilhelm, Galvanic Corrosion in Oil and Gas Production: Part 1 - Laboratory Studies, Corrosion, Vol 48, (No. 8), NACE, USA, 1992, p 691-703",0.005,
Hydrochloric Acid,Nickel and alloys,Nickel-chromium-iron,"Inconel 600 Inco Alloys International, Inc.",48.7,1950,,N06600,"Air saturated, 16.5 ft/min",5,85,185,20 h,133.0,"Inco Alloys International, 1962",48.7,
Hydrochloric Acid,Nickel and alloys,Nickel-chromium-iron,"Inconel 600 Inco Alloys International, Inc.",1.12,45,,N06600,"Air saturated, no velocity",5.9,30,86,120 h,133.0,"Inco Alloys International, 1962",1.12,
Hydrochloric Acid,Nickel and alloys,Nickel-chromium-iron,"Inconel 600 Inco Alloys International, Inc.",17.8,710,,N06600,"Air saturated, no velocity",5.9,80,176,120 h,133.0,"Inco Alloys International, 1962",17.8,
Hydrochloric Acid,Nickel and alloys,Nickel-chromium-iron,"Inconel 600 Inco Alloys International, Inc.",2.4,97,,N06600,"Air saturated, velocity 16.5 ft/min",5,30,86,20 h,133.0,"Inco Alloys International, 1962",2.4,
Hydrochloric Acid,Nickel and alloys,Nickel-chromium-iron,"Inconel 600 Inco Alloys International, Inc.",39.7,1590,,N06600,"H2 saturated, 16.5 ft/min",5,85,185,20 h,133.0,"Inco Alloys International, 1962",39.7,
Hydrochloric Acid,Nickel and alloys,Nickel-chromium-iron,"Inconel 600 Inco Alloys International, Inc.",0.32,13,,N06600,"H2 saturated, velocity 16.5 ft/min",5,30,86,20 h,133.0,"Inco Alloys International, 1962",0.32,
Hydrochloric Acid,Nickel and alloys,Nickel-chromium-iron,Sanicro 28,0.025,1,,N08028,,1,Boiling,Boiling,,212.0,"A.I. Asphahani and J.L. Nickerson, A Specialty Alloy for Applications in the Process Industries, Corrosion Reviews, Vol 10, (Nos. 1-2), 1992, p 1-30",0.025,
Hydrochloric Acid,Nickel and alloys,Nickel-chromium-iron,Sanicro 28,18,737,,N08028,Plus 10% H2SO4,11,80,176,,212.0,"A.I. Asphahani and J.L. Nickerson, A Specialty Alloy for Applications in the Process Industries, Corrosion Reviews, Vol 10, (Nos. 1-2), 1992, p 1-30",18.0,
