Repository: wfreinhart/matse219

# MATSE 219: Materials Informatics

Auto-generated from the private authoring repo (matse219-instructor). Do not edit here directly -- changes are overwritten on the next publish run.

## Lectures

- [Lecture01](https://colab.research.google.com/github/wfreinhart/matse219/blob/staging/notebooks/Lecture01.ipynb)
- [Lecture02](https://colab.research.google.com/github/wfreinhart/matse219/blob/staging/notebooks/Lecture02.ipynb)
- [Lecture03](https://colab.research.google.com/github/wfreinhart/matse219/blob/staging/notebooks/Lecture03.ipynb)
- [Lecture04](https://colab.research.google.com/github/wfreinhart/matse219/blob/staging/notebooks/Lecture04.ipynb)

File: datasets/corrosion.csv (part 54 of 142)
Environment,Material Group,Material Family,Material,Rate (mm/yr) or Rating,Rate (mils/yr) or Rating,Localized Attack,UNS,Condition/Comment,Concentration (Vol %),Temperature (deg C),Temperature (deg F),Duration,Reference #,Reference,rate_mm_yr_numeric,rate_letter_grade
Hydrochloric Acid,Nickel and alloys,Nickel-chromium-iron,Sanicro 28,25,1015,,N08028,Plus 25% HNO3,11,80,176,,212.0,"A.I. Asphahani and J.L. Nickerson, A Specialty Alloy for Applications in the Process Industries, Corrosion Reviews, Vol 10, (Nos. 1-2), 1992, p 1-30",25.0,
Hydrochloric Acid,Nickel and alloys,Nickel-chromium-iron-molybdenum,Alloy 825,3.8,150,,N08825,,1,Boiling,Boiling,,212.0,"A.I. Asphahani and J.L. Nickerson, A Specialty Alloy for Applications in the Process Industries, Corrosion Reviews, Vol 10, (Nos. 1-2), 1992, p 1-30",3.8,
Hydrochloric Acid,Nickel and alloys,Nickel-chromium-iron-molybdenum,Alloy 825,7.4,295,,N08825,Plus 10% H2SO4,11,80,176,,212.0,"A.I. Asphahani and J.L. Nickerson, A Specialty Alloy for Applications in the Process Industries, Corrosion Reviews, Vol 10, (Nos. 1-2), 1992, p 1-30",7.4,
Hydrochloric Acid,Nickel and alloys,Nickel-chromium-iron-molybdenum,Alloy 825,25,1000,,N08825,Plus 25% HNO3,11,80,176,,212.0,"A.I. Asphahani and J.L. Nickerson, A Specialty Alloy for Applications in the Process Industries, Corrosion Reviews, Vol 10, (Nos. 1-2), 1992, p 1-30",25.0,
Hydrochloric Acid,Nickel and alloys,Nickel-chromium-iron-molybdenum,Alloy G-30,0.01,0.4,,N06030,,1,Boiling,Boiling,,212.0,"A.I. Asphahani and J.L. Nickerson, A Specialty Alloy for Applications in the Process Industries, Corrosion Reviews, Vol 10, (Nos. 1-2), 1992, p 1-30",0.01,
Hydrochloric Acid,Nickel and alloys,Nickel-chromium-iron-molybdenum,Alloy G-30,7.2,285,,N06030,Plus 10% H2SO4,11,80,176,,212.0,"A.I. Asphahani and J.L. Nickerson, A Specialty Alloy for Applications in the Process Industries, Corrosion Reviews, Vol 10, (Nos. 1-2), 1992, p 1-30",7.2,
Hydrochloric Acid,Nickel and alloys,Nickel-chromium-iron-molybdenum,Alloy G-30,0.58,23,,N06030,Plus 25% HNO3,11,80,176,,212.0,"A.I. Asphahani and J.L. Nickerson, A Specialty Alloy for Applications in the Process Industries, Corrosion Reviews, Vol 10, (Nos. 1-2), 1992, p 1-30",0.58,
Hydrochloric Acid,Nickel and alloys,Nickel-chromium-iron-molybdenum,Carpenter Pyromet Alloy 102 Carpenter Technologies Corp.,8.6,345,,,Annealed,10,,,48 h,30.0,"Carpenter Technology Corp., 1985",8.6,
Hydrochloric Acid,Nickel and alloys,Nickel-chromium-iron-molybdenum,Carpenter Pyromet Alloy 102 Carpenter Technologies Corp.,9.1,366,,,"Stress relieved at 843 C (1550 F) for 30 min, furnace cooled",10,,,48 h,30.0,"Carpenter Technology Corp., 1985",9.1,
Hydrochloric Acid,Nickel and alloys,Nickel-chromium-iron-molybdenum,Carpenter Pyromet Alloy 102 Carpenter Technologies Corp.,11,457,,,Annealed,Concentrated,,,48 h,30.0,"Carpenter Technology Corp., 1985",11.0,
Hydrochloric Acid,Nickel and alloys,Nickel-chromium-iron-molybdenum,Carpenter Pyromet Alloy 102 Carpenter Technologies Corp.,10,406,,,"Stress relieved at 843 C (1550 F) for 30 min, furnace cooled",Concentrated,,,48 h,30.0,"Carpenter Technology Corp., 1985",10.0,
Hydrochloric Acid,Nickel and alloys,Nickel-chromium-iron-molybdenum,Cast Illium G,0.10 min,4 min,,,,5,21,70,,126.0,"W.Z. Friend, Corrosion of Nickel and Nickel-Base Alloys, John Wiley & Sons, New York, 1980, p 393",0.1,
Hydrochloric Acid,Nickel and alloys,Nickel-chromium-iron-molybdenum,Cast Illium G,0.37 max,15 max,,,,7,21,70,,126.0,"W.Z. Friend, Corrosion of Nickel and Nickel-Base Alloys, John Wiley & Sons, New York, 1980, p 393",0.37,
Hydrochloric Acid,Nickel and alloys,Nickel-chromium-iron-molybdenum,Cast Illium G,3.12 min,125 min,,,,7,50,120,,126.0,"W.Z. Friend, Corrosion of Nickel and Nickel-Base Alloys, John Wiley & Sons, New York, 1980, p 393",3.12,
Hydrochloric Acid,Nickel and alloys,Nickel-chromium-iron-molybdenum,Cast Illium G,0.10 min,4 min,,,,10,21,70,,126.0,"W.Z. Friend, Corrosion of Nickel and Nickel-Base Alloys, John Wiley & Sons, New York, 1980, p 393",0.1,
Hydrochloric Acid,Nickel and alloys,Nickel-chromium-iron-molybdenum,Cast Illium G,3.12 min,125 min,,,,16,50,120,,126.0,"W.Z. Friend, Corrosion of Nickel and Nickel-Base Alloys, John Wiley & Sons, New York, 1980, p 393",3.12,
Hydrochloric Acid,Nickel and alloys,Nickel-chromium-iron-molybdenum,Cast Illium G,3.12 max,125 max,,,,22,21,70,,126.0,"W.Z. Friend, Corrosion of Nickel and Nickel-Base Alloys, John Wiley & Sons, New York, 1980, p 393",3.12,
Hydrochloric Acid,Nickel and alloys,Nickel-chromium-iron-molybdenum,Cast Illium G,3.12 min,125 min,,,,22,50,120,,126.0,"W.Z. Friend, Corrosion of Nickel and Nickel-Base Alloys, John Wiley & Sons, New York, 1980, p 393",3.12,
Hydrochloric Acid,Nickel and alloys,Nickel-chromium-iron-molybdenum,Cast Illium G,3.12 min,125 min,,,,32,41,105,,126.0,"W.Z. Friend, Corrosion of Nickel and Nickel-Base Alloys, John Wiley & Sons, New York, 1980, p 393",3.12,
Hydrochloric Acid,Nickel and alloys,Nickel-chromium-iron-molybdenum,Cast Illium G,3.12 min,125 min,,,,Concentrated,21,70,,126.0,"W.Z. Friend, Corrosion of Nickel and Nickel-Base Alloys, John Wiley & Sons, New York, 1980, p 393",3.12,
Hydrochloric Acid,Nickel and alloys,Nickel-chromium-iron-molybdenum,"Hastelloy alloy G Haynes International, Inc.",0.003,0.1,,N06007,Wrought,1,Room,Room,,126.0,"W.Z. Friend, Corrosion of Nickel and Nickel-Base Alloys, John Wiley & Sons, New York, 1980, p 393",0.003,
Hydrochloric Acid,Nickel and alloys,Nickel-chromium-iron-molybdenum,"Hastelloy alloy G Haynes International, Inc.",0.003,0.1,,N06007,Wrought,1,65,150,,126.0,"W.Z. Friend, Corrosion of Nickel and Nickel-Base Alloys, John Wiley & Sons, New York, 1980, p 393",0.003,
Hydrochloric Acid,Nickel and alloys,Nickel-chromium-iron-molybdenum,"Hastelloy alloy G Haynes International, Inc.",0.02,0.8,,N06007,Wrought,2,Room,Room,,126.0,"W.Z. Friend, Corrosion of Nickel and Nickel-Base Alloys, John Wiley & Sons, New York, 1980, p 393",0.02,
Hydrochloric Acid,Nickel and alloys,Nickel-chromium-iron-molybdenum,"Hastelloy alloy G Haynes International, Inc.",0.09,3.6,,N06007,Wrought,5,Room,Room,,126.0,"W.Z. Friend, Corrosion of Nickel and Nickel-Base Alloys, John Wiley & Sons, New York, 1980, p 393",0.09,
Hydrochloric Acid,Nickel and alloys,Nickel-chromium-iron-molybdenum,"Hastelloy alloy G Haynes International, Inc.",2.32,93,,N06007,Wrought,5,65,150,,126.0,"W.Z. Friend, Corrosion of Nickel and Nickel-Base Alloys, John Wiley & Sons, New York, 1980, p 393",2.32,
Hydrochloric Acid,Nickel and alloys,Nickel-chromium-iron-molybdenum,"Hastelloy alloy G Haynes International, Inc.",0.22,8.9,,N06007,Wrought,10,Room,Room,,126.0,"W.Z. Friend, Corrosion of Nickel and Nickel-Base Alloys, John Wiley & Sons, New York, 1980, p 393",0.22,
Hydrochloric Acid,Nickel and alloys,Nickel-chromium-iron-molybdenum,"Hastelloy alloy G Haynes International, Inc.",3.6,144,,N06007,Wrought,10,65,150,,126.0,"W.Z. Friend, Corrosion of Nickel and Nickel-Base Alloys, John Wiley & Sons, New York, 1980, p 393",3.6,
Hydrochloric Acid,Nickel and alloys,Nickel-chromium-iron-molybdenum,"Hastelloy alloy G Haynes International, Inc.",0.25,9.9,,N06007,Wrought,15,Room,Room,,126.0,"W.Z. Friend, Corrosion of Nickel and Nickel-Base Alloys, John Wiley & Sons, New York, 1980, p 393",0.25,
Hydrochloric Acid,Nickel and alloys,Nickel-chromium-iron-molybdenum,"Hastelloy alloy G Haynes International, Inc.",4.8,192,,N06007,Wrought,15,65,150,,126.0,"W.Z. Friend, Corrosion of Nickel and Nickel-Base Alloys, John Wiley & Sons, New York, 1980, p 393",4.8,
Hydrochloric Acid,Nickel and alloys,Nickel-chromium-iron-molybdenum,"Hastelloy alloy G Haynes International, Inc.",7.67,307,,N06007,Wrought,37,65,150,,126.0,"W.Z. Friend, Corrosion of Nickel and Nickel-Base Alloys, John Wiley & Sons, New York, 1980, p 393",7.67,
Hydrochloric Acid,Nickel and alloys,Nickel-chromium-iron-molybdenum,"Inco alloy G Inco Alloys International, Inc., Inc.",144,3.66,,N06007,,10,66,150,,40.0,"Inco Alloys International, 1986",144.0,
Hydrochloric Acid,Nickel and alloys,Nickel-chromium-iron-molybdenum,"Inco alloy G-3 Inco Alloys International, Inc., Inc.",87,2.2,,N06985,Duplicate specimens,10,66,150,7 d,40.0,"Inco Alloys International, 1986",87.0,
Hydrochloric Acid,Nickel and alloys,Nickel-chromium-iron-molybdenum,"Inco alloy G-3 Inco Alloys International, Inc., Inc.",92,2.3,,N06985,Duplicate specimens,10,66,150,7 d,40.0,"Inco Alloys International, 1986",92.0,
Hydrochloric Acid,Nickel and alloys,Nickel-chromium-iron-molybdenum,"Incoloy alloy 825 Inco Alloys International, Inc.",2,79,,N08825,,5,66,150,,43.0,"Inco Alloys International, 1987",2.0,
Hydrochloric Acid,Nickel and alloys,Nickel-chromium-iron-molybdenum,"Incoloy alloy 825 Inco Alloys International, Inc.",0.18,7.2,,N08825,,10,Room,Room,,43.0,"Inco Alloys International, 1987",0.18,
Hydrochloric Acid,Nickel and alloys,Nickel-chromium-iron-molybdenum,"Incoloy alloy 825 Inco Alloys International, Inc.",0.47,18.6,,N08825,,10,40,104,,43.0,"Inco Alloys International, 1987",0.47,
Hydrochloric Acid,Nickel and alloys,Nickel-chromium-iron-molybdenum,"Incoloy alloy 825 Inco Alloys International, Inc.",2.6,102,,N08825,,10,66,150,,43.0,"Inco Alloys International, 1987",2.6,
Hydrochloric Acid,Nickel and alloys,Nickel-chromium-iron-molybdenum,"Incoloy alloy 825 Inco Alloys International, Inc.",0.19,7.3,,N08825,,15,Room,Room,,43.0,"Inco Alloys International, 1987",0.19,
Hydrochloric Acid,Nickel and alloys,Nickel-chromium-iron-molybdenum,"Incoloy alloy 825 Inco Alloys International, Inc.",0.44,17.2,,N08825,,20,40,104,,43.0,"Inco Alloys International, 1987",0.44,
Hydrochloric Acid,Nickel and alloys,Nickel-chromium-iron-molybdenum,"Incoloy alloy 825 Inco Alloys International, Inc.",1.52,60,,N08825,,20,66,150,,43.0,"Inco Alloys International, 1987",1.52,
Hydrochloric Acid,Nickel and alloys,Nickel-chromium-iron-molybdenum,"Incoloy alloy 825 Inco Alloys International, Inc.",12.2,480,,N08825,,Concentrated,40,104,,43.0,"Inco Alloys International, 1987",12.2,
Hydrochloric Acid,Nickel and alloys,Nickel-chromium-iron-molybdenum,"Incoloy alloy 825 Inco Alloys International, Inc.",28.7,1130,,N08825,,Concentrated,66,150,,43.0,"Inco Alloys International, 1987",28.7,
Hydrochloric Acid,Nickel and alloys,Nickel-chromium-iron-molybdenum,"Incoloy alloy 825 Inco Alloys International, Inc. Inc.",0.13,5,,N08825,,5,Room,Room,,64.0,"Inco Alloys International, 1985",0.13,
Hydrochloric Acid,Nickel and alloys,Nickel-chromium-iron-molybdenum,"Incoloy alloy 825 Inco Alloys International, Inc., Inc.",0.18,7,,N08825,,10,Room,Room,,64.0,"Inco Alloys International, 1985",0.18,
Hydrochloric Acid,Nickel and alloys,Nickel-chromium-iron-molybdenum,"Incoloy alloy 825 Inco Alloys International, Inc., Inc.",0.18,7,,N08825,,15,Room,Room,,64.0,"Inco Alloys International, 1985",0.18,
Hydrochloric Acid,Nickel and alloys,Nickel-chromium-iron-molybdenum,"Incoloy alloy 825 Inco Alloys International, Inc., Inc.",0.9,36,,N08825,,28,50,120,,64.0,"Inco Alloys International, 1985",0.9,
Hydrochloric Acid,Nickel and alloys,Nickel-chromium-iron-molybdenum,"Incoloy alloy 825 Inco Alloys International, Inc., Inc.",0.124,4.9,,N08825,,5,Room,Room,,43.0,"Inco Alloys International, 1987",0.124,
Hydrochloric Acid,Nickel and alloys,Nickel-chromium-iron-molybdenum,"Incoloy alloy 825 Inco Alloys International, Inc., Inc.",0.45,17.8,,N08825,,5,40,104,,43.0,"Inco Alloys International, 1987",0.45,
Hydrochloric Acid,Nickel and alloys,Nickel-chromium-molybdenum-(tungsten),Allcorr,7.9,311,Weld attack,N06110,Butt welded,35,84,183,,220.0,"R.C. Corbett and W.S. Morrison, Comparative Corrosion Resistance of Some High-Nickel, Chromium-Molybdenum Alloys, Materials Performance, NACE, USA, February, 1989, p 56-59",7.9,
Hydrochloric Acid,Nickel and alloys,Nickel-chromium-molybdenum-(tungsten),Allcorr,15,590,Weld attack,N06110,Butt welded,15,108,228,,220.0,"R.C. Corbett and W.S. Morrison, Comparative Corrosion Resistance of Some High-Nickel, Chromium-Molybdenum Alloys, Materials Performance, NACE, USA, February, 1989, p 56-59",15.0,
Hydrochloric Acid,Nickel and alloys,Nickel-chromium-molybdenum-(tungsten),Allcorr,0.71,28,Weld attack,N06110,Butt welded,10,55,131,,220.0,"R.C. Corbett and W.S. Morrison, Comparative Corrosion Resistance of Some High-Nickel, Chromium-Molybdenum Alloys, Materials Performance, NACE, USA, February, 1989, p 56-59",0.71,
Hydrochloric Acid,Nickel and alloys,Nickel-chromium-molybdenum-(tungsten),Allcorr,22,867,Weld attack,N06110,Butt welded,10,104,219,,220.0,"R.C. Corbett and W.S. Morrison, Comparative Corrosion Resistance of Some High-Nickel, Chromium-Molybdenum Alloys, Materials Performance, NACE, USA, February, 1989, p 56-59",22.0,
Hydrochloric Acid,Nickel and alloys,Nickel-chromium-molybdenum-(tungsten),Allcorr,1.4,55,IGA,N06110,Butt welded Plus 17% HNO3,20,109,228,,220.0,"R.C. Corbett and W.S. Morrison, Comparative Corrosion Resistance of Some High-Nickel, Chromium-Molybdenum Alloys, Materials Performance, NACE, USA, February, 1989, p 56-59",1.4,
Hydrochloric Acid,Nickel and alloys,Nickel-chromium-molybdenum-(tungsten),Alloy 625,0.025,1,,N06625,,1,Boiling,Boiling,,212.0,"A.I. Asphahani and J.L. Nickerson, A Specialty Alloy for Applications in the Process Industries, Corrosion Reviews, Vol 10, (Nos. 1-2), 1992, p 1-30",0.025,
Hydrochloric Acid,Nickel and alloys,Nickel-chromium-molybdenum-(tungsten),Alloy 625,28,1100,,N06625,Butt welded,35,84,183,,220.0,"R.C. Corbett and W.S. Morrison, Comparative Corrosion Resistance of Some High-Nickel, Chromium-Molybdenum Alloys, Materials Performance, NACE, USA, February, 1989, p 56-59",28.0,
Hydrochloric Acid,Nickel and alloys,Nickel-chromium-molybdenum-(tungsten),Alloy 625,25,985,,N06625,Butt welded,15,108,228,,220.0,"R.C. Corbett and W.S. Morrison, Comparative Corrosion Resistance of Some High-Nickel, Chromium-Molybdenum Alloys, Materials Performance, NACE, USA, February, 1989, p 56-59",25.0,
Hydrochloric Acid,Nickel and alloys,Nickel-chromium-molybdenum-(tungsten),Alloy 625,0.84,33,,N06625,Butt welded,15,55,131,,220.0,"R.C. Corbett and W.S. Morrison, Comparative Corrosion Resistance of Some High-Nickel, Chromium-Molybdenum Alloys, Materials Performance, NACE, USA, February, 1989, p 56-59",0.84,
Hydrochloric Acid,Nickel and alloys,Nickel-chromium-molybdenum-(tungsten),Alloy 625,36,1420,,N06625,Butt welded,10,104,219,,220.0,"R.C. Corbett and W.S. Morrison, Comparative Corrosion Resistance of Some High-Nickel, Chromium-Molybdenum Alloys, Materials Performance, NACE, USA, February, 1989, p 56-59",36.0,
Hydrochloric Acid,Nickel and alloys,Nickel-chromium-molybdenum-(tungsten),Alloy 625,0.85,34,,N06625,,5,70,158,,222.0,"T.A. Mozhi and R. Ray, Corrosion Resistance of Rapidly Solidified Alloys Compared to Their Conventional Wrought Counterparts, Materials Performance, NACE, USA, October 1990, p 50-54",0.85,
Hydrochloric Acid,Nickel and alloys,Nickel-chromium-molybdenum-(tungsten),Alloy 625,0.22,8.9,,N06625,,10,22,72,,222.0,"T.A. Mozhi and R. Ray, Corrosion Resistance of Rapidly Solidified Alloys Compared to Their Conventional Wrought Counterparts, Materials Performance, NACE, USA, October 1990, p 50-54",0.22,
Hydrochloric Acid,Nickel and alloys,Nickel-chromium-molybdenum-(tungsten),Alloy 625,3.6,144,,N06625,,10,66,150,,222.0,"T.A. Mozhi and R. Ray, Corrosion Resistance of Rapidly Solidified Alloys Compared to Their Conventional Wrought Counterparts, Materials Performance, NACE, USA, October 1990, p 50-54",3.6,
Hydrochloric Acid,Nickel and alloys,Nickel-chromium-molybdenum-(tungsten),Alloy 625,8.8,353,,N06625,,1.5,Boiling,Boiling,,225.0,"P.E. Manning, J.D. Smith, and J.L. Nickerson, New Versatile Alloys for the Chemical Process Industry, Materials Performance, NACE, USA, June 1988, p 67-73",8.8,
Hydrochloric Acid,Nickel and alloys,Nickel-chromium-molybdenum-(tungsten),Alloy 625,3.2,179,,N06625,Plus 10% H2SO4,11,80,176,,212.0,"A.I. Asphahani and J.L. Nickerson, A Specialty Alloy for Applications in the Process Industries, Corrosion Reviews, Vol 10, (Nos. 1-2), 1992, p 1-30",3.2,
Hydrochloric Acid,Nickel and alloys,Nickel-chromium-molybdenum-(tungsten),Alloy 625,100 min,3900 min,,N06625,Butt welded Plus 17% HNO3,28,109,228,,220.0,"R.C. Corbett and W.S. Morrison, Comparative Corrosion Resistance of Some High-Nickel, Chromium-Molybdenum Alloys, Materials Performance, NACE, USA, February, 1989, p 56-59",100.0,
Hydrochloric Acid,Nickel and alloys,Nickel-chromium-molybdenum-(tungsten),Alloy 625,3.2,126,,N06625,Plus 25% HNO3,11,80,176,,212.0,"A.I. Asphahani and J.L. Nickerson, A Specialty Alloy for Applications in the Process Industries, Corrosion Reviews, Vol 10, (Nos. 1-2), 1992, p 1-30",3.2,
Hydrochloric Acid,Nickel and alloys,Nickel-chromium-molybdenum-(tungsten),Alloy C-22,6.8,268,,N06022,Butt welded,35,84,193,,220.0,"R.C. Corbett and W.S. Morrison, Comparative Corrosion Resistance of Some High-Nickel, Chromium-Molybdenum Alloys, Materials Performance, NACE, USA, February, 1989, p 56-59",6.8,
Hydrochloric Acid,Nickel and alloys,Nickel-chromium-molybdenum-(tungsten),Alloy C-22,7.1,280,,N06022,Butt welded,15,108,228,,220.0,"R.C. Corbett and W.S. Morrison, Comparative Corrosion Resistance of Some High-Nickel, Chromium-Molybdenum Alloys, Materials Performance, NACE, USA, February, 1989, p 56-59",7.1,
Hydrochloric Acid,Nickel and alloys,Nickel-chromium-molybdenum-(tungsten),Alloy C-22,0.36,14.2,,N06022,Butt welded,15,55,131,,220.0,"R.C. Corbett and W.S. Morrison, Comparative Corrosion Resistance of Some High-Nickel, Chromium-Molybdenum Alloys, Materials Performance, NACE, USA, February, 1989, p 56-59",0.36,
Hydrochloric Acid,Nickel and alloys,Nickel-chromium-molybdenum-(tungsten),Alloy C-22,11,433,,N06022,Butt welded,10,104,219,,220.0,"R.C. Corbett and W.S. Morrison, Comparative Corrosion Resistance of Some High-Nickel, Chromium-Molybdenum Alloys, Materials Performance, NACE, USA, February, 1989, p 56-59",11.0,
Hydrochloric Acid,Nickel and alloys,Nickel-chromium-molybdenum-(tungsten),Alloy C-22,6.8,,IGA,N06022,Butt welded,35,84,183,,220.0,"R.C. Corbett and W.S. Morrison, Comparative Corrosion Resistance of Some High-Nickel, Chromium-Molybdenum Alloys, Materials Performance, NACE, USA, February, 1989, p 56-59",6.8,
Hydrochloric Acid,Nickel and alloys,Nickel-chromium-molybdenum-(tungsten),Alloy C-22,7.1,,Weld attack,N06022,Butt welded,15,108,228,,220.0,"R.C. Corbett and W.S. Morrison, Comparative Corrosion Resistance of Some High-Nickel, Chromium-Molybdenum Alloys, Materials Performance, NACE, USA, February, 1989, p 56-59",7.1,
Hydrochloric Acid,Nickel and alloys,Nickel-chromium-molybdenum-(tungsten),Alloy C-22,0.36,,Weld attack,N06022,Butt welded,10,55,131,,220.0,"R.C. Corbett and W.S. Morrison, Comparative Corrosion Resistance of Some High-Nickel, Chromium-Molybdenum Alloys, Materials Performance, NACE, USA, February, 1989, p 56-59",0.36,
Hydrochloric Acid,Nickel and alloys,Nickel-chromium-molybdenum-(tungsten),Alloy C-22,11,,Weld attack,N06022,Butt welded,10,104,219,,220.0,"R.C. Corbett and W.S. Morrison, Comparative Corrosion Resistance of Some High-Nickel, Chromium-Molybdenum Alloys, Materials Performance, NACE, USA, February, 1989, p 56-59",11.0,
Hydrochloric Acid,Nickel and alloys,Nickel-chromium-molybdenum-(tungsten),Alloy C-22,0.28,11,,N06022,,1.5,Boiling,Boiling,,225.0,"P.E. Manning, J.D. Smith, and J.L. Nickerson, New Versatile Alloys for the Chemical Process Industry, Materials Performance, NACE, USA, June 1988, p 67-73",0.28,
Hydrochloric Acid,Nickel and alloys,Nickel-chromium-molybdenum-(tungsten),Alloy C-22,2,79,,N06022,Butt welded Plus 17% HNO3,28,109,228,,220.0,"R.C. Corbett and W.S. Morrison, Comparative Corrosion Resistance of Some High-Nickel, Chromium-Molybdenum Alloys, Materials Performance, NACE, USA, February, 1989, p 56-59",2.0,
Hydrochloric Acid,Nickel and alloys,Nickel-chromium-molybdenum-(tungsten),Alloy C-22,2,,Weld attack,N06022,Butt welded Plus 17% HNO3,28,109,228,,220.0,"R.C. Corbett and W.S. Morrison, Comparative Corrosion Resistance of Some High-Nickel, Chromium-Molybdenum Alloys, Materials Performance, NACE, USA, February, 1989, p 56-59",2.0,
Hydrochloric Acid,Nickel and alloys,Nickel-chromium-molybdenum-(tungsten),Alloy C-276,4.1,162,IGA,N10276,Butt welded,35,84,183,,220.0,"R.C. Corbett and W.S. Morrison, Comparative Corrosion Resistance of Some High-Nickel, Chromium-Molybdenum Alloys, Materials Performance, NACE, USA, February, 1989, p 56-59",4.1,
Hydrochloric Acid,Nickel and alloys,Nickel-chromium-molybdenum-(tungsten),Alloy C-276,5.6,220,IGA,N10276,Butt welded,15,108,228,,220.0,"R.C. Corbett and W.S. Morrison, Comparative Corrosion Resistance of Some High-Nickel, Chromium-Molybdenum Alloys, Materials Performance, NACE, USA, February, 1989, p 56-59",5.6,
Hydrochloric Acid,Nickel and alloys,Nickel-chromium-molybdenum-(tungsten),Alloy C-276,0.28,11,,N10276,Butt welded,15,55,131,,220.0,"R.C. Corbett and W.S. Morrison, Comparative Corrosion Resistance of Some High-Nickel, Chromium-Molybdenum Alloys, Materials Performance, NACE, USA, February, 1989, p 56-59",0.28,
Hydrochloric Acid,Nickel and alloys,Nickel-chromium-molybdenum-(tungsten),Alloy C-276,6.1,240,Weld attack,N10276,Butt welded,10,104,217,,220.0,"R.C. Corbett and W.S. Morrison, Comparative Corrosion Resistance of Some High-Nickel, Chromium-Molybdenum Alloys, Materials Performance, NACE, USA, February, 1989, p 56-59",6.1,
Hydrochloric Acid,Nickel and alloys,Nickel-chromium-molybdenum-(tungsten),Alloy C-276,1,40,,N10276,,10,75,167,,222.0,"T.A. Mozhi and R. Ray, Corrosion Resistance of Rapidly Solidified Alloys Compared to Their Conventional Wrought Counterparts, Materials Performance, NACE, USA, October 1990, p 50-54",1.0,
Hydrochloric Acid,Nickel and alloys,Nickel-chromium-molybdenum-(tungsten),Alloy C-276,0.72,29,,N10276,,1.5,Boiling,Boiling,,225.0,"P.E. Manning, J.D. Smith, and J.L. Nickerson, New Versatile Alloys for the Chemical Process Industry, Materials Performance, NACE, USA, June 1988, p 67-73",0.72,
Hydrochloric Acid,Nickel and alloys,Nickel-chromium-molybdenum-(tungsten),Alloy C-276,17,670,Weld attack,N10276,Butt welded Plus 17% HNO3,28,109,228,,220.0,"R.C. Corbett and W.S. Morrison, Comparative Corrosion Resistance of Some High-Nickel, Chromium-Molybdenum Alloys, Materials Performance, NACE, USA, February, 1989, p 56-59",17.0,
Hydrochloric Acid,Nickel and alloys,Nickel-chromium-molybdenum-(tungsten),Alloy C-4,1.6,64,,N06455,,1.5,Boiling,Boiling,,225.0,"P.E. Manning, J.D. Smith, and J.L. Nickerson, New Versatile Alloys for the Chemical Process Industry, Materials Performance, NACE, USA, June 1988, p 67-73",1.6,
Hydrochloric Acid,Nickel and alloys,Nickel-chromium-molybdenum-(tungsten),Cabot alloy No.625 Cabot Corp.,A (Resistant),A (Resistant),,N06625,,2.5,Room,Room,100 h,67.0,"Haynes International, 1982",,A
Hydrochloric Acid,Nickel and alloys,Nickel-chromium-molybdenum-(tungsten),Cabot alloy No.625 Cabot Corp.,0.02 max,0.5 max,,N06625,,2.5,70,158,100 h,67.0,"Haynes International, 1982",0.02,
Hydrochloric Acid,Nickel and alloys,Nickel-chromium-molybdenum-(tungsten),Cabot alloy No.625 Cabot Corp.,12,472,,N06625,,2.5,Boiling,Boiling,100 h,67.0,"Haynes International, 1982",12.0,
Hydrochloric Acid,Nickel and alloys,Nickel-chromium-molybdenum-(tungsten),Cabot alloy No.625 Cabot Corp.,0.86,158,,N06625,Average of four 24-h tests,5,70,158,,67.0,"Haynes International, 1982",0.86,
Hydrochloric Acid,Nickel and alloys,Nickel-chromium-molybdenum-(tungsten),"Hastelloy alloy C-4 Haynes International, Inc.",0.91,36,,N06455,"Heat-treated at 1066 C (1950 F), water quenched Determined in lab tests",10,75,167,,16.0,"Haynes International, 1983",0.91,
Hydrochloric Acid,Nickel and alloys,Nickel-chromium-molybdenum-(tungsten),"Hastelloy alloy C-4 Haynes International, Inc.",0.86,34,,N06455,As gas tungsten arc welded Determined in lab tests,10,75,167,,16.0,"Haynes International, 1983",0.86,
Hydrochloric Acid,Nickel and alloys,Nickel-chromium-molybdenum-(tungsten),"Hastelloy alloy C-4 Haynes International, Inc.",0.89,35,,N06455,Specimen aged 100 h at 899 C (1650 F) Determined in lab tests,10,75,167,,16.0,"Haynes International, 1983",0.89,
Hydrochloric Acid,Nickel and alloys,Nickel-chromium-molybdenum-(tungsten),"Inco alloy C-276 Inco Alloys International, Inc., Inc.",5.72,225,No grain separation on bending,N10276,"Unwelded, solution heat treated specimens Corrosion test ASTM G28",,,,,40.0,"Inco Alloys International, 1986",5.72,
Hydrochloric Acid,Nickel and alloys,Nickel-chromium-molybdenum-(tungsten),"Inco alloy C-276 Inco Alloys International, Inc., Inc.",5.94,234,No grain separation on bending,N10276,As-welded with the gas-tungsten-arc method Corrosion test ASTM G28,,,,,40.0,"Inco Alloys International, 1986",5.94,
Hydrochloric Acid,Nickel and alloys,Nickel-chromium-molybdenum-(tungsten),"Inconel 625 Inco Alloys International, Inc.",0.92,38,,N06625,,25,66,150,,64.0,"Inco Alloys International, 1985",0.92,
Hydrochloric Acid,Nickel and alloys,Nickel-chromium-molybdenum-(tungsten),"Inconel 625 Inco Alloys International, Inc.",0.82,34,,N06625,,30,66,150,,64.0,"Inco Alloys International, 1985",0.82,
Hydrochloric Acid,Nickel and alloys,Nickel-chromium-molybdenum-(tungsten),"Inconel 625 Inco Alloys International, Inc.",1.8,71,,N06625,,5,66,150,,64.0,"Inco Alloys International, 1985",1.8,
Hydrochloric Acid,Nickel and alloys,Nickel-chromium-molybdenum-(tungsten),"Inconel 625 Inco Alloys International, Inc.",2.1,81,,N06625,,10,66,150,,64.0,"Inco Alloys International, 1985",2.1,
Hydrochloric Acid,Nickel and alloys,Nickel-chromium-molybdenum-(tungsten),"Inconel 625 Inco Alloys International, Inc.",1.7,65,,N06625,,15,66,150,,64.0,"Inco Alloys International, 1985",1.7,
Hydrochloric Acid,Nickel and alloys,Nickel-chromium-molybdenum-(tungsten),"Inconel 625 Inco Alloys International, Inc.",16.5,650,,N06625,,20,66,150,,64.0,"Inco Alloys International, 1985",16.5,
Hydrochloric Acid,Nickel and alloys,Nickel-chromium-molybdenum-(tungsten),"Inconel 625 Inco Alloys International, Inc.",0.96,38,,N06625,,25,66,150,,64.0,"Inco Alloys International, 1985",0.96,
Hydrochloric Acid,Nickel and alloys,Nickel-chromium-molybdenum-(tungsten),"Inconel 625 Inco Alloys International, Inc.",0.86,34,,N06625,,30,66,150,,64.0,"Inco Alloys International, 1985",0.86,
Hydrochloric Acid,Nickel and alloys,Nickel-chromium-molybdenum-(tungsten),"Inconel 625 Inco Alloys International, Inc.",0.38,15,,N06625,,37,66,150,,64.0,"Inco Alloys International, 1985",0.38,
Hydrochloric Acid,Nickel and alloys,Nickel-chromium-molybdenum-(tungsten),"Inconel 625 Inco Alloys International, Inc.",1.77,71,,N06625,,5,66,150,,64.0,"Inco Alloys International, 1985",1.77,
Hydrochloric Acid,Nickel and alloys,Nickel-chromium-molybdenum-(tungsten),"Inconel 625 Inco Alloys International, Inc.",2.02,81,,N06625,,10,66,150,,64.0,"Inco Alloys International, 1985",2.02,
Hydrochloric Acid,Nickel and alloys,Nickel-chromium-molybdenum-(tungsten),"Inconel 625 Inco Alloys International, Inc.",1.92,65,,N06625,,15,66,150,,64.0,"Inco Alloys International, 1985",1.92,
Hydrochloric Acid,Nickel and alloys,Nickel-chromium-molybdenum-(tungsten),"Inconel 625 Inco Alloys International, Inc.",1.25,50,,N06625,,20,66,150,,64.0,"Inco Alloys International, 1985",1.25,
Hydrochloric Acid,Nickel and alloys,Nickel-chromium-molybdenum-(tungsten),"Inconel 625 Inco Alloys International, Inc.",0.38,15,,N06625,,Concentrated,66,150,,64.0,"Inco Alloys International, 1985",0.38,
Hydrochloric Acid,Nickel and alloys,Nickel-copper,"Monel 400 Inco Alloys International, Inc. Inc.",0.73,29,,N04400,"No velocity, no aeration",0.5,Boiling,Boiling,10 d,134.0,"Inco Alloys International, 1984",0.73,
Hydrochloric Acid,Nickel and alloys,Nickel-copper,"Monel 400 Inco Alloys International, Inc. Inc.",1.05,42,,N04400,"No velocity, no aeration",1,Boiling,Boiling,10 d,134.0,"Inco Alloys International, 1984",1.05,
Hydrochloric Acid,Nickel and alloys,Nickel-copper,"Monel 400 Inco Alloys International, Inc. Inc.",1.1,44,,N04400,"No velocity, no aeration",5,Boiling,Boiling,10 d,134.0,"Inco Alloys International, 1984",1.1,
Hydrochloric Acid,Nickel and alloys,Nickel-molybdenum,"Hastelloy alloy B-2 Haynes International, Inc.",0.36,14,,N10665,"Sheet as solution heat-treated, 92 HRB",20,Boiling,Boiling,,63.0,"Haynes International, 1987",0.36,
Hydrochloric Acid,Nickel and alloys,Nickel-molybdenum,"Hastelloy alloy B-2 Haynes International, Inc.",0.36,14,,N10665,"Sheet cold reduced 10%, 32 HRC",20,Boiling,Boiling,,63.0,"Haynes International, 1987",0.36,
Hydrochloric Acid,Nickel and alloys,Nickel-molybdenum,"Hastelloy alloy B-2 Haynes International, Inc.",0.36,14,,N10665,"Sheet cold reduced 20%, 38 HRC",20,Boiling,Boiling,,63.0,"Haynes International, 1987",0.36,
Hydrochloric Acid,Nickel and alloys,Nickel-molybdenum,"Hastelloy alloy B-2 Haynes International, Inc.",0.33,13,,N10665,"Sheet cold reduced 30%, 43 HRC",20,Boiling,Boiling,,63.0,"Haynes International, 1987",0.33,
Hydrochloric Acid,Nickel and alloys,Nickel-molybdenum,"Hastelloy alloy B-2 Haynes International, Inc.",0.36,14,,N10665,"Sheet cold reduced 40%, 44 HRC",20,Boiling,Boiling,,63.0,"Haynes International, 1987",0.36,
Hydrochloric Acid,Nickel and alloys,Nickel-molybdenum,"Hastelloy alloy B-2 Haynes International, Inc.",0.36,14,,N10665,"Sheet cold reduced 50%, 45 HRC",20,Boiling,Boiling,,63.0,"Haynes International, 1987",0.36,
Hydrochloric Acid,Nickel and alloys,Nickel-molybdenum,"Hastelloy alloy B-2 Haynes International, Inc.",0.02,0.8,,N10665,"All specimens were heat-treated at 1066 C (1950 F), water quenched Determined in lab tests",1,Boiling,Boiling,,63.0,"Haynes International, 1987",0.02,
Hydrochloric Acid,Nickel and alloys,Nickel-molybdenum,"Hastelloy alloy B-2 Haynes International, Inc.",0.08,3,,N10665,"All specimens were heat-treated at 1066 C (1950 F), water quenched Determined in lab tests",2,Boiling,Boiling,,63.0,"Haynes International, 1987",0.08,
Hydrochloric Acid,Nickel and alloys,Nickel-molybdenum,"Hastelloy alloy B-2 Haynes International, Inc.",0.13,5,,N10665,"All specimens were heat-treated at 1066 C (1950 F), water quenched Determined in lab tests",5,Boiling,Boiling,,63.0,"Haynes International, 1987",0.13,
Hydrochloric Acid,Nickel and alloys,Nickel-molybdenum,"Hastelloy alloy B-2 Haynes International, Inc.",0.18,7,,N10665,"All specimens were heat-treated at 1066 C (1950 F), water quenched Determined in lab tests",10,Boiling,Boiling,,63.0,"Haynes International, 1987",0.18,
Hydrochloric Acid,Nickel and alloys,Nickel-molybdenum,"Hastelloy alloy B-2 Haynes International, Inc.",0.28,11,,N10665,"All specimens were heat-treated at 1066 C (1950 F), water quenched Determined in lab tests",15,Boiling,Boiling,,63.0,"Haynes International, 1987",0.28,
Hydrochloric Acid,Nickel and alloys,Nickel-molybdenum,"Hastelloy alloy B-2 Haynes International, Inc.",0.38,15,,N10665,"All specimens were heat-treated at 1066 C (1950 F), water quenched Determined in lab tests.",20,Boiling,Boiling,,63.0,"Haynes International, 1987",0.38,
Hydrochloric Acid,Nickel and alloys,Nickel-molybdenum,"Hastelloy alloy B-2 Haynes International, Inc.",0.51,20,,N10665,As gas tungsten arc welded Determined in lab tests,20,Boiling,Boiling,,63.0,"Haynes International, 1987",0.51,
Hydrochloric Acid,Refractory metals and alloys,Chromium,Chromium,58000,2300000,,,,5,Boiling,Boiling,50 h,245.0,"H. Bala and S. Szymura, Corrosion Behaviour of Cu-Ni-Fe and Cu-Ni-Co Permanent Magnet Alloys, Materials Forum, 13, 1989, p 43-47",58000.0,
Hydrochloric Acid,Refractory metals and alloys,Chromium,Chromium + 0.5Pd,0.2 max,8 max,,,,5,Boiling,Boiling,50 h,245.0,"H. Bala and S. Szymura, Corrosion Behaviour of Cu-Ni-Fe and Cu-Ni-Co Permanent Magnet Alloys, Materials Forum, 13, 1989, p 43-47",0.2,
Hydrochloric Acid,Refractory metals and alloys,Chromium,Chromium + 0.5Pt,0.2 max,8 max,,,,5,Boiling,Boiling,50 h,245.0,"H. Bala and S. Szymura, Corrosion Behaviour of Cu-Ni-Fe and Cu-Ni-Co Permanent Magnet Alloys, Materials Forum, 13, 1989, p 43-47",0.2,
Hydrochloric Acid,Refractory metals and alloys,Cobalt and alloys,40Co-20Cr-15Ni-7Mo,48,1900,,,,Concentrated,110,230,50 h,54.0,"J.S. Pettibone, Other Metals, in Corrosion Resistance of Metals and Alloys, 2nd Edition, F.L. LaQue and H.R. Copson, Ed., Reinhold Publishing, New York, 1963, p 628",48.0,
Hydrochloric Acid,Refractory metals and alloys,Hafnium and alloys,Hafnium,0.005,0.2,,,,20,,,8 d,11.0,"Metals Handbook, Ninth Edition, Vol 13, Corrosion, ASM International, Metals Park, OH, 1987, p 720",0.005,
Hydrochloric Acid,Refractory metals and alloys,Cobalt and alloys,40Co-20Cr-15Ni-7Mo,55,2200,,,,50,110,230,50 h,54.0,"J.S. Pettibone, Other Metals, in Corrosion Resistance of Metals and Alloys, 2nd Edition, F.L. LaQue and H.R. Copson, Ed., Reinhold Publishing, New York, 1963, p 628",55.0,
Hydrochloric Acid,Refractory metals and alloys,Cobalt and alloys,40Co-20Cr-15Ni-7Mo,72,2870,,,,10,102,216,50 h,54.0,"J.S. Pettibone, Other Metals, in Corrosion Resistance of Metals and Alloys, 2nd Edition, F.L. LaQue and H.R. Copson, Ed., Reinhold Publishing, New York, 1963, p 628",72.0,
Hydrochloric Acid,Refractory metals and alloys,Cobalt and alloys,44Co-31Cr-13W,0.7,26,,,As cast. Cast specimens Based on five 24-h test periods,5,Room,Room,,53.0,"J.S. Pettibone, Other Metals, in Corrosion Resistance of Metals and Alloys, 2nd Edition, F.L. LaQue and H.R. Copson, Ed., Reinhold Publishing, New York, 1963, p 629",0.7,
Hydrochloric Acid,Refractory metals and alloys,Cobalt and alloys,44Co-31Cr-13W,0.4,16,,,"Heat treated 4h at 899 C (1650 F), furnace cooled. Cast specimens Based on five 24-h test periods",5,Room,Room,,53.0,"J.S. Pettibone, Other Metals, in Corrosion Resistance of Metals and Alloys, 2nd Edition, F.L. LaQue and H.R. Copson, Ed., Reinhold Publishing, New York, 1963, p 629",0.4,
Hydrochloric Acid,Refractory metals and alloys,Cobalt and alloys,44Co-31Cr-13W,0.65,26,,,As cast. Cast specimens Based on five 24-h test periods,5,Room,Room,,53.0,"J.S. Pettibone, Other Metals, in Corrosion Resistance of Metals and Alloys, 2nd Edition, F.L. LaQue and H.R. Copson, Ed., Reinhold Publishing, New York, 1963, p 629",0.65,
Hydrochloric Acid,Refractory metals and alloys,Cobalt and alloys,44Co-31Cr-13W,0.4,16,,,"Heat treated 4h at 899 C (1650 F), furnace cooled. Cast specimens Based on five 24-h test periods",5,Room,Room,,53.0,"J.S. Pettibone, Other Metals, in Corrosion Resistance of Metals and Alloys, 2nd Edition, F.L. LaQue and H.R. Copson, Ed., Reinhold Publishing, New York, 1963, p 629",0.4,
Hydrochloric Acid,Refractory metals and alloys,Cobalt and alloys,50Co-20Cr-15W-10Ni,0.6,24,,,,5,Room,Room,,53.0,"J.S. Pettibone, Other Metals, in Corrosion Resistance of Metals and Alloys, 2nd Edition, F.L. LaQue and H.R. Copson, Ed., Reinhold Publishing, New York, 1963, p 629",0.6,
Hydrochloric Acid,Refractory metals and alloys,Cobalt and alloys,50Co-20Cr-15W-10Ni,0.6,24,,,Cast specimens Based on five 24-h test periods,5,Room,Room,,53.0,"J.S. Pettibone, Other Metals, in Corrosion Resistance of Metals and Alloys, 2nd Edition, F.L. LaQue and H.R. Copson, Ed., Reinhold Publishing, New York, 1963, p 629",0.6,
Hydrochloric Acid,Refractory metals and alloys,Cobalt and alloys,53Co-30Cr-4.5W,1.3,52,,,As cast. Cast specimens Based on five 24-h test periods,5,Room,Room,,53.0,"J.S. Pettibone, Other Metals, in Corrosion Resistance of Metals and Alloys, 2nd Edition, F.L. LaQue and H.R. Copson, Ed., Reinhold Publishing, New York, 1963, p 629",1.3,
Hydrochloric Acid,Refractory metals and alloys,Cobalt and alloys,53Co-30Cr-4.5W,0.225,9,,,Heat treated 4 h at 899 C (1650 F). Cast specimens Based on five 24-h test periods,5,Room,Room,,53.0,"J.S. Pettibone, Other Metals, in Corrosion Resistance of Metals and Alloys, 2nd Edition, F.L. LaQue and H.R. Copson, Ed., Reinhold Publishing, New York, 1963, p 629",0.225,
Hydrochloric Acid,Refractory metals and alloys,Cobalt and alloys,53Co-30Cr-4.5W,1.3,52,,,As cast. Cast specimens Based on five 24-h test periods,5,Room,Room,,53.0,"J.S. Pettibone, Other Metals, in Corrosion Resistance of Metals and Alloys, 2nd Edition, F.L. LaQue and H.R. Copson, Ed., Reinhold Publishing, New York, 1963, p 629",1.3,
Hydrochloric Acid,Refractory metals and alloys,Cobalt and alloys,53Co-30Cr-4.5W,0.225,9,,,"Heat treated 4 h at 899 C (1650 F), furnace cooled. Cast specimens Based on five 24-h test periods",5,Room,Room,,53.0,"J.S. Pettibone, Other Metals, in Corrosion Resistance of Metals and Alloys, 2nd Edition, F.L. LaQue and H.R. Copson, Ed., Reinhold Publishing, New York, 1963, p 629",0.225,
Hydrochloric Acid,Refractory metals and alloys,Cobalt and alloys,Co-20Cr,250,"10,000",,,,10,Boiling,Boiling,,35.0,"A. Davin and D. Coutsourdis, Cobalt, Vol 52, Sept 1971, p 160; as cited in Metals Handbook, Ninth Edition, Vol 13, Corrosion, ASM International, Metals Park, OH, 1987, p 660",250.0,
Hydrochloric Acid,Refractory metals and alloys,Cobalt and alloys,Co-Cr-Ni,0.68,27,,R31233,Welding rod,3,66,,,196.0,"P. Crook, The Effects of Dilution upon the Corrosion and Wear Properties of Cobalt-Based Weld Overlays, Corrosion Science, Vol 35, (Nos. 1-4), Pergamon Press, Ltd., UK, 1993, p 647-653",0.68,
Hydrochloric Acid,Refractory metals and alloys,Cobalt and alloys,Co-Cr-Ni,1.8,72,,R31233,Diluted 9.1% with G10400,3,66,,,196.0,"P. Crook, The Effects of Dilution upon the Corrosion and Wear Properties of Cobalt-Based Weld Overlays, Corrosion Science, Vol 35, (Nos. 1-4), Pergamon Press, Ltd., UK, 1993, p 647-653",1.8,
Hydrochloric Acid,Refractory metals and alloys,Cobalt and alloys,Co-Cr-Ni,1.4,56,,R31233,Diluted 16.9% with G10400,3,66,,,196.0,"P. Crook, The Effects of Dilution upon the Corrosion and Wear Properties of Cobalt-Based Weld Overlays, Corrosion Science, Vol 35, (Nos. 1-4), Pergamon Press, Ltd., UK, 1993, p 647-653",1.4,
Hydrochloric Acid,Refractory metals and alloys,Cobalt and alloys,Co-Cr-Ni,2.1,84,,R31233,Diluted 9.1% with S31603,3,66,,,196.0,"P. Crook, The Effects of Dilution upon the Corrosion and Wear Properties of Cobalt-Based Weld Overlays, Corrosion Science, Vol 35, (Nos. 1-4), Pergamon Press, Ltd., UK, 1993, p 647-653",2.1,
Hydrochloric Acid,Refractory metals and alloys,Cobalt and alloys,Co-Cr-Ni,2.1,84,,R31233,Diluted 16.7% with S31603,3,66,,,196.0,"P. Crook, The Effects of Dilution upon the Corrosion and Wear Properties of Cobalt-Based Weld Overlays, Corrosion Science, Vol 35, (Nos. 1-4), Pergamon Press, Ltd., UK, 1993, p 647-653",2.1,
Hydrochloric Acid,Refractory metals and alloys,Titanium and alloys,Titanium,50 min,2000 min,,,,10,Boiling,Boiling,,91.0,"Titanium, Teledyne Wah Chang Albany, 1988",50.0,
Hydrochloric Acid,Refractory metals and alloys,Cobalt and alloys,Co-Cr-Ni,7.5,300,,R31233,Welding rod,10,66,,,196.0,"P. Crook, The Effects of Dilution upon the Corrosion and Wear Properties of Cobalt-Based Weld Overlays, Corrosion Science, Vol 35, (Nos. 1-4), Pergamon Press, Ltd., UK, 1993, p 647-653",7.5,
Hydrochloric Acid,Refractory metals and alloys,Cobalt and alloys,Co-Cr-Ni,15,600,,R31233,Diluted 9.1% with G10400,10,66,,,196.0,"P. Crook, The Effects of Dilution upon the Corrosion and Wear Properties of Cobalt-Based Weld Overlays, Corrosion Science, Vol 35, (Nos. 1-4), Pergamon Press, Ltd., UK, 1993, p 647-653",15.0,
Hydrochloric Acid,Refractory metals and alloys,Cobalt and alloys,Co-Cr-Ni,11,440,,R31233,Diluted 16.9% with G10400,10,66,,,196.0,"P. Crook, The Effects of Dilution upon the Corrosion and Wear Properties of Cobalt-Based Weld Overlays, Corrosion Science, Vol 35, (Nos. 1-4), Pergamon Press, Ltd., UK, 1993, p 647-653",11.0,
Hydrochloric Acid,Refractory metals and alloys,Cobalt and alloys,Co-Cr-Ni,20,800,,R31233,Diluted 9.1% with S31603,10,66,,,196.0,"P. Crook, The Effects of Dilution upon the Corrosion and Wear Properties of Cobalt-Based Weld Overlays, Corrosion Science, Vol 35, (Nos. 1-4), Pergamon Press, Ltd., UK, 1993, p 647-653",20.0,
Hydrochloric Acid,Refractory metals and alloys,Cobalt and alloys,Co-Cr-Ni,13,520,,R31233,Diluted 16.7% with S31603,10,66,,,196.0,"P. Crook, The Effects of Dilution upon the Corrosion and Wear Properties of Cobalt-Based Weld Overlays, Corrosion Science, Vol 35, (Nos. 1-4), Pergamon Press, Ltd., UK, 1993, p 647-653",13.0,
