Repository: wfreinhart/matse219

# MATSE 219: Materials Informatics

Auto-generated from the private authoring repo (matse219-instructor). Do not edit here directly -- changes are overwritten on the next publish run.

## Lectures

- [Lecture01](https://colab.research.google.com/github/wfreinhart/matse219/blob/staging/notebooks/Lecture01.ipynb)
- [Lecture02](https://colab.research.google.com/github/wfreinhart/matse219/blob/staging/notebooks/Lecture02.ipynb)
- [Lecture03](https://colab.research.google.com/github/wfreinhart/matse219/blob/staging/notebooks/Lecture03.ipynb)
- [Lecture04](https://colab.research.google.com/github/wfreinhart/matse219/blob/staging/notebooks/Lecture04.ipynb)

File: datasets/corrosion.csv (part 55 of 142)
Environment,Material Group,Material Family,Material,Rate (mm/yr) or Rating,Rate (mils/yr) or Rating,Localized Attack,UNS,Condition/Comment,Concentration (Vol %),Temperature (deg C),Temperature (deg F),Duration,Reference #,Reference,rate_mm_yr_numeric,rate_letter_grade
Hydrochloric Acid,Refractory metals and alloys,Cobalt and alloys,"Haynes alloy 6B Haynes International, Inc.",250 min,10000 min,,,,5,Boiling,Boiling,24 h,23.0,"Metals Handbook, Ninth Edition, Vol 13, Corrosion, ASM International, Metals Park, OH, 1987, p 661",250.0,
Hydrochloric Acid,Refractory metals and alloys,Cobalt and alloys,"Haynes alloy 6B Haynes International, Inc.",97,3800,,,Average of four 24-h test periods,2.5,Boiling,Boiling,,23.0,"Metals Handbook, Ninth Edition, Vol 13, Corrosion, ASM International, Metals Park, OH, 1987, p 661",97.0,
Hydrochloric Acid,Refractory metals and alloys,Cobalt and alloys,"Haynes alloy No.188 Haynes International, Inc.",140,5500,,R30188,,5,Boiling,Boiling,24 h,23.0,"Metals Handbook, Ninth Edition, Vol 13, Corrosion, ASM International, Metals Park, OH, 1987, p 661",140.0,
Hydrochloric Acid,Refractory metals and alloys,Cobalt and alloys,"Haynes alloy No.188 Haynes International, Inc.",61,2400,,R30188,Average of four 24-h test periods,2.5,Boiling,Boiling,,23.0,"Metals Handbook, Ninth Edition, Vol 13, Corrosion, ASM International, Metals Park, OH, 1987, p 661",61.0,
Hydrochloric Acid,Refractory metals and alloys,Cobalt and alloys,"Haynes alloy No.188 Haynes International, Inc.",A (Resistant),A (Resistant),,R30188,Average of four 24-h test periods. Corrosion decreased from a high value,1,Boiling,Boiling,,23.0,"Metals Handbook, Ninth Edition, Vol 13, Corrosion, ASM International, Metals Park, OH, 1987, p 661",,A
Hydrochloric Acid,Refractory metals and alloys,Cobalt and alloys,"Haynes alloy No.188 Haynes International, Inc.",0.8 max,31 max,,R30188,Average of four 24-h test periods. Corrosion rate oscillated during test period,10,Room,Room,,23.0,"Metals Handbook, Ninth Edition, Vol 13, Corrosion, ASM International, Metals Park, OH, 1987, p 661",0.8,
Hydrochloric Acid,Refractory metals and alloys,Cobalt and alloys,"Haynes alloy No.25 Haynes International, Inc.",188,7400,,R30605,,5,Boiling,Boiling,24 h,23.0,"Metals Handbook, Ninth Edition, Vol 13, Corrosion, ASM International, Metals Park, OH, 1987, p 661",188.0,
Hydrochloric Acid,Refractory metals and alloys,Cobalt and alloys,"Haynes alloy No.25 Haynes International, Inc.",0.56,22,,R30605,Average of four 24-h test periods,1,Boiling,Boiling,,23.0,"Metals Handbook, Ninth Edition, Vol 13, Corrosion, ASM International, Metals Park, OH, 1987, p 661",0.56,
Hydrochloric Acid,Refractory metals and alloys,Cobalt and alloys,"Haynes alloy No.25 Haynes International, Inc.",57,2260,,R30605,Average of four 24-h test periods,2.5,Boiling,Boiling,,23.0,"Metals Handbook, Ninth Edition, Vol 13, Corrosion, ASM International, Metals Park, OH, 1987, p 661",57.0,
Hydrochloric Acid,Refractory metals and alloys,Cobalt and alloys,"Haynes alloy No.25 Haynes International, Inc.",A (Resistant),A (Resistant),,R30605,Average of four 24-h test periods,10,Room,Room,,23.0,"Metals Handbook, Ninth Edition, Vol 13, Corrosion, ASM International, Metals Park, OH, 1987, p 661",,A
Hydrochloric Acid,Refractory metals and alloys,Cobalt and alloys,"Haynes alloy No.25 Haynes International, Inc.",0.01 max,0.1 max,,R30605,"12-gage, solution heat-treated sheet Calculated on a minimum of five 24-h test periods",1,Room,Room,24 h,124.0,"Haynes International, 1984",0.01,
Hydrochloric Acid,Refractory metals and alloys,Cobalt and alloys,"Haynes alloy No.25 Haynes International, Inc.",A (Resistant),A (Resistant),,R30605,"12-gage, solution heat-treated sheet Calculated on a minimum of five 24-h test periods",1,66,150,24 h,124.0,"Haynes International, 1984",,A
Hydrochloric Acid,Refractory metals and alloys,Cobalt and alloys,"Haynes alloy No.25 Haynes International, Inc.",10.2,400,,R30605,"12-gage, solution heat-treated sheet Calculated on a minimum of five 24-h test periods",1,Boiling,Boiling,24 h,124.0,"Haynes International, 1984",10.2,
Hydrochloric Acid,Refractory metals and alloys,Cobalt and alloys,"Haynes alloy No.25 Haynes International, Inc.",0.01 max,0.1 max,,R30605,"12-gage, solution heat-treated sheet Calculated on a minimum of five 24-h test periods",2,Room,Room,24 h,124.0,"Haynes International, 1984",0.01,
Hydrochloric Acid,Refractory metals and alloys,Cobalt and alloys,"Haynes alloy No.25 Haynes International, Inc.",0.01,0.1,,R30605,"12-gage, solution heat-treated sheet Calculated on a minimum of five 24-h test periods",2,66,150,24 h,124.0,"Haynes International, 1984",0.01,
Hydrochloric Acid,Refractory metals and alloys,Cobalt and alloys,"Haynes alloy No.25 Haynes International, Inc.",25.4 min,1000 min,,R30605,"12-gage, solution heat-treated sheet Calculated on a minimum of five 24-h test periods",2,Boiling,Boiling,24 h,124.0,"Haynes International, 1984",25.4,
Hydrochloric Acid,Refractory metals and alloys,Cobalt and alloys,"Haynes alloy No.25 Haynes International, Inc.",0.61,24,,R30605,"12-gage, solution heat-treated sheet Calculated on a minimum of five 24-h test periods",5,Room,Room,24 h,124.0,"Haynes International, 1984",0.61,
Hydrochloric Acid,Refractory metals and alloys,Cobalt and alloys,"Haynes alloy No.25 Haynes International, Inc.",12,474,,R30605,"12-gage, solution heat-treated sheet Calculated on a minimum of five 24-h test periods",5,66,150,24 h,124.0,"Haynes International, 1984",12.0,
Hydrochloric Acid,Refractory metals and alloys,Cobalt and alloys,"Haynes alloy No.25 Haynes International, Inc.",25.4 min,1000 min,,R30605,"12-gage, solution heat-treated sheet Calculated on a minimum of five 24-h test periods",5,Boiling,Boiling,24 h,124.0,"Haynes International, 1984",25.4,
Hydrochloric Acid,Refractory metals and alloys,Cobalt and alloys,"Haynes alloy No.25 Haynes International, Inc.",0.64,25,,R30605,"12-gage, solution heat-treated sheet Calculated on a minimum of five 24-h test periods",10,Room,Room,24 h,124.0,"Haynes International, 1984",0.64,
Hydrochloric Acid,Refractory metals and alloys,Cobalt and alloys,"Haynes alloy No.25 Haynes International, Inc.",10.7,420,,R30605,"12-gage, solution heat-treated sheet Calculated on a minimum of five 24-h test periods",10,66,150,24 h,124.0,"Haynes International, 1984",10.7,
Hydrochloric Acid,Refractory metals and alloys,Cobalt and alloys,"Haynes alloy No.25 Haynes International, Inc.",25.4 min,1000 min,,R30605,"12-gage, solution heat-treated sheet Calculated on a minimum of five 24-h test periods",10,Boiling,Boiling,24 h,124.0,"Haynes International, 1984",25.4,
Hydrochloric Acid,Refractory metals and alloys,Cobalt and alloys,"Haynes alloy No.25 Haynes International, Inc.",0.74,29,,R30605,"12-gage, solution heat-treated sheet Calculated on a minimum of five 24-h test periods",15,Room,Room,24 h,124.0,"Haynes International, 1984",0.74,
Hydrochloric Acid,Refractory metals and alloys,Cobalt and alloys,"Haynes alloy No.25 Haynes International, Inc.",14,552,,R30605,"12-gage, solution heat-treated sheet Calculated on a minimum of five 24-h test periods",15,66,150,24 h,124.0,"Haynes International, 1984",14.0,
Hydrochloric Acid,Refractory metals and alloys,Cobalt and alloys,"Haynes alloy No.25 Haynes International, Inc.",25.4 min,1000 min,,R30605,"12-gage, solution heat-treated sheet Calculated on a minimum of five 24-h test periods",15,Boiling,Boiling,24 h,124.0,"Haynes International, 1984",25.4,
Hydrochloric Acid,Refractory metals and alloys,Cobalt and alloys,"Haynes alloy No.25 Haynes International, Inc.",0.15,6,,R30605,"12-gage, solution heat-treated sheet Calculated on a minimum of five 24-h test periods",20,Room,Room,24 h,124.0,"Haynes International, 1984",0.15,
Hydrochloric Acid,Refractory metals and alloys,Cobalt and alloys,"Haynes alloy No.25 Haynes International, Inc.",6.81,268,,R30605,"12-gage, solution heat-treated sheet Calculated on a minimum of five 24-h test periods",20,66,150,24 h,124.0,"Haynes International, 1984",6.81,
Hydrochloric Acid,Refractory metals and alloys,Cobalt and alloys,"Haynes alloy No.25 Haynes International, Inc.",25.4 min,1000 min,,R30605,"12-gage, solution heat-treated sheet Calculated on a minimum of five 24-h test periods",20,Boiling,Boiling,24 h,124.0,"Haynes International, 1984",25.4,
Hydrochloric Acid,Refractory metals and alloys,Cobalt and alloys,"Haynes alloy No.25 Haynes International, Inc.",0.1,4,,R30605,"12-gage, solution heat-treated sheet Calculated on a minimum of five 24-h test periods",25,Room,Room,24 h,124.0,"Haynes International, 1984",0.1,
Hydrochloric Acid,Refractory metals and alloys,Cobalt and alloys,"Haynes alloy No.25 Haynes International, Inc.",3.7,144,,R30605,"12-gage, solution heat-treated sheet Calculated on a minimum of five 24-h test periods",25,66,150,24 h,124.0,"Haynes International, 1984",3.7,
Hydrochloric Acid,Refractory metals and alloys,Cobalt and alloys,"Haynes alloy No.25 Haynes International, Inc.",0.05,2,,R30605,"12-gage, solution heat-treated sheet Calculated on a minimum of five 24-h test periods",37,Room,Room,24 h,124.0,"Haynes International, 1984",0.05,
Hydrochloric Acid,Refractory metals and alloys,Cobalt and alloys,"Haynes alloy No.25 Haynes International, Inc.",1.73,68,,R30605,"12-gage, solution heat-treated sheet Calculated on a minimum of five 24-h test periods",37,66,150,24 h,124.0,"Haynes International, 1984",1.73,
Hydrochloric Acid,Refractory metals and alloys,Cobalt and alloys,"Haynes alloy No.556 Haynes International, Inc.",165,6600,,R30556,,5,Boiling,Boiling,24 h,23.0,"Metals Handbook, Ninth Edition, Vol 13, Corrosion, ASM International, Metals Park, OH, 1987, p 661",165.0,
Hydrochloric Acid,Refractory metals and alloys,Cobalt and alloys,"Haynes alloy No.556 Haynes International, Inc.",63.5,2500,,R30556,Average of four 24-h test periods,2.5,Boiling,Boiling,,23.0,"Metals Handbook, Ninth Edition, Vol 13, Corrosion, ASM International, Metals Park, OH, 1987, p 661",63.5,
Hydrochloric Acid,Refractory metals and alloys,Cobalt and alloys,"Haynes alloy No.556 Haynes International, Inc.",0.6,23,,R30556,Average of four 24-h test periods,10,Room,Room,,23.0,"Metals Handbook, Ninth Edition, Vol 13, Corrosion, ASM International, Metals Park, OH, 1987, p 661",0.6,
Hydrochloric Acid,Refractory metals and alloys,Cobalt and alloys,"Haynes alloy No.556 Haynes International, Inc.",A (Resistant),A (Resistant),,R30556,Average of four 24-h test periods. Corrosion rate decreased from a high value,1,Boiling,Boiling,,23.0,"Metals Handbook, Ninth Edition, Vol 13, Corrosion, ASM International, Metals Park, OH, 1987, p 661",,A
Hydrochloric Acid,Refractory metals and alloys,Cobalt and alloys,Multimet Haynes International,0.01 max,0.1 max,,R30155,"12-gage, solution heat-treated sheet Calculated on a minimum of five 24-h test periods",1,Room,Room,24 h,124.0,"Haynes International, 1984",0.01,
Hydrochloric Acid,Refractory metals and alloys,Cobalt and alloys,Multimet Haynes International,A (Resistant),A (Resistant),,R30155,"12-gage, solution heat-treated sheet Calculated on a minimum of five 24-h test periods",1,66,150,24 h,124.0,"Haynes International, 1984",,A
Hydrochloric Acid,Refractory metals and alloys,Cobalt and alloys,Multimet Haynes International,9.4,370,,R30155,"12-gage, solution heat-treated sheet Calculated on a minimum of five 24-h test periods",1,Boiling,Boiling,24 h,124.0,"Haynes International, 1984",9.4,
Hydrochloric Acid,Refractory metals and alloys,Cobalt and alloys,Multimet Haynes International,0.01 max,0.1 max,,R30155,"12-gage, solution heat-treated sheet Calculated on a minimum of five 24-h test periods",2,Room,Room,24 h,124.0,"Haynes International, 1984",0.01,
Hydrochloric Acid,Refractory metals and alloys,Cobalt and alloys,Multimet Haynes International,A (Resistant),A (Resistant),,R30155,"12-gage, solution heat-treated sheet Calculated on a minimum of five 24-h test periods",2,66,150,24 h,124.0,"Haynes International, 1984",,A
Hydrochloric Acid,Refractory metals and alloys,Cobalt and alloys,Multimet Haynes International,22.7,934,,R30155,"12-gage, solution heat-treated sheet Calculated on a minimum of five 24-h test periods",2,Boiling,Boiling,24 h,124.0,"Haynes International, 1984",22.7,
Hydrochloric Acid,Refractory metals and alloys,Cobalt and alloys,Multimet Haynes International,0.43,17,,R30155,"12-gage, solution heat-treated sheet Calculated on a minimum of five 24-h test periods",5,Room,Room,24 h,124.0,"Haynes International, 1984",0.43,
Hydrochloric Acid,Refractory metals and alloys,Cobalt and alloys,Multimet Haynes International,8.71,343,,R30155,"12-gage, solution heat-treated sheet Calculated on a minimum of five 24-h test periods",5,66,150,24 h,124.0,"Haynes International, 1984",8.71,
Hydrochloric Acid,Refractory metals and alloys,Cobalt and alloys,Multimet Haynes International,25.4 min,1000 min,,R30155,"12-gage, solution heat-treated sheet Calculated on a minimum of five 24-h test periods",5,Boiling,Boiling,24 h,124.0,"Haynes International, 1984",25.4,
Hydrochloric Acid,Refractory metals and alloys,Cobalt and alloys,Multimet Haynes International,0.33,13,,R30155,"12-gage, solution heat-treated sheet Calculated on a minimum of five 24-h test periods",10,Room,Room,24 h,124.0,"Haynes International, 1984",0.33,
Hydrochloric Acid,Refractory metals and alloys,Cobalt and alloys,Multimet Haynes International,14.5,572,,R30155,"12-gage, solution heat-treated sheet Calculated on a minimum of five 24-h test periods",10,66,150,24 h,124.0,"Haynes International, 1984",14.5,
Hydrochloric Acid,Refractory metals and alloys,Cobalt and alloys,Multimet Haynes International,25.4 min,1000 min,,R30155,"12-gage, solution heat-treated sheet Calculated on a minimum of five 24-h test periods",10,Boiling,Boiling,24 h,124.0,"Haynes International, 1984",25.4,
Hydrochloric Acid,Refractory metals and alloys,Cobalt and alloys,Multimet Haynes International,0.38,15,,R30155,"12-gage, solution heat-treated sheet Calculated on a minimum of five 24-h test periods",15,Room,Room,24 h,124.0,"Haynes International, 1984",0.38,
Hydrochloric Acid,Refractory metals and alloys,Cobalt and alloys,Multimet Haynes International,10.9,431,,R30155,"12-gage, solution heat-treated sheet Calculated on a minimum of five 24-h test periods",15,66,150,24 h,124.0,"Haynes International, 1984",10.9,
Hydrochloric Acid,Refractory metals and alloys,Cobalt and alloys,Multimet Haynes International,25.4 min,1000 min,,R30155,"12-gage, solution heat-treated sheet Calculated on a minimum of five 24-h test periods",15,Boiling,Boiling,24 h,124.0,"Haynes International, 1984",25.4,
Hydrochloric Acid,Refractory metals and alloys,Cobalt and alloys,Multimet Haynes International,0.2,8,,R30155,"12-gage, solution heat-treated sheet Calculated on a minimum of five 24-h test periods",20,Room,Room,24 h,124.0,"Haynes International, 1984",0.2,
Hydrochloric Acid,Refractory metals and alloys,Cobalt and alloys,Multimet Haynes International,10.8,424,,R30155,"12-gage, solution heat-treated sheet Calculated on a minimum of five 24-h test periods",20,66,150,24 h,124.0,"Haynes International, 1984",10.8,
Hydrochloric Acid,Refractory metals and alloys,Cobalt and alloys,Multimet Haynes International,25.4 min,1000 min,,R30155,"12-gage, solution heat-treated sheet Calculated on a minimum of five 24-h test periods",20,Boiling,Boiling,24 h,124.0,"Haynes International, 1984",25.4,
Hydrochloric Acid,Refractory metals and alloys,Cobalt and alloys,Multimet Haynes International,0.15,6,,R30155,"12-gage, solution heat-treated sheet Calculated on a minimum of five 24-h test periods",25,Room,Room,24 h,124.0,"Haynes International, 1984",0.15,
Hydrochloric Acid,Refractory metals and alloys,Cobalt and alloys,Multimet Haynes International,17.4,687,,R30155,"12-gage, solution heat-treated sheet Calculated on a minimum of five 24-h test periods",25,66,150,24 h,124.0,"Haynes International, 1984",17.4,
Hydrochloric Acid,Refractory metals and alloys,Cobalt and alloys,Multimet Haynes International,0.28,11,,R30155,"12-gage, solution heat-treated sheet Calculated on a minimum of five 24-h test periods",37,Room,Room,24 h,124.0,"Haynes International, 1984",0.28,
Hydrochloric Acid,Refractory metals and alloys,Cobalt and alloys,Multimet Haynes International,25.4 min,1000 min,,R30155,"12-gage, solution heat-treated sheet Calculated on a minimum of five 24-h test periods",37,66,150,24 h,124.0,"Haynes International, 1984",25.4,
Hydrochloric Acid,Refractory metals and alloys,Hafnium and alloys,Hafnium,0.005,0.2,,,,20,,,8 d,11.0,"Metals Handbook, Ninth Edition, Vol 13, Corrosion, ASM International, Metals Park, OH, 1987, p 720",0.005,
Hydrochloric Acid,Refractory metals and alloys,Niobium and alloys,Niobium,0.02 max,1 max,,R04210,,1,Boiling,Boiling,,37.0,"M. Stern and C. Bishop, Corrosion and Electrochemical Behavior, in Columbium and Tantalum, F. Sisco and E. Epremian, Ed., John Wiley & Sons, New York, 1963, p 306",0.02,
Hydrochloric Acid,Refractory metals and alloys,Niobium and alloys,Niobium,0.02 max,1 max,,R04210,,1,190,375,,37.0,"M. Stern and C. Bishop, Corrosion and Electrochemical Behavior, in Columbium and Tantalum, F. Sisco and E. Epremian, Ed., John Wiley & Sons, New York, 1963, p 306",0.02,
Hydrochloric Acid,Refractory metals and alloys,Niobium and alloys,Niobium,0.05 max,2 max,,R04210,,5,Boiling,Boiling,,37.0,"M. Stern and C. Bishop, Corrosion and Electrochemical Behavior, in Columbium and Tantalum, F. Sisco and E. Epremian, Ed., John Wiley & Sons, New York, 1963, p 306",0.05,
Hydrochloric Acid,Refractory metals and alloys,Niobium and alloys,Niobium,0.02 max,1 max,,R04210,,5,190,375,,37.0,"M. Stern and C. Bishop, Corrosion and Electrochemical Behavior, in Columbium and Tantalum, F. Sisco and E. Epremian, Ed., John Wiley & Sons, New York, 1963, p 306",0.02,
Hydrochloric Acid,Refractory metals and alloys,Niobium and alloys,Niobium,0.12 max,5 max,,R04210,,10,Boiling,Boiling,,37.0,"M. Stern and C. Bishop, Corrosion and Electrochemical Behavior, in Columbium and Tantalum, F. Sisco and E. Epremian, Ed., John Wiley & Sons, New York, 1963, p 306",0.12,
Hydrochloric Acid,Refractory metals and alloys,Niobium and alloys,Niobium,6.35 max,25 max,,R04210,,15,Boiling,Boiling,,37.0,"M. Stern and C. Bishop, Corrosion and Electrochemical Behavior, in Columbium and Tantalum, F. Sisco and E. Epremian, Ed., John Wiley & Sons, New York, 1963, p 306",6.35,
Hydrochloric Acid,Refractory metals and alloys,Niobium and alloys,Niobium,12 min,500 min,,R04210,,15,190,375,,37.0,"M. Stern and C. Bishop, Corrosion and Electrochemical Behavior, in Columbium and Tantalum, F. Sisco and E. Epremian, Ed., John Wiley & Sons, New York, 1963, p 306",12.0,
Hydrochloric Acid,Refractory metals and alloys,Niobium and alloys,Niobium,1.2 max,50 max,,R04210,,20,Boiling,Boiling,,37.0,"M. Stern and C. Bishop, Corrosion and Electrochemical Behavior, in Columbium and Tantalum, F. Sisco and E. Epremian, Ed., John Wiley & Sons, New York, 1963, p 306",1.2,
Hydrochloric Acid,Refractory metals and alloys,Niobium and alloys,Niobium,A (Resistant),A (Resistant),,R04210,,1,Boiling,Boiling,,2.0,"Metals Handbook, Ninth Edition, Vol 13, Corrosion, ASM International, Metals Park, OH, 1987, p 723-724",,A
Hydrochloric Acid,Refractory metals and alloys,Niobium and alloys,Niobium,0.025,1,,R04210,,37,Room,Room,,2.0,"Metals Handbook, Ninth Edition, Vol 13, Corrosion, ASM International, Metals Park, OH, 1987, p 723-724",0.025,
Hydrochloric Acid,Refractory metals and alloys,Niobium and alloys,Niobium,0.25,10,,R04210,,37,60,140,,2.0,"Metals Handbook, Ninth Edition, Vol 13, Corrosion, ASM International, Metals Park, OH, 1987, p 723-724",0.25,
Hydrochloric Acid,Refractory metals and alloys,Niobium and alloys,Niobium,A (Resistant),A (Resistant),,R04210,,18,19-26,65-80,36 d,74.0,"Metals Handbook, Ninth Edition, Vol 13, Corrosion, ASM International, Metals Park, OH, 1987, p 730",,A
Hydrochloric Acid,Refractory metals and alloys,Niobium and alloys,Niobium,0.05,0.12,,R04210,,37,19-26,65-80,36 d,74.0,"Metals Handbook, Ninth Edition, Vol 13, Corrosion, ASM International, Metals Park, OH, 1987, p 730",0.05,
Hydrochloric Acid,Refractory metals and alloys,Niobium and alloys,Niobium,0.1,4,Tarnished,R04210,,37,110,230,7 d,74.0,"Metals Handbook, Ninth Edition, Vol 13, Corrosion, ASM International, Metals Park, OH, 1987, p 730",0.1,
Hydrochloric Acid,Refractory metals and alloys,Niobium and alloys,Niobium,A (Resistant),A (Resistant),,R04210,Aerated,15,Room-60 (140),Room-60 (140),,2.0,"Metals Handbook, Ninth Edition, Vol 13, Corrosion, ASM International, Metals Park, OH, 1987, p 723-724",,A
Hydrochloric Acid,Refractory metals and alloys,Niobium and alloys,Niobium,0.025,1,,R04210,Aerated,15,100,212,,2.0,"Metals Handbook, Ninth Edition, Vol 13, Corrosion, ASM International, Metals Park, OH, 1987, p 723-724",0.025,
Hydrochloric Acid,Refractory metals and alloys,Niobium and alloys,Niobium,0.025,1,,R04210,Aerated,30,35,95,,2.0,"Metals Handbook, Ninth Edition, Vol 13, Corrosion, ASM International, Metals Park, OH, 1987, p 723-724",0.025,
Hydrochloric Acid,Refractory metals and alloys,Niobium and alloys,Niobium,0.05,2,,R04210,Aerated,30,60,140,,2.0,"Metals Handbook, Ninth Edition, Vol 13, Corrosion, ASM International, Metals Park, OH, 1987, p 723-724",0.05,
Hydrochloric Acid,Refractory metals and alloys,Niobium and alloys,Niobium,0.125,5,,R04210,Aerated,30,100,212,,2.0,"Metals Handbook, Ninth Edition, Vol 13, Corrosion, ASM International, Metals Park, OH, 1987, p 723-724",0.125,
Hydrochloric Acid,Refractory metals and alloys,Niobium and alloys,Niobium,0.45,18,Embrittled,R04210,Wrought; lab button; annealed at 1175 C (2140 F) for 30 min  Average of three 48-h periods,15,Boiling,Boiling,48 h,33.0,"R.W. Schultz and J.S. Grauman, Fundamental Corrosion Characterization of High-Strength Titanium Alloys, in Industrial Applications of Titanium and Zirconium: Fourth Volume, STP 917, ASTM, Philadelphia, 1986, p 130-143; L.C. Covington and R.W. Schultz, Cor",0.45,
Hydrochloric Acid,Stainless steels,Austenitic,301,B (Good),B (Good),Pitting,S30100,,0.5,20,68,,253.0,"Chemical Resistance of REMANIT Stainless Steels, Thyssen Edelstahlwerke AG, March 1989",,B
Hydrochloric Acid,Refractory metals and alloys,Niobium and alloys,Niobium,0.95,38,Embrittled,R04210,Wrought; lab button; annealed at 1175 C (2140 F) for 30 min  Average of three 48-h periods,20,Boiling,Boiling,48 h,33.0,"R.W. Schultz and J.S. Grauman, Fundamental Corrosion Characterization of High-Strength Titanium Alloys, in Industrial Applications of Titanium and Zirconium: Fourth Volume, STP 917, ASTM, Philadelphia, 1986, p 130-143; L.C. Covington and R.W. Schultz, Cor",0.95,
Hydrochloric Acid,Refractory metals and alloys,Niobium and alloys,Niobium,0.22,9,Embrittled,R04210,Wrought; arc melted; annealed at 1400 C (2552 F) for 1 h Average of three 48-h periods,15,Boiling,Boiling,48 h,33.0,"R.W. Schultz and J.S. Grauman, Fundamental Corrosion Characterization of High-Strength Titanium Alloys, in Industrial Applications of Titanium and Zirconium: Fourth Volume, STP 917, ASTM, Philadelphia, 1986, p 130-143; L.C. Covington and R.W. Schultz, Cor",0.22,
Hydrochloric Acid,Refractory metals and alloys,Niobium and alloys,Niobium,0.6,24,Embrittled,R04210,Wrought; arc melted; annealed at 1400 C (2552 F) for 1 h Average of three 48-h periods,20,Boiling,Boiling,48 h,33.0,"R.W. Schultz and J.S. Grauman, Fundamental Corrosion Characterization of High-Strength Titanium Alloys, in Industrial Applications of Titanium and Zirconium: Fourth Volume, STP 917, ASTM, Philadelphia, 1986, p 130-143; L.C. Covington and R.W. Schultz, Cor",0.6,
Hydrochloric Acid,Refractory metals and alloys,Niobium and alloys,Niobium,0.22,9,Embrittled,R04210,Wrought; electron-beam melted; annealed at 1400 C (2552 F) for 1 h Average of three 48-h periods,15,Boiling,Boiling,48 h,33.0,"R.W. Schultz and J.S. Grauman, Fundamental Corrosion Characterization of High-Strength Titanium Alloys, in Industrial Applications of Titanium and Zirconium: Fourth Volume, STP 917, ASTM, Philadelphia, 1986, p 130-143; L.C. Covington and R.W. Schultz, Cor",0.22,
Hydrochloric Acid,Refractory metals and alloys,Niobium and alloys,Niobium,0.52,21,Embrittled,R04210,Wrought; electron-beam melted; annealed at 1400 C (2552 F) for 1 h Average of three 48-h periods,20,Boiling,Boiling,48 h,33.0,"R.W. Schultz and J.S. Grauman, Fundamental Corrosion Characterization of High-Strength Titanium Alloys, in Industrial Applications of Titanium and Zirconium: Fourth Volume, STP 917, ASTM, Philadelphia, 1986, p 130-143; L.C. Covington and R.W. Schultz, Cor",0.52,
Hydrochloric Acid,Refractory metals and alloys,Niobium and alloys,Niobium,0.025,1,,R04210,Plus 0.1% FeCl3,10,Boiling,Boiling,,2.0,"Metals Handbook, Ninth Edition, Vol 13, Corrosion, ASM International, Metals Park, OH, 1987, p 723-724",0.025,
Hydrochloric Acid,Refractory metals and alloys,Niobium and alloys,Niobium,0.125,5,,R04210,Plus 0.6% FeCl3,10,Boiling,Boiling,,2.0,"Metals Handbook, Ninth Edition, Vol 13, Corrosion, ASM International, Metals Park, OH, 1987, p 723-724",0.125,
Hydrochloric Acid,Refractory metals and alloys,Niobium and alloys,Niobium,0.05,2,,R04210,Plus 35% FeCl2 and 2% FeCl3,10,Boiling,Boiling,,2.0,"Metals Handbook, Ninth Edition, Vol 13, Corrosion, ASM International, Metals Park, OH, 1987, p 723-724",0.05,
Hydrochloric Acid,Refractory metals and alloys,Niobium and alloys,Niobium,0.5,20,,R04210,Plus Cl2,37,60,140,,2.0,"Metals Handbook, Ninth Edition, Vol 13, Corrosion, ASM International, Metals Park, OH, 1987, p 723-724",0.5,
Hydrochloric Acid,Refractory metals and alloys,Niobium and alloys,Niobium alloy,0.25,10,Embrittled,,"Arc melted; annealed at 1400 C (2552 F) for 1 h Wrought 0.75% Zr, bal Cb. Average of three 48-h periods",15,Boiling,Boiling,48 h,33.0,"R.W. Schultz and J.S. Grauman, Fundamental Corrosion Characterization of High-Strength Titanium Alloys, in Industrial Applications of Titanium and Zirconium: Fourth Volume, STP 917, ASTM, Philadelphia, 1986, p 130-143; L.C. Covington and R.W. Schultz, Cor",0.25,
Hydrochloric Acid,Refractory metals and alloys,Niobium and alloys,Niobium alloy,0.52,21,Embrittled,,"Arc melted; annealed at 1400 C (2552 F) for 1 h Wrought 0.75% Zr, bal Nb. Average of three 48-h periods",20,Boiling,Boiling,48 h,33.0,"R.W. Schultz and J.S. Grauman, Fundamental Corrosion Characterization of High-Strength Titanium Alloys, in Industrial Applications of Titanium and Zirconium: Fourth Volume, STP 917, ASTM, Philadelphia, 1986, p 130-143; L.C. Covington and R.W. Schultz, Cor",0.52,
Hydrochloric Acid,Refractory metals and alloys,Niobium and alloys,Niobium alloy,2.07,83,,,"Arc melted Wrought 50% V, 50% Cb. Average of three 48-h periods",15,Boiling,Boiling,48 h,33.0,"R.W. Schultz and J.S. Grauman, Fundamental Corrosion Characterization of High-Strength Titanium Alloys, in Industrial Applications of Titanium and Zirconium: Fourth Volume, STP 917, ASTM, Philadelphia, 1986, p 130-143; L.C. Covington and R.W. Schultz, Cor",2.07,
Hydrochloric Acid,Refractory metals and alloys,Niobium and alloys,Niobium alloy,0.27,11,,,"Arc melted; annealed at 1430 C (2606 F) for 1 h Wrought 6.9% Ti, 0.81% Zr, bal Cb. Average of three 48-h periods",15,Boiling,Boiling,48 h,33.0,"R.W. Schultz and J.S. Grauman, Fundamental Corrosion Characterization of High-Strength Titanium Alloys, in Industrial Applications of Titanium and Zirconium: Fourth Volume, STP 917, ASTM, Philadelphia, 1986, p 130-143; L.C. Covington and R.W. Schultz, Cor",0.27,
Hydrochloric Acid,Refractory metals and alloys,Niobium and alloys,Niobium alloy,0.775,31,Embrittled,,"Arc melted; annealed at 1400 C (2552 F) for 1 h Wrought 6.9% Ti, 0.81% Zr, bal Cb. Average of three 48-h periods",20,Boiling,Boiling,48 h,33.0,"R.W. Schultz and J.S. Grauman, Fundamental Corrosion Characterization of High-Strength Titanium Alloys, in Industrial Applications of Titanium and Zirconium: Fourth Volume, STP 917, ASTM, Philadelphia, 1986, p 130-143; L.C. Covington and R.W. Schultz, Cor",0.775,
Hydrochloric Acid,Refractory metals and alloys,Niobium and alloys,Niobium alloy,0.32,13,,,"Arc melted; annealed at 1400 C (2552 F) for 1 h Wrought 8% Ti, bal Cb. Average of three 48-h periods",15,Boiling,Boiling,48 h,33.0,"R.W. Schultz and J.S. Grauman, Fundamental Corrosion Characterization of High-Strength Titanium Alloys, in Industrial Applications of Titanium and Zirconium: Fourth Volume, STP 917, ASTM, Philadelphia, 1986, p 130-143; L.C. Covington and R.W. Schultz, Cor",0.32,
Hydrochloric Acid,Refractory metals and alloys,Niobium and alloys,Niobium alloy,0.7,28,,,"Arc melted; annealed at 1400 C (2552 F) for 1 h Wrought 8% Ti, bal Cb. Average of three 48-h periods",20,Boiling,Boiling,48 h,33.0,"R.W. Schultz and J.S. Grauman, Fundamental Corrosion Characterization of High-Strength Titanium Alloys, in Industrial Applications of Titanium and Zirconium: Fourth Volume, STP 917, ASTM, Philadelphia, 1986, p 130-143; L.C. Covington and R.W. Schultz, Cor",0.7,
Hydrochloric Acid,Refractory metals and alloys,Tantalum and alloys,Ta-Mo alloy (0 % Ta),0.005,0.2,,,Solutions saturated with oxygen,Concentrated,55,131,,56.0,"M. Stern and C. Bishop, Corrosion and Electrochemical Behavior, in Columbium and Tantalum, F. Sisco and E. Epremian, Ed., John Wiley & Sons, New York, 1963, p 325",0.005,
Hydrochloric Acid,Refractory metals and alloys,Tantalum and alloys,Ta-Mo alloy (10.1 % Ta),0.005,0.2,,,Solutions saturated with oxygen,Concentrated,55,131,,56.0,"M. Stern and C. Bishop, Corrosion and Electrochemical Behavior, in Columbium and Tantalum, F. Sisco and E. Epremian, Ed., John Wiley & Sons, New York, 1963, p 325",0.005,
Hydrochloric Acid,Refractory metals and alloys,Tantalum and alloys,Ta-Mo alloy (20.1 % Ta),0.005,0.2,,,Solutions saturated with oxygen,Concentrated,55,131,,56.0,"M. Stern and C. Bishop, Corrosion and Electrochemical Behavior, in Columbium and Tantalum, F. Sisco and E. Epremian, Ed., John Wiley & Sons, New York, 1963, p 325",0.005,
Hydrochloric Acid,Refractory metals and alloys,Tantalum and alloys,Ta-Mo alloy (30.0 % Ta),0.003,0.1,,,Solutions saturated with oxygen,Concentrated,55,131,,56.0,"M. Stern and C. Bishop, Corrosion and Electrochemical Behavior, in Columbium and Tantalum, F. Sisco and E. Epremian, Ed., John Wiley & Sons, New York, 1963, p 325",0.003,
Hydrochloric Acid,Refractory metals and alloys,Tantalum and alloys,Ta-Mo alloy (40.0 % Ta),0.003,0.1,,,Solutions saturated with oxygen,Concentrated,55,131,,56.0,"M. Stern and C. Bishop, Corrosion and Electrochemical Behavior, in Columbium and Tantalum, F. Sisco and E. Epremian, Ed., John Wiley & Sons, New York, 1963, p 325",0.003,
Hydrochloric Acid,Refractory metals and alloys,Tantalum and alloys,Ta-Mo alloy (50.0 % Ta),0.003,0.1,,,Solutions saturated with oxygen,Concentrated,55,131,,56.0,"M. Stern and C. Bishop, Corrosion and Electrochemical Behavior, in Columbium and Tantalum, F. Sisco and E. Epremian, Ed., John Wiley & Sons, New York, 1963, p 325",0.003,
Hydrochloric Acid,Refractory metals and alloys,Tantalum and alloys,Ta-Mo alloy (61.2 % Ta),0.003 max,0.1 max,,,Solutions saturated with oxygen,Concentrated,55,131,,56.0,"M. Stern and C. Bishop, Corrosion and Electrochemical Behavior, in Columbium and Tantalum, F. Sisco and E. Epremian, Ed., John Wiley & Sons, New York, 1963, p 325",0.003,
Hydrochloric Acid,Refractory metals and alloys,Tantalum and alloys,Ta-Mo alloy (82.8 % Ta),0.003 max,0.1 max,,,Solutions saturated with oxygen,Concentrated,55,131,,56.0,"M. Stern and C. Bishop, Corrosion and Electrochemical Behavior, in Columbium and Tantalum, F. Sisco and E. Epremian, Ed., John Wiley & Sons, New York, 1963, p 325",0.003,
Hydrochloric Acid,Refractory metals and alloys,Tantalum and alloys,Ta-Mo alloy (91.4 % Ta),0.003 max,0.1 max,,,Solutions saturated with oxygen,Concentrated,55,131,,56.0,"M. Stern and C. Bishop, Corrosion and Electrochemical Behavior, in Columbium and Tantalum, F. Sisco and E. Epremian, Ed., John Wiley & Sons, New York, 1963, p 325",0.003,
Hydrochloric Acid,Refractory metals and alloys,Tantalum and alloys,Tantalum,A (Resistant),A (Resistant),,R05210,,18,19-26,65-80,36 d,74.0,"Metals Handbook, Ninth Edition, Vol 13, Corrosion, ASM International, Metals Park, OH, 1987, p 730",,A
Hydrochloric Acid,Refractory metals and alloys,Tantalum and alloys,Tantalum,A (Resistant),A (Resistant),,R05210,,37,19-26,65-80,36 d,74.0,"Metals Handbook, Ninth Edition, Vol 13, Corrosion, ASM International, Metals Park, OH, 1987, p 730",,A
Hydrochloric Acid,Refractory metals and alloys,Tantalum and alloys,Tantalum,A (Resistant),A (Resistant),,R05210,,37,110,230,7 d,74.0,"Metals Handbook, Ninth Edition, Vol 13, Corrosion, ASM International, Metals Park, OH, 1987, p 730",,A
Hydrochloric Acid,Refractory metals and alloys,Tantalum and alloys,Tantalum,0.02 max,1 max,,R05210,,1,Boiling,Boiling,,37.0,"M. Stern and C. Bishop, Corrosion and Electrochemical Behavior, in Columbium and Tantalum, F. Sisco and E. Epremian, Ed., John Wiley & Sons, New York, 1963, p 306",0.02,
Hydrochloric Acid,Refractory metals and alloys,Tantalum and alloys,Tantalum,0.02 max,1 max,,R05210,,1,190,375,,37.0,"M. Stern and C. Bishop, Corrosion and Electrochemical Behavior, in Columbium and Tantalum, F. Sisco and E. Epremian, Ed., John Wiley & Sons, New York, 1963, p 306",0.02,
Hydrochloric Acid,Refractory metals and alloys,Tantalum and alloys,Tantalum,0.02 max,1 max,,R05210,,5,Boiling,Boiling,,37.0,"M. Stern and C. Bishop, Corrosion and Electrochemical Behavior, in Columbium and Tantalum, F. Sisco and E. Epremian, Ed., John Wiley & Sons, New York, 1963, p 306",0.02,
Hydrochloric Acid,Refractory metals and alloys,Tantalum and alloys,Tantalum,0.02 max,1 max,,R05210,,5,190,375,,37.0,"M. Stern and C. Bishop, Corrosion and Electrochemical Behavior, in Columbium and Tantalum, F. Sisco and E. Epremian, Ed., John Wiley & Sons, New York, 1963, p 306",0.02,
Hydrochloric Acid,Refractory metals and alloys,Tantalum and alloys,Tantalum,0.02 max,1 max,,R05210,,10,Boiling,Boiling,,37.0,"M. Stern and C. Bishop, Corrosion and Electrochemical Behavior, in Columbium and Tantalum, F. Sisco and E. Epremian, Ed., John Wiley & Sons, New York, 1963, p 306",0.02,
Hydrochloric Acid,Refractory metals and alloys,Tantalum and alloys,Tantalum,0.02 max,1 max,,R05210,,10,190,375,,37.0,"M. Stern and C. Bishop, Corrosion and Electrochemical Behavior, in Columbium and Tantalum, F. Sisco and E. Epremian, Ed., John Wiley & Sons, New York, 1963, p 306",0.02,
Hydrochloric Acid,Refractory metals and alloys,Tantalum and alloys,Tantalum,0.02 max,1 max,,R05210,,15,Boiling,Boiling,,37.0,"M. Stern and C. Bishop, Corrosion and Electrochemical Behavior, in Columbium and Tantalum, F. Sisco and E. Epremian, Ed., John Wiley & Sons, New York, 1963, p 306",0.02,
Hydrochloric Acid,Refractory metals and alloys,Tantalum and alloys,Tantalum,0.02 max,1 max,,R05210,,15,190,375,,37.0,"M. Stern and C. Bishop, Corrosion and Electrochemical Behavior, in Columbium and Tantalum, F. Sisco and E. Epremian, Ed., John Wiley & Sons, New York, 1963, p 306",0.02,
Hydrochloric Acid,Refractory metals and alloys,Tantalum and alloys,Tantalum,0.02 max,1 max,,R05210,,20,Boiling,Boiling,,37.0,"M. Stern and C. Bishop, Corrosion and Electrochemical Behavior, in Columbium and Tantalum, F. Sisco and E. Epremian, Ed., John Wiley & Sons, New York, 1963, p 306",0.02,
Hydrochloric Acid,Refractory metals and alloys,Tantalum and alloys,Tantalum,0.02 max,1 max,,R05210,,20,190,375,,37.0,"M. Stern and C. Bishop, Corrosion and Electrochemical Behavior, in Columbium and Tantalum, F. Sisco and E. Epremian, Ed., John Wiley & Sons, New York, 1963, p 306",0.02,
Hydrochloric Acid,Refractory metals and alloys,Tantalum and alloys,Tantalum,0.05 max,2 max,,R05210,,25,190,375,,37.0,"M. Stern and C. Bishop, Corrosion and Electrochemical Behavior, in Columbium and Tantalum, F. Sisco and E. Epremian, Ed., John Wiley & Sons, New York, 1963, p 306",0.05,
Hydrochloric Acid,Refractory metals and alloys,Tantalum and alloys,Tantalum,0.15 max,6 max,,R05210,,30,190,375,,37.0,"M. Stern and C. Bishop, Corrosion and Electrochemical Behavior, in Columbium and Tantalum, F. Sisco and E. Epremian, Ed., John Wiley & Sons, New York, 1963, p 306",0.15,
Hydrochloric Acid,Refractory metals and alloys,Tantalum and alloys,Tantalum,A (Resistant),A (Resistant),,R05210,,20,21,70,,42.0,"P.A. Schweitzer, Tantalum, in Corrosion and Corrosion Protection Handbook, P.A. Schweitzer, Ed., Marcel Dekker, New York, 1983, p 182-183",,A
Hydrochloric Acid,Refractory metals and alloys,Tantalum and alloys,Tantalum,A (Resistant),A (Resistant),,R05210,,20,100,212,,42.0,"P.A. Schweitzer, Tantalum, in Corrosion and Corrosion Protection Handbook, P.A. Schweitzer, Ed., Marcel Dekker, New York, 1983, p 182-183",,A
Hydrochloric Acid,Refractory metals and alloys,Tantalum and alloys,Tantalum,A (Resistant),A (Resistant),,R05210,,Concentrated,21,70,,42.0,"P.A. Schweitzer, Tantalum, in Corrosion and Corrosion Protection Handbook, P.A. Schweitzer, Ed., Marcel Dekker, New York, 1983, p 182-183",,A
Hydrochloric Acid,Refractory metals and alloys,Tantalum and alloys,Tantalum,A (Resistant),A (Resistant),,R05210,,Concentrated,100,212,,42.0,"P.A. Schweitzer, Tantalum, in Corrosion and Corrosion Protection Handbook, P.A. Schweitzer, Ed., Marcel Dekker, New York, 1983, p 182-183",,A
Hydrochloric Acid,Refractory metals and alloys,Tantalum and alloys,Tantalum,0.07 max,30 max,,R05210,Average of 29 tests. of 90-h duration on 8 lots of tantalum.,Concentrated,190,375,,37.0,"M. Stern and C. Bishop, Corrosion and Electrochemical Behavior, in Columbium and Tantalum, F. Sisco and E. Epremian, Ed., John Wiley & Sons, New York, 1963, p 306",0.07,
Hydrochloric Acid,Refractory metals and alloys,Tantalum and alloys,Tantalum,0.025 max,1 max,,R05210,Commercial sheet Average of three 48-h periods,15,Boiling,Boiling,48 h,33.0,"R.W. Schultz and J.S. Grauman, Fundamental Corrosion Characterization of High-Strength Titanium Alloys, in Industrial Applications of Titanium and Zirconium: Fourth Volume, STP 917, ASTM, Philadelphia, 1986, p 130-143; L.C. Covington and R.W. Schultz, Cor",0.025,
Hydrochloric Acid,Refractory metals and alloys,Tantalum and alloys,Tantalum,0.025 max,1 max,,R05210,Commercial sheet Average of three 48-h periods,20,Boiling,Boiling,48 h,33.0,"R.W. Schultz and J.S. Grauman, Fundamental Corrosion Characterization of High-Strength Titanium Alloys, in Industrial Applications of Titanium and Zirconium: Fourth Volume, STP 917, ASTM, Philadelphia, 1986, p 130-143; L.C. Covington and R.W. Schultz, Cor",0.025,
Hydrochloric Acid,Refractory metals and alloys,Tantalum and alloys,Tantalum,0.025 max,1 max,,R05210,High purity. Average of three 48-h periods,15,Boiling,Boiling,48 h,33.0,"R.W. Schultz and J.S. Grauman, Fundamental Corrosion Characterization of High-Strength Titanium Alloys, in Industrial Applications of Titanium and Zirconium: Fourth Volume, STP 917, ASTM, Philadelphia, 1986, p 130-143; L.C. Covington and R.W. Schultz, Cor",0.025,
Hydrochloric Acid,Refractory metals and alloys,Tantalum and alloys,Tantalum,0.025 max,1 max,,R05210,High purity. Average of three 48-h periods,20,Boiling,Boiling,48 h,33.0,"R.W. Schultz and J.S. Grauman, Fundamental Corrosion Characterization of High-Strength Titanium Alloys, in Industrial Applications of Titanium and Zirconium: Fourth Volume, STP 917, ASTM, Philadelphia, 1986, p 130-143; L.C. Covington and R.W. Schultz, Cor",0.025,
Hydrochloric Acid,Refractory metals and alloys,Tantalum and alloys,Tantalum,0.003 max,0.1 max,,,Solutions saturated with oxygen,Concentrated,55,131,,56.0,"M. Stern and C. Bishop, Corrosion and Electrochemical Behavior, in Columbium and Tantalum, F. Sisco and E. Epremian, Ed., John Wiley & Sons, New York, 1963, p 325",0.003,
Hydrochloric Acid,Refractory metals and alloys,Titanium and alloys, Ti-3Al-2.5V,0.005,0.2,,,Plus 0.2% FeCl3,1,Boiling,Boiling,,91.0,"Titanium, Teledyne Wah Chang Albany, 1988",0.005,
Hydrochloric Acid,Refractory metals and alloys,Titanium and alloys,B/C-titanium,0.35,14,,R58640,"Acidizing fluid, with inhibitor",15,120,,12 h,207.0,"S.M. Wilhelm, Galvanic Corrosion in Oil and Gas Production: Part 1 - Laboratory Studies, Corrosion, Vol 48, (No. 8), NACE, USA, 1992, p 691-703",0.35,
