Repository: wfreinhart/matse219

# MATSE 219: Materials Informatics

Auto-generated from the private authoring repo (matse219-instructor). Do not edit here directly -- changes are overwritten on the next publish run.

## Lectures

- [Lecture01](https://colab.research.google.com/github/wfreinhart/matse219/blob/staging/notebooks/Lecture01.ipynb)
- [Lecture02](https://colab.research.google.com/github/wfreinhart/matse219/blob/staging/notebooks/Lecture02.ipynb)
- [Lecture03](https://colab.research.google.com/github/wfreinhart/matse219/blob/staging/notebooks/Lecture03.ipynb)
- [Lecture04](https://colab.research.google.com/github/wfreinhart/matse219/blob/staging/notebooks/Lecture04.ipynb)

File: datasets/corrosion.csv (part 56 of 142)
Environment,Material Group,Material Family,Material,Rate (mm/yr) or Rating,Rate (mils/yr) or Rating,Localized Attack,UNS,Condition/Comment,Concentration (Vol %),Temperature (deg C),Temperature (deg F),Duration,Reference #,Reference,rate_mm_yr_numeric,rate_letter_grade
Hydrochloric Acid,Refractory metals and alloys,Titanium and alloys,Pure Titanium,6.1,240,,,,3,Boiling,Boiling,24 h,245.0,"H. Bala and S. Szymura, Corrosion Behaviour of Cu-Ni-Fe and Cu-Ni-Co Permanent Magnet Alloys, Materials Forum, 13, 1989, p 43-47",6.1,
Hydrochloric Acid,Refractory metals and alloys,Titanium and alloys,Pure Titanium,114,4450,,,,10,Boiling,Boiling,24 h,245.0,"H. Bala and S. Szymura, Corrosion Behaviour of Cu-Ni-Fe and Cu-Ni-Co Permanent Magnet Alloys, Materials Forum, 13, 1989, p 43-47",114.0,
Hydrochloric Acid,Refractory metals and alloys,Titanium and alloys,Pure Titanium,0.05 max,2 max,,,,3,Boiling,Boiling,24 h,245.0,"H. Bala and S. Szymura, Corrosion Behaviour of Cu-Ni-Fe and Cu-Ni-Co Permanent Magnet Alloys, Materials Forum, 13, 1989, p 43-47",0.05,
Hydrochloric Acid,Refractory metals and alloys,Titanium and alloys,Pure Titanium,1.7,67,,,,10,Boiling,Boiling,24 h,245.0,"H. Bala and S. Szymura, Corrosion Behaviour of Cu-Ni-Fe and Cu-Ni-Co Permanent Magnet Alloys, Materials Forum, 13, 1989, p 43-47",1.7,
Hydrochloric Acid,Refractory metals and alloys,Titanium and alloys,Ti-10-2-3,1.1,44,,,,0.5,Boiling,Boiling,,33.0,"R.W. Schultz and J.S. Grauman, Fundamental Corrosion Characterization of High-Strength Titanium Alloys, in Industrial Applications of Titanium and Zirconium: Fourth Volume, STP 917, ASTM, Philadelphia, 1986, p 130-143; L.C. Covington and R.W. Schultz, Cor",1.1,
Hydrochloric Acid,Refractory metals and alloys,Titanium and alloys,Ti-10-2-3,0.008,0.32,,,Plus 0.1% FeCl3,5,Boiling,Boiling,,33.0,"R.W. Schultz and J.S. Grauman, Fundamental Corrosion Characterization of High-Strength Titanium Alloys, in Industrial Applications of Titanium and Zirconium: Fourth Volume, STP 917, ASTM, Philadelphia, 1986, p 130-143; L.C. Covington and R.W. Schultz, Cor",0.008,
Hydrochloric Acid,Refractory metals and alloys,Titanium and alloys,Ti-3-8-6-4-4,0.003,0.12,,R58640,,0.5,Boiling,Boiling,,33.0,"R.W. Schultz and J.S. Grauman, Fundamental Corrosion Characterization of High-Strength Titanium Alloys, in Industrial Applications of Titanium and Zirconium: Fourth Volume, STP 917, ASTM, Philadelphia, 1986, p 130-143; L.C. Covington and R.W. Schultz, Cor",0.003,
Hydrochloric Acid,Refractory metals and alloys,Titanium and alloys,Ti-3-8-6-4-4,0.058,2.3,,R58640,,1,Boiling,Boiling,,33.0,"R.W. Schultz and J.S. Grauman, Fundamental Corrosion Characterization of High-Strength Titanium Alloys, in Industrial Applications of Titanium and Zirconium: Fourth Volume, STP 917, ASTM, Philadelphia, 1986, p 130-143; L.C. Covington and R.W. Schultz, Cor",0.058,
Hydrochloric Acid,Refractory metals and alloys,Titanium and alloys,Ti-3-8-6-4-4,0.26,10.4,,R58640,,1.5,Boiling,Boiling,,33.0,"R.W. Schultz and J.S. Grauman, Fundamental Corrosion Characterization of High-Strength Titanium Alloys, in Industrial Applications of Titanium and Zirconium: Fourth Volume, STP 917, ASTM, Philadelphia, 1986, p 130-143; L.C. Covington and R.W. Schultz, Cor",0.26,
Hydrochloric Acid,Refractory metals and alloys,Titanium and alloys,Ti-3-8-6-4-4,A (Resistant),A (Resistant),,R58640,Aerated. pH 1,,Boiling,Boiling,,33.0,"R.W. Schultz and J.S. Grauman, Fundamental Corrosion Characterization of High-Strength Titanium Alloys, in Industrial Applications of Titanium and Zirconium: Fourth Volume, STP 917, ASTM, Philadelphia, 1986, p 130-143; L.C. Covington and R.W. Schultz, Cor",,A
Hydrochloric Acid,Refractory metals and alloys,Titanium and alloys,Ti-3-8-6-4-4,0.018,0.7,,R58640,Plus 0.1% FeCl3,5,Boiling,Boiling,,33.0,"R.W. Schultz and J.S. Grauman, Fundamental Corrosion Characterization of High-Strength Titanium Alloys, in Industrial Applications of Titanium and Zirconium: Fourth Volume, STP 917, ASTM, Philadelphia, 1986, p 130-143; L.C. Covington and R.W. Schultz, Cor",0.018,
Hydrochloric Acid,Refractory metals and alloys,Titanium and alloys,Ti-3Al-2.5V,2.75,110,,,,1,Boiling,Boiling,,91.0,"Titanium, Teledyne Wah Chang Albany, 1988",2.75,
Hydrochloric Acid,Refractory metals and alloys,Titanium and alloys,Ti-3Al-2.5V,26.3,1055,,,,5,Boiling,Boiling,,91.0,"Titanium, Teledyne Wah Chang Albany, 1988",26.3,
Hydrochloric Acid,Refractory metals and alloys,Titanium and alloys,Ti-3Al-2.5V,75 min,3000 min,,,,10,Boiling,Boiling,,91.0,"Titanium, Teledyne Wah Chang Albany, 1988",75.0,
Hydrochloric Acid,Refractory metals and alloys,Titanium and alloys,Ti-3Al-2.5V,0.03,1.3,,,Plus 0.2% FeCl3,5,Boiling,Boiling,,91.0,"Titanium, Teledyne Wah Chang Albany, 1988",0.03,
Hydrochloric Acid,Refractory metals and alloys,Titanium and alloys,Ti-3Al-2.5V,0.3,12,,,Plus 0.2% FeCl3,10,Boiling,Boiling,,91.0,"Titanium, Teledyne Wah Chang Albany, 1988",0.3,
Hydrochloric Acid,Refractory metals and alloys,Titanium and alloys,Ti-550,0.056,2.24,,,,0.5,Boiling,Boiling,,33.0,"R.W. Schultz and J.S. Grauman, Fundamental Corrosion Characterization of High-Strength Titanium Alloys, in Industrial Applications of Titanium and Zirconium: Fourth Volume, STP 917, ASTM, Philadelphia, 1986, p 130-143; L.C. Covington and R.W. Schultz, Cor",0.056,
Hydrochloric Acid,Refractory metals and alloys,Titanium and alloys,Ti-550,0.64,25.6,,,,1,Boiling,Boiling,,33.0,"R.W. Schultz and J.S. Grauman, Fundamental Corrosion Characterization of High-Strength Titanium Alloys, in Industrial Applications of Titanium and Zirconium: Fourth Volume, STP 917, ASTM, Philadelphia, 1986, p 130-143; L.C. Covington and R.W. Schultz, Cor",0.64,
Hydrochloric Acid,Refractory metals and alloys,Titanium and alloys,Ti-550,0.393,15.4,,,Plus 0.1% FeCl3,5,Boiling,Boiling,,33.0,"R.W. Schultz and J.S. Grauman, Fundamental Corrosion Characterization of High-Strength Titanium Alloys, in Industrial Applications of Titanium and Zirconium: Fourth Volume, STP 917, ASTM, Philadelphia, 1986, p 130-143; L.C. Covington and R.W. Schultz, Cor",0.393,
Hydrochloric Acid,Refractory metals and alloys,Titanium and alloys,Ti-5Ta,0.013,0.52,,,,0.5,Boiling,Boiling,,33.0,"R.W. Schultz and J.S. Grauman, Fundamental Corrosion Characterization of High-Strength Titanium Alloys, in Industrial Applications of Titanium and Zirconium: Fourth Volume, STP 917, ASTM, Philadelphia, 1986, p 130-143; L.C. Covington and R.W. Schultz, Cor",0.013,
Hydrochloric Acid,Refractory metals and alloys,Titanium and alloys,Ti-5Ta,2.1,84,,,,1.5,Boiling,Boiling,,33.0,"R.W. Schultz and J.S. Grauman, Fundamental Corrosion Characterization of High-Strength Titanium Alloys, in Industrial Applications of Titanium and Zirconium: Fourth Volume, STP 917, ASTM, Philadelphia, 1986, p 130-143; L.C. Covington and R.W. Schultz, Cor",2.1,
Hydrochloric Acid,Refractory metals and alloys,Titanium and alloys,Ti-5Ta,0.02,0.78,,,Plus 0.1% FeCl3,5,Boiling,Boiling,,33.0,"R.W. Schultz and J.S. Grauman, Fundamental Corrosion Characterization of High-Strength Titanium Alloys, in Industrial Applications of Titanium and Zirconium: Fourth Volume, STP 917, ASTM, Philadelphia, 1986, p 130-143; L.C. Covington and R.W. Schultz, Cor",0.02,
Hydrochloric Acid,Refractory metals and alloys,Titanium and alloys,Ti-6-2-1-0.8,0.02,0.8,,,,0.5,Boiling,Boiling,,33.0,"R.W. Schultz and J.S. Grauman, Fundamental Corrosion Characterization of High-Strength Titanium Alloys, in Industrial Applications of Titanium and Zirconium: Fourth Volume, STP 917, ASTM, Philadelphia, 1986, p 130-143; L.C. Covington and R.W. Schultz, Cor",0.02,
Hydrochloric Acid,Refractory metals and alloys,Titanium and alloys,Ti-6-2-1-0.8,1.07,42.8,,,,1,Boiling,Boiling,,33.0,"R.W. Schultz and J.S. Grauman, Fundamental Corrosion Characterization of High-Strength Titanium Alloys, in Industrial Applications of Titanium and Zirconium: Fourth Volume, STP 917, ASTM, Philadelphia, 1986, p 130-143; L.C. Covington and R.W. Schultz, Cor",1.07,
Hydrochloric Acid,Refractory metals and alloys,Titanium and alloys,Ti-6-2-1-0.8,0.051,2,,,Plus 0.1% FeCl3,5,Boiling,Boiling,,33.0,"R.W. Schultz and J.S. Grauman, Fundamental Corrosion Characterization of High-Strength Titanium Alloys, in Industrial Applications of Titanium and Zirconium: Fourth Volume, STP 917, ASTM, Philadelphia, 1986, p 130-143; L.C. Covington and R.W. Schultz, Cor",0.051,
Hydrochloric Acid,Refractory metals and alloys,Titanium and alloys,Ti-6-2-4-6,A (Resistant),A (Resistant),,R56260,,0.5,Boiling,Boiling,,33.0,"R.W. Schultz and J.S. Grauman, Fundamental Corrosion Characterization of High-Strength Titanium Alloys, in Industrial Applications of Titanium and Zirconium: Fourth Volume, STP 917, ASTM, Philadelphia, 1986, p 130-143; L.C. Covington and R.W. Schultz, Cor",,A
Hydrochloric Acid,Refractory metals and alloys,Titanium and alloys,Ti-6-2-4-6,0.03,1.2,,R56260,,1,Boiling,Boiling,,33.0,"R.W. Schultz and J.S. Grauman, Fundamental Corrosion Characterization of High-Strength Titanium Alloys, in Industrial Applications of Titanium and Zirconium: Fourth Volume, STP 917, ASTM, Philadelphia, 1986, p 130-143; L.C. Covington and R.W. Schultz, Cor",0.03,
Hydrochloric Acid,Refractory metals and alloys,Titanium and alloys,Ti-6-2-4-6,0.01,0.4,,R56260,Aerated. pH 1,,Boiling,Boiling,,33.0,"R.W. Schultz and J.S. Grauman, Fundamental Corrosion Characterization of High-Strength Titanium Alloys, in Industrial Applications of Titanium and Zirconium: Fourth Volume, STP 917, ASTM, Philadelphia, 1986, p 130-143; L.C. Covington and R.W. Schultz, Cor",0.01,
Hydrochloric Acid,Refractory metals and alloys,Titanium and alloys,Ti-6-2-4-6,0.068,2.67,,R56260,Plus 0.1% FeCl3,5,Boiling,Boiling,,33.0,"R.W. Schultz and J.S. Grauman, Fundamental Corrosion Characterization of High-Strength Titanium Alloys, in Industrial Applications of Titanium and Zirconium: Fourth Volume, STP 917, ASTM, Philadelphia, 1986, p 130-143; L.C. Covington and R.W. Schultz, Cor",0.068,
Hydrochloric Acid,Refractory metals and alloys,Titanium and alloys,"Ti-6-4, grade 5",2.52,100,,R56400,,1,Boiling,Boiling,,33.0,"R.W. Schultz and J.S. Grauman, Fundamental Corrosion Characterization of High-Strength Titanium Alloys, in Industrial Applications of Titanium and Zirconium: Fourth Volume, STP 917, ASTM, Philadelphia, 1986, p 130-143; L.C. Covington and R.W. Schultz, Cor",2.52,
Hydrochloric Acid,Refractory metals and alloys,Titanium and alloys,"Ti-6-4, grade 5",0.6,24,,R56400,Aerated. pH 1,,Boiling,Boiling,,33.0,"R.W. Schultz and J.S. Grauman, Fundamental Corrosion Characterization of High-Strength Titanium Alloys, in Industrial Applications of Titanium and Zirconium: Fourth Volume, STP 917, ASTM, Philadelphia, 1986, p 130-143; L.C. Covington and R.W. Schultz, Cor",0.6,
Hydrochloric Acid,Refractory metals and alloys,Titanium and alloys,"Ti-6-4, grade 5",0.015,0.59,,R56400,Plus 0.1% FeCl3,5,Boiling,Boiling,,33.0,"R.W. Schultz and J.S. Grauman, Fundamental Corrosion Characterization of High-Strength Titanium Alloys, in Industrial Applications of Titanium and Zirconium: Fourth Volume, STP 917, ASTM, Philadelphia, 1986, p 130-143; L.C. Covington and R.W. Schultz, Cor",0.015,
Hydrochloric Acid,Refractory metals and alloys,Titanium and alloys,Titanium,0.11,4.5,,,,18,19-26,65-80,36 d,74.0,"Metals Handbook, Ninth Edition, Vol 13, Corrosion, ASM International, Metals Park, OH, 1987, p 730",0.11,
Hydrochloric Acid,Refractory metals and alloys,Titanium and alloys,Titanium,17.7,698,,,,37,19-26,65-80,36 d,74.0,"Metals Handbook, Ninth Edition, Vol 13, Corrosion, ASM International, Metals Park, OH, 1987, p 730",17.7,
Hydrochloric Acid,Refractory metals and alloys,Titanium and alloys,Titanium,0.1,4,,,,0.1,Boiling,Boiling,,90.0,"N.D. Tomashov and P.M. Altovskii, Corrosion and Protection of Titanium, Government Scientific-Technical Publication of Machine-Building Literature (Russian translation), 1963; L.C. Covington and R.W. Schultz, Corrosion of Resistance of Titanium, TIMET Cor",0.1,
Hydrochloric Acid,Refractory metals and alloys,Titanium and alloys,Titanium,1.8,72,,,,1,Boiling,Boiling,,90.0,"N.D. Tomashov and P.M. Altovskii, Corrosion and Protection of Titanium, Government Scientific-Technical Publication of Machine-Building Literature (Russian translation), 1963; L.C. Covington and R.W. Schultz, Corrosion of Resistance of Titanium, TIMET Cor",1.8,
Hydrochloric Acid,Refractory metals and alloys,Titanium and alloys,Titanium,2.12,85,,,,1,Boiling,Boiling,,91.0,"Titanium, Teledyne Wah Chang Albany, 1988",2.12,
Hydrochloric Acid,Refractory metals and alloys,Titanium and alloys,Titanium,21,840,,,,5,Boiling,Boiling,,91.0,"Titanium, Teledyne Wah Chang Albany, 1988",21.0,
Hydrochloric Acid,Refractory metals and alloys,Titanium and alloys,Titanium,0.004,0.16,,,Aerated,1,60,140,,90.0,"N.D. Tomashov and P.M. Altovskii, Corrosion and Protection of Titanium, Government Scientific-Technical Publication of Machine-Building Literature (Russian translation), 1963; L.C. Covington and R.W. Schultz, Corrosion of Resistance of Titanium, TIMET Cor",0.004,
Hydrochloric Acid,Refractory metals and alloys,Titanium and alloys,Titanium,0.016,0.64,,,Aerated,2,60,140,,90.0,"N.D. Tomashov and P.M. Altovskii, Corrosion and Protection of Titanium, Government Scientific-Technical Publication of Machine-Building Literature (Russian translation), 1963; L.C. Covington and R.W. Schultz, Corrosion of Resistance of Titanium, TIMET Cor",0.016,
Hydrochloric Acid,Refractory metals and alloys,Titanium and alloys,Titanium,1.07,42.8,,,Aerated,5,60,140,,90.0,"N.D. Tomashov and P.M. Altovskii, Corrosion and Protection of Titanium, Government Scientific-Technical Publication of Machine-Building Literature (Russian translation), 1963; L.C. Covington and R.W. Schultz, Corrosion of Resistance of Titanium, TIMET Cor",1.07,
Hydrochloric Acid,Refractory metals and alloys,Titanium and alloys,Titanium,0.46,18.4,,,Aerated,1,100,212,,90.0,"N.D. Tomashov and P.M. Altovskii, Corrosion and Protection of Titanium, Government Scientific-Technical Publication of Machine-Building Literature (Russian translation), 1963; L.C. Covington and R.W. Schultz, Corrosion of Resistance of Titanium, TIMET Cor",0.46,
Hydrochloric Acid,Refractory metals and alloys,Titanium and alloys,Titanium,0.01,0.4,,,Aerated,5,35,95,,90.0,"N.D. Tomashov and P.M. Altovskii, Corrosion and Protection of Titanium, Government Scientific-Technical Publication of Machine-Building Literature (Russian translation), 1963; L.C. Covington and R.W. Schultz, Corrosion of Resistance of Titanium, TIMET Cor",0.01,
Hydrochloric Acid,Refractory metals and alloys,Titanium and alloys,Titanium,1.02,40.8,,,Aerated,10,35,95,,90.0,"N.D. Tomashov and P.M. Altovskii, Corrosion and Protection of Titanium, Government Scientific-Technical Publication of Machine-Building Literature (Russian translation), 1963; L.C. Covington and R.W. Schultz, Corrosion of Resistance of Titanium, TIMET Cor",1.02,
Hydrochloric Acid,Refractory metals and alloys,Titanium and alloys,Titanium,4.45,178,,,Aerated,20,35,95,,90.0,"N.D. Tomashov and P.M. Altovskii, Corrosion and Protection of Titanium, Government Scientific-Technical Publication of Machine-Building Literature (Russian translation), 1963; L.C. Covington and R.W. Schultz, Corrosion of Resistance of Titanium, TIMET Cor",4.45,
Hydrochloric Acid,Refractory metals and alloys,Titanium and alloys,Titanium,0.025 max,1 max,,,Chlorine saturated,5,190,374,,90.0,"N.D. Tomashov and P.M. Altovskii, Corrosion and Protection of Titanium, Government Scientific-Technical Publication of Machine-Building Literature (Russian translation), 1963; L.C. Covington and R.W. Schultz, Corrosion of Resistance of Titanium, TIMET Cor",0.025,
Hydrochloric Acid,Refractory metals and alloys,Titanium and alloys,Titanium,28.5,1140,,,Chlorine saturated,10,190,374,,90.0,"N.D. Tomashov and P.M. Altovskii, Corrosion and Protection of Titanium, Government Scientific-Technical Publication of Machine-Building Literature (Russian translation), 1963; L.C. Covington and R.W. Schultz, Corrosion of Resistance of Titanium, TIMET Cor",28.5,
Hydrochloric Acid,Refractory metals and alloys,Titanium and alloys,Titanium,0.04,1.6,,,Plus 0.05% CuSO4,5,38,100,,90.0,"N.D. Tomashov and P.M. Altovskii, Corrosion and Protection of Titanium, Government Scientific-Technical Publication of Machine-Building Literature (Russian translation), 1963; L.C. Covington and R.W. Schultz, Corrosion of Resistance of Titanium, TIMET Cor",0.04,
Hydrochloric Acid,Refractory metals and alloys,Titanium and alloys,Titanium,0.091,3.64,,,Plus 0.05% CuSO4,5,93,200,,90.0,"N.D. Tomashov and P.M. Altovskii, Corrosion and Protection of Titanium, Government Scientific-Technical Publication of Machine-Building Literature (Russian translation), 1963; L.C. Covington and R.W. Schultz, Corrosion of Resistance of Titanium, TIMET Cor",0.091,
Hydrochloric Acid,Refractory metals and alloys,Titanium and alloys,Titanium,0.091,3.64,,,Plus 0.05% CuSO4,5,38,100,,90.0,"N.D. Tomashov and P.M. Altovskii, Corrosion and Protection of Titanium, Government Scientific-Technical Publication of Machine-Building Literature (Russian translation), 1963; L.C. Covington and R.W. Schultz, Corrosion of Resistance of Titanium, TIMET Cor",0.091,
Hydrochloric Acid,Refractory metals and alloys,Titanium and alloys,Titanium,0.064,2.56,,,Plus 0.05% CuSO4,5,Boiling,Boiling,,90.0,"N.D. Tomashov and P.M. Altovskii, Corrosion and Protection of Titanium, Government Scientific-Technical Publication of Machine-Building Literature (Russian translation), 1963; L.C. Covington and R.W. Schultz, Corrosion of Resistance of Titanium, TIMET Cor",0.064,
Hydrochloric Acid,Refractory metals and alloys,Titanium and alloys,Titanium,0.01,0.4,,,Plus 0.1% FeCl3,5,Boiling,Boiling,,90.0,"N.D. Tomashov and P.M. Altovskii, Corrosion and Protection of Titanium, Government Scientific-Technical Publication of Machine-Building Literature (Russian translation), 1963; L.C. Covington and R.W. Schultz, Corrosion of Resistance of Titanium, TIMET Cor",0.01,
Hydrochloric Acid,Refractory metals and alloys,Titanium and alloys,Titanium,0.125 max,5 max,,,Plus 0.2% FeCl3,1,Boiling,Boiling,,91.0,"Titanium, Teledyne Wah Chang Albany, 1988",0.125,
Hydrochloric Acid,Refractory metals and alloys,Titanium and alloys,Titanium,0.125 max,5 max,,,Plus 0.2% FeCl3,5,Boiling,Boiling,,91.0,"Titanium, Teledyne Wah Chang Albany, 1988",0.125,
Hydrochloric Acid,Refractory metals and alloys,Titanium and alloys,Titanium,0.125 max,5 max,,,Plus 0.2% FeCl3,10,Boiling,Boiling,,91.0,"Titanium, Teledyne Wah Chang Albany, 1988",0.125,
Hydrochloric Acid,Stainless steels,Austenitic,301,D (Poor),D (Poor),Pitting,S30100,,0.5,Boiling,Boiling,,253.0,"Chemical Resistance of REMANIT Stainless Steels, Thyssen Edelstahlwerke AG, March 1989",,D
Hydrochloric Acid,Refractory metals and alloys,Titanium and alloys,Titanium,A (Resistant),A (Resistant),,,Plus 0.5% CrO3,5,38,100,,90.0,"N.D. Tomashov and P.M. Altovskii, Corrosion and Protection of Titanium, Government Scientific-Technical Publication of Machine-Building Literature (Russian translation), 1963; L.C. Covington and R.W. Schultz, Corrosion of Resistance of Titanium, TIMET Cor",,A
Hydrochloric Acid,Refractory metals and alloys,Titanium and alloys,Titanium,0.031,1.24,,,Plus 0.5% CrO3,5,95,203,,90.0,"N.D. Tomashov and P.M. Altovskii, Corrosion and Protection of Titanium, Government Scientific-Technical Publication of Machine-Building Literature (Russian translation), 1963; L.C. Covington and R.W. Schultz, Corrosion of Resistance of Titanium, TIMET Cor",0.031,
Hydrochloric Acid,Refractory metals and alloys,Titanium and alloys,Titanium,0.061,2.44,,,Plus 0.5% CuSO4,5,93,200,,90.0,"N.D. Tomashov and P.M. Altovskii, Corrosion and Protection of Titanium, Government Scientific-Technical Publication of Machine-Building Literature (Russian translation), 1963; L.C. Covington and R.W. Schultz, Corrosion of Resistance of Titanium, TIMET Cor",0.061,
Hydrochloric Acid,Refractory metals and alloys,Titanium and alloys,Titanium,0.084,3.36,,,Plus 0.5% CuSO4,5,Boiling,Boiling,,90.0,"N.D. Tomashov and P.M. Altovskii, Corrosion and Protection of Titanium, Government Scientific-Technical Publication of Machine-Building Literature (Russian translation), 1963; L.C. Covington and R.W. Schultz, Corrosion of Resistance of Titanium, TIMET Cor",0.084,
Hydrochloric Acid,Refractory metals and alloys,Titanium and alloys,Titanium,0,0,,,Plus 1 g/L Ti4+,10,Boiling,Boiling,,90.0,"N.D. Tomashov and P.M. Altovskii, Corrosion and Protection of Titanium, Government Scientific-Technical Publication of Machine-Building Literature (Russian translation), 1963; L.C. Covington and R.W. Schultz, Corrosion of Resistance of Titanium, TIMET Cor",0.0,
Hydrochloric Acid,Refractory metals and alloys,Titanium and alloys,Titanium,0.018,0.72,,,Plus 1% CrO3,5,38,100,,90.0,"N.D. Tomashov and P.M. Altovskii, Corrosion and Protection of Titanium, Government Scientific-Technical Publication of Machine-Building Literature (Russian translation), 1963; L.C. Covington and R.W. Schultz, Corrosion of Resistance of Titanium, TIMET Cor",0.018,
Hydrochloric Acid,Refractory metals and alloys,Titanium and alloys,Titanium,0.031,1.24,,,Plus 1% CrO3,5,95,203,,90.0,"N.D. Tomashov and P.M. Altovskii, Corrosion and Protection of Titanium, Government Scientific-Technical Publication of Machine-Building Literature (Russian translation), 1963; L.C. Covington and R.W. Schultz, Corrosion of Resistance of Titanium, TIMET Cor",0.031,
Hydrochloric Acid,Refractory metals and alloys,Titanium and alloys,Titanium,0.031,1.24,,,Plus 1% CuSO4,5,38,100,,90.0,"N.D. Tomashov and P.M. Altovskii, Corrosion and Protection of Titanium, Government Scientific-Technical Publication of Machine-Building Literature (Russian translation), 1963; L.C. Covington and R.W. Schultz, Corrosion of Resistance of Titanium, TIMET Cor",0.031,
Hydrochloric Acid,Refractory metals and alloys,Titanium and alloys,Titanium,0.091,3.64,,,Plus 1% CuSO4,5,93,200,,90.0,"N.D. Tomashov and P.M. Altovskii, Corrosion and Protection of Titanium, Government Scientific-Technical Publication of Machine-Building Literature (Russian translation), 1963; L.C. Covington and R.W. Schultz, Corrosion of Resistance of Titanium, TIMET Cor",0.091,
Hydrochloric Acid,Refractory metals and alloys,Titanium and alloys,Titanium,A (Resistant),A (Resistant),,,Plus 1% HNO3,5,40,104,,90.0,"N.D. Tomashov and P.M. Altovskii, Corrosion and Protection of Titanium, Government Scientific-Technical Publication of Machine-Building Literature (Russian translation), 1963; L.C. Covington and R.W. Schultz, Corrosion of Resistance of Titanium, TIMET Cor",,A
Hydrochloric Acid,Refractory metals and alloys,Titanium and alloys,Titanium,0.091,3.64,,,Plus 1% HNO3,5,95,203,,90.0,"N.D. Tomashov and P.M. Altovskii, Corrosion and Protection of Titanium, Government Scientific-Technical Publication of Machine-Building Literature (Russian translation), 1963; L.C. Covington and R.W. Schultz, Corrosion of Resistance of Titanium, TIMET Cor",0.091,
Hydrochloric Acid,Refractory metals and alloys,Titanium and alloys,Titanium,A (Resistant),A (Resistant),,,Plus 10% HNO3,5,40,104,,90.0,"N.D. Tomashov and P.M. Altovskii, Corrosion and Protection of Titanium, Government Scientific-Technical Publication of Machine-Building Literature (Russian translation), 1963; L.C. Covington and R.W. Schultz, Corrosion of Resistance of Titanium, TIMET Cor",,A
Hydrochloric Acid,Refractory metals and alloys,Titanium and alloys,Titanium,0.183,7.32,,,Plus 10% HNO3,5,95,203,,90.0,"N.D. Tomashov and P.M. Altovskii, Corrosion and Protection of Titanium, Government Scientific-Technical Publication of Machine-Building Literature (Russian translation), 1963; L.C. Covington and R.W. Schultz, Corrosion of Resistance of Titanium, TIMET Cor",0.183,
Hydrochloric Acid,Refractory metals and alloys,Titanium and alloys,Titanium,0,0,,,Plus 18% H3PO4 + 5% HNO3,18,77,171,,90.0,"N.D. Tomashov and P.M. Altovskii, Corrosion and Protection of Titanium, Government Scientific-Technical Publication of Machine-Building Literature (Russian translation), 1963; L.C. Covington and R.W. Schultz, Corrosion of Resistance of Titanium, TIMET Cor",0.0,
Hydrochloric Acid,Refractory metals and alloys,Titanium and alloys,Titanium,0.009,0.36,,,Plus 2.5% NaClO3,10.2,80,176,,90.0,"N.D. Tomashov and P.M. Altovskii, Corrosion and Protection of Titanium, Government Scientific-Technical Publication of Machine-Building Literature (Russian translation), 1963; L.C. Covington and R.W. Schultz, Corrosion of Resistance of Titanium, TIMET Cor",0.009,
Hydrochloric Acid,Refractory metals and alloys,Titanium and alloys,Titanium,0.432,17.28,,,Plus 200 ppm Cl2,36,25,77,,90.0,"N.D. Tomashov and P.M. Altovskii, Corrosion and Protection of Titanium, Government Scientific-Technical Publication of Machine-Building Literature (Russian translation), 1963; L.C. Covington and R.W. Schultz, Corrosion of Resistance of Titanium, TIMET Cor",0.432,
Hydrochloric Acid,Refractory metals and alloys,Titanium and alloys,Titanium,0.051,2.04,,,Plus 3% HNO3,8.5,80,176,,90.0,"N.D. Tomashov and P.M. Altovskii, Corrosion and Protection of Titanium, Government Scientific-Technical Publication of Machine-Building Literature (Russian translation), 1963; L.C. Covington and R.W. Schultz, Corrosion of Resistance of Titanium, TIMET Cor",0.051,
Hydrochloric Acid,Refractory metals and alloys,Titanium and alloys,Titanium,0.51,20.4,,,Plus 4% FeCl3 + 4% MgCl2,19,82,180,,90.0,"N.D. Tomashov and P.M. Altovskii, Corrosion and Protection of Titanium, Government Scientific-Technical Publication of Machine-Building Literature (Russian translation), 1963; L.C. Covington and R.W. Schultz, Corrosion of Resistance of Titanium, TIMET Cor",0.51,
Hydrochloric Acid,Refractory metals and alloys,Titanium and alloys,Titanium,0.46,18.4,,,Plus 4% FeCl3 + 4% MgCl2 + Cl2 saturated,19,82,180,,90.0,"N.D. Tomashov and P.M. Altovskii, Corrosion and Protection of Titanium, Government Scientific-Technical Publication of Machine-Building Literature (Russian translation), 1963; L.C. Covington and R.W. Schultz, Corrosion of Resistance of Titanium, TIMET Cor",0.46,
Hydrochloric Acid,Refractory metals and alloys,Titanium and alloys,Titanium,0.02,0.8,,,Plus 5% CuSO4,5,38,100,,90.0,"N.D. Tomashov and P.M. Altovskii, Corrosion and Protection of Titanium, Government Scientific-Technical Publication of Machine-Building Literature (Russian translation), 1963; L.C. Covington and R.W. Schultz, Corrosion of Resistance of Titanium, TIMET Cor",0.02,
Hydrochloric Acid,Refractory metals and alloys,Titanium and alloys,Titanium,0.061,2.44,,,Plus 5% CuSO4,5,93,200,,90.0,"N.D. Tomashov and P.M. Altovskii, Corrosion and Protection of Titanium, Government Scientific-Technical Publication of Machine-Building Literature (Russian translation), 1963; L.C. Covington and R.W. Schultz, Corrosion of Resistance of Titanium, TIMET Cor",0.061,
Hydrochloric Acid,Refractory metals and alloys,Titanium and alloys,Titanium,0.074,2.96,,,Plus 5% HNO3,1,Boiling,Boiling,,90.0,"N.D. Tomashov and P.M. Altovskii, Corrosion and Protection of Titanium, Government Scientific-Technical Publication of Machine-Building Literature (Russian translation), 1963; L.C. Covington and R.W. Schultz, Corrosion of Resistance of Titanium, TIMET Cor",0.074,
Hydrochloric Acid,Refractory metals and alloys,Titanium and alloys,Titanium,0.025,1,,,Plus 5% HNO3,5,40,104,,90.0,"N.D. Tomashov and P.M. Altovskii, Corrosion and Protection of Titanium, Government Scientific-Technical Publication of Machine-Building Literature (Russian translation), 1963; L.C. Covington and R.W. Schultz, Corrosion of Resistance of Titanium, TIMET Cor",0.025,
Hydrochloric Acid,Refractory metals and alloys,Titanium and alloys,Titanium,0.03,1.2,,,Plus 5% HNO3,5,95,203,,90.0,"N.D. Tomashov and P.M. Altovskii, Corrosion and Protection of Titanium, Government Scientific-Technical Publication of Machine-Building Literature (Russian translation), 1963; L.C. Covington and R.W. Schultz, Corrosion of Resistance of Titanium, TIMET Cor",0.03,
Hydrochloric Acid,Refractory metals and alloys,Titanium and alloys,Titanium,0.006,0.24,,,Plus 5.0% NaClO3,10.2,80,176,,90.0,"N.D. Tomashov and P.M. Altovskii, Corrosion and Protection of Titanium, Government Scientific-Technical Publication of Machine-Building Literature (Russian translation), 1963; L.C. Covington and R.W. Schultz, Corrosion of Resistance of Titanium, TIMET Cor",0.006,
Hydrochloric Acid,Refractory metals and alloys,Titanium and alloys,Titanium,0,0,,,Plus 5.8 g/L Ti4+,20,Boiling,Boiling,,90.0,"N.D. Tomashov and P.M. Altovskii, Corrosion and Protection of Titanium, Government Scientific-Technical Publication of Machine-Building Literature (Russian translation), 1963; L.C. Covington and R.W. Schultz, Corrosion of Resistance of Titanium, TIMET Cor",0.0,
Hydrochloric Acid,Refractory metals and alloys,Titanium and alloys,Titanium + 0.4Pd,3,118,,,,10,Boiling,Boiling,24 h,245.0,"H. Bala and S. Szymura, Corrosion Behaviour of Cu-Ni-Fe and Cu-Ni-Co Permanent Magnet Alloys, Materials Forum, 13, 1989, p 43-47",3.0,
Hydrochloric Acid,Refractory metals and alloys,Titanium and alloys,Titanium + 0.54Pd,0.07,2.8,,,,3,Boiling,Boiling,24 h,245.0,"H. Bala and S. Szymura, Corrosion Behaviour of Cu-Ni-Fe and Cu-Ni-Co Permanent Magnet Alloys, Materials Forum, 13, 1989, p 43-47",0.07,
Hydrochloric Acid,Refractory metals and alloys,Titanium and alloys,"Titanium, grade 12",A (Resistant),A (Resistant),,R53400,,0.5,Boiling,Boiling,,33.0,"R.W. Schultz and J.S. Grauman, Fundamental Corrosion Characterization of High-Strength Titanium Alloys, in Industrial Applications of Titanium and Zirconium: Fourth Volume, STP 917, ASTM, Philadelphia, 1986, p 130-143; L.C. Covington and R.W. Schultz, Cor",,A
Hydrochloric Acid,Refractory metals and alloys,Titanium and alloys,"Titanium, grade 12",0.04,1.6,,R53400,,1,Boiling,Boiling,,33.0,"R.W. Schultz and J.S. Grauman, Fundamental Corrosion Characterization of High-Strength Titanium Alloys, in Industrial Applications of Titanium and Zirconium: Fourth Volume, STP 917, ASTM, Philadelphia, 1986, p 130-143; L.C. Covington and R.W. Schultz, Cor",0.04,
Hydrochloric Acid,Refractory metals and alloys,Titanium and alloys,"Titanium, grade 12",0.25,10,,R53400,,1.5,Boiling,Boiling,,33.0,"R.W. Schultz and J.S. Grauman, Fundamental Corrosion Characterization of High-Strength Titanium Alloys, in Industrial Applications of Titanium and Zirconium: Fourth Volume, STP 917, ASTM, Philadelphia, 1986, p 130-143; L.C. Covington and R.W. Schultz, Cor",0.25,
Hydrochloric Acid,Refractory metals and alloys,Titanium and alloys,"Titanium, grade 12",0.02,0.78,,R53400,Plus 0.1% FeCl3,5,Boiling,Boiling,,33.0,"R.W. Schultz and J.S. Grauman, Fundamental Corrosion Characterization of High-Strength Titanium Alloys, in Industrial Applications of Titanium and Zirconium: Fourth Volume, STP 917, ASTM, Philadelphia, 1986, p 130-143; L.C. Covington and R.W. Schultz, Cor",0.02,
Hydrochloric Acid,Stainless steels,Austenitic,302,B (Good),B (Good),Pitting,S30200,,0.5,20,68,,253.0,"Chemical Resistance of REMANIT Stainless Steels, Thyssen Edelstahlwerke AG, March 1989",,B
Hydrochloric Acid,Refractory metals and alloys,Titanium and alloys,"Titanium, grade 12",0.058,2.28,,R53400,Plus 2 g/L FeCl3,4.2,91,195,,33.0,"R.W. Schultz and J.S. Grauman, Fundamental Corrosion Characterization of High-Strength Titanium Alloys, in Industrial Applications of Titanium and Zirconium: Fourth Volume, STP 917, ASTM, Philadelphia, 1986, p 130-143; L.C. Covington and R.W. Schultz, Cor",0.058,
Hydrochloric Acid,Refractory metals and alloys,Titanium and alloys,"Titanium, grade 7",0.008,0.32,,R52400,,1,Boiling,Boiling,,33.0,"R.W. Schultz and J.S. Grauman, Fundamental Corrosion Characterization of High-Strength Titanium Alloys, in Industrial Applications of Titanium and Zirconium: Fourth Volume, STP 917, ASTM, Philadelphia, 1986, p 130-143; L.C. Covington and R.W. Schultz, Cor",0.008,
Hydrochloric Acid,Refractory metals and alloys,Titanium and alloys,"Titanium, grade 7",0.03,1.2,,R52400,,1.5,Boiling,Boiling,,33.0,"R.W. Schultz and J.S. Grauman, Fundamental Corrosion Characterization of High-Strength Titanium Alloys, in Industrial Applications of Titanium and Zirconium: Fourth Volume, STP 917, ASTM, Philadelphia, 1986, p 130-143; L.C. Covington and R.W. Schultz, Cor",0.03,
Hydrochloric Acid,Refractory metals and alloys,Titanium and alloys,"Titanium, grade 7",0.23,9.2,,R52400,,5,Boiling,Boiling,,33.0,"R.W. Schultz and J.S. Grauman, Fundamental Corrosion Characterization of High-Strength Titanium Alloys, in Industrial Applications of Titanium and Zirconium: Fourth Volume, STP 917, ASTM, Philadelphia, 1986, p 130-143; L.C. Covington and R.W. Schultz, Cor",0.23,
Hydrochloric Acid,Refractory metals and alloys,Titanium and alloys,"Titanium, grade 7",A (Resistant),A (Resistant),,R52400,,0.5,Boiling,Boiling,,33.0,"R.W. Schultz and J.S. Grauman, Fundamental Corrosion Characterization of High-Strength Titanium Alloys, in Industrial Applications of Titanium and Zirconium: Fourth Volume, STP 917, ASTM, Philadelphia, 1986, p 130-143; L.C. Covington and R.W. Schultz, Cor",,A
Hydrochloric Acid,Refractory metals and alloys,Titanium and alloys,"Titanium, grade 7",0.03 max,1.18 max,,R52400,Aerated,1,70,158,,33.0,"R.W. Schultz and J.S. Grauman, Fundamental Corrosion Characterization of High-Strength Titanium Alloys, in Industrial Applications of Titanium and Zirconium: Fourth Volume, STP 917, ASTM, Philadelphia, 1986, p 130-143; L.C. Covington and R.W. Schultz, Cor",0.03,
Hydrochloric Acid,Refractory metals and alloys,Titanium and alloys,"Titanium, grade 7",0.03 max,1.18 max,,R52400,Aerated,5,70,158,,33.0,"R.W. Schultz and J.S. Grauman, Fundamental Corrosion Characterization of High-Strength Titanium Alloys, in Industrial Applications of Titanium and Zirconium: Fourth Volume, STP 917, ASTM, Philadelphia, 1986, p 130-143; L.C. Covington and R.W. Schultz, Cor",0.03,
Hydrochloric Acid,Refractory metals and alloys,Titanium and alloys,"Titanium, grade 7",0.05,1.96,,R52400,Aerated,10,70,158,,33.0,"R.W. Schultz and J.S. Grauman, Fundamental Corrosion Characterization of High-Strength Titanium Alloys, in Industrial Applications of Titanium and Zirconium: Fourth Volume, STP 917, ASTM, Philadelphia, 1986, p 130-143; L.C. Covington and R.W. Schultz, Cor",0.05,
Hydrochloric Acid,Refractory metals and alloys,Titanium and alloys,"Titanium, grade 7",0.15,5.9,,R52400,Aerated,15,70,158,,33.0,"R.W. Schultz and J.S. Grauman, Fundamental Corrosion Characterization of High-Strength Titanium Alloys, in Industrial Applications of Titanium and Zirconium: Fourth Volume, STP 917, ASTM, Philadelphia, 1986, p 130-143; L.C. Covington and R.W. Schultz, Cor",0.15,
Hydrochloric Acid,Refractory metals and alloys,Titanium and alloys,"Titanium, grade 7",0.03 max,1.18 max,,R52400,Chlorine saturated,3,190,375,,33.0,"R.W. Schultz and J.S. Grauman, Fundamental Corrosion Characterization of High-Strength Titanium Alloys, in Industrial Applications of Titanium and Zirconium: Fourth Volume, STP 917, ASTM, Philadelphia, 1986, p 130-143; L.C. Covington and R.W. Schultz, Cor",0.03,
Hydrochloric Acid,Refractory metals and alloys,Titanium and alloys,"Titanium, grade 7",0.03 max,1.18 max,,R52400,Chlorine saturated,5,190,375,,33.0,"R.W. Schultz and J.S. Grauman, Fundamental Corrosion Characterization of High-Strength Titanium Alloys, in Industrial Applications of Titanium and Zirconium: Fourth Volume, STP 917, ASTM, Philadelphia, 1986, p 130-143; L.C. Covington and R.W. Schultz, Cor",0.03,
Hydrochloric Acid,Refractory metals and alloys,Titanium and alloys,"Titanium, grade 7",29,1141,,R52400,Chlorine saturated,10,190,375,,33.0,"R.W. Schultz and J.S. Grauman, Fundamental Corrosion Characterization of High-Strength Titanium Alloys, in Industrial Applications of Titanium and Zirconium: Fourth Volume, STP 917, ASTM, Philadelphia, 1986, p 130-143; L.C. Covington and R.W. Schultz, Cor",29.0,
Hydrochloric Acid,Refractory metals and alloys,Titanium and alloys,"Titanium, grade 7",0.013,0.52,,R52400,Deaerated,3,82,180,,33.0,"R.W. Schultz and J.S. Grauman, Fundamental Corrosion Characterization of High-Strength Titanium Alloys, in Industrial Applications of Titanium and Zirconium: Fourth Volume, STP 917, ASTM, Philadelphia, 1986, p 130-143; L.C. Covington and R.W. Schultz, Cor",0.013,
Hydrochloric Acid,Refractory metals and alloys,Titanium and alloys,"Titanium, grade 7",0.051,2.04,,R52400,Deaerated,5,82,180,,33.0,"R.W. Schultz and J.S. Grauman, Fundamental Corrosion Characterization of High-Strength Titanium Alloys, in Industrial Applications of Titanium and Zirconium: Fourth Volume, STP 917, ASTM, Philadelphia, 1986, p 130-143; L.C. Covington and R.W. Schultz, Cor",0.051,
Hydrochloric Acid,Refractory metals and alloys,Titanium and alloys,"Titanium, grade 7",0.419,16.7,,R52400,Deaerated,10,82,180,,33.0,"R.W. Schultz and J.S. Grauman, Fundamental Corrosion Characterization of High-Strength Titanium Alloys, in Industrial Applications of Titanium and Zirconium: Fourth Volume, STP 917, ASTM, Philadelphia, 1986, p 130-143; L.C. Covington and R.W. Schultz, Cor",0.419,
Hydrochloric Acid,Refractory metals and alloys,Titanium and alloys,"Titanium, grade 7",0.025 max,1 max,,R52400,Hydrogen saturated,1-15,25,75,,33.0,"R.W. Schultz and J.S. Grauman, Fundamental Corrosion Characterization of High-Strength Titanium Alloys, in Industrial Applications of Titanium and Zirconium: Fourth Volume, STP 917, ASTM, Philadelphia, 1986, p 130-143; L.C. Covington and R.W. Schultz, Cor",0.025,
Hydrochloric Acid,Refractory metals and alloys,Titanium and alloys,"Titanium, grade 7",0.102,4.08,,R52400,Hydrogen saturated,20,25,75,,33.0,"R.W. Schultz and J.S. Grauman, Fundamental Corrosion Characterization of High-Strength Titanium Alloys, in Industrial Applications of Titanium and Zirconium: Fourth Volume, STP 917, ASTM, Philadelphia, 1986, p 130-143; L.C. Covington and R.W. Schultz, Cor",0.102,
Hydrochloric Acid,Refractory metals and alloys,Titanium and alloys,"Titanium, grade 7",0.076,3.04,,R52400,Hydrogen saturated,5,70,158,,33.0,"R.W. Schultz and J.S. Grauman, Fundamental Corrosion Characterization of High-Strength Titanium Alloys, in Industrial Applications of Titanium and Zirconium: Fourth Volume, STP 917, ASTM, Philadelphia, 1986, p 130-143; L.C. Covington and R.W. Schultz, Cor",0.076,
Hydrochloric Acid,Refractory metals and alloys,Titanium and alloys,"Titanium, grade 7",0.178,7.12,,R52400,Hydrogen saturated,10,70,158,,33.0,"R.W. Schultz and J.S. Grauman, Fundamental Corrosion Characterization of High-Strength Titanium Alloys, in Industrial Applications of Titanium and Zirconium: Fourth Volume, STP 917, ASTM, Philadelphia, 1986, p 130-143; L.C. Covington and R.W. Schultz, Cor",0.178,
Hydrochloric Acid,Refractory metals and alloys,Titanium and alloys,"Titanium, grade 7",0.33,13.2,,R52400,Hydrogen saturated,15,70,158,,33.0,"R.W. Schultz and J.S. Grauman, Fundamental Corrosion Characterization of High-Strength Titanium Alloys, in Industrial Applications of Titanium and Zirconium: Fourth Volume, STP 917, ASTM, Philadelphia, 1986, p 130-143; L.C. Covington and R.W. Schultz, Cor",0.33,
Hydrochloric Acid,Refractory metals and alloys,Titanium and alloys,"Titanium, grade 7",0.025,0.63,,R52400,Hydrogen saturated,3,190,375,,33.0,"R.W. Schultz and J.S. Grauman, Fundamental Corrosion Characterization of High-Strength Titanium Alloys, in Industrial Applications of Titanium and Zirconium: Fourth Volume, STP 917, ASTM, Philadelphia, 1986, p 130-143; L.C. Covington and R.W. Schultz, Cor",0.025,
Hydrochloric Acid,Refractory metals and alloys,Titanium and alloys,"Titanium, grade 7",0.025,1,,R52400,Hydrogen saturated,5,190,375,,33.0,"R.W. Schultz and J.S. Grauman, Fundamental Corrosion Characterization of High-Strength Titanium Alloys, in Industrial Applications of Titanium and Zirconium: Fourth Volume, STP 917, ASTM, Philadelphia, 1986, p 130-143; L.C. Covington and R.W. Schultz, Cor",0.025,
