Repository: wfreinhart/matse219

# MATSE 219: Materials Informatics

Auto-generated from the private authoring repo (matse219-instructor). Do not edit here directly -- changes are overwritten on the next publish run.

## Lectures

- [Lecture01](https://colab.research.google.com/github/wfreinhart/matse219/blob/staging/notebooks/Lecture01.ipynb)
- [Lecture02](https://colab.research.google.com/github/wfreinhart/matse219/blob/staging/notebooks/Lecture02.ipynb)
- [Lecture03](https://colab.research.google.com/github/wfreinhart/matse219/blob/staging/notebooks/Lecture03.ipynb)
- [Lecture04](https://colab.research.google.com/github/wfreinhart/matse219/blob/staging/notebooks/Lecture04.ipynb)

File: datasets/corrosion.csv (part 57 of 142)
Environment,Material Group,Material Family,Material,Rate (mm/yr) or Rating,Rate (mils/yr) or Rating,Localized Attack,UNS,Condition/Comment,Concentration (Vol %),Temperature (deg C),Temperature (deg F),Duration,Reference #,Reference,rate_mm_yr_numeric,rate_letter_grade
Hydrochloric Acid,Refractory metals and alloys,Titanium and alloys,"Titanium, grade 7",8.9,356,,R52400,Hydrogen saturated,10,190,375,,33.0,"R.W. Schultz and J.S. Grauman, Fundamental Corrosion Characterization of High-Strength Titanium Alloys, in Industrial Applications of Titanium and Zirconium: Fourth Volume, STP 917, ASTM, Philadelphia, 1986, p 130-143; L.C. Covington and R.W. Schultz, Cor",8.9,
Hydrochloric Acid,Refractory metals and alloys,Titanium and alloys,"Titanium, grade 7",0.127,5,,R52400,Oxygen saturated,3,190,375,,33.0,"R.W. Schultz and J.S. Grauman, Fundamental Corrosion Characterization of High-Strength Titanium Alloys, in Industrial Applications of Titanium and Zirconium: Fourth Volume, STP 917, ASTM, Philadelphia, 1986, p 130-143; L.C. Covington and R.W. Schultz, Cor",0.127,
Hydrochloric Acid,Refractory metals and alloys,Titanium and alloys,"Titanium, grade 7",0.127,5,,R52400,Oxygen saturated,5,190,375,,33.0,"R.W. Schultz and J.S. Grauman, Fundamental Corrosion Characterization of High-Strength Titanium Alloys, in Industrial Applications of Titanium and Zirconium: Fourth Volume, STP 917, ASTM, Philadelphia, 1986, p 130-143; L.C. Covington and R.W. Schultz, Cor",0.127,
Hydrochloric Acid,Refractory metals and alloys,Titanium and alloys,"Titanium, grade 7",9.3,366,,R52400,Oxygen saturated,10,190,375,,33.0,"R.W. Schultz and J.S. Grauman, Fundamental Corrosion Characterization of High-Strength Titanium Alloys, in Industrial Applications of Titanium and Zirconium: Fourth Volume, STP 917, ASTM, Philadelphia, 1986, p 130-143; L.C. Covington and R.W. Schultz, Cor",9.3,
Hydrochloric Acid,Refractory metals and alloys,Titanium and alloys,"Titanium, grade 7",0.013,0.51,,R52400,Plus 0.1% FeCl3,5,Boiling,Boiling,,33.0,"R.W. Schultz and J.S. Grauman, Fundamental Corrosion Characterization of High-Strength Titanium Alloys, in Industrial Applications of Titanium and Zirconium: Fourth Volume, STP 917, ASTM, Philadelphia, 1986, p 130-143; L.C. Covington and R.W. Schultz, Cor",0.013,
Hydrochloric Acid,Refractory metals and alloys,Titanium and alloys,"Titanium, grade 7",0.127,5,,R52400,Plus 16 g/L CuCl2,10,Boiling,Boiling,,33.0,"R.W. Schultz and J.S. Grauman, Fundamental Corrosion Characterization of High-Strength Titanium Alloys, in Industrial Applications of Titanium and Zirconium: Fourth Volume, STP 917, ASTM, Philadelphia, 1986, p 130-143; L.C. Covington and R.W. Schultz, Cor",0.127,
Hydrochloric Acid,Refractory metals and alloys,Titanium and alloys,"Titanium, grade 7",0.076,2.99,,R52400,Plus 16 g/L FeCl3,10,Boiling,Boiling,,33.0,"R.W. Schultz and J.S. Grauman, Fundamental Corrosion Characterization of High-Strength Titanium Alloys, in Industrial Applications of Titanium and Zirconium: Fourth Volume, STP 917, ASTM, Philadelphia, 1986, p 130-143; L.C. Covington and R.W. Schultz, Cor",0.076,
Hydrochloric Acid,Refractory metals and alloys,Titanium and alloys,"Titanium, grade 7",A (Resistant),A (Resistant),,R52400,"Plus 18% H3PO4, 5% HNO3",18,77,170,,33.0,"R.W. Schultz and J.S. Grauman, Fundamental Corrosion Characterization of High-Strength Titanium Alloys, in Industrial Applications of Titanium and Zirconium: Fourth Volume, STP 917, ASTM, Philadelphia, 1986, p 130-143; L.C. Covington and R.W. Schultz, Cor",,A
Hydrochloric Acid,Refractory metals and alloys,Titanium and alloys,"Titanium, grade 7",0.49,19.2,,R52400,"Plus 4% FeCl3, 4% MgCl2",19,82,180,,33.0,"R.W. Schultz and J.S. Grauman, Fundamental Corrosion Characterization of High-Strength Titanium Alloys, in Industrial Applications of Titanium and Zirconium: Fourth Volume, STP 917, ASTM, Philadelphia, 1986, p 130-143; L.C. Covington and R.W. Schultz, Cor",0.49,
Hydrochloric Acid,Stainless steels,Austenitic,302,D (Poor),D (Poor),Pitting,S30200,,0.5,Boiling,Boiling,,253.0,"Chemical Resistance of REMANIT Stainless Steels, Thyssen Edelstahlwerke AG, March 1989",,D
Hydrochloric Acid,Refractory metals and alloys,Titanium and alloys,"Titanium, grade 7",0.46,18.1,,R52400,"Plus 4% FeCl3, 4% MgCl2. Chlorine saturated",19,82,180,,33.0,"R.W. Schultz and J.S. Grauman, Fundamental Corrosion Characterization of High-Strength Titanium Alloys, in Industrial Applications of Titanium and Zirconium: Fourth Volume, STP 917, ASTM, Philadelphia, 1986, p 130-143; L.C. Covington and R.W. Schultz, Cor",0.46,
Hydrochloric Acid,Refractory metals and alloys,Titanium and alloys,"Titanium, grade 7",0.279,10.9,,R52400,Plus 5 g/L FeCl3,10,Boiling,Boiling,,33.0,"R.W. Schultz and J.S. Grauman, Fundamental Corrosion Characterization of High-Strength Titanium Alloys, in Industrial Applications of Titanium and Zirconium: Fourth Volume, STP 917, ASTM, Philadelphia, 1986, p 130-143; L.C. Covington and R.W. Schultz, Cor",0.279,
Hydrochloric Acid,Refractory metals and alloys,Titanium and alloys,"Titanium, grade 9",1.08,43.2,,,,0.5,Boiling,Boiling,,33.0,"R.W. Schultz and J.S. Grauman, Fundamental Corrosion Characterization of High-Strength Titanium Alloys, in Industrial Applications of Titanium and Zirconium: Fourth Volume, STP 917, ASTM, Philadelphia, 1986, p 130-143; L.C. Covington and R.W. Schultz, Cor",1.08,
Hydrochloric Acid,Refractory metals and alloys,Titanium and alloys,"Titanium, grade 9",0.009,0.36,,,,1,88,190,,33.0,"R.W. Schultz and J.S. Grauman, Fundamental Corrosion Characterization of High-Strength Titanium Alloys, in Industrial Applications of Titanium and Zirconium: Fourth Volume, STP 917, ASTM, Philadelphia, 1986, p 130-143; L.C. Covington and R.W. Schultz, Cor",0.009,
Hydrochloric Acid,Refractory metals and alloys,Titanium and alloys,"Titanium, grade 9",3.1,124,,,,3,88,190,,33.0,"R.W. Schultz and J.S. Grauman, Fundamental Corrosion Characterization of High-Strength Titanium Alloys, in Industrial Applications of Titanium and Zirconium: Fourth Volume, STP 917, ASTM, Philadelphia, 1986, p 130-143; L.C. Covington and R.W. Schultz, Cor",3.1,
Hydrochloric Acid,Refractory metals and alloys,Titanium and alloys,"Titanium, grade 9",2.8,110,,,,1,Boiling,Boiling,,33.0,"R.W. Schultz and J.S. Grauman, Fundamental Corrosion Characterization of High-Strength Titanium Alloys, in Industrial Applications of Titanium and Zirconium: Fourth Volume, STP 917, ASTM, Philadelphia, 1986, p 130-143; L.C. Covington and R.W. Schultz, Cor",2.8,
Hydrochloric Acid,Refractory metals and alloys,Titanium and alloys,"Titanium, grade 9",0.001,0.04,,,Aerated,5,35,95,,33.0,"R.W. Schultz and J.S. Grauman, Fundamental Corrosion Characterization of High-Strength Titanium Alloys, in Industrial Applications of Titanium and Zirconium: Fourth Volume, STP 917, ASTM, Philadelphia, 1986, p 130-143; L.C. Covington and R.W. Schultz, Cor",0.001,
Hydrochloric Acid,Refractory metals and alloys,Titanium and alloys,"Titanium, grade 9",0.185,7.4,,,Nitrogen saturated,5,35,95,,33.0,"R.W. Schultz and J.S. Grauman, Fundamental Corrosion Characterization of High-Strength Titanium Alloys, in Industrial Applications of Titanium and Zirconium: Fourth Volume, STP 917, ASTM, Philadelphia, 1986, p 130-143; L.C. Covington and R.W. Schultz, Cor",0.185,
Hydrochloric Acid,Refractory metals and alloys,Titanium and alloys,"Titanium, grade 9",0.008,0.31,,,Plus 0.1% FeCl3,5,Boiling,Boiling,,33.0,"R.W. Schultz and J.S. Grauman, Fundamental Corrosion Characterization of High-Strength Titanium Alloys, in Industrial Applications of Titanium and Zirconium: Fourth Volume, STP 917, ASTM, Philadelphia, 1986, p 130-143; L.C. Covington and R.W. Schultz, Cor",0.008,
Hydrochloric Acid,Refractory metals and alloys,Titanium and alloys,"Titanium, grade 9",0.005,0.19,,,Plus 0.2% FeCl3,1,Boiling,Boiling,,33.0,"R.W. Schultz and J.S. Grauman, Fundamental Corrosion Characterization of High-Strength Titanium Alloys, in Industrial Applications of Titanium and Zirconium: Fourth Volume, STP 917, ASTM, Philadelphia, 1986, p 130-143; L.C. Covington and R.W. Schultz, Cor",0.005,
Hydrochloric Acid,Refractory metals and alloys,Titanium and alloys,"Titanium, grade 9",0.033,1.29,,,Plus 0.2% FeCl3,5,Boiling,Boiling,,33.0,"R.W. Schultz and J.S. Grauman, Fundamental Corrosion Characterization of High-Strength Titanium Alloys, in Industrial Applications of Titanium and Zirconium: Fourth Volume, STP 917, ASTM, Philadelphia, 1986, p 130-143; L.C. Covington and R.W. Schultz, Cor",0.033,
Hydrochloric Acid,Refractory metals and alloys,Titanium and alloys,"Titanium, grade 9",0.305,12,,,Plus 0.2% FeCl3,10,Boiling,Boiling,,33.0,"R.W. Schultz and J.S. Grauman, Fundamental Corrosion Characterization of High-Strength Titanium Alloys, in Industrial Applications of Titanium and Zirconium: Fourth Volume, STP 917, ASTM, Philadelphia, 1986, p 130-143; L.C. Covington and R.W. Schultz, Cor",0.305,
Hydrochloric Acid,Refractory metals and alloys,Titanium and alloys,Transage 207,0.005,0.2,,,,0.5,Boiling,Boiling,,33.0,"R.W. Schultz and J.S. Grauman, Fundamental Corrosion Characterization of High-Strength Titanium Alloys, in Industrial Applications of Titanium and Zirconium: Fourth Volume, STP 917, ASTM, Philadelphia, 1986, p 130-143; L.C. Covington and R.W. Schultz, Cor",0.005,
Hydrochloric Acid,Refractory metals and alloys,Titanium and alloys,Transage 207,0.025,1,,,,1,Boiling,Boiling,,33.0,"R.W. Schultz and J.S. Grauman, Fundamental Corrosion Characterization of High-Strength Titanium Alloys, in Industrial Applications of Titanium and Zirconium: Fourth Volume, STP 917, ASTM, Philadelphia, 1986, p 130-143; L.C. Covington and R.W. Schultz, Cor",0.025,
Hydrochloric Acid,Refractory metals and alloys,Titanium and alloys,Transage 207,0.048,1.88,,,Plus 0.1% FeCl3,5,Boiling,Boiling,,33.0,"R.W. Schultz and J.S. Grauman, Fundamental Corrosion Characterization of High-Strength Titanium Alloys, in Industrial Applications of Titanium and Zirconium: Fourth Volume, STP 917, ASTM, Philadelphia, 1986, p 130-143; L.C. Covington and R.W. Schultz, Cor",0.048,
Hydrochloric Acid,Refractory metals and alloys,Zirconium and alloys,67Zr-33Ni,0.006,0.24,,,Crystalline,,22-25,,600 h,204.0,"G.K. Dey, R.T. Savalia, S.K. Sharma, and S.K. Kulkarni, Corrosion Studies on Amorphous and Crystalline Zr67Ni33, Corrosion Science, Vol 29, (No. 7), Pergamon Press plc, UK, 1989, p 823-831",0.006,
Hydrochloric Acid,Refractory metals and alloys,Zirconium and alloys,67Zr-33Ni,0.003,0.12,,,Amorphous,,22-25,,600 h,204.0,"G.K. Dey, R.T. Savalia, S.K. Sharma, and S.K. Kulkarni, Corrosion Studies on Amorphous and Crystalline Zr67Ni33, Corrosion Science, Vol 29, (No. 7), Pergamon Press plc, UK, 1989, p 823-831",0.003,
Hydrochloric Acid,Refractory metals and alloys,Zirconium and alloys,Zirconium,0.002,0.08,,R60701,,37,19-26,65-80,36 d,74.0,"Metals Handbook, Ninth Edition, Vol 13, Corrosion, ASM International, Metals Park, OH, 1987, p 730",0.002,
Hydrochloric Acid,Refractory metals and alloys,Zirconium and alloys,Zirconium,0.48,18.75,,R60701,,37,110,230,7 d,74.0,"Metals Handbook, Ninth Edition, Vol 13, Corrosion, ASM International, Metals Park, OH, 1987, p 730",0.48,
Hydrochloric Acid,Refractory metals and alloys,Zirconium and alloys,Zirconium,0.06,0.09,,R60701,Became brittle,18,19-26,65-80,36 d,74.0,"Metals Handbook, Ninth Edition, Vol 13, Corrosion, ASM International, Metals Park, OH, 1987, p 730",0.06,
Hydrochloric Acid,Refractory metals and alloys,Zirconium and alloys,Zirconium,D (Poor),D (Poor),,R60701,Plus 10% HNO3,10,Room,Room,,36.0,"Corrosion and Corrosion Protection Handbook, P. Schweitzer, Ed., Marcel Dekker, New York, 1983, p 204",,D
Hydrochloric Acid,Refractory metals and alloys,Zirconium and alloys,Zirconium,D (Poor),D (Poor),,R60701,Plus 20% HNO3,20,Room,Room,,36.0,"Corrosion and Corrosion Protection Handbook, P. Schweitzer, Ed., Marcel Dekker, New York, 1983, p 204",,D
Hydrochloric Acid,Refractory metals and alloys,Zirconium and alloys,Zr702,0.025 max,1 max,,R60702,,2,225,435,,15.0,"Metals Handbook, Ninth Edition, Vol 13, Corrosion, ASM International, Metals Park, OH, 1987, p 711-715",0.025,
Hydrochloric Acid,Refractory metals and alloys,Zirconium and alloys,Zr702,0.025 max,1 max,,R60702,,5,Room,Room,,15.0,"Metals Handbook, Ninth Edition, Vol 13, Corrosion, ASM International, Metals Park, OH, 1987, p 711-715",0.025,
Hydrochloric Acid,Refractory metals and alloys,Zirconium and alloys,Zr702,0.025 max,1 max,,R60702,,10,35,95,,15.0,"Metals Handbook, Ninth Edition, Vol 13, Corrosion, ASM International, Metals Park, OH, 1987, p 711-715",0.025,
Hydrochloric Acid,Refractory metals and alloys,Zirconium and alloys,Zr702,0.025 max,1 max,,R60702,,20,35,95,,15.0,"Metals Handbook, Ninth Edition, Vol 13, Corrosion, ASM International, Metals Park, OH, 1987, p 711-715",0.025,
Hydrochloric Acid,Refractory metals and alloys,Zirconium and alloys,Zr702,0.025 max,1 max,,R60702,,32,30,85,,15.0,"Metals Handbook, Ninth Edition, Vol 13, Corrosion, ASM International, Metals Park, OH, 1987, p 711-715",0.025,
Hydrochloric Acid,Refractory metals and alloys,Zirconium and alloys,Zr702,0.025 max,1 max,,R60702,,32,82,180,,15.0,"Metals Handbook, Ninth Edition, Vol 13, Corrosion, ASM International, Metals Park, OH, 1987, p 711-715",0.025,
Hydrochloric Acid,Refractory metals and alloys,Zirconium and alloys,Zr702,0.025 max,1 max,Stress-corrosion cracking,R60702,Plus 100 ppm FeCl3,10,30,85,,15.0,"Metals Handbook, Ninth Edition, Vol 13, Corrosion, ASM International, Metals Park, OH, 1987, p 711-715",0.025,
Hydrochloric Acid,Refractory metals and alloys,Zirconium and alloys,Zr702,0.13 max,5 max,Pitting,R60702,Plus 100 ppm FeCl3,10,105,220,,15.0,"Metals Handbook, Ninth Edition, Vol 13, Corrosion, ASM International, Metals Park, OH, 1987, p 711-715",0.13,
Hydrochloric Acid,Refractory metals and alloys,Zirconium and alloys,Zr702,0.13 max,5 max,,R60702,Plus 100 ppm FeCl3,20,105,220,,15.0,"Metals Handbook, Ninth Edition, Vol 13, Corrosion, ASM International, Metals Park, OH, 1987, p 711-715",0.13,
Hydrochloric Acid,Refractory metals and alloys,Zirconium and alloys,Zr702,0.25 max,10 max,Stress-corrosion cracking,R60702,Plus 100 ppm FeCl3,37,53,125,,15.0,"Metals Handbook, Ninth Edition, Vol 13, Corrosion, ASM International, Metals Park, OH, 1987, p 711-715",0.25,
Hydrochloric Acid,Refractory metals and alloys,Zirconium and alloys,Zr702,D (Poor),D (Poor),,R60702,Plus 20% HNO3,20,Room,Room,,15.0,"Metals Handbook, Ninth Edition, Vol 13, Corrosion, ASM International, Metals Park, OH, 1987, p 711-715",,D
Hydrochloric Acid,Refractory metals and alloys,Zirconium and alloys,Zr702,D (Poor),D (Poor),,R60702,Plus 20% HNO3,10,Room,Room,,15.0,"Metals Handbook, Ninth Edition, Vol 13, Corrosion, ASM International, Metals Park, OH, 1987, p 711-715",,D
Hydrochloric Acid,Refractory metals and alloys,Zirconium and alloys,Zr702,0.25 max,10 max,Pitting,R60702,Plus Cl2 gas,20,58,135,,15.0,"Metals Handbook, Ninth Edition, Vol 13, Corrosion, ASM International, Metals Park, OH, 1987, p 711-715",0.25,
Hydrochloric Acid,Refractory metals and alloys,Zirconium and alloys,Zr702,0.13 max,5 max,,R60702,Plus Cl2 gas,37,58,135,,15.0,"Metals Handbook, Ninth Edition, Vol 13, Corrosion, ASM International, Metals Park, OH, 1987, p 711-715",0.13,
Hydrochloric Acid,Refractory metals and alloys,Zirconium and alloys,Zr704,0.05 max,2 max,Stress-corrosion cracking,R60704,Plus 100 ppm FeCl3,10,30,85,,15.0,"Metals Handbook, Ninth Edition, Vol 13, Corrosion, ASM International, Metals Park, OH, 1987, p 711-715",0.05,
Hydrochloric Acid,Refractory metals and alloys,Zirconium and alloys,Zr705,0.025 max,1 max,,R60705,,2,225,435,,15.0,"Metals Handbook, Ninth Edition, Vol 13, Corrosion, ASM International, Metals Park, OH, 1987, p 711-715",0.025,
Hydrochloric Acid,Refractory metals and alloys,Zirconium and alloys,Zr705,0.025 max,1 max,Stress-corrosion cracking,R60705,Plus 100 ppm FeCl3,10,30,85,,15.0,"Metals Handbook, Ninth Edition, Vol 13, Corrosion, ASM International, Metals Park, OH, 1987, p 711-715",0.025,
Hydrochloric Acid,Stainless steels,Austenitic,303,C (Questionable),C (Questionable),Pitting,S30300,,0.5,20,68,,253.0,"Chemical Resistance of REMANIT Stainless Steels, Thyssen Edelstahlwerke AG, March 1989",,C
Hydrochloric Acid,Stainless steels,Austenitic,303,B (Good),B (Good),Pitting,S30300,,0.5,20,68,,253.0,"Chemical Resistance of REMANIT Stainless Steels, Thyssen Edelstahlwerke AG, March 1989",,B
Hydrochloric Acid,Stainless steels,Austenitic,303,D (Poor),D (Poor),Pitting,S30300,,0.5,Boiling,Boiling,,253.0,"Chemical Resistance of REMANIT Stainless Steels, Thyssen Edelstahlwerke AG, March 1989",,D
Hydrochloric Acid,Stainless steels,Austenitic,303,D (Poor),D (Poor),Pitting,S30300,,0.5,Boiling,Boiling,,253.0,"Chemical Resistance of REMANIT Stainless Steels, Thyssen Edelstahlwerke AG, March 1989",,D
Hydrochloric Acid,Stainless steels,Austenitic,304,D (Poor),D (Poor),,S30400,,All,21,70,,121.0,"Cyclops Corp., Universal-Cyclops Specialty Steel Division",,D
Hydrochloric Acid,Stainless steels,Austenitic,304,B (Good),B (Good),Pitting,S30400,,0.5,20,68,,253.0,"Chemical Resistance of REMANIT Stainless Steels, Thyssen Edelstahlwerke AG, March 1989",,B
Hydrochloric Acid,Stainless steels,Austenitic,304,D (Poor),D (Poor),Pitting,S30400,,0.5,Boiling,Boiling,,253.0,"Chemical Resistance of REMANIT Stainless Steels, Thyssen Edelstahlwerke AG, March 1989",,D
Hydrochloric Acid,Stainless steels,Austenitic,304,0.25,10,,S30400,Annealed All solutions from CP chemicals. Tests made in the lab.,0.4,27,80,,19.0,"Metals Handbook, Ninth Edition, Vol 3, Properties and Selection: Stainless Steels, Tool Materials and Special-Purpose Metals, American Society for Metals, Metals Park, OH, 1980, p 88",0.25,
Hydrochloric Acid,Stainless steels,Austenitic,316,D (Poor),D (Poor),,S31600,,All,21,70,,121.0,"Cyclops Corp., Universal-Cyclops Specialty Steel Division",,D
Hydrochloric Acid,Stainless steels,Austenitic,316,B (Good),B (Good),Pitting,S31600,,0.5,20,68,,253.0,"Chemical Resistance of REMANIT Stainless Steels, Thyssen Edelstahlwerke AG, March 1989",,B
Hydrochloric Acid,Stainless steels,Austenitic,316,D (Poor),D (Poor),Pitting,S31600,,0.5,Boiling,Boiling,,253.0,"Chemical Resistance of REMANIT Stainless Steels, Thyssen Edelstahlwerke AG, March 1989",,D
Hydrochloric Acid,Stainless steels,Austenitic,316,0.125,5,,S31600,Annealed All solutions from CP chemicals. Tests made in the lab.,0.4,49,120,,19.0,"Metals Handbook, Ninth Edition, Vol 3, Properties and Selection: Stainless Steels, Tool Materials and Special-Purpose Metals, American Society for Metals, Metals Park, OH, 1980, p 88",0.125,
Hydrochloric Acid,Stainless steels,Austenitic,321,B (Good),B (Good),Pitting,S32100,,0.5,20,68,,253.0,"Chemical Resistance of REMANIT Stainless Steels, Thyssen Edelstahlwerke AG, March 1989",,B
Hydrochloric Acid,Stainless steels,Austenitic,321,D (Poor),D (Poor),Pitting,S32100,,0.5,Boiling,Boiling,,253.0,"Chemical Resistance of REMANIT Stainless Steels, Thyssen Edelstahlwerke AG, March 1989",,D
Hydrochloric Acid,Stainless steels,Austenitic,347,B (Good),B (Good),Pitting,S34700,,0.5,20,68,,253.0,"Chemical Resistance of REMANIT Stainless Steels, Thyssen Edelstahlwerke AG, March 1989",,B
Hydrochloric Acid,Stainless steels,Austenitic,347,D (Poor),D (Poor),Pitting,S34700,,0.5,Boiling,Boiling,,253.0,"Chemical Resistance of REMANIT Stainless Steels, Thyssen Edelstahlwerke AG, March 1989",,D
Hydrochloric Acid,Stainless steels,Austenitic,20 Cb-3,2.3,92,,N08020,,1,Boiling,Boiling,,212.0,"A.I. Asphahani and J.L. Nickerson, A Specialty Alloy for Applications in the Process Industries, Corrosion Reviews, Vol 10, (Nos. 1-2), 1992, p 1-30",2.3,
Hydrochloric Acid,Stainless steels,Austenitic,20 Cb-3,9.3,373,,N08020,Plus 10% H2SO4,11,80,176,,212.0,"A.I. Asphahani and J.L. Nickerson, A Specialty Alloy for Applications in the Process Industries, Corrosion Reviews, Vol 10, (Nos. 1-2), 1992, p 1-30",9.3,
Hydrochloric Acid,Stainless steels,Austenitic,20 Cb-3,25,1000,,N08020,Plus 25% HNO3,11,80,176,,212.0,"A.I. Asphahani and J.L. Nickerson, A Specialty Alloy for Applications in the Process Industries, Corrosion Reviews, Vol 10, (Nos. 1-2), 1992, p 1-30",25.0,
Hydrochloric Acid,Stainless steels,Austenitic,304L,B (Good),B (Good),Pitting,S30403,,0.5,20,68,,253.0,"Chemical Resistance of REMANIT Stainless Steels, Thyssen Edelstahlwerke AG, March 1989",,B
Hydrochloric Acid,Stainless steels,Austenitic,304L,D (Poor),D (Poor),Pitting,S30403,,0.5,Boiling,Boiling,,253.0,"Chemical Resistance of REMANIT Stainless Steels, Thyssen Edelstahlwerke AG, March 1989",,D
Hydrochloric Acid,Stainless steels,Austenitic,304LN,B (Good),B (Good),Pitting,S30453,,0.5,20,68,,253.0,"Chemical Resistance of REMANIT Stainless Steels, Thyssen Edelstahlwerke AG, March 1989",,B
Hydrochloric Acid,Stainless steels,Austenitic,304LN,D (Poor),D (Poor),Pitting,S30453,,0.5,Boiling,Boiling,,253.0,"Chemical Resistance of REMANIT Stainless Steels, Thyssen Edelstahlwerke AG, March 1989",,D
Hydrochloric Acid,Stainless steels,Austenitic,316F,B (Good),B (Good),Pitting,S31620,,0.5,20,68,,253.0,"Chemical Resistance of REMANIT Stainless Steels, Thyssen Edelstahlwerke AG, March 1989",,B
Hydrochloric Acid,Stainless steels,Austenitic,316F,D (Poor),D (Poor),Pitting,S31620,,0.5,Boiling,Boiling,,253.0,"Chemical Resistance of REMANIT Stainless Steels, Thyssen Edelstahlwerke AG, March 1989",,D
Hydrochloric Acid,Stainless steels,Austenitic,316L,12.3,490,,S31603,,1,Boiling,Boiling,,212.0,"A.I. Asphahani and J.L. Nickerson, A Specialty Alloy for Applications in the Process Industries, Corrosion Reviews, Vol 10, (Nos. 1-2), 1992, p 1-30",12.3,
Hydrochloric Acid,Stainless steels,Austenitic,316L,B (Good),B (Good),Pitting,S31603,,0.5,20,68,,253.0,"Chemical Resistance of REMANIT Stainless Steels, Thyssen Edelstahlwerke AG, March 1989",,B
Hydrochloric Acid,Stainless steels,Austenitic,316L,D (Poor),D (Poor),Pitting,S31603,,0.5,Boiling,Boiling,,253.0,"Chemical Resistance of REMANIT Stainless Steels, Thyssen Edelstahlwerke AG, March 1989",,D
Hydrochloric Acid,Stainless steels,Austenitic,316L,250,10000,,S31603,Plus 10% H2SO4,11,80,176,,212.0,"A.I. Asphahani and J.L. Nickerson, A Specialty Alloy for Applications in the Process Industries, Corrosion Reviews, Vol 10, (Nos. 1-2), 1992, p 1-30",250.0,
Hydrochloric Acid,Stainless steels,Austenitic,316L,250,10000,,S31603,Plus 25% HNO3,11,80,176,,212.0,"A.I. Asphahani and J.L. Nickerson, A Specialty Alloy for Applications in the Process Industries, Corrosion Reviews, Vol 10, (Nos. 1-2), 1992, p 1-30",250.0,
Hydrochloric Acid,Stainless steels,Austenitic,316LN,B (Good),B (Good),Pitting,S31653,,0.5,20,68,,253.0,"Chemical Resistance of REMANIT Stainless Steels, Thyssen Edelstahlwerke AG, March 1989",,B
Hydrochloric Acid,Stainless steels,Austenitic,316LN,D (Poor),D (Poor),Pitting,S31653,,0.5,Boiling,Boiling,,253.0,"Chemical Resistance of REMANIT Stainless Steels, Thyssen Edelstahlwerke AG, March 1989",,D
Hydrochloric Acid,Stainless steels,Austenitic,316Ti,B (Good),B (Good),Pitting,S31635,,0.5,20,68,,253.0,"Chemical Resistance of REMANIT Stainless Steels, Thyssen Edelstahlwerke AG, March 1989",,B
Hydrochloric Acid,Stainless steels,Austenitic,316Ti,D (Poor),D (Poor),Pitting,S31635,,0.5,Boiling,Boiling,,253.0,"Chemical Resistance of REMANIT Stainless Steels, Thyssen Edelstahlwerke AG, March 1989",,D
Hydrochloric Acid,Stainless steels,Austenitic,317L,43,1.7,,S31703,,5,Boiling,Boiling,48 h,97.0,"Jessop JS700 (UNS NO8700), Jessop Steel Company, Washington, PA, 1987",43.0,
Hydrochloric Acid,Stainless steels,Austenitic,317L,37,1.5,,S31703,,5,Boiling,Boiling,48 h,97.0,"Jessop JS700 (UNS NO8700), Jessop Steel Company, Washington, PA, 1987",37.0,
Hydrochloric Acid,Stainless steels,Austenitic,317L,0.003,0.1,,S31703,,1,Boiling,Boiling,,219.0,"R.M. Davison and James D. Redmond, Practical Guide to Using Duplex Stainless Steels, Materials Performance, NACE, USA, January 1990, p 57-62",0.003,
Hydrochloric Acid,Stainless steels,Austenitic,317L,B (Good),B (Good),Pitting,S31703,,0.5,20,68,,253.0,"Chemical Resistance of REMANIT Stainless Steels, Thyssen Edelstahlwerke AG, March 1989",,B
Hydrochloric Acid,Stainless steels,Austenitic,317L,D (Poor),D (Poor),Pitting,S31703,,0.5,Boiling,Boiling,,253.0,"Chemical Resistance of REMANIT Stainless Steels, Thyssen Edelstahlwerke AG, March 1989",,D
Hydrochloric Acid,Stainless steels,Austenitic,317LN,B (Good),B (Good),Pitting,S31725,,0.5,20,68,,253.0,"Chemical Resistance of REMANIT Stainless Steels, Thyssen Edelstahlwerke AG, March 1989",,B
Hydrochloric Acid,Stainless steels,Austenitic,317LN,D (Poor),D (Poor),Pitting,S31725,,0.5,Boiling,Boiling,,253.0,"Chemical Resistance of REMANIT Stainless Steels, Thyssen Edelstahlwerke AG, March 1989",,D
Hydrochloric Acid,Stainless steels,Austenitic,AL 904L,7.3,292,,N08904,,1,Boiling,Boiling,,212.0,"A.I. Asphahani and J.L. Nickerson, A Specialty Alloy for Applications in the Process Industries, Corrosion Reviews, Vol 10, (Nos. 1-2), 1992, p 1-30",7.3,
Hydrochloric Acid,Stainless steels,Austenitic,AL 904L,13,520,,N08904,Plus 10% H2SO4,11,80,176,,212.0,"A.I. Asphahani and J.L. Nickerson, A Specialty Alloy for Applications in the Process Industries, Corrosion Reviews, Vol 10, (Nos. 1-2), 1992, p 1-30",13.0,
Hydrochloric Acid,Stainless steels,Austenitic,AL 904L,157,6281,,N08904,Plus 25% HNO3,11,80,176,,212.0,"A.I. Asphahani and J.L. Nickerson, A Specialty Alloy for Applications in the Process Industries, Corrosion Reviews, Vol 10, (Nos. 1-2), 1992, p 1-30",157.0,
Hydrochloric Acid,Stainless steels,Austenitic,Jessop JS700 Jessop Steel Company,38,1490,,N08700,,5,Boiling,Boiling,48 h,97.0,"Jessop JS700 (UNS NO8700), Jessop Steel Company, Washington, PA, 1987",38.0,
Hydrochloric Acid,Stainless steels,Austenitic,Jessop JS700 Jessop Steel Company,0.46,18,,N08700,,10,Room,Room,48 h,97.0,"Jessop JS700 (UNS NO8700), Jessop Steel Company, Washington, PA, 1987",0.46,
Hydrochloric Acid,Stainless steels,Austenitic,Jessop JS700 Jessop Steel Company,3.8,150,,N08700,,10,60,140,48 h,97.0,"Jessop JS700 (UNS NO8700), Jessop Steel Company, Washington, PA, 1987",3.8,
Hydrochloric Acid,Stainless steels,Austenitic,Jessop JS700 Jessop Steel Company,110,4500,,N08700,,10,Boiling,Boiling,48 h,97.0,"Jessop JS700 (UNS NO8700), Jessop Steel Company, Washington, PA, 1987",110.0,
Hydrochloric Acid,Stainless steels,Austenitic,Jessop JS700 Jessop Steel Company,0.025 max,1 max,,N08700,1 volume concentrated HCl in 9 volumes ethylene diamine,10,Boiling,Boiling,48 h,97.0,"Jessop JS700 (UNS NO8700), Jessop Steel Company, Washington, PA, 1987",0.025,
Hydrochloric Acid,Stainless steels,Duplex,329,B (Good),B (Good),Pitting,S32900,,0.5,20,68,,253.0,"Chemical Resistance of REMANIT Stainless Steels, Thyssen Edelstahlwerke AG, March 1989",,B
Hydrochloric Acid,Stainless steels,Duplex,329,D (Poor),D (Poor),Pitting,S32900,,0.5,Boiling,Boiling,,253.0,"Chemical Resistance of REMANIT Stainless Steels, Thyssen Edelstahlwerke AG, March 1989",,D
Hydrochloric Acid,Stainless steels,Duplex,AL 2205,0.003,0.1,,S31803,,1,Boiling,Boiling,,219.0,"R.M. Davison and James D. Redmond, Practical Guide to Using Duplex Stainless Steels, Materials Performance, NACE, USA, January 1990, p 57-62",0.003,
Hydrochloric Acid,Stainless steels,Duplex,AL 2205,2.45,97.8,,S31803,"Acidizing fluid, with inhibitor",15,120,,12 h,207.0,"S.M. Wilhelm, Galvanic Corrosion in Oil and Gas Production: Part 1 - Laboratory Studies, Corrosion, Vol 48, (No. 8), NACE, USA, 1992, p 691-703",2.45,
Hydrochloric Acid,Stainless steels,Duplex,F51,B (Good),B (Good),Pitting,S31803,,0.5,20,68,,253.0,"Chemical Resistance of REMANIT Stainless Steels, Thyssen Edelstahlwerke AG, March 1989",,B
Hydrochloric Acid,Stainless steels,Duplex,F51,D (Poor),D (Poor),Pitting,S31803,,0.5,Boiling,Boiling,,253.0,"Chemical Resistance of REMANIT Stainless Steels, Thyssen Edelstahlwerke AG, March 1989",,D
Hydrochloric Acid,Stainless steels,Duplex,Ferralium 255,0.003,0.1,,S32250,,1,Boiling,Boiling,,219.0,"R.M. Davison and James D. Redmond, Practical Guide to Using Duplex Stainless Steels, Materials Performance, NACE, USA, January 1990, p 57-62",0.003,
Hydrochloric Acid,Stainless steels,Ferritic,405,D (Poor),D (Poor),Pitting,S40500,,0.5,20,68,,253.0,"Chemical Resistance of REMANIT Stainless Steels, Thyssen Edelstahlwerke AG, March 1989",,D
Hydrochloric Acid,Stainless steels,Ferritic,405,D (Poor),D (Poor),Pitting,S40500,,0.5,Boiling,Boiling,,253.0,"Chemical Resistance of REMANIT Stainless Steels, Thyssen Edelstahlwerke AG, March 1989",,D
Hydrochloric Acid,Stainless steels,Ferritic,409,D (Poor),D (Poor),Pitting,S40900,,0.5,20,68,,253.0,"Chemical Resistance of REMANIT Stainless Steels, Thyssen Edelstahlwerke AG, March 1989",,D
Hydrochloric Acid,Stainless steels,Ferritic,409,D (Poor),D (Poor),Pitting,S40900,,0.5,Boiling,Boiling,,253.0,"Chemical Resistance of REMANIT Stainless Steels, Thyssen Edelstahlwerke AG, March 1989",,D
Hydrochloric Acid,Stainless steels,Ferritic,430,D (Poor),D (Poor),,S43000,,All,21,70,,121.0,"Cyclops Corp., Universal-Cyclops Specialty Steel Division",,D
Hydrochloric Acid,Stainless steels,Ferritic,430,C (Questionable),C (Questionable),Pitting,S43000,,0.5,20,68,,253.0,"Chemical Resistance of REMANIT Stainless Steels, Thyssen Edelstahlwerke AG, March 1989",,C
Hydrochloric Acid,Stainless steels,Ferritic,430,D (Poor),D (Poor),Pitting,S43000,,0.5,Boiling,Boiling,,253.0,"Chemical Resistance of REMANIT Stainless Steels, Thyssen Edelstahlwerke AG, March 1989",,D
Hydrochloric Acid,Stainless steels,Ferritic,434,C (Questionable),C (Questionable),Pitting,S43400,,0.5,20,68,,253.0,"Chemical Resistance of REMANIT Stainless Steels, Thyssen Edelstahlwerke AG, March 1989",,C
Hydrochloric Acid,Stainless steels,Ferritic,434,D (Poor),D (Poor),Pitting,S43400,,0.5,Boiling,Boiling,,253.0,"Chemical Resistance of REMANIT Stainless Steels, Thyssen Edelstahlwerke AG, March 1989",,D
Hydrochloric Acid,Stainless steels,Martensitic,403,D (Poor),D (Poor),Pitting,S40300,,0.5,20,68,,253.0,"Chemical Resistance of REMANIT Stainless Steels, Thyssen Edelstahlwerke AG, March 1989",,D
Hydrochloric Acid,Stainless steels,Martensitic,403,D (Poor),D (Poor),Pitting,S40300,,0.5,Boiling,Boiling,,253.0,"Chemical Resistance of REMANIT Stainless Steels, Thyssen Edelstahlwerke AG, March 1989",,D
Hydrochloric Acid,Stainless steels,Martensitic,410,D (Poor),D (Poor),,S41000,,All,21,70,,121.0,"Cyclops Corp., Universal-Cyclops Specialty Steel Division",,D
Hydrochloric Acid,Stainless steels,Martensitic,410,D (Poor),D (Poor),,S41000,,,Room,Room,,121.0,"Cyclops Corp., Universal-Cyclops Specialty Steel Division",,D
Hydrochloric Acid,Stainless steels,Martensitic,410,D (Poor),D (Poor),Pitting,S41000,,0.5,20,68,,253.0,"Chemical Resistance of REMANIT Stainless Steels, Thyssen Edelstahlwerke AG, March 1989",,D
Hydrochloric Acid,Stainless steels,Martensitic,410,D (Poor),D (Poor),Pitting,S41000,,0.5,Boiling,Boiling,,253.0,"Chemical Resistance of REMANIT Stainless Steels, Thyssen Edelstahlwerke AG, March 1989",,D
Hydrochloric Acid,Stainless steels,Martensitic,416,D (Poor),D (Poor),Pitting,S41600,,0.5,20,68,,253.0,"Chemical Resistance of REMANIT Stainless Steels, Thyssen Edelstahlwerke AG, March 1989",,D
Hydrochloric Acid,Stainless steels,Martensitic,416,D (Poor),D (Poor),Pitting,S41600,,0.5,Boiling,Boiling,,253.0,"Chemical Resistance of REMANIT Stainless Steels, Thyssen Edelstahlwerke AG, March 1989",,D
Hydrochloric Acid,Stainless steels,Martensitic,420,D (Poor),D (Poor),Pitting,S42000,,0.5,20,68,,253.0,"Chemical Resistance of REMANIT Stainless Steels, Thyssen Edelstahlwerke AG, March 1989",,D
Hydrochloric Acid,Stainless steels,Martensitic,420,D (Poor),D (Poor),Pitting,S42000,,0.5,Boiling,Boiling,,253.0,"Chemical Resistance of REMANIT Stainless Steels, Thyssen Edelstahlwerke AG, March 1989",,D
Hydrochloric Acid,Stainless steels,Martensitic,13Cr steel,1.47,58.7,,S41000,"Acidizing fluid, with inhibitor",15,120,,12 h,207.0,"S.M. Wilhelm, Galvanic Corrosion in Oil and Gas Production: Part 1 - Laboratory Studies, Corrosion, Vol 48, (No. 8), NACE, USA, 1992, p 691-703",1.47,
Hydrochloric Acid,Stainless steels,Stainless steel,Fe-47Cr (ferrite),690,"275,000",,,Reducing,10,Boiling,Boiling,,58.0,"R.F. Steigerwald, Metalloved. Term. Obrab. Met., No. 7, 1973, p 16-20; R.F. Steigerwald and M.A. Streicher, Paper presented at the Annual Meeting, St. Louis National Association of Corrosion Engineers, 1965; as cited in Metals Handbook, Ninth Edition, Vol",690.0,
Hydrochloric Acid,Stainless steels,Stainless steel,Fe-47Cr (sigma),"35,000","1,410,000",,,Reducing,10,Boiling,Boiling,,58.0,"R.F. Steigerwald, Metalloved. Term. Obrab. Met., No. 7, 1973, p 16-20; R.F. Steigerwald and M.A. Streicher, Paper presented at the Annual Meeting, St. Louis National Association of Corrosion Engineers, 1965; as cited in Metals Handbook, Ninth Edition, Vol",35000.0,
Hydrocyanic Acid,Stainless steels,Austenitic,301,A (Resistant),A (Resistant),,S30100,,,20,68,,253.0,"Chemical Resistance of REMANIT Stainless Steels, Thyssen Edelstahlwerke AG, March 1989",,A
Hydrocyanic Acid,Stainless steels,Austenitic,302,A (Resistant),A (Resistant),,S30200,,,20,68,,253.0,"Chemical Resistance of REMANIT Stainless Steels, Thyssen Edelstahlwerke AG, March 1989",,A
Hydrocyanic Acid,Stainless steels,Austenitic,303,A (Resistant),A (Resistant),,S30300,,,20,68,,253.0,"Chemical Resistance of REMANIT Stainless Steels, Thyssen Edelstahlwerke AG, March 1989",,A
Hydrocyanic Acid,Stainless steels,Austenitic,303,A (Resistant),A (Resistant),,S30300,,,20,68,,253.0,"Chemical Resistance of REMANIT Stainless Steels, Thyssen Edelstahlwerke AG, March 1989",,A
Hydrocyanic Acid,Stainless steels,Austenitic,304,A (Resistant),A (Resistant),,S30400,,,20,68,,253.0,"Chemical Resistance of REMANIT Stainless Steels, Thyssen Edelstahlwerke AG, March 1989",,A
Hydrocyanic Acid,Stainless steels,Austenitic,316,A (Resistant),A (Resistant),,S31600,,,20,68,,253.0,"Chemical Resistance of REMANIT Stainless Steels, Thyssen Edelstahlwerke AG, March 1989",,A
Hydrocyanic Acid,Stainless steels,Austenitic,321,A (Resistant),A (Resistant),,S32100,,,20,68,,253.0,"Chemical Resistance of REMANIT Stainless Steels, Thyssen Edelstahlwerke AG, March 1989",,A
Hydrocyanic Acid,Stainless steels,Austenitic,347,A (Resistant),A (Resistant),,S34700,,,20,68,,253.0,"Chemical Resistance of REMANIT Stainless Steels, Thyssen Edelstahlwerke AG, March 1989",,A
Hydrocyanic Acid,Stainless steels,Austenitic,304L,A (Resistant),A (Resistant),,S30403,,,20,68,,253.0,"Chemical Resistance of REMANIT Stainless Steels, Thyssen Edelstahlwerke AG, March 1989",,A
Hydrocyanic Acid,Stainless steels,Austenitic,304LN,A (Resistant),A (Resistant),,S30453,,,20,68,,253.0,"Chemical Resistance of REMANIT Stainless Steels, Thyssen Edelstahlwerke AG, March 1989",,A
Hydrocyanic Acid,Stainless steels,Austenitic,316F,A (Resistant),A (Resistant),,S31620,,,20,68,,253.0,"Chemical Resistance of REMANIT Stainless Steels, Thyssen Edelstahlwerke AG, March 1989",,A
Hydrocyanic Acid,Stainless steels,Austenitic,316L,A (Resistant),A (Resistant),,S31603,,,20,68,,253.0,"Chemical Resistance of REMANIT Stainless Steels, Thyssen Edelstahlwerke AG, March 1989",,A
Hydrocyanic Acid,Stainless steels,Austenitic,316LN,A (Resistant),A (Resistant),,S31653,,,20,68,,253.0,"Chemical Resistance of REMANIT Stainless Steels, Thyssen Edelstahlwerke AG, March 1989",,A
Hydrocyanic Acid,Stainless steels,Austenitic,316Ti,A (Resistant),A (Resistant),,S31635,,,20,68,,253.0,"Chemical Resistance of REMANIT Stainless Steels, Thyssen Edelstahlwerke AG, March 1989",,A
Hydrocyanic Acid,Stainless steels,Austenitic,317L,A (Resistant),A (Resistant),,S31703,,,20,68,,253.0,"Chemical Resistance of REMANIT Stainless Steels, Thyssen Edelstahlwerke AG, March 1989",,A
Hydrocyanic Acid,Stainless steels,Austenitic,317LN,A (Resistant),A (Resistant),,S31725,,,20,68,,253.0,"Chemical Resistance of REMANIT Stainless Steels, Thyssen Edelstahlwerke AG, March 1989",,A
Hydrocyanic Acid,Stainless steels,Duplex,329,A (Resistant),A (Resistant),,S32900,,,20,68,,253.0,"Chemical Resistance of REMANIT Stainless Steels, Thyssen Edelstahlwerke AG, March 1989",,A
Hydrocyanic Acid,Stainless steels,Duplex,F51,A (Resistant),A (Resistant),,S31803,,,20,68,,253.0,"Chemical Resistance of REMANIT Stainless Steels, Thyssen Edelstahlwerke AG, March 1989",,A
Hydrocyanic Acid,Stainless steels,Ferritic,430,A (Resistant),A (Resistant),,S43000,,,20,68,,253.0,"Chemical Resistance of REMANIT Stainless Steels, Thyssen Edelstahlwerke AG, March 1989",,A
Hydrocyanic Acid,Stainless steels,Ferritic,434,A (Resistant),A (Resistant),,S43400,,,20,68,,253.0,"Chemical Resistance of REMANIT Stainless Steels, Thyssen Edelstahlwerke AG, March 1989",,A
Hydrofluoric Acid,Aluminum and alloys,99.0% min Al,Aluminum alloy 1100,4.9,192,,A91100,Anhydrous gas,,500,930,,186.0,"T.F. Degnan, Materials of Construction for Hydrofluoric Acid and Hydrogen Fluoride, in Process Industries Corrosion, B.J. Moniz and W.I. Pollock, Ed., NACE, USA, 1986",4.9,
Hydrofluoric Acid,Aluminum and alloys,99.0% min Al,Aluminum alloy 1100,14.6,576,,A91100,Anhydrous gas,,600,1110,,186.0,"T.F. Degnan, Materials of Construction for Hydrofluoric Acid and Hydrogen Fluoride, in Process Industries Corrosion, B.J. Moniz and W.I. Pollock, Ed., NACE, USA, 1986",14.6,
Hydrofluoric Acid,Aluminum and alloys,Aluminum,Aluminum alloys,0.52,20.4,,,Anhydrous,,15-25,60-80,,186.0,"T.F. Degnan, Materials of Construction for Hydrofluoric Acid and Hydrogen Fluoride, in Process Industries Corrosion, B.J. Moniz and W.I. Pollock, Ed., NACE, USA, 1986",0.52,
Hydrofluoric Acid,Aluminum and alloys,Aluminum,Aluminum alloys,25,976,,,Anhydrous,,80-90,180-190,,186.0,"T.F. Degnan, Materials of Construction for Hydrofluoric Acid and Hydrogen Fluoride, in Process Industries Corrosion, B.J. Moniz and W.I. Pollock, Ed., NACE, USA, 1986",25.0,
Hydrofluoric Acid,Carbon and alloy steels,Alloy steel,"ASTM A335, grade P11 (1.5 Cr-0.25 Mo)",290,11400,,K11597,1.7N,,45,115,3 h,31.0,"G. Trabanelli, A. Frifnani, G. Brunoro, C. Monticelli, and F. Zucchi, Mater. Perform., Vol 24 (No. 6), 1985, p 33; as cited in Metals Handbook, Ninth Edition, Vol 13, Corrosion, ASM International, Metals Park, OH, 1987, p 1168",290.0,
Hydrofluoric Acid,Carbon and alloy steels,Alloy steel,"ASTM A335, grade P22 (2 Cr-1 Mo)",640,25000,,K21590,1.7N,,45,115,3 h,31.0,"G. Trabanelli, A. Frifnani, G. Brunoro, C. Monticelli, and F. Zucchi, Mater. Perform., Vol 24 (No. 6), 1985, p 33; as cited in Metals Handbook, Ninth Edition, Vol 13, Corrosion, ASM International, Metals Park, OH, 1987, p 1168",640.0,
Hydrofluoric Acid,Carbon and alloy steels,Alloy steel,"ASTM A335, grade P5 (5 Cr-0.5 Mo)",290 min,11400 min,,K51545,1.7N,,45,115,3 h,31.0,"G. Trabanelli, A. Frifnani, G. Brunoro, C. Monticelli, and F. Zucchi, Mater. Perform., Vol 24 (No. 6), 1985, p 33; as cited in Metals Handbook, Ninth Edition, Vol 13, Corrosion, ASM International, Metals Park, OH, 1987, p 1168",290.0,
Hydrofluoric Acid,Carbon and alloy steels,Alloy steel,"ASTM A335, grade P9 (10 Cr-1 Mo)",330,13000,,S50400,1.7N,,45,115,3 h,31.0,"G. Trabanelli, A. Frifnani, G. Brunoro, C. Monticelli, and F. Zucchi, Mater. Perform., Vol 24 (No. 6), 1985, p 33; as cited in Metals Handbook, Ninth Edition, Vol 13, Corrosion, ASM International, Metals Park, OH, 1987, p 1168",330.0,
Hydrofluoric Acid,Carbon and alloy steels,Alloy steel,Low alloy steel,0.15,6,,,Anhydrous,,15-25,60-80,,186.0,"T.F. Degnan, Materials of Construction for Hydrofluoric Acid and Hydrogen Fluoride, in Process Industries Corrosion, B.J. Moniz and W.I. Pollock, Ed., NACE, USA, 1986",0.15,
Hydrofluoric Acid,Carbon and alloy steels,Alloy steel,Low alloy steel,0.14,5.9,,,Anhydrous,,25-40,80-100,,186.0,"T.F. Degnan, Materials of Construction for Hydrofluoric Acid and Hydrogen Fluoride, in Process Industries Corrosion, B.J. Moniz and W.I. Pollock, Ed., NACE, USA, 1986",0.14,
Hydrofluoric Acid,Carbon and alloy steels,Alloy steel,Low alloy steel,2,78,,,Anhydrous,,80-90,180-190,,186.0,"T.F. Degnan, Materials of Construction for Hydrofluoric Acid and Hydrogen Fluoride, in Process Industries Corrosion, B.J. Moniz and W.I. Pollock, Ed., NACE, USA, 1986",2.0,
