Repository: wfreinhart/matse219

# MATSE 219: Materials Informatics

Auto-generated from the private authoring repo (matse219-instructor). Do not edit here directly -- changes are overwritten on the next publish run.

## Lectures

- [Lecture01](https://colab.research.google.com/github/wfreinhart/matse219/blob/staging/notebooks/Lecture01.ipynb)
- [Lecture02](https://colab.research.google.com/github/wfreinhart/matse219/blob/staging/notebooks/Lecture02.ipynb)
- [Lecture03](https://colab.research.google.com/github/wfreinhart/matse219/blob/staging/notebooks/Lecture03.ipynb)
- [Lecture04](https://colab.research.google.com/github/wfreinhart/matse219/blob/staging/notebooks/Lecture04.ipynb)

File: datasets/corrosion.csv (part 58 of 142)
Environment,Material Group,Material Family,Material,Rate (mm/yr) or Rating,Rate (mils/yr) or Rating,Localized Attack,UNS,Condition/Comment,Concentration (Vol %),Temperature (deg C),Temperature (deg F),Duration,Reference #,Reference,rate_mm_yr_numeric,rate_letter_grade
Hydrofluoric Acid,Carbon and alloy steels,Carbon steel,1010 steel,3,120,,G10100,,58,23,,25 d,186.0,"T.F. Degnan, Materials of Construction for Hydrofluoric Acid and Hydrogen Fluoride, in Process Industries Corrosion, B.J. Moniz and W.I. Pollock, Ed., NACE, USA, 1986",3.0,
Hydrofluoric Acid,Carbon and alloy steels,Carbon steel,1010 steel,2.5,100,,G10100,,60,,,,186.0,"T.F. Degnan, Materials of Construction for Hydrofluoric Acid and Hydrogen Fluoride, in Process Industries Corrosion, B.J. Moniz and W.I. Pollock, Ed., NACE, USA, 1986",2.5,
Hydrofluoric Acid,Carbon and alloy steels,Carbon steel,1010 steel,2.1,82,,G10100,,61,,,,186.0,"T.F. Degnan, Materials of Construction for Hydrofluoric Acid and Hydrogen Fluoride, in Process Industries Corrosion, B.J. Moniz and W.I. Pollock, Ed., NACE, USA, 1986",2.1,
Hydrofluoric Acid,Carbon and alloy steels,Carbon steel,1010 steel,1.5,59,,G10100,,62,,,,186.0,"T.F. Degnan, Materials of Construction for Hydrofluoric Acid and Hydrogen Fluoride, in Process Industries Corrosion, B.J. Moniz and W.I. Pollock, Ed., NACE, USA, 1986",1.5,
Hydrofluoric Acid,Carbon and alloy steels,Carbon steel,1010 steel,0.24,9.6,,G10100,,63,,,,186.0,"T.F. Degnan, Materials of Construction for Hydrofluoric Acid and Hydrogen Fluoride, in Process Industries Corrosion, B.J. Moniz and W.I. Pollock, Ed., NACE, USA, 1986",0.24,
Hydrofluoric Acid,Carbon and alloy steels,Carbon steel,1010 steel,0.05,2,,G10100,,64,,,,186.0,"T.F. Degnan, Materials of Construction for Hydrofluoric Acid and Hydrogen Fluoride, in Process Industries Corrosion, B.J. Moniz and W.I. Pollock, Ed., NACE, USA, 1986",0.05,
Hydrofluoric Acid,Carbon and alloy steels,Carbon steel,1010 steel,0.006,2.2,,G10100,,65,,,,186.0,"T.F. Degnan, Materials of Construction for Hydrofluoric Acid and Hydrogen Fluoride, in Process Industries Corrosion, B.J. Moniz and W.I. Pollock, Ed., NACE, USA, 1986",0.006,
Hydrofluoric Acid,Carbon and alloy steels,Carbon steel,1010 steel,0.05,1.9,,G10100,,67.5,,,,186.0,"T.F. Degnan, Materials of Construction for Hydrofluoric Acid and Hydrogen Fluoride, in Process Industries Corrosion, B.J. Moniz and W.I. Pollock, Ed., NACE, USA, 1986",0.05,
Hydrofluoric Acid,Carbon and alloy steels,Carbon steel,1010 steel,0.06,2.5,,G10100,,69.9,,,,186.0,"T.F. Degnan, Materials of Construction for Hydrofluoric Acid and Hydrogen Fluoride, in Process Industries Corrosion, B.J. Moniz and W.I. Pollock, Ed., NACE, USA, 1986",0.06,
Hydrofluoric Acid,Carbon and alloy steels,Carbon steel,1010 steel,0.07,2.8,,G10100,Anhydrous,100,15-25,60-80,40 d,186.0,"T.F. Degnan, Materials of Construction for Hydrofluoric Acid and Hydrogen Fluoride, in Process Industries Corrosion, B.J. Moniz and W.I. Pollock, Ed., NACE, USA, 1986",0.07,
Hydrofluoric Acid,Carbon and alloy steels,Carbon steel,1010 steel,0.16,6.2,,G10100,Anhydrous,,25-40,80-100,,186.0,"T.F. Degnan, Materials of Construction for Hydrofluoric Acid and Hydrogen Fluoride, in Process Industries Corrosion, B.J. Moniz and W.I. Pollock, Ed., NACE, USA, 1986",0.16,
Hydrofluoric Acid,Carbon and alloy steels,Carbon steel,1010 steel,0.35,14,,G10100,Anhydrous,,55,130,,186.0,"T.F. Degnan, Materials of Construction for Hydrofluoric Acid and Hydrogen Fluoride, in Process Industries Corrosion, B.J. Moniz and W.I. Pollock, Ed., NACE, USA, 1986",0.35,
Hydrofluoric Acid,Carbon and alloy steels,Carbon steel,1010 steel,2.3,89,,G10100,Anhydrous,,80-90,180-190,,186.0,"T.F. Degnan, Materials of Construction for Hydrofluoric Acid and Hydrogen Fluoride, in Process Industries Corrosion, B.J. Moniz and W.I. Pollock, Ed., NACE, USA, 1986",2.3,
Hydrofluoric Acid,Carbon and alloy steels,Carbon steel,ASTM A106 carbon steel,26,1000,,G10100,1.7N,,45,115,3 h,31.0,"G. Trabanelli, A. Frifnani, G. Brunoro, C. Monticelli, and F. Zucchi, Mater. Perform., Vol 24 (No. 6), 1985, p 33; as cited in Metals Handbook, Ninth Edition, Vol 13, Corrosion, ASM International, Metals Park, OH, 1987, p 1168",26.0,
Hydrofluoric Acid,Carbon and alloy steels,Carbon steel,1020 steel,15.5,612,,G10200,Anhydrous gas,,500,930,,186.0,"T.F. Degnan, Materials of Construction for Hydrofluoric Acid and Hydrogen Fluoride, in Process Industries Corrosion, B.J. Moniz and W.I. Pollock, Ed., NACE, USA, 1986",15.5,
Hydrofluoric Acid,Carbon and alloy steels,Carbon steel,1020 steel,14.6,576,,G10200,Anhydrous gas,,550,1020,,186.0,"T.F. Degnan, Materials of Construction for Hydrofluoric Acid and Hydrogen Fluoride, in Process Industries Corrosion, B.J. Moniz and W.I. Pollock, Ed., NACE, USA, 1986",14.6,
Hydrofluoric Acid,Carbon and alloy steels,Carbon steel,1020 steel,7.6,300,,G10200,Anhydrous gas,,600,1110,,186.0,"T.F. Degnan, Materials of Construction for Hydrofluoric Acid and Hydrogen Fluoride, in Process Industries Corrosion, B.J. Moniz and W.I. Pollock, Ed., NACE, USA, 1986",7.6,
Hydrofluoric Acid,Copper and alloys,Aluminum bronze,Aluminum bronze,C (Questionable),C (Questionable),,,,,,,,93.0,"H. Leidheiser, Jr., The Corrosion of Copper, Tin and Their Alloys, John Wiley & Sons, New York, 1971, p 90-96",,C
Hydrofluoric Acid,Copper and alloys,Aluminum bronze,Aluminum bronze,0.37,14.4,,,Anhydrous,,15-25,60-80,,186.0,"T.F. Degnan, Materials of Construction for Hydrofluoric Acid and Hydrogen Fluoride, in Process Industries Corrosion, B.J. Moniz and W.I. Pollock, Ed., NACE, USA, 1986",0.37,
Hydrofluoric Acid,Copper and alloys,Aluminum bronze,"Ampco 8, aluminum bronze",0.5 max,20 max,,C61300,Generally suitable. Conditions such as aeration or temperature could restrict use,,,,,96.0,"Stock Metals, Ampco Metal Company, 1988",0.5,
Hydrofluoric Acid,Copper and alloys,Brass,Brass,D (Poor),D (Poor),,,,,,,,93.0,"H. Leidheiser, Jr., The Corrosion of Copper, Tin and Their Alloys, John Wiley & Sons, New York, 1971, p 90-96",,D
Hydrofluoric Acid,Copper and alloys,Brass,Cartridge brass,D (Poor),D (Poor),,C26000,,,,,,93.0,"H. Leidheiser, Jr., The Corrosion of Copper, Tin and Their Alloys, John Wiley & Sons, New York, 1971, p 90-96",,D
Hydrofluoric Acid,Copper and alloys,Brass,Commercial bronze,C (Questionable),C (Questionable),,C22000,,,,,,93.0,"H. Leidheiser, Jr., The Corrosion of Copper, Tin and Their Alloys, John Wiley & Sons, New York, 1971, p 90-96",,C
Hydrofluoric Acid,Copper and alloys,Brass,Muntz metal,D (Poor),D (Poor),,C28000,,,,,,93.0,"H. Leidheiser, Jr., The Corrosion of Copper, Tin and Their Alloys, John Wiley & Sons, New York, 1971, p 90-96",,D
Hydrofluoric Acid,Copper and alloys,Brass,Red brass,C (Questionable),C (Questionable),,C23000,,,,,,93.0,"H. Leidheiser, Jr., The Corrosion of Copper, Tin and Their Alloys, John Wiley & Sons, New York, 1971, p 90-96",,C
Hydrofluoric Acid,Copper and alloys,Brass,Red brass,0.76,30,,C23000,Anhydrous,,15-25,60-80,,186.0,"T.F. Degnan, Materials of Construction for Hydrofluoric Acid and Hydrogen Fluoride, in Process Industries Corrosion, B.J. Moniz and W.I. Pollock, Ed., NACE, USA, 1986",0.76,
Hydrofluoric Acid,Copper and alloys,Brass,Red brass,0.4,16,,C23000,Anhydrous,,25-40,80-100,,186.0,"T.F. Degnan, Materials of Construction for Hydrofluoric Acid and Hydrogen Fluoride, in Process Industries Corrosion, B.J. Moniz and W.I. Pollock, Ed., NACE, USA, 1986",0.4,
Hydrofluoric Acid,Copper and alloys,Brass,Red brass,1.3,50,,C23000,Anhydrous,,80-90,180-190,,186.0,"T.F. Degnan, Materials of Construction for Hydrofluoric Acid and Hydrogen Fluoride, in Process Industries Corrosion, B.J. Moniz and W.I. Pollock, Ed., NACE, USA, 1986",1.3,
Hydrofluoric Acid,Copper and alloys,Copper,Electrolytic copper,C (Questionable),C (Questionable),,C11000,,,,,,93.0,"H. Leidheiser, Jr., The Corrosion of Copper, Tin and Their Alloys, John Wiley & Sons, New York, 1971, p 90-96",,C
Hydrofluoric Acid,Copper and alloys,Copper,Electrolytic copper,0.33,12.9,,C11000,Anhydrous,,15-25,60-80,,186.0,"T.F. Degnan, Materials of Construction for Hydrofluoric Acid and Hydrogen Fluoride, in Process Industries Corrosion, B.J. Moniz and W.I. Pollock, Ed., NACE, USA, 1986",0.33,
Hydrofluoric Acid,Copper and alloys,Copper,Electrolytic copper,1.5,60,,C11000,Anhydrous gas,,500,930,,186.0,"T.F. Degnan, Materials of Construction for Hydrofluoric Acid and Hydrogen Fluoride, in Process Industries Corrosion, B.J. Moniz and W.I. Pollock, Ed., NACE, USA, 1986",1.5,
Hydrofluoric Acid,Copper and alloys,Copper,Electrolytic copper,1.2,48,,C11000,Anhydrous gas,,600,1110,,186.0,"T.F. Degnan, Materials of Construction for Hydrofluoric Acid and Hydrogen Fluoride, in Process Industries Corrosion, B.J. Moniz and W.I. Pollock, Ed., NACE, USA, 1986",1.2,
Hydrofluoric Acid,Copper and alloys,Copper,Phosphor copper,C (Questionable),C (Questionable),,C12200,,,,,,93.0,"H. Leidheiser, Jr., The Corrosion of Copper, Tin and Their Alloys, John Wiley & Sons, New York, 1971, p 90-96",,C
Hydrofluoric Acid,Copper and alloys,Copper-nickel,70-30 cupronickel,0.05,2,,C71500,Anhydrous,,25-40,80-100,,186.0,"T.F. Degnan, Materials of Construction for Hydrofluoric Acid and Hydrogen Fluoride, in Process Industries Corrosion, B.J. Moniz and W.I. Pollock, Ed., NACE, USA, 1986",0.05,
Hydrofluoric Acid,Copper and alloys,Copper-nickel,70-30 cupronickel,0.008,0.3,,C71500,Anhydrous,,55,130,,186.0,"T.F. Degnan, Materials of Construction for Hydrofluoric Acid and Hydrogen Fluoride, in Process Industries Corrosion, B.J. Moniz and W.I. Pollock, Ed., NACE, USA, 1986",0.008,
Hydrofluoric Acid,Copper and alloys,Copper-nickel,70-30 cupronickel,0.25,10,,C71500,Anhydrous,,80-90,180-190,,186.0,"T.F. Degnan, Materials of Construction for Hydrofluoric Acid and Hydrogen Fluoride, in Process Industries Corrosion, B.J. Moniz and W.I. Pollock, Ed., NACE, USA, 1986",0.25,
Hydrofluoric Acid,Copper and alloys,Copper-nickel,70-30 cupronickel,180,7,,C71500,Anhydrous,,16-27,60-80,,186.0,"T.F. Degnan, Materials of Construction for Hydrofluoric Acid and Hydrogen Fluoride, in Process Industries Corrosion, B.J. Moniz and W.I. Pollock, Ed., NACE, USA, 1986",180.0,
Hydrofluoric Acid,Copper and alloys,Copper-nickel,70-30 cupronickel,255,10,,C71500,Anhydrous,,82-88,180-190,,186.0,"T.F. Degnan, Materials of Construction for Hydrofluoric Acid and Hydrogen Fluoride, in Process Industries Corrosion, B.J. Moniz and W.I. Pollock, Ed., NACE, USA, 1986",255.0,
Hydrofluoric Acid,Copper and alloys,Copper-nickel,70-30 cupronickel,0.4,16,,C71500,Gaseous,,,,,186.0,"T.F. Degnan, Materials of Construction for Hydrofluoric Acid and Hydrogen Fluoride, in Process Industries Corrosion, B.J. Moniz and W.I. Pollock, Ed., NACE, USA, 1986",0.4,
Hydrofluoric Acid,Copper and alloys,Copper-nickel,70-30 cupronickel,0.07,2.6,,C71500,"Liquid phase, <500 ppm oxygen in nitrogen purge gas",,,,,146.0,"Inco Alloys International, 1974",0.07,
Hydrofluoric Acid,Copper and alloys,Copper-nickel,70-30 cupronickel,0.18,7,,C71500,"Liquid phase, <500 ppm oxygen in nitrogen purge gas",,,,,146.0,"Inco Alloys International, 1974",0.18,
Hydrofluoric Acid,Copper and alloys,Copper-nickel,70-30 cupronickel,0.09,3.5,,C71500,"Liquid phase, <5 ppm oxygen in nitrogen purge gas",38,112,234,4 d,146.0,"Inco Alloys International, 1974",0.09,
Hydrofluoric Acid,Copper and alloys,Copper-nickel,70-30 cupronickel,0.05,2,,C71500,"Liquid phase, <5 ppm oxygen in nitrogen purge gas",48,108,226,4 d,146.0,"Inco Alloys International, 1974",0.05,
Hydrofluoric Acid,Copper and alloys,Copper-nickel,70-30 cupronickel,0.08,3,,C71500,"Liquid phase, <5 ppm oxygen in nitrogen purge gas",48,108,226,4 d,146.0,"Inco Alloys International, 1974",0.08,
Hydrofluoric Acid,Copper and alloys,Copper-nickel,70-30 cupronickel,0.5,20,,C71500,"Liquid phase, 10,000 ppm oxygen in nitrogen purge gas",,,,,146.0,"Inco Alloys International, 1974",0.5,
Hydrofluoric Acid,Copper and alloys,Copper-nickel,70-30 cupronickel,0.45,18,,C71500,"Liquid phase, 10,000 ppm oxygen in nitrogen purge gas",,,,,146.0,"Inco Alloys International, 1974",0.45,
Hydrofluoric Acid,Copper and alloys,Copper-nickel,70-30 cupronickel,0.9,36,,C71500,"Liquid phase, 10,000 ppm oxygen in nitrogen purge gas",,,,,146.0,"Inco Alloys International, 1974",0.9,
Hydrofluoric Acid,Copper and alloys,Copper-nickel,70-30 cupronickel,0.73,29,,C71500,"Liquid phase, 10,000 ppm oxygen in nitrogen purge gas",,,,,146.0,"Inco Alloys International, 1974",0.73,
Hydrofluoric Acid,Copper and alloys,Copper-nickel,70-30 cupronickel,0.3,12,,C71500,"Liquid phase, 1500 ppm oxygen in nitrogen purge gas",,,,,146.0,"Inco Alloys International, 1974",0.3,
Hydrofluoric Acid,Copper and alloys,Copper-nickel,70-30 cupronickel,0.18,7,,C71500,"Liquid phase, 1500 ppm oxygen in nitrogen purge gas",,,,,146.0,"Inco Alloys International, 1974",0.18,
Hydrofluoric Acid,Copper and alloys,Copper-nickel,70-30 cupronickel,0.18,7,,C71500,"Liquid phase, 1500 ppm oxygen in nitrogen purge gas",,,,,146.0,"Inco Alloys International, 1974",0.18,
Hydrofluoric Acid,Copper and alloys,Copper-nickel,70-30 cupronickel,0.33,13,,C71500,"Liquid phase, 2500 ppm oxygen in nitrogen purge gas",,,,,146.0,"Inco Alloys International, 1974",0.33,
Hydrofluoric Acid,Copper and alloys,Copper-nickel,70-30 cupronickel,0.28,11,,C71500,"Liquid phase, 2500 ppm oxygen in nitrogen purge gas",,,,,146.0,"Inco Alloys International, 1974",0.28,
Hydrofluoric Acid,Copper and alloys,Copper-nickel,70-30 cupronickel,0.33,13,,C71500,"Liquid phase, 2500 ppm oxygen in nitrogen purge gas",,,,,146.0,"Inco Alloys International, 1974",0.33,
Hydrofluoric Acid,Copper and alloys,Copper-nickel,70-30 cupronickel,0.45,18,,C71500,"Liquid phase, 3500 ppm oxygen in nitrogen purge gas",,,,,146.0,"Inco Alloys International, 1974",0.45,
Hydrofluoric Acid,Copper and alloys,Copper-nickel,70-30 cupronickel,0.43,17,,C71500,"Liquid phase, 3500 ppm oxygen in nitrogen purge gas",,,,,146.0,"Inco Alloys International, 1974",0.43,
Hydrofluoric Acid,Copper and alloys,Copper-nickel,70-30 cupronickel,0.43,17,,C71500,"Liquid phase, 3500 ppm oxygen in nitrogen purge gas",,,,,146.0,"Inco Alloys International, 1974",0.43,
Hydrofluoric Acid,Copper and alloys,Copper-nickel,70-30 cupronickel,0.48,19,,C71500,"Liquid phase, 3500 ppm oxygen in nitrogen purge gas",,,,,146.0,"Inco Alloys International, 1974",0.48,
Hydrofluoric Acid,Copper and alloys,Copper-nickel,70-30 cupronickel,0.75,30,,C71500,"Liquid phase, 4700 ppm oxygen in nitrogen purge gas",,,,,146.0,"Inco Alloys International, 1974",0.75,
Hydrofluoric Acid,Copper and alloys,Copper-nickel,70-30 cupronickel,1.33,53,,C71500,"Liquid phase, 4700 ppm oxygen in nitrogen purge gas",,,,,146.0,"Inco Alloys International, 1974",1.33,
Hydrofluoric Acid,Copper and alloys,Copper-nickel,70-30 cupronickel,0.55,22,,C71500,"Liquid phase, 4700 ppm oxygen in nitrogen purge gas",,,,,146.0,"Inco Alloys International, 1974",0.55,
Hydrofluoric Acid,Copper and alloys,Copper-nickel,70-30 cupronickel,B (Good),B (Good),,C17500,"May be considered in place of a copper metal when some property, other than corrosion resistance, governs its use",,,,,93.0,"H. Leidheiser, Jr., The Corrosion of Copper, Tin and Their Alloys, John Wiley & Sons, New York, 1971, p 90-96",,B
Hydrofluoric Acid,Copper and alloys,Copper-nickel,70-30 cupronickel,0.07,2.9,,C71500,"Vapor phase, <500 ppm oxygen in nitrogen purge gas",,,,,146.0,"Inco Alloys International, 1974",0.07,
Hydrofluoric Acid,Copper and alloys,Copper-nickel,70-30 cupronickel,0.3,12,,C71500,"Vapor phase, <500 ppm oxygen in nitrogen purge gas",,,,,146.0,"Inco Alloys International, 1974",0.3,
Hydrofluoric Acid,Copper and alloys,Copper-nickel,70-30 cupronickel,0.08,3.2,,C71500,"Vapor phase, <5 ppm oxygen in nitrogen purge gas",,,,,146.0,"Inco Alloys International, 1974",0.08,
Hydrofluoric Acid,Copper and alloys,Copper-nickel,70-30 cupronickel,0.03,1,,C71500,"Vapor phase, <5 ppm oxygen in nitrogen purge gas",,,,,146.0,"Inco Alloys International, 1974",0.03,
Hydrofluoric Acid,Copper and alloys,Copper-nickel,70-30 cupronickel,0.03,1,,C71500,"Vapor phase, <5 ppm oxygen in nitrogen purge gas",,,,,146.0,"Inco Alloys International, 1974",0.03,
Hydrofluoric Acid,Copper and alloys,Copper-nickel,70-30 cupronickel,2,80,,C71500,"Vapor phase, 10,000 ppm oxygen in nitrogen purge gas",,,,,146.0,"Inco Alloys International, 1974",2.0,
Hydrofluoric Acid,Copper and alloys,Copper-nickel,70-30 cupronickel,2.08,83,,C71500,"Vapor phase, 10,000 ppm oxygen in nitrogen purge gas",,,,,146.0,"Inco Alloys International, 1974",2.08,
Hydrofluoric Acid,Copper and alloys,Copper-nickel,70-30 cupronickel,3.9,156,,C71500,"Vapor phase, 10,000 ppm oxygen in nitrogen purge gas",,,,,146.0,"Inco Alloys International, 1974",3.9,
Hydrofluoric Acid,Copper and alloys,Copper-nickel,70-30 cupronickel,3.3,132,,C71500,"Vapor phase, 10,000 ppm oxygen in nitrogen purge gas",,,,,146.0,"Inco Alloys International, 1974",3.3,
Hydrofluoric Acid,Copper and alloys,Copper-nickel,70-30 cupronickel,1.08,43,,C71500,"Vapor phase, 1500 ppm oxygen in nitrogen purge gas",,,,,146.0,"Inco Alloys International, 1974",1.08,
Hydrofluoric Acid,Copper and alloys,Copper-nickel,70-30 cupronickel,1,40,,C71500,"Vapor phase, 1500 ppm oxygen in nitrogen purge gas",,,,,146.0,"Inco Alloys International, 1974",1.0,
Hydrofluoric Acid,Copper and alloys,Copper-nickel,70-30 cupronickel,0.75,30,,C71500,"Vapor phase, 1500 ppm oxygen in nitrogen purge gas",,,,,146.0,"Inco Alloys International, 1974",0.75,
Hydrofluoric Acid,Copper and alloys,Copper-nickel,70-30 cupronickel,1.2,48,,C71500,"Vapor phase, 2500 ppm oxygen in nitrogen purge gas",,,,,146.0,"Inco Alloys International, 1974",1.2,
Hydrofluoric Acid,Copper and alloys,Copper-nickel,70-30 cupronickel,1.05,42,,C71500,"Vapor phase, 2500 ppm oxygen in nitrogen purge gas",,,,,146.0,"Inco Alloys International, 1974",1.05,
Hydrofluoric Acid,Copper and alloys,Copper-nickel,70-30 cupronickel,1.35,54,,C71500,"Vapor phase, 2500 ppm oxygen in nitrogen purge gas",,,,,146.0,"Inco Alloys International, 1974",1.35,
Hydrofluoric Acid,Copper and alloys,Copper-nickel,70-30 cupronickel,1.05,42,,C71500,"Vapor phase, 2500 ppm oxygen in nitrogen purge gas",,,,,146.0,"Inco Alloys International, 1974",1.05,
Hydrofluoric Acid,Copper and alloys,Copper-nickel,70-30 cupronickel,1.35,54,,C71500,"Vapor phase, 3500 ppm oxygen in nitrogen purge gas",,,,,146.0,"Inco Alloys International, 1974",1.35,
Hydrofluoric Acid,Copper and alloys,Copper-nickel,70-30 cupronickel,1.53,61,,C71500,"Vapor phase, 3500 ppm oxygen in nitrogen purge gas",,,,,146.0,"Inco Alloys International, 1974",1.53,
Hydrofluoric Acid,Copper and alloys,Copper-nickel,70-30 cupronickel,1.63,65,,C71500,"Vapor phase, 3500 ppm oxygen in nitrogen purge gas",,,,,146.0,"Inco Alloys International, 1974",1.63,
Hydrofluoric Acid,Copper and alloys,Copper-nickel,70-30 cupronickel,1.5,60,,C71500,"Vapor phase, 3500 ppm oxygen in nitrogen purge gas",,,,,146.0,"Inco Alloys International, 1974",1.5,
Hydrofluoric Acid,Copper and alloys,Copper-nickel,70-30 cupronickel,3.6,144,,C71500,"Vapor phase, 4700 ppm oxygen in nitrogen purge gas",,,,,146.0,"Inco Alloys International, 1974",3.6,
Hydrofluoric Acid,Copper and alloys,Copper-nickel,70-30 cupronickel,4.25,170,,C71500,"Vapor phase, 4700 ppm oxygen in nitrogen purge gas",,,,,146.0,"Inco Alloys International, 1974",4.25,
Hydrofluoric Acid,Copper and alloys,Copper-nickel,70-30 cupronickel,2.95,118,,C71500,"Vapor phase, 4700 ppm oxygen in nitrogen purge gas",,,,,146.0,"Inco Alloys International, 1974",2.95,
Hydrofluoric Acid,Copper and alloys,Copper-nickel,70-30 cupronickel,2.28,91,,C71500,"Vapor phase, 4700 ppm oxygen in nitrogen purge gas",,,,,146.0,"Inco Alloys International, 1974",2.28,
Hydrofluoric Acid,Copper and alloys,Copper-nickel,80-20 cupronickel,0.13,5.2,,C71000,Anhydrous,,25-40,80-100,,186.0,"T.F. Degnan, Materials of Construction for Hydrofluoric Acid and Hydrogen Fluoride, in Process Industries Corrosion, B.J. Moniz and W.I. Pollock, Ed., NACE, USA, 1986",0.13,
Hydrofluoric Acid,Copper and alloys,Copper-nickel,90-10 cupronickel,C (Questionable),C (Questionable),,C70600,,,,,,93.0,"H. Leidheiser, Jr., The Corrosion of Copper, Tin and Their Alloys, John Wiley & Sons, New York, 1971, p 90-96",,C
Hydrofluoric Acid,Copper and alloys,Copper-nickel,90-10 cupronickel,0.07,2.9,,C70600,"Liquid phase, <500 ppm oxygen in nitrogen purge gas",,,,,146.0,"Inco Alloys International, 1974",0.07,
Hydrofluoric Acid,Copper and alloys,Copper-nickel,90-10 cupronickel,0.06,2.4,,C70600,"Liquid phase, <5 ppm oxygen in nitrogen purge gas",38,112,234,4 d,146.0,"Inco Alloys International, 1974",0.06,
Hydrofluoric Acid,Copper and alloys,Copper-nickel,90-10 cupronickel,0.28,11,,C70600,"Liquid phase, 1500 ppm oxygen in nitrogen purge gas",,,,,146.0,"Inco Alloys International, 1974",0.28,
Hydrofluoric Acid,Copper and alloys,Copper-nickel,90-10 cupronickel,0.33,13,,C70600,"Liquid phase, 2500 ppm oxygen in nitrogen purge gas",,,,,146.0,"Inco Alloys International, 1974",0.33,
Hydrofluoric Acid,Copper and alloys,Copper-nickel,90-10 cupronickel,0.08,3,,C70600,"Vapor phase, <500 ppm oxygen in nitrogen purge gas",,,,,146.0,"Inco Alloys International, 1974",0.08,
Hydrofluoric Acid,Copper and alloys,Copper-nickel,90-10 cupronickel,0.05,2,,C70600,"Vapor phase, <5 ppm oxygen in nitrogen purge gas",,,,,146.0,"Inco Alloys International, 1974",0.05,
Hydrofluoric Acid,Copper and alloys,Copper-nickel,90-10 cupronickel,1.32,53,,C70600,"Vapor phase, 1500 ppm oxygen in nitrogen purge gas",,,,,146.0,"Inco Alloys International, 1974",1.32,
Hydrofluoric Acid,Copper and alloys,Leaded brass,Architectural bronze,D (Poor),D (Poor),,C38500,,,,,,93.0,"H. Leidheiser, Jr., The Corrosion of Copper, Tin and Their Alloys, John Wiley & Sons, New York, 1971, p 90-96",,D
Hydrofluoric Acid,Copper and alloys,Leaded brass,Free-cutting brass,D (Poor),D (Poor),,C36000,,,,,,93.0,"H. Leidheiser, Jr., The Corrosion of Copper, Tin and Their Alloys, John Wiley & Sons, New York, 1971, p 90-96",,D
Hydrofluoric Acid,Copper and alloys,Nickel-silver,Nickel-silver,C (Questionable),C (Questionable),,,,18,,,,93.0,"H. Leidheiser, Jr., The Corrosion of Copper, Tin and Their Alloys, John Wiley & Sons, New York, 1971, p 90-96",,C
Hydrofluoric Acid,Copper and alloys,Phosphor bronze,Phosphor bronze,0.5,20,,,Anhydrous,,15-25,60-80,,186.0,"T.F. Degnan, Materials of Construction for Hydrofluoric Acid and Hydrogen Fluoride, in Process Industries Corrosion, B.J. Moniz and W.I. Pollock, Ed., NACE, USA, 1986",0.5,
Hydrofluoric Acid,Copper and alloys,Phosphor bronze,Phosphor bronze,0.48,18.8,,,Anhydrous,,25-40,80-100,,186.0,"T.F. Degnan, Materials of Construction for Hydrofluoric Acid and Hydrogen Fluoride, in Process Industries Corrosion, B.J. Moniz and W.I. Pollock, Ed., NACE, USA, 1986",0.48,
Hydrofluoric Acid,Copper and alloys,Phosphor bronze,Phosphor bronze,1.5,60,,,Anhydrous,,80-90,180-190,,186.0,"T.F. Degnan, Materials of Construction for Hydrofluoric Acid and Hydrogen Fluoride, in Process Industries Corrosion, B.J. Moniz and W.I. Pollock, Ed., NACE, USA, 1986",1.5,
Hydrofluoric Acid,Copper and alloys,Phosphor bronze,"Phosphor bronze, 5% Sn",C (Questionable),C (Questionable),,C51000,,,,,,93.0,"H. Leidheiser, Jr., The Corrosion of Copper, Tin and Their Alloys, John Wiley & Sons, New York, 1971, p 90-96",,C
Hydrofluoric Acid,Copper and alloys,Phosphor bronze,"Phosphor bronze, 5% Sn",510,20,,C51000,Anhydrous,100,16-27,60-80,,186.0,"T.F. Degnan, Materials of Construction for Hydrofluoric Acid and Hydrogen Fluoride, in Process Industries Corrosion, B.J. Moniz and W.I. Pollock, Ed., NACE, USA, 1986",510.0,
Hydrofluoric Acid,Copper and alloys,Phosphor bronze,"Phosphor bronze, 5% Sn",480,19,,C51000,Anhydrous,,27-38,80-100,,186.0,"T.F. Degnan, Materials of Construction for Hydrofluoric Acid and Hydrogen Fluoride, in Process Industries Corrosion, B.J. Moniz and W.I. Pollock, Ed., NACE, USA, 1986",480.0,
Hydrofluoric Acid,Copper and alloys,Phosphor bronze,"Phosphor bronze, 5% Sn",1525,60,,C51000,Anhydrous,,82-88,180-190,,186.0,"T.F. Degnan, Materials of Construction for Hydrofluoric Acid and Hydrogen Fluoride, in Process Industries Corrosion, B.J. Moniz and W.I. Pollock, Ed., NACE, USA, 1986",1525.0,
Hydrofluoric Acid,Copper and alloys,Phosphor bronze,"Phosphor bronze, 8% Sn",C (Questionable),C (Questionable),,C52100,,,,,,93.0,"H. Leidheiser, Jr., The Corrosion of Copper, Tin and Their Alloys, John Wiley & Sons, New York, 1971, p 90-96",,C
Hydrofluoric Acid,Copper and alloys,Silicon bronze,"Silicon bronze, high",C (Questionable),C (Questionable),,C65500,,,,,,93.0,"H. Leidheiser, Jr., The Corrosion of Copper, Tin and Their Alloys, John Wiley & Sons, New York, 1971, p 90-96",,C
Hydrofluoric Acid,Copper and alloys,Silicon bronze,"Silicon bronze, low",C (Questionable),C (Questionable),,C65100,,,,,,93.0,"H. Leidheiser, Jr., The Corrosion of Copper, Tin and Their Alloys, John Wiley & Sons, New York, 1971, p 90-96",,C
Hydrofluoric Acid,Copper and alloys,Tin brass,Admiralty brass,D (Poor),D (Poor),,C44300,,,,,,93.0,"H. Leidheiser, Jr., The Corrosion of Copper, Tin and Their Alloys, John Wiley & Sons, New York, 1971, p 90-96",,D
Hydrofluoric Acid,Copper and alloys,Tin brass,Admiralty brass,0.25,10,,C44300,Anhydrous,,15-25,60-80,,186.0,"T.F. Degnan, Materials of Construction for Hydrofluoric Acid and Hydrogen Fluoride, in Process Industries Corrosion, B.J. Moniz and W.I. Pollock, Ed., NACE, USA, 1986",0.25,
Hydrofluoric Acid,Nickel and alloys,Nickel-copper,Alloy 400,1.37,54,,N04400,"Vapor phase, 3500 ppm oxygen in nitrogen purge gas",,,,,146.0,"Inco Alloys International, 1974",1.37,
Hydrofluoric Acid,Copper and alloys,Tin brass,Admiralty brass,0.33,12.8,,C44300,Anhydrous,,25-40,80-100,,186.0,"T.F. Degnan, Materials of Construction for Hydrofluoric Acid and Hydrogen Fluoride, in Process Industries Corrosion, B.J. Moniz and W.I. Pollock, Ed., NACE, USA, 1986",0.33,
Hydrofluoric Acid,Copper and alloys,Tin brass,Admiralty brass,0.01,0.4,,C44300,Anhydrous,,55,130,,186.0,"T.F. Degnan, Materials of Construction for Hydrofluoric Acid and Hydrogen Fluoride, in Process Industries Corrosion, B.J. Moniz and W.I. Pollock, Ed., NACE, USA, 1986",0.01,
Hydrofluoric Acid,Copper and alloys,Tin brass,Admiralty brass,0.5,20,,C44300,Anhydrous,,80-90,180-190,,186.0,"T.F. Degnan, Materials of Construction for Hydrofluoric Acid and Hydrogen Fluoride, in Process Industries Corrosion, B.J. Moniz and W.I. Pollock, Ed., NACE, USA, 1986",0.5,
Hydrofluoric Acid,Copper and alloys,Tin brass,"Admiralty brass, antimonial",225,10,,C44400,Anhydrous,,16-27,60-80,,186.0,"T.F. Degnan, Materials of Construction for Hydrofluoric Acid and Hydrogen Fluoride, in Process Industries Corrosion, B.J. Moniz and W.I. Pollock, Ed., NACE, USA, 1986",225.0,
Hydrofluoric Acid,Copper and alloys,Tin brass,"Admiralty brass, antimonial",480,19,,C44400,Anhydrous,,27-38,80-100,,186.0,"T.F. Degnan, Materials of Construction for Hydrofluoric Acid and Hydrogen Fluoride, in Process Industries Corrosion, B.J. Moniz and W.I. Pollock, Ed., NACE, USA, 1986",480.0,
Hydrofluoric Acid,Copper and alloys,Tin brass,"Admiralty brass, antimonial",510,20,,C44400,Anhydrous,,82-88,180-190,,186.0,"T.F. Degnan, Materials of Construction for Hydrofluoric Acid and Hydrogen Fluoride, in Process Industries Corrosion, B.J. Moniz and W.I. Pollock, Ed., NACE, USA, 1986",510.0,
Hydrofluoric Acid,Copper and alloys,Tin brass,Naval brass,D (Poor),D (Poor),,C46400,,,,,,93.0,"H. Leidheiser, Jr., The Corrosion of Copper, Tin and Their Alloys, John Wiley & Sons, New York, 1971, p 90-96",,D
Hydrofluoric Acid,Irons,Ingot iron,Armco iron,14,551,,,1.7N,,45,115,3 h,31.0,"G. Trabanelli, A. Frifnani, G. Brunoro, C. Monticelli, and F. Zucchi, Mater. Perform., Vol 24 (No. 6), 1985, p 33; as cited in Metals Handbook, Ninth Edition, Vol 13, Corrosion, ASM International, Metals Park, OH, 1987, p 1168",14.0,
Hydrofluoric Acid,Irons,Silicon iron,Duriron,1.1,45,,F47003,Anhydrous,,25-40,80-100,,186.0,"T.F. Degnan, Materials of Construction for Hydrofluoric Acid and Hydrogen Fluoride, in Process Industries Corrosion, B.J. Moniz and W.I. Pollock, Ed., NACE, USA, 1986",1.1,
Hydrofluoric Acid,Miscellaneous,Magnesium and alloys,Magnesium,A (Resistant),A (Resistant),,,,5-60,Room,Room,,119.0,"Dow Chemical Co., Midland, MI",,A
Hydrofluoric Acid,Miscellaneous,Magnesium and alloys,Magnesium,0.13,5.2,,,Anhydrous,,15-25,60-80,,186.0,"T.F. Degnan, Materials of Construction for Hydrofluoric Acid and Hydrogen Fluoride, in Process Industries Corrosion, B.J. Moniz and W.I. Pollock, Ed., NACE, USA, 1986",0.13,
Hydrofluoric Acid,Miscellaneous,Magnesium and alloys,Magnesium,0.43,17.1,,,Anhydrous,,25-40,80-100,,186.0,"T.F. Degnan, Materials of Construction for Hydrofluoric Acid and Hydrogen Fluoride, in Process Industries Corrosion, B.J. Moniz and W.I. Pollock, Ed., NACE, USA, 1986",0.43,
Hydrofluoric Acid,Miscellaneous,Magnesium and alloys,Magnesium,A (Resistant),A (Resistant),,,Anhydrous,,55,130,,186.0,"T.F. Degnan, Materials of Construction for Hydrofluoric Acid and Hydrogen Fluoride, in Process Industries Corrosion, B.J. Moniz and W.I. Pollock, Ed., NACE, USA, 1986",,A
Hydrofluoric Acid,Miscellaneous,Magnesium and alloys,Magnesium,A (Resistant),A (Resistant),,,Anhydrous,,80-90,180-190,,186.0,"T.F. Degnan, Materials of Construction for Hydrofluoric Acid and Hydrogen Fluoride, in Process Industries Corrosion, B.J. Moniz and W.I. Pollock, Ed., NACE, USA, 1986",,A
Hydrofluoric Acid,Miscellaneous,Magnesium and alloys,Magnesium,0.21,8.4,,,In liquid,50,,,,186.0,"T.F. Degnan, Materials of Construction for Hydrofluoric Acid and Hydrogen Fluoride, in Process Industries Corrosion, B.J. Moniz and W.I. Pollock, Ed., NACE, USA, 1986",0.21,
Hydrofluoric Acid,Miscellaneous,Magnesium and alloys,Magnesium,0.06,2.3,,,In liquid,65,,,,186.0,"T.F. Degnan, Materials of Construction for Hydrofluoric Acid and Hydrogen Fluoride, in Process Industries Corrosion, B.J. Moniz and W.I. Pollock, Ed., NACE, USA, 1986",0.06,
Hydrofluoric Acid,Miscellaneous,Magnesium and alloys,Magnesium,0.03,1.2,,,"In vapor, nitrogen purged",50,,,,186.0,"T.F. Degnan, Materials of Construction for Hydrofluoric Acid and Hydrogen Fluoride, in Process Industries Corrosion, B.J. Moniz and W.I. Pollock, Ed., NACE, USA, 1986",0.03,
Hydrofluoric Acid,Miscellaneous,Magnesium and alloys,Magnesium,0.06,2.3,,,"In vapor, nitrogen purged",65,,,,186.0,"T.F. Degnan, Materials of Construction for Hydrofluoric Acid and Hydrogen Fluoride, in Process Industries Corrosion, B.J. Moniz and W.I. Pollock, Ed., NACE, USA, 1986",0.06,
Hydrofluoric Acid,Miscellaneous,Magnesium and alloys,Magnesium G,13.8,542,,,Anhydrous gas,,500,930,,186.0,"T.F. Degnan, Materials of Construction for Hydrofluoric Acid and Hydrogen Fluoride, in Process Industries Corrosion, B.J. Moniz and W.I. Pollock, Ed., NACE, USA, 1986",13.8,
Hydrofluoric Acid,Miscellaneous,Noble metals,Gold,0.05 max,2 max,,P00016,,40,Room,Room,,8.0,"Metals Handbook, Ninth Edition, Vol 13, Corrosion, ASM International, Metals Park, OH, 1987, p 798",0.05,
Hydrofluoric Acid,Miscellaneous,Noble metals,Iridium,A (Resistant),A (Resistant),,,,40,Room,Room,,29.0,"Metals Handbook, Ninth Edition, Vol 13, Corrosion, ASM International, Metals Park, OH, 1987, p 805",,A
Hydrofluoric Acid,Miscellaneous,Noble metals,Osmium,A (Resistant),A (Resistant),,,,40,Room,Room,,17.0,"Metals Handbook, Ninth Edition, Vol 13, Corrosion, ASM International, Metals Park, OH, 1987, p 804",,A
Hydrofluoric Acid,Miscellaneous,Noble metals,Platinum,A (Resistant),A (Resistant),,P04995,In liquid,50,,,35 d,186.0,"T.F. Degnan, Materials of Construction for Hydrofluoric Acid and Hydrogen Fluoride, in Process Industries Corrosion, B.J. Moniz and W.I. Pollock, Ed., NACE, USA, 1986",,A
Hydrofluoric Acid,Miscellaneous,Noble metals,Platinum,A (Resistant),A (Resistant),,P04995,In liquid,65,,,,186.0,"T.F. Degnan, Materials of Construction for Hydrofluoric Acid and Hydrogen Fluoride, in Process Industries Corrosion, B.J. Moniz and W.I. Pollock, Ed., NACE, USA, 1986",,A
Hydrofluoric Acid,Miscellaneous,Noble metals,Platinum,A (Resistant),A (Resistant),,P04995,"In vapor, nitrogen purged",50,,,,186.0,"T.F. Degnan, Materials of Construction for Hydrofluoric Acid and Hydrogen Fluoride, in Process Industries Corrosion, B.J. Moniz and W.I. Pollock, Ed., NACE, USA, 1986",,A
Hydrofluoric Acid,Miscellaneous,Noble metals,Platinum,A (Resistant),A (Resistant),,P04995,"In vapor, nitrogen purged",65,,,,186.0,"T.F. Degnan, Materials of Construction for Hydrofluoric Acid and Hydrogen Fluoride, in Process Industries Corrosion, B.J. Moniz and W.I. Pollock, Ed., NACE, USA, 1986",,A
Hydrofluoric Acid,Miscellaneous,Noble metals,Rhodium,A (Resistant),A (Resistant),,P05990,,40,Room,Room,,29.0,"Metals Handbook, Ninth Edition, Vol 13, Corrosion, ASM International, Metals Park, OH, 1987, p 805",,A
Hydrofluoric Acid,Miscellaneous,Noble metals,Ruthenium,A (Resistant),A (Resistant),,,,49,Room,Room,,18.0,"Metals Handbook, Ninth Edition, Vol 13, Corrosion, ASM International, Metals Park, OH, 1987, p 806",,A
Hydrofluoric Acid,Miscellaneous,Noble metals,Silver,0.05 max,2 max,,P07010,,50 max,Boiling,Boiling,,4.0,"Metals Handbook, Ninth Edition, Vol 13, Corrosion, ASM International, Metals Park, OH, 1987, p 795",0.05,
Hydrofluoric Acid,Miscellaneous,Noble metals,Silver,0.009,0.36,,P07010,In liquid,50,,,,186.0,"T.F. Degnan, Materials of Construction for Hydrofluoric Acid and Hydrogen Fluoride, in Process Industries Corrosion, B.J. Moniz and W.I. Pollock, Ed., NACE, USA, 1986",0.009,
Hydrofluoric Acid,Miscellaneous,Noble metals,Silver,0.018,0.72,,P07010,In liquid,65,,,,186.0,"T.F. Degnan, Materials of Construction for Hydrofluoric Acid and Hydrogen Fluoride, in Process Industries Corrosion, B.J. Moniz and W.I. Pollock, Ed., NACE, USA, 1986",0.018,
Hydrofluoric Acid,Miscellaneous,Noble metals,Silver,0.018,0.72,,P07010,In liquid,70,,,,186.0,"T.F. Degnan, Materials of Construction for Hydrofluoric Acid and Hydrogen Fluoride, in Process Industries Corrosion, B.J. Moniz and W.I. Pollock, Ed., NACE, USA, 1986",0.018,
Hydrofluoric Acid,Miscellaneous,Noble metals,Silver,A (Resistant),A (Resistant),,P07010,"In vapor, nitrogen purged",50,,,,186.0,"T.F. Degnan, Materials of Construction for Hydrofluoric Acid and Hydrogen Fluoride, in Process Industries Corrosion, B.J. Moniz and W.I. Pollock, Ed., NACE, USA, 1986",,A
Hydrofluoric Acid,Miscellaneous,Noble metals,Silver,.003 max,0.1 max,,P07010,"In vapor, nitrogen purged",65,,,,186.0,"T.F. Degnan, Materials of Construction for Hydrofluoric Acid and Hydrogen Fluoride, in Process Industries Corrosion, B.J. Moniz and W.I. Pollock, Ed., NACE, USA, 1986",0.003,
Hydrofluoric Acid,Miscellaneous,Noble metals,Silver,.003 max,0.1 max,,P07010,"In vapor, nitrogen purged",70,,,,186.0,"T.F. Degnan, Materials of Construction for Hydrofluoric Acid and Hydrogen Fluoride, in Process Industries Corrosion, B.J. Moniz and W.I. Pollock, Ed., NACE, USA, 1986",0.003,
Hydrofluoric Acid,Miscellaneous,Tin and alloys,Tin,D (Poor),D (Poor),,,,40,20,68,,94.0,"H. Leidheiser, Jr., The Corrosion of Copper, Tin and Their Alloys, John Wiley & Sons, New York, 1971, p 287-290",,D
Hydrofluoric Acid,Miscellaneous,Tin and alloys,Tin,D (Poor),D (Poor),,,,40,60,140,,94.0,"H. Leidheiser, Jr., The Corrosion of Copper, Tin and Their Alloys, John Wiley & Sons, New York, 1971, p 287-290",,D
Hydrofluoric Acid,Miscellaneous,Tin and alloys,Tin,D (Poor),D (Poor),,,,40,100,212,,94.0,"H. Leidheiser, Jr., The Corrosion of Copper, Tin and Their Alloys, John Wiley & Sons, New York, 1971, p 287-290",,D
Hydrofluoric Acid,Miscellaneous,Tin and alloys,Tin,D (Poor),D (Poor),,,,75,20,68,,94.0,"H. Leidheiser, Jr., The Corrosion of Copper, Tin and Their Alloys, John Wiley & Sons, New York, 1971, p 287-290",,D
Hydrofluoric Acid,Miscellaneous,Tin and alloys,Tin,D (Poor),D (Poor),,,,75,60,140,,94.0,"H. Leidheiser, Jr., The Corrosion of Copper, Tin and Their Alloys, John Wiley & Sons, New York, 1971, p 287-290",,D
Hydrofluoric Acid,Miscellaneous,Tin and alloys,Tin,D (Poor),D (Poor),,,,75,100,212,,94.0,"H. Leidheiser, Jr., The Corrosion of Copper, Tin and Their Alloys, John Wiley & Sons, New York, 1971, p 287-290",,D
Hydrofluoric Acid,Nickel and alloys,Ni-Cr-P,Ni-30-19P,0.03,1.2,,,Amorphous,47,30,,7 d,189.0,"B-P. Zhang, H. Habazaki, A. Kawashima, K. Asami, and K. Hashimoto, The Corrosion Behavior of Amorphous Ni-Cr-P Alloys in Concentrated Hydrofluoric Acid, Corrosion Science, Vol 33, (No. 10), Pergamon Press Ltd., UK, 1992, p 1519-1528",0.03,
Hydrofluoric Acid,Nickel and alloys,Ni-Cr-P,Ni-30-19P,0.15,6,,,Amorphous,47,60,,7 d,189.0,"B-P. Zhang, H. Habazaki, A. Kawashima, K. Asami, and K. Hashimoto, The Corrosion Behavior of Amorphous Ni-Cr-P Alloys in Concentrated Hydrofluoric Acid, Corrosion Science, Vol 33, (No. 10), Pergamon Press Ltd., UK, 1992, p 1519-1528",0.15,
Hydrofluoric Acid,Nickel and alloys,Ni-Cr-P,Ni-30-19P,5,200,,,Amorphous,47,90,,7 d,189.0,"B-P. Zhang, H. Habazaki, A. Kawashima, K. Asami, and K. Hashimoto, The Corrosion Behavior of Amorphous Ni-Cr-P Alloys in Concentrated Hydrofluoric Acid, Corrosion Science, Vol 33, (No. 10), Pergamon Press Ltd., UK, 1992, p 1519-1528",5.0,
Hydrofluoric Acid,Nickel and alloys,Ni-Cr-P,Ni-30-19P,10,400,,,Amorphous,47,110,,7 d,189.0,"B-P. Zhang, H. Habazaki, A. Kawashima, K. Asami, and K. Hashimoto, The Corrosion Behavior of Amorphous Ni-Cr-P Alloys in Concentrated Hydrofluoric Acid, Corrosion Science, Vol 33, (No. 10), Pergamon Press Ltd., UK, 1992, p 1519-1528",10.0,
Hydrofluoric Acid,Nickel and alloys,Nickel,Nickel 200,0.06,2.5,,N02200,Anhydrous,,15-25,60-80,,186.0,"T.F. Degnan, Materials of Construction for Hydrofluoric Acid and Hydrogen Fluoride, in Process Industries Corrosion, B.J. Moniz and W.I. Pollock, Ed., NACE, USA, 1986",0.06,
Hydrofluoric Acid,Nickel and alloys,Nickel,Nickel 200,0.12,4.6,,N02200,Anhydrous,,70,160,,186.0,"T.F. Degnan, Materials of Construction for Hydrofluoric Acid and Hydrogen Fluoride, in Process Industries Corrosion, B.J. Moniz and W.I. Pollock, Ed., NACE, USA, 1986",0.12,
Hydrofluoric Acid,Nickel and alloys,Nickel,Nickel 200,0.9,36,,N02200,Anhydrous gas,100,500,930,4 h,186.0,"T.F. Degnan, Materials of Construction for Hydrofluoric Acid and Hydrogen Fluoride, in Process Industries Corrosion, B.J. Moniz and W.I. Pollock, Ed., NACE, USA, 1986",0.9,
Hydrofluoric Acid,Nickel and alloys,Nickel,Nickel 200,0.9,36,,N02200,Anhydrous gas,,600,1110,,186.0,"T.F. Degnan, Materials of Construction for Hydrofluoric Acid and Hydrogen Fluoride, in Process Industries Corrosion, B.J. Moniz and W.I. Pollock, Ed., NACE, USA, 1986",0.9,
Hydrofluoric Acid,Nickel and alloys,Nickel,Nickel 200,0.23,9,,N02200,Gaseous,,,,,186.0,"T.F. Degnan, Materials of Construction for Hydrofluoric Acid and Hydrogen Fluoride, in Process Industries Corrosion, B.J. Moniz and W.I. Pollock, Ed., NACE, USA, 1986",0.23,
Hydrofluoric Acid,Nickel and alloys,Nickel,Nickel 200,0.46,18,,N02200,Solution not deaerated,5,70,160,4 h,186.0,"T.F. Degnan, Materials of Construction for Hydrofluoric Acid and Hydrogen Fluoride, in Process Industries Corrosion, B.J. Moniz and W.I. Pollock, Ed., NACE, USA, 1986",0.46,
Hydrofluoric Acid,Nickel and alloys,Nickel,Nickel 201,0.36,14,,N02201,Gaseous,,,,,186.0,"T.F. Degnan, Materials of Construction for Hydrofluoric Acid and Hydrogen Fluoride, in Process Industries Corrosion, B.J. Moniz and W.I. Pollock, Ed., NACE, USA, 1986",0.36,
Hydrofluoric Acid,Nickel and alloys,Nickel-chromium-iron,Alloy 600,0.23,9,,N06600,Solution not deaerated,5,70,160,4 h,186.0,"T.F. Degnan, Materials of Construction for Hydrofluoric Acid and Hydrogen Fluoride, in Process Industries Corrosion, B.J. Moniz and W.I. Pollock, Ed., NACE, USA, 1986",0.23,
Hydrofluoric Acid,Nickel and alloys,Nickel-chromium-iron,Inconel 600 Inco Alloys International Inc.,0.067,2.6,,N06600,Anhydrous,,25-40,80-100,,186.0,"T.F. Degnan, Materials of Construction for Hydrofluoric Acid and Hydrogen Fluoride, in Process Industries Corrosion, B.J. Moniz and W.I. Pollock, Ed., NACE, USA, 1986",0.067,
