Repository: wfreinhart/matse219

# MATSE 219: Materials Informatics

Auto-generated from the private authoring repo (matse219-instructor). Do not edit here directly -- changes are overwritten on the next publish run.

## Lectures

- [Lecture01](https://colab.research.google.com/github/wfreinhart/matse219/blob/staging/notebooks/Lecture01.ipynb)
- [Lecture02](https://colab.research.google.com/github/wfreinhart/matse219/blob/staging/notebooks/Lecture02.ipynb)
- [Lecture03](https://colab.research.google.com/github/wfreinhart/matse219/blob/staging/notebooks/Lecture03.ipynb)
- [Lecture04](https://colab.research.google.com/github/wfreinhart/matse219/blob/staging/notebooks/Lecture04.ipynb)

File: datasets/corrosion.csv (part 59 of 142)
Environment,Material Group,Material Family,Material,Rate (mm/yr) or Rating,Rate (mils/yr) or Rating,Localized Attack,UNS,Condition/Comment,Concentration (Vol %),Temperature (deg C),Temperature (deg F),Duration,Reference #,Reference,rate_mm_yr_numeric,rate_letter_grade
Hydrofluoric Acid,Nickel and alloys,Nickel-chromium-iron,Inconel 600 Inco Alloys International Inc.,1.5,60,,N06600,Anhydrous gas,,500,930,,186.0,"T.F. Degnan, Materials of Construction for Hydrofluoric Acid and Hydrogen Fluoride, in Process Industries Corrosion, B.J. Moniz and W.I. Pollock, Ed., NACE, USA, 1986",1.5,
Hydrofluoric Acid,Nickel and alloys,Nickel-chromium-iron,Inconel 600 Inco Alloys International Inc.,1.5,60,,N06600,Anhydrous gas,,600,1110,,186.0,"T.F. Degnan, Materials of Construction for Hydrofluoric Acid and Hydrogen Fluoride, in Process Industries Corrosion, B.J. Moniz and W.I. Pollock, Ed., NACE, USA, 1986",1.5,
Hydrofluoric Acid,Nickel and alloys,Nickel-chromium-iron,Inconel 600 Inco Alloys International Inc.,0.018,0.7,,N06600,Gaseous,,,,,186.0,"T.F. Degnan, Materials of Construction for Hydrofluoric Acid and Hydrogen Fluoride, in Process Industries Corrosion, B.J. Moniz and W.I. Pollock, Ed., NACE, USA, 1986",0.018,
Hydrofluoric Acid,Nickel and alloys,Nickel-chromium-iron,"Inconel 617 Inco Alloys International, Inc.",3.2,126,,N06617,Liquid. Average of two tests,10,80,175,,44.0,"Inco Alloys International, 1979",3.2,
Hydrofluoric Acid,Nickel and alloys,Nickel-chromium-iron,"Inconel 617 Inco Alloys International, Inc.",7.67,302,,N06617,Liquid. Average of two tests,20,80,175,,44.0,"Inco Alloys International, 1979",7.67,
Hydrofluoric Acid,Nickel and alloys,Nickel-chromium-iron,"Inconel 617 Inco Alloys International, Inc.",10.06,396,,N06617,Liquid. Average of two tests,30,80,175,,44.0,"Inco Alloys International, 1979",10.06,
Hydrofluoric Acid,Nickel and alloys,Nickel-chromium-iron,"Inconel 617 Inco Alloys International, Inc.",10.77,424,,N06617,Liquid. Average of two tests,40,80,175,,44.0,"Inco Alloys International, 1979",10.77,
Hydrofluoric Acid,Nickel and alloys,Nickel-chromium-iron,"Inconel 617 Inco Alloys International, Inc.",10.87,428,,N06617,Liquid. Average of two tests,48,80,175,,44.0,"Inco Alloys International, 1979",10.87,
Hydrofluoric Acid,Nickel and alloys,Nickel-chromium-iron,"Inconel 617 Inco Alloys International, Inc.",1.12,44,,N06617,Vapor. Average of two tests,10,80,175,,44.0,"Inco Alloys International, 1979",1.12,
Hydrofluoric Acid,Nickel and alloys,Nickel-chromium-iron,"Inconel 617 Inco Alloys International, Inc.",0.81,32,,N06617,Vapor. Average of two tests,20,80,175,,44.0,"Inco Alloys International, 1979",0.81,
Hydrofluoric Acid,Nickel and alloys,Nickel-chromium-iron,"Inconel 617 Inco Alloys International, Inc.",2.08,82,,N06617,Vapor. Average of two tests,30,80,175,,44.0,"Inco Alloys International, 1979",2.08,
Hydrofluoric Acid,Nickel and alloys,Nickel-chromium-iron,"Inconel 617 Inco Alloys International, Inc.",2.16,85,,N06617,Vapor. Average of two tests,40,80,175,,44.0,"Inco Alloys International, 1979",2.16,
Hydrofluoric Acid,Nickel and alloys,Nickel-chromium-iron,"Inconel 617 Inco Alloys International, Inc.",2.64,104,,N06617,Vapor. Average of two tests,48,80,175,,44.0,"Inco Alloys International, 1979",2.64,
Hydrofluoric Acid,Nickel and alloys,Nickel-chromium-iron,Sanicro 28,1.28,51,,N08028,,,80,176,,212.0,"A.I. Asphahani and J.L. Nickerson, A Specialty Alloy for Applications in the Process Industries, Corrosion Reviews, Vol 10, (Nos. 1-2), 1992, p 1-30",1.28,
Hydrofluoric Acid,Nickel and alloys,Nickel-chromium-iron-molybdenum,Alloy 825,4.1,162,,N08825,,,80,176,,212.0,"A.I. Asphahani and J.L. Nickerson, A Specialty Alloy for Applications in the Process Industries, Corrosion Reviews, Vol 10, (Nos. 1-2), 1992, p 1-30",4.1,
Hydrofluoric Acid,Nickel and alloys,Nickel-chromium-iron-molybdenum,Alloy 825,0.7,26,,N08825,Glass processing; field or plant test. Plus 50% sulfuric acid,50,Room to 60 (140),Room to 60 (140),4 d,89.0,"A Guide to Corrosion Resistance, Climax Molybdenum Company, Greenwich, CT, 1981",0.7,
Hydrofluoric Acid,Nickel and alloys,Nickel-chromium-iron-molybdenum,Alloy 825,3.5,140,,N08825,Mining; field or plant test; no aeration; slight to moderate agitation. Commercial grade,70,21,70,42 d,89.0,"A Guide to Corrosion Resistance, Climax Molybdenum Company, Greenwich, CT, 1981",3.5,
Hydrofluoric Acid,Nickel and alloys,Nickel-chromium-iron-molybdenum,Alloy 825,1,41,,N08825,"Petroleum processing; field or plant test; no aeration; no agitation. Plus 71% organic fluorides, 19% benzene",6,135,275,226 d,89.0,"A Guide to Corrosion Resistance, Climax Molybdenum Company, Greenwich, CT, 1981",1.0,
Hydrofluoric Acid,Nickel and alloys,Nickel-chromium-iron-molybdenum,Alloy G-3,0.5,20,,N06985,Solution not deaerated,5,70,160,4 h,186.0,"T.F. Degnan, Materials of Construction for Hydrofluoric Acid and Hydrogen Fluoride, in Process Industries Corrosion, B.J. Moniz and W.I. Pollock, Ed., NACE, USA, 1986",0.5,
Hydrofluoric Acid,Nickel and alloys,Nickel-chromium-iron-molybdenum,Alloy G-30,0.13,5,,N06030,,,80,176,,212.0,"A.I. Asphahani and J.L. Nickerson, A Specialty Alloy for Applications in the Process Industries, Corrosion Reviews, Vol 10, (Nos. 1-2), 1992, p 1-30",0.13,
Hydrofluoric Acid,Nickel and alloys,Nickel-chromium-iron-molybdenum,Hastelloy F Haynes International,0.05,2,,N06001,,5,23,,5 d,186.0,"T.F. Degnan, Materials of Construction for Hydrofluoric Acid and Hydrogen Fluoride, in Process Industries Corrosion, B.J. Moniz and W.I. Pollock, Ed., NACE, USA, 1986",0.05,
Hydrofluoric Acid,Nickel and alloys,Nickel-chromium-iron-molybdenum,Hastelloy F Haynes International,0.3,12,,N06001,,25,23,,5 d,186.0,"T.F. Degnan, Materials of Construction for Hydrofluoric Acid and Hydrogen Fluoride, in Process Industries Corrosion, B.J. Moniz and W.I. Pollock, Ed., NACE, USA, 1986",0.3,
Hydrofluoric Acid,Nickel and alloys,Nickel-chromium-iron-molybdenum,Hastelloy F Haynes International,0.38,15,,N06001,,45,23,,5 d,186.0,"T.F. Degnan, Materials of Construction for Hydrofluoric Acid and Hydrogen Fluoride, in Process Industries Corrosion, B.J. Moniz and W.I. Pollock, Ed., NACE, USA, 1986",0.38,
Hydrofluoric Acid,Nickel and alloys,Nickel-chromium-iron-molybdenum,Hastelloy G-30 Haynes International,0.32,13,,N06030,Liquid,40,50,122,30 d,225.0,"P.E. Manning, J.D. Smith, and J.L. Nickerson, New Versatile Alloys for the Chemical Process Industry, Materials Performance, NACE, USA, June 1988, p 67-73",0.32,
Hydrofluoric Acid,Nickel and alloys,Nickel-chromium-iron-molybdenum,Hastelloy G-30 Haynes International,0.25,10,,N06030,Solution not deaerated,2,70,160,4 h,186.0,"T.F. Degnan, Materials of Construction for Hydrofluoric Acid and Hydrogen Fluoride, in Process Industries Corrosion, B.J. Moniz and W.I. Pollock, Ed., NACE, USA, 1986",0.25,
Hydrofluoric Acid,Nickel and alloys,Nickel-chromium-iron-molybdenum,Hastelloy G-30 Haynes International,0.76,30,,N06030,Solution not deaerated,5,70,160,4 h,186.0,"T.F. Degnan, Materials of Construction for Hydrofluoric Acid and Hydrogen Fluoride, in Process Industries Corrosion, B.J. Moniz and W.I. Pollock, Ed., NACE, USA, 1986",0.76,
Hydrofluoric Acid,Nickel and alloys,Nickel-chromium-iron-molybdenum,Hastelloy G-30 Haynes International,1.08,43,,N06030,Vapor,40,50,122,30 d,225.0,"P.E. Manning, J.D. Smith, and J.L. Nickerson, New Versatile Alloys for the Chemical Process Industry, Materials Performance, NACE, USA, June 1988, p 67-73",1.08,
Hydrofluoric Acid,Nickel and alloys,Nickel-chromium-iron-molybdenum,Illium 98,0.22,8.7,,,In liquid,50,,,,186.0,"T.F. Degnan, Materials of Construction for Hydrofluoric Acid and Hydrogen Fluoride, in Process Industries Corrosion, B.J. Moniz and W.I. Pollock, Ed., NACE, USA, 1986",0.22,
Hydrofluoric Acid,Nickel and alloys,Nickel-chromium-iron-molybdenum,Illium 98,0.2,8.4,,,In liquid,50,,,,186.0,"T.F. Degnan, Materials of Construction for Hydrofluoric Acid and Hydrogen Fluoride, in Process Industries Corrosion, B.J. Moniz and W.I. Pollock, Ed., NACE, USA, 1986",0.2,
Hydrofluoric Acid,Nickel and alloys,Nickel-chromium-iron-molybdenum,Illium 98,0.08,3.2,,,"In vapor, nitrogen purged",65,,,,186.0,"T.F. Degnan, Materials of Construction for Hydrofluoric Acid and Hydrogen Fluoride, in Process Industries Corrosion, B.J. Moniz and W.I. Pollock, Ed., NACE, USA, 1986",0.08,
Hydrofluoric Acid,Nickel and alloys,Nickel-chromium-iron-molybdenum,Illium 98,0.02,0.84,,,"In vapor, nitrogen purged",65,,,,186.0,"T.F. Degnan, Materials of Construction for Hydrofluoric Acid and Hydrogen Fluoride, in Process Industries Corrosion, B.J. Moniz and W.I. Pollock, Ed., NACE, USA, 1986",0.02,
Hydrofluoric Acid,Nickel and alloys,Nickel-chromium-iron-molybdenum,Incoloy alloy 825 Inco Alloys International Inc.,1.04,41,,N08825,,20,102,215,3 d,186.0,"T.F. Degnan, Materials of Construction for Hydrofluoric Acid and Hydrogen Fluoride, in Process Industries Corrosion, B.J. Moniz and W.I. Pollock, Ed., NACE, USA, 1986",1.04,
Hydrofluoric Acid,Nickel and alloys,Nickel-chromium-iron-molybdenum,Incoloy alloy 825 Inco Alloys International Inc.,0.25,10,,N08825,,38,Boiling,Boiling,4 d,186.0,"T.F. Degnan, Materials of Construction for Hydrofluoric Acid and Hydrogen Fluoride, in Process Industries Corrosion, B.J. Moniz and W.I. Pollock, Ed., NACE, USA, 1986",0.25,
Hydrofluoric Acid,Nickel and alloys,Nickel-chromium-iron-molybdenum,Incoloy alloy 825 Inco Alloys International Inc.,0.23,9,,N08825,,48,Boiling,Boiling,4 d,186.0,"T.F. Degnan, Materials of Construction for Hydrofluoric Acid and Hydrogen Fluoride, in Process Industries Corrosion, B.J. Moniz and W.I. Pollock, Ed., NACE, USA, 1986",0.23,
Hydrofluoric Acid,Nickel and alloys,Nickel-chromium-iron-molybdenum,Incoloy alloy 825 Inco Alloys International Inc.,0.05,2,,N08825,,50,60,140,35 d,186.0,"T.F. Degnan, Materials of Construction for Hydrofluoric Acid and Hydrogen Fluoride, in Process Industries Corrosion, B.J. Moniz and W.I. Pollock, Ed., NACE, USA, 1986",0.05,
Hydrofluoric Acid,Nickel and alloys,Nickel-chromium-iron-molybdenum,Incoloy alloy 825 Inco Alloys International Inc.,0.13,5,,N08825,,65,60,140,35 d,186.0,"T.F. Degnan, Materials of Construction for Hydrofluoric Acid and Hydrogen Fluoride, in Process Industries Corrosion, B.J. Moniz and W.I. Pollock, Ed., NACE, USA, 1986",0.13,
Hydrofluoric Acid,Nickel and alloys,Nickel-chromium-iron-molybdenum,Incoloy alloy 825 Inco Alloys International Inc.,0.13,5,,N08825,,70,60,140,35 d,186.0,"T.F. Degnan, Materials of Construction for Hydrofluoric Acid and Hydrogen Fluoride, in Process Industries Corrosion, B.J. Moniz and W.I. Pollock, Ed., NACE, USA, 1986",0.13,
Hydrofluoric Acid,Nickel and alloys,Nickel-chromium-iron-molybdenum,Incoloy alloy 825 Inco Alloys International Inc.,0.35,14,,N08825,,70,21,70,42 d,186.0,"T.F. Degnan, Materials of Construction for Hydrofluoric Acid and Hydrogen Fluoride, in Process Industries Corrosion, B.J. Moniz and W.I. Pollock, Ed., NACE, USA, 1986",0.35,
Hydrofluoric Acid,Nickel and alloys,Nickel-chromium-molybdenum-(tungsten),Alloy 625,0.5,20,,N06625,,,80,176,,212.0,"A.I. Asphahani and J.L. Nickerson, A Specialty Alloy for Applications in the Process Industries, Corrosion Reviews, Vol 10, (Nos. 1-2), 1992, p 1-30",0.5,
Hydrofluoric Acid,Nickel and alloys,Nickel-chromium-molybdenum-(tungsten),Alloy 625,1.63,65,,N06625,Liquid,40,50,122,30 d,225.0,"P.E. Manning, J.D. Smith, and J.L. Nickerson, New Versatile Alloys for the Chemical Process Industry, Materials Performance, NACE, USA, June 1988, p 67-73",1.63,
Hydrofluoric Acid,Nickel and alloys,Nickel-chromium-molybdenum-(tungsten),Alloy 625,4.4,176,,N06625,Vapor,40,50,122,30 d,225.0,"P.E. Manning, J.D. Smith, and J.L. Nickerson, New Versatile Alloys for the Chemical Process Industry, Materials Performance, NACE, USA, June 1988, p 67-73",4.4,
Hydrofluoric Acid,Nickel and alloys,Nickel-chromium-molybdenum-(tungsten),Alloy C-276,0.008,0.3,,N10276,Welded Nitrogen blanketed,70,23,,36 d,186.0,"T.F. Degnan, Materials of Construction for Hydrofluoric Acid and Hydrogen Fluoride, in Process Industries Corrosion, B.J. Moniz and W.I. Pollock, Ed., NACE, USA, 1986",0.008,
Hydrofluoric Acid,Nickel and alloys,Nickel-chromium-molybdenum-(tungsten),Alloy C-276,0.94,37,,N10276,Welded Oxygen blanketed,70,,,,186.0,"T.F. Degnan, Materials of Construction for Hydrofluoric Acid and Hydrogen Fluoride, in Process Industries Corrosion, B.J. Moniz and W.I. Pollock, Ed., NACE, USA, 1986",0.94,
Hydrofluoric Acid,Nickel and alloys,Nickel-chromium-molybdenum-(tungsten),Hastelloy C Haynes International,0.25,1,,N10002,,5,23,,5 d,186.0,"T.F. Degnan, Materials of Construction for Hydrofluoric Acid and Hydrogen Fluoride, in Process Industries Corrosion, B.J. Moniz and W.I. Pollock, Ed., NACE, USA, 1986",0.25,
Hydrofluoric Acid,Nickel and alloys,Nickel-chromium-molybdenum-(tungsten),Hastelloy C Haynes International,0.13,5,,N10002,,25,23,,5 d,186.0,"T.F. Degnan, Materials of Construction for Hydrofluoric Acid and Hydrogen Fluoride, in Process Industries Corrosion, B.J. Moniz and W.I. Pollock, Ed., NACE, USA, 1986",0.13,
Hydrofluoric Acid,Nickel and alloys,Nickel-chromium-molybdenum-(tungsten),Hastelloy C Haynes International,0.074,2.9,,N10002,,40,23,,5 d,186.0,"T.F. Degnan, Materials of Construction for Hydrofluoric Acid and Hydrogen Fluoride, in Process Industries Corrosion, B.J. Moniz and W.I. Pollock, Ed., NACE, USA, 1986",0.074,
Hydrofluoric Acid,Nickel and alloys,Nickel-chromium-molybdenum-(tungsten),Hastelloy C Haynes International,0.025,10,,N10002,,40,54,130,5 d,186.0,"T.F. Degnan, Materials of Construction for Hydrofluoric Acid and Hydrogen Fluoride, in Process Industries Corrosion, B.J. Moniz and W.I. Pollock, Ed., NACE, USA, 1986",0.025,
Hydrofluoric Acid,Nickel and alloys,Nickel-chromium-molybdenum-(tungsten),Hastelloy C Haynes International,0.15,6,,N10002,,45,23,,5 d,186.0,"T.F. Degnan, Materials of Construction for Hydrofluoric Acid and Hydrogen Fluoride, in Process Industries Corrosion, B.J. Moniz and W.I. Pollock, Ed., NACE, USA, 1986",0.15,
Hydrofluoric Acid,Nickel and alloys,Nickel-chromium-molybdenum-(tungsten),Hastelloy C Haynes International,4.6,180,,N10002,,50,95,205,5 d,186.0,"T.F. Degnan, Materials of Construction for Hydrofluoric Acid and Hydrogen Fluoride, in Process Industries Corrosion, B.J. Moniz and W.I. Pollock, Ed., NACE, USA, 1986",4.6,
Hydrofluoric Acid,Nickel and alloys,Nickel-chromium-molybdenum-(tungsten),Hastelloy C Haynes International,0.09,3.6,,N10002,,60,23,,5 d,186.0,"T.F. Degnan, Materials of Construction for Hydrofluoric Acid and Hydrogen Fluoride, in Process Industries Corrosion, B.J. Moniz and W.I. Pollock, Ed., NACE, USA, 1986",0.09,
Hydrofluoric Acid,Nickel and alloys,Nickel-chromium-molybdenum-(tungsten),Hastelloy C Haynes International,0.43,17,,N10002,,65,70,160,5 d,186.0,"T.F. Degnan, Materials of Construction for Hydrofluoric Acid and Hydrogen Fluoride, in Process Industries Corrosion, B.J. Moniz and W.I. Pollock, Ed., NACE, USA, 1986",0.43,
Hydrofluoric Acid,Nickel and alloys,Nickel-chromium-molybdenum-(tungsten),Hastelloy C Haynes International,0.025,1,,N10002,,98,34-44,95-110,5 d,186.0,"T.F. Degnan, Materials of Construction for Hydrofluoric Acid and Hydrogen Fluoride, in Process Industries Corrosion, B.J. Moniz and W.I. Pollock, Ed., NACE, USA, 1986",0.025,
Hydrofluoric Acid,Nickel and alloys,Nickel-chromium-molybdenum-(tungsten),Hastelloy C Haynes International,0.008,0.3,,N10002,Gaseous,100,500-600,930-1110,36 h,186.0,"T.F. Degnan, Materials of Construction for Hydrofluoric Acid and Hydrogen Fluoride, in Process Industries Corrosion, B.J. Moniz and W.I. Pollock, Ed., NACE, USA, 1986",0.008,
Hydrofluoric Acid,Nickel and alloys,Nickel-chromium-molybdenum-(tungsten),Hastelloy C Haynes International,0.74,29,,N10002,In liquid,50,,,,186.0,"T.F. Degnan, Materials of Construction for Hydrofluoric Acid and Hydrogen Fluoride, in Process Industries Corrosion, B.J. Moniz and W.I. Pollock, Ed., NACE, USA, 1986",0.74,
Hydrofluoric Acid,Nickel and alloys,Nickel-chromium-molybdenum-(tungsten),Hastelloy C Haynes International,0.19,7.6,,N10002,In liquid,65,,,,186.0,"T.F. Degnan, Materials of Construction for Hydrofluoric Acid and Hydrogen Fluoride, in Process Industries Corrosion, B.J. Moniz and W.I. Pollock, Ed., NACE, USA, 1986",0.19,
Hydrofluoric Acid,Nickel and alloys,Nickel-chromium-molybdenum-(tungsten),Hastelloy C Haynes International,0.6,24,,N10002,"In vapor, nitrogen purged",50,,,,186.0,"T.F. Degnan, Materials of Construction for Hydrofluoric Acid and Hydrogen Fluoride, in Process Industries Corrosion, B.J. Moniz and W.I. Pollock, Ed., NACE, USA, 1986",0.6,
Hydrofluoric Acid,Nickel and alloys,Nickel-chromium-molybdenum-(tungsten),Hastelloy C Haynes International,0.24,9.6,,N10002,"In vapor, nitrogen purged",65,,,,186.0,"T.F. Degnan, Materials of Construction for Hydrofluoric Acid and Hydrogen Fluoride, in Process Industries Corrosion, B.J. Moniz and W.I. Pollock, Ed., NACE, USA, 1986",0.24,
Hydrofluoric Acid,Nickel and alloys,Nickel-chromium-molybdenum-tungsten,Alloy 625,0.5,20,,N06625,Solution not deaerated,2,70,160,4 h,186.0,"T.F. Degnan, Materials of Construction for Hydrofluoric Acid and Hydrogen Fluoride, in Process Industries Corrosion, B.J. Moniz and W.I. Pollock, Ed., NACE, USA, 1986",0.5,
Hydrofluoric Acid,Nickel and alloys,Nickel-chromium-molybdenum-tungsten,Alloy 625,0.4,16,,N06625,Solution not deaerated,5,70,160,4 h,186.0,"T.F. Degnan, Materials of Construction for Hydrofluoric Acid and Hydrogen Fluoride, in Process Industries Corrosion, B.J. Moniz and W.I. Pollock, Ed., NACE, USA, 1986",0.4,
Hydrofluoric Acid,Nickel and alloys,Nickel-chromium-molybdenum-tungsten,Alloy C-22,0.23,9.4,,N06022,Solution not deaerated,2,70,160,4 h,186.0,"T.F. Degnan, Materials of Construction for Hydrofluoric Acid and Hydrogen Fluoride, in Process Industries Corrosion, B.J. Moniz and W.I. Pollock, Ed., NACE, USA, 1986",0.23,
Hydrofluoric Acid,Nickel and alloys,Nickel-chromium-molybdenum-tungsten,Alloy C-22,0.94,37,,N06022,Solution not deaerated,,Boiling,Boiling,4 h,186.0,"T.F. Degnan, Materials of Construction for Hydrofluoric Acid and Hydrogen Fluoride, in Process Industries Corrosion, B.J. Moniz and W.I. Pollock, Ed., NACE, USA, 1986",0.94,
Hydrofluoric Acid,Nickel and alloys,Nickel-chromium-molybdenum-tungsten,Alloy C-22,0.34,13.5,,N06022,Solution not deaerated,5,70,160,4 h,186.0,"T.F. Degnan, Materials of Construction for Hydrofluoric Acid and Hydrogen Fluoride, in Process Industries Corrosion, B.J. Moniz and W.I. Pollock, Ed., NACE, USA, 1986",0.34,
Hydrofluoric Acid,Nickel and alloys,Nickel-chromium-molybdenum-tungsten,Alloy C-22,0.84,33,,N06022,Solution not deaerated,,Boiling,Boiling,4 h,186.0,"T.F. Degnan, Materials of Construction for Hydrofluoric Acid and Hydrogen Fluoride, in Process Industries Corrosion, B.J. Moniz and W.I. Pollock, Ed., NACE, USA, 1986",0.84,
Hydrofluoric Acid,Nickel and alloys,Nickel-chromium-molybdenum-tungsten,Alloy C-276,0.24,9.5,,N10276,Solution not deaerated,2,70,160,4 h,186.0,"T.F. Degnan, Materials of Construction for Hydrofluoric Acid and Hydrogen Fluoride, in Process Industries Corrosion, B.J. Moniz and W.I. Pollock, Ed., NACE, USA, 1986",0.24,
Hydrofluoric Acid,Nickel and alloys,Nickel-chromium-molybdenum-tungsten,Alloy C-276,0.076,3,,N10276,Solution not deaerated,,Boiling,Boiling,4 h,186.0,"T.F. Degnan, Materials of Construction for Hydrofluoric Acid and Hydrogen Fluoride, in Process Industries Corrosion, B.J. Moniz and W.I. Pollock, Ed., NACE, USA, 1986",0.076,
Hydrofluoric Acid,Nickel and alloys,Nickel-chromium-molybdenum-tungsten,Alloy C-276,0.25,10,,N10276,Solution not deaerated,5,70,160,4 h,186.0,"T.F. Degnan, Materials of Construction for Hydrofluoric Acid and Hydrogen Fluoride, in Process Industries Corrosion, B.J. Moniz and W.I. Pollock, Ed., NACE, USA, 1986",0.25,
Hydrofluoric Acid,Nickel and alloys,Nickel-chromium-molybdenum-tungsten,Alloy C-276,0.1,4,,N10276,Solution not deaerated,,Boiling,Boiling,4 h,186.0,"T.F. Degnan, Materials of Construction for Hydrofluoric Acid and Hydrogen Fluoride, in Process Industries Corrosion, B.J. Moniz and W.I. Pollock, Ed., NACE, USA, 1986",0.1,
Hydrofluoric Acid,Nickel and alloys,Nickel-chromium-molybdenum-tungsten,Alloy C-4,0.43,17,,N06455,Solution not deaerated,2,70,160,4 h,186.0,"T.F. Degnan, Materials of Construction for Hydrofluoric Acid and Hydrogen Fluoride, in Process Industries Corrosion, B.J. Moniz and W.I. Pollock, Ed., NACE, USA, 1986",0.43,
Hydrofluoric Acid,Nickel and alloys,Nickel-copper,Alloy 400,0.74,29,,N04400,"Vapor phase, 3500 ppm oxygen in nitrogen purge gas",,,,,146.0,"Inco Alloys International, 1974",0.74,
Hydrofluoric Acid,Nickel and alloys,Nickel-chromium-molybdenum-tungsten,Alloy C-4,0.38,15,,N06455,Solution not deaerated,5,70,160,4 h,186.0,"T.F. Degnan, Materials of Construction for Hydrofluoric Acid and Hydrogen Fluoride, in Process Industries Corrosion, B.J. Moniz and W.I. Pollock, Ed., NACE, USA, 1986",0.38,
Hydrofluoric Acid,Nickel and alloys,Nickel-copper,Alloy 400,0.43,17,,N04400,"Liquid phase, <500 ppm oxygen in nitrogen purge gas",,,,,146.0,"Inco Alloys International, 1974",0.43,
Hydrofluoric Acid,Nickel and alloys,Nickel-copper,Alloy 400,0.56,22,,N04400,"Liquid phase, <500 ppm oxygen in nitrogen purge gas",,,,,146.0,"Inco Alloys International, 1974",0.56,
Hydrofluoric Acid,Nickel and alloys,Nickel-copper,Alloy 400,0.24,9.5,,N04400,"Liquid phase, <5 ppm oxygen in nitrogen purge gas",38,112,234,4 d,146.0,"Inco Alloys International, 1974",0.24,
Hydrofluoric Acid,Nickel and alloys,Nickel-copper,Alloy 400,0.28,11,,N04400,"Liquid phase, <5 ppm oxygen in nitrogen purge gas",48,108,226,,146.0,"Inco Alloys International, 1974",0.28,
Hydrofluoric Acid,Nickel and alloys,Nickel-copper,Alloy 400,1.2,46,,N04400,"Liquid phase, 10,000 ppm oxygen in nitrogen purge gas",,,,,146.0,"Inco Alloys International, 1974",1.2,
Hydrofluoric Acid,Nickel and alloys,Nickel-copper,Alloy 400,1.2,48,,N04400,"Liquid phase, 10,000 ppm oxygen in nitrogen purge gas",,,,,146.0,"Inco Alloys International, 1974",1.2,
Hydrofluoric Acid,Nickel and alloys,Nickel-copper,Alloy 400,0.79,31,,N04400,"Liquid phase, 1500 ppm oxygen in nitrogen purge gas",,,,,146.0,"Inco Alloys International, 1974",0.79,
Hydrofluoric Acid,Nickel and alloys,Nickel-copper,Alloy 400,0.7,28,,N04400,"Liquid phase, 1500 ppm oxygen in nitrogen purge gas",,,,,146.0,"Inco Alloys International, 1974",0.7,
Hydrofluoric Acid,Nickel and alloys,Nickel-copper,Alloy 400,0.74,29,,N04400,"Liquid phase, 2500 ppm oxygen in nitrogen purge gas",,,,,146.0,"Inco Alloys International, 1974",0.74,
Hydrofluoric Acid,Nickel and alloys,Nickel-copper,Alloy 400,0.69,27,,N04400,"Liquid phase, 2500 ppm oxygen in nitrogen purge gas",,,,,146.0,"Inco Alloys International, 1974",0.69,
Hydrofluoric Acid,Nickel and alloys,Nickel-copper,Alloy 400,0.86,34,,N04400,"Liquid phase, 3500 ppm oxygen in nitrogen purge gas",,,,,146.0,"Inco Alloys International, 1974",0.86,
Hydrofluoric Acid,Nickel and alloys,Nickel-copper,Alloy 400,0.86,34,,N04400,"Liquid phase, 3500 ppm oxygen in nitrogen purge gas",,,,,146.0,"Inco Alloys International, 1974",0.86,
Hydrofluoric Acid,Nickel and alloys,Nickel-copper,Alloy 400,1.3,53,,N04400,"Liquid phase, 4700 ppm oxygen in nitrogen purge gas",,,,,146.0,"Inco Alloys International, 1974",1.3,
Hydrofluoric Acid,Nickel and alloys,Nickel-copper,Alloy 400,1.1,43,,N04400,"Liquid phase, 4700 ppm oxygen in nitrogen purge gas",,,,,146.0,"Inco Alloys International, 1974",1.1,
Hydrofluoric Acid,Nickel and alloys,Nickel-copper,Alloy 400,0.013,0.5,,N04400,Welded Nitrogen blanketed,70,,,,186.0,"T.F. Degnan, Materials of Construction for Hydrofluoric Acid and Hydrogen Fluoride, in Process Industries Corrosion, B.J. Moniz and W.I. Pollock, Ed., NACE, USA, 1986",0.013,
Hydrofluoric Acid,Nickel and alloys,Nickel-copper,Alloy 400,0.58,23,,N04400,Welded Oxygen blanketed,70,,,,186.0,"T.F. Degnan, Materials of Construction for Hydrofluoric Acid and Hydrogen Fluoride, in Process Industries Corrosion, B.J. Moniz and W.I. Pollock, Ed., NACE, USA, 1986",0.58,
Hydrofluoric Acid,Nickel and alloys,Nickel-copper,Alloy 400,0.3,12,,N04400,"Vapor phase, <500 ppm oxygen in nitrogen purge gas",,,,,146.0,"Inco Alloys International, 1974",0.3,
Hydrofluoric Acid,Nickel and alloys,Nickel-copper,Alloy 400,0.1,4,,N04400,"Vapor phase, <500 ppm oxygen in nitrogen purge gas",,,,,146.0,"Inco Alloys International, 1974",0.1,
Hydrofluoric Acid,Nickel and alloys,Nickel-copper,Alloy 400,0.17,6.8,,N04400,"Vapor phase, <5 ppm oxygen in nitrogen purge gas",,,,,146.0,"Inco Alloys International, 1974",0.17,
Hydrofluoric Acid,Nickel and alloys,Nickel-copper,Alloy 400,0.076,3,,N04400,"Vapor phase, <5 ppm oxygen in nitrogen purge gas",,,,,146.0,"Inco Alloys International, 1974",0.076,
Hydrofluoric Acid,Nickel and alloys,Nickel-copper,Alloy 400,0.64,25,,N04400,"Vapor phase, 10,000 ppm oxygen in nitrogen purge gas",,,,,146.0,"Inco Alloys International, 1974",0.64,
Hydrofluoric Acid,Nickel and alloys,Nickel-copper,Alloy 400,1.9,75,,N04400,"Vapor phase, 10,000 ppm oxygen in nitrogen purge gas",,,,,146.0,"Inco Alloys International, 1974",1.9,
Hydrofluoric Acid,Nickel and alloys,Nickel-copper,Alloy 400,1.24,49,,N04400,"Vapor phase, 1500 ppm oxygen in nitrogen purge gas",,,,,146.0,"Inco Alloys International, 1974",1.24,
Hydrofluoric Acid,Nickel and alloys,Nickel-copper,Alloy 400,0.61,24,,N04400,"Vapor phase, 1500 ppm oxygen in nitrogen purge gas",,,,,146.0,"Inco Alloys International, 1974",0.61,
Hydrofluoric Acid,Nickel and alloys,Nickel-copper,Alloy 400,0.46,18,,N04400,"Vapor phase, 2500 ppm oxygen in nitrogen purge gas",,,,,146.0,"Inco Alloys International, 1974",0.46,
Hydrofluoric Acid,Nickel and alloys,Nickel-copper,Alloy 400,0.23,9,,N04400,"Vapor phase, 2500 ppm oxygen in nitrogen purge gas",,,,,146.0,"Inco Alloys International, 1974",0.23,
Hydrofluoric Acid,Nickel and alloys,Nickel-copper,Alloy 400,2.7,107,,N04400,"Vapor phase, 4700 ppm oxygen in nitrogen purge gas",,,,,146.0,"Inco Alloys International, 1974",2.7,
Hydrofluoric Acid,Nickel and alloys,Nickel-copper,Alloy 400,2.1,83,,N04400,"Vapor phase, 4700 ppm oxygen in nitrogen purge gas",,,,,146.0,"Inco Alloys International, 1974",2.1,
Hydrofluoric Acid,Nickel and alloys,Nickel-copper,Monel 400 Inco Alloys International Inc.,0.08,3.2,,N04400,Anhydrous,,15-25,60-80,,186.0,"T.F. Degnan, Materials of Construction for Hydrofluoric Acid and Hydrogen Fluoride, in Process Industries Corrosion, B.J. Moniz and W.I. Pollock, Ed., NACE, USA, 1986",0.08,
Hydrofluoric Acid,Nickel and alloys,Nickel-copper,Monel 400 Inco Alloys International Inc.,0.02,0.9,,N04400,Anhydrous,,25-40,80-100,,186.0,"T.F. Degnan, Materials of Construction for Hydrofluoric Acid and Hydrogen Fluoride, in Process Industries Corrosion, B.J. Moniz and W.I. Pollock, Ed., NACE, USA, 1986",0.02,
Hydrofluoric Acid,Nickel and alloys,Nickel-copper,Monel 400 Inco Alloys International Inc.,0.12,4.7,,N04400,Anhydrous,,40-95,100-200,,186.0,"T.F. Degnan, Materials of Construction for Hydrofluoric Acid and Hydrogen Fluoride, in Process Industries Corrosion, B.J. Moniz and W.I. Pollock, Ed., NACE, USA, 1986",0.12,
Hydrofluoric Acid,Nickel and alloys,Nickel-copper,Monel 400 Inco Alloys International Inc.,1.2,48,,N04400,Anhydrous gas,,500,930,,186.0,"T.F. Degnan, Materials of Construction for Hydrofluoric Acid and Hydrogen Fluoride, in Process Industries Corrosion, B.J. Moniz and W.I. Pollock, Ed., NACE, USA, 1986",1.2,
Hydrofluoric Acid,Nickel and alloys,Nickel-copper,Monel 400 Inco Alloys International Inc.,1.2,48,,N04400,Anhydrous gas,,550,1020,,186.0,"T.F. Degnan, Materials of Construction for Hydrofluoric Acid and Hydrogen Fluoride, in Process Industries Corrosion, B.J. Moniz and W.I. Pollock, Ed., NACE, USA, 1986",1.2,
Hydrofluoric Acid,Nickel and alloys,Nickel-copper,Monel 400 Inco Alloys International Inc.,1.8,72,,N04400,Anhydrous gas,,600,1110,,186.0,"T.F. Degnan, Materials of Construction for Hydrofluoric Acid and Hydrogen Fluoride, in Process Industries Corrosion, B.J. Moniz and W.I. Pollock, Ed., NACE, USA, 1986",1.8,
Hydrofluoric Acid,Nickel and alloys,Nickel-copper,Monel 400 Inco Alloys International Inc.,0.33,13,,N04400,Gaseous,,,,,186.0,"T.F. Degnan, Materials of Construction for Hydrofluoric Acid and Hydrogen Fluoride, in Process Industries Corrosion, B.J. Moniz and W.I. Pollock, Ed., NACE, USA, 1986",0.33,
Hydrofluoric Acid,Nickel and alloys,Nickel-copper,Monel 400 Inco Alloys International Inc.,0.46,18,,N04400,In liquid,50,,,,186.0,"T.F. Degnan, Materials of Construction for Hydrofluoric Acid and Hydrogen Fluoride, in Process Industries Corrosion, B.J. Moniz and W.I. Pollock, Ed., NACE, USA, 1986",0.46,
Hydrofluoric Acid,Nickel and alloys,Nickel-copper,Monel 400 Inco Alloys International Inc.,0.13,4.8,,N04400,In liquid,65,,,,186.0,"T.F. Degnan, Materials of Construction for Hydrofluoric Acid and Hydrogen Fluoride, in Process Industries Corrosion, B.J. Moniz and W.I. Pollock, Ed., NACE, USA, 1986",0.13,
Hydrofluoric Acid,Nickel and alloys,Nickel-copper,Monel 400 Inco Alloys International Inc.,0.12,4.7,,N04400,"In vapor, nitrogen purged",50,,,,186.0,"T.F. Degnan, Materials of Construction for Hydrofluoric Acid and Hydrogen Fluoride, in Process Industries Corrosion, B.J. Moniz and W.I. Pollock, Ed., NACE, USA, 1986",0.12,
Hydrofluoric Acid,Nickel and alloys,Nickel-copper,"Monel 400 Inco Alloys International, Inc.",0.14,5.4,,N04400,In liquid,70,,,,186.0,"T.F. Degnan, Materials of Construction for Hydrofluoric Acid and Hydrogen Fluoride, in Process Industries Corrosion, B.J. Moniz and W.I. Pollock, Ed., NACE, USA, 1986",0.14,
Hydrofluoric Acid,Nickel and alloys,Nickel-copper,"Monel 400 Inco Alloys International, Inc.",0.06,2.3,,N04400,"In vapor, nitrogen purged",65,,,,186.0,"T.F. Degnan, Materials of Construction for Hydrofluoric Acid and Hydrogen Fluoride, in Process Industries Corrosion, B.J. Moniz and W.I. Pollock, Ed., NACE, USA, 1986",0.06,
Hydrofluoric Acid,Nickel and alloys,Nickel-copper,"Monel 400 Inco Alloys International, Inc.",0.05,2,,N04400,"In vapor, nitrogen purged",70,,,,186.0,"T.F. Degnan, Materials of Construction for Hydrofluoric Acid and Hydrogen Fluoride, in Process Industries Corrosion, B.J. Moniz and W.I. Pollock, Ed., NACE, USA, 1986",0.05,
Hydrofluoric Acid,Nickel and alloys,Nickel-copper,Monel K-500 Inco Alloy International Inc.,0.4,16,,N05500,Gaseous,,,,,186.0,"T.F. Degnan, Materials of Construction for Hydrofluoric Acid and Hydrogen Fluoride, in Process Industries Corrosion, B.J. Moniz and W.I. Pollock, Ed., NACE, USA, 1986",0.4,
Hydrofluoric Acid,Nickel and alloys,Nickel-molybdenum,Alloy B-2,0.38,15,,N10665,Solution not deaerated,5,70,160,4 h,186.0,"T.F. Degnan, Materials of Construction for Hydrofluoric Acid and Hydrogen Fluoride, in Process Industries Corrosion, B.J. Moniz and W.I. Pollock, Ed., NACE, USA, 1986",0.38,
Hydrofluoric Acid,Nickel and alloys,Nickel-molybdenum,Hastelloy B Haynes International,0.01,4,,N10001,,5,23,,5 d,186.0,"T.F. Degnan, Materials of Construction for Hydrofluoric Acid and Hydrogen Fluoride, in Process Industries Corrosion, B.J. Moniz and W.I. Pollock, Ed., NACE, USA, 1986",0.01,
Hydrofluoric Acid,Nickel and alloys,Nickel-molybdenum,Hastelloy B Haynes International,0.013,5,,N10001,,25,23,,5 d,186.0,"T.F. Degnan, Materials of Construction for Hydrofluoric Acid and Hydrogen Fluoride, in Process Industries Corrosion, B.J. Moniz and W.I. Pollock, Ed., NACE, USA, 1986",0.013,
Hydrofluoric Acid,Nickel and alloys,Nickel-molybdenum,Hastelloy B Haynes International,0.07,2.6,,N10001,,40,23,,5 d,186.0,"T.F. Degnan, Materials of Construction for Hydrofluoric Acid and Hydrogen Fluoride, in Process Industries Corrosion, B.J. Moniz and W.I. Pollock, Ed., NACE, USA, 1986",0.07,
Hydrofluoric Acid,Nickel and alloys,Nickel-molybdenum,Hastelloy B Haynes International,0.025,1,,N10001,,40,54,130,5 d,186.0,"T.F. Degnan, Materials of Construction for Hydrofluoric Acid and Hydrogen Fluoride, in Process Industries Corrosion, B.J. Moniz and W.I. Pollock, Ed., NACE, USA, 1986",0.025,
Hydrofluoric Acid,Nickel and alloys,Nickel-molybdenum,Hastelloy B Haynes International,0.076,3,,N10001,,45,23,,5 d,186.0,"T.F. Degnan, Materials of Construction for Hydrofluoric Acid and Hydrogen Fluoride, in Process Industries Corrosion, B.J. Moniz and W.I. Pollock, Ed., NACE, USA, 1986",0.076,
Hydrofluoric Acid,Nickel and alloys,Nickel-molybdenum,Hastelloy B Haynes International,0.04,1.6,,N10001,,60,23,,5 d,186.0,"T.F. Degnan, Materials of Construction for Hydrofluoric Acid and Hydrogen Fluoride, in Process Industries Corrosion, B.J. Moniz and W.I. Pollock, Ed., NACE, USA, 1986",0.04,
Hydrofluoric Acid,Nickel and alloys,Nickel-molybdenum,Hastelloy B Haynes International,0.1,4,,N10001,,98,34-44,95-110,5 d,186.0,"T.F. Degnan, Materials of Construction for Hydrofluoric Acid and Hydrogen Fluoride, in Process Industries Corrosion, B.J. Moniz and W.I. Pollock, Ed., NACE, USA, 1986",0.1,
Hydrofluoric Acid,Nickel and alloys,Nickel-molybdenum,Hastelloy B Haynes International,0.05,2,,N10001,Gaseous,,,,,186.0,"T.F. Degnan, Materials of Construction for Hydrofluoric Acid and Hydrogen Fluoride, in Process Industries Corrosion, B.J. Moniz and W.I. Pollock, Ed., NACE, USA, 1986",0.05,
Hydrofluoric Acid,Nickel and alloys,Nickel-silicon,Hastelloy D Haynes International,0.025,1,,,,5,23,,5 d,186.0,"T.F. Degnan, Materials of Construction for Hydrofluoric Acid and Hydrogen Fluoride, in Process Industries Corrosion, B.J. Moniz and W.I. Pollock, Ed., NACE, USA, 1986",0.025,
Hydrofluoric Acid,Nickel and alloys,Nickel-silicon,Hastelloy D Haynes International,0.15,6,,,,25,23,,5 d,186.0,"T.F. Degnan, Materials of Construction for Hydrofluoric Acid and Hydrogen Fluoride, in Process Industries Corrosion, B.J. Moniz and W.I. Pollock, Ed., NACE, USA, 1986",0.15,
Hydrofluoric Acid,Nickel and alloys,Nickel-silicon,Hastelloy D Haynes International,0.025,1,,,,40,23,,5 d,186.0,"T.F. Degnan, Materials of Construction for Hydrofluoric Acid and Hydrogen Fluoride, in Process Industries Corrosion, B.J. Moniz and W.I. Pollock, Ed., NACE, USA, 1986",0.025,
Hydrofluoric Acid,Nickel and alloys,Nickel-silicon,Hastelloy D Haynes International,0.07,2.6,,,,40,54,130,5 d,186.0,"T.F. Degnan, Materials of Construction for Hydrofluoric Acid and Hydrogen Fluoride, in Process Industries Corrosion, B.J. Moniz and W.I. Pollock, Ed., NACE, USA, 1986",0.07,
Hydrofluoric Acid,Nickel and alloys,Nickel-silicon,Hastelloy D Haynes International,0.1.,4,,,,45,23,,5 d,186.0,"T.F. Degnan, Materials of Construction for Hydrofluoric Acid and Hydrogen Fluoride, in Process Industries Corrosion, B.J. Moniz and W.I. Pollock, Ed., NACE, USA, 1986",0.1,
Hydrofluoric Acid,Nickel and alloys,Nickel-silicon,Hastelloy D Haynes International,0.06,2.4,,,,60,23,,5 d,186.0,"T.F. Degnan, Materials of Construction for Hydrofluoric Acid and Hydrogen Fluoride, in Process Industries Corrosion, B.J. Moniz and W.I. Pollock, Ed., NACE, USA, 1986",0.06,
Hydrofluoric Acid,Refractory metals and alloys,Chromium alloy,Cr-Phos alloy,0.1,4,,,Argon-arc melted 0.8% P,47,30,,7 d,191.0,"B-P. Zhang, H. Habazaki, A. Kawashima, K. Asami, and K. Hashimoto, The Corrosion Behavior of Cr-P Alloys in Hydrofluoric Acid, Corrosion Science, Vol 34, (No. 4), Pergamon Press Ltd., UK, 1993, p 599-613",0.1,
Hydrofluoric Acid,Refractory metals and alloys,Chromium alloy,Cr-Phos alloy,0.15,6,,,Argon-arc melted 1.0% P,47,30,,7 d,191.0,"B-P. Zhang, H. Habazaki, A. Kawashima, K. Asami, and K. Hashimoto, The Corrosion Behavior of Cr-P Alloys in Hydrofluoric Acid, Corrosion Science, Vol 34, (No. 4), Pergamon Press Ltd., UK, 1993, p 599-613",0.15,
Hydrofluoric Acid,Refractory metals and alloys,Chromium alloy,Cr-Phos alloy,0.18,7,,,Argon-arc melted 5.0% P,47,30,,7 d,191.0,"B-P. Zhang, H. Habazaki, A. Kawashima, K. Asami, and K. Hashimoto, The Corrosion Behavior of Cr-P Alloys in Hydrofluoric Acid, Corrosion Science, Vol 34, (No. 4), Pergamon Press Ltd., UK, 1993, p 599-613",0.18,
Hydrofluoric Acid,Refractory metals and alloys,Chromium alloy,Cr-Phos alloy,0.18,7,,,Argon-arc melted 2.0% P,47,30,,7 d,191.0,"B-P. Zhang, H. Habazaki, A. Kawashima, K. Asami, and K. Hashimoto, The Corrosion Behavior of Cr-P Alloys in Hydrofluoric Acid, Corrosion Science, Vol 34, (No. 4), Pergamon Press Ltd., UK, 1993, p 599-613",0.18,
Hydrofluoric Acid,Refractory metals and alloys,Cobalt and alloys,44Co-31Cr-13W,1.37,55,,,Heat treated 4 h at 899 C (1650 F) and furnace cooled. Cast specimen Average of five 24-h periods,5,Room,Room,,53.0,"J.S. Pettibone, Other Metals, in Corrosion Resistance of Metals and Alloys, 2nd Edition, F.L. LaQue and H.R. Copson, Ed., Reinhold Publishing, New York, 1963, p 629",1.37,
Hydrofluoric Acid,Refractory metals and alloys,Cobalt and alloys,44Co-31Cr-13W,1.47,59,,,Cast specimen Average of five 24-h periods,5,Room,Room,,53.0,"J.S. Pettibone, Other Metals, in Corrosion Resistance of Metals and Alloys, 2nd Edition, F.L. LaQue and H.R. Copson, Ed., Reinhold Publishing, New York, 1963, p 629",1.47,
Hydrofluoric Acid,Refractory metals and alloys,Cobalt and alloys,44Co-31Cr-13W,1.37,55,,,Heat treated 4 h at 899 C (1650 F) and furnace cooled. Cast specimen Average of five 24-h periods,5,Room,Room,,53.0,"J.S. Pettibone, Other Metals, in Corrosion Resistance of Metals and Alloys, 2nd Edition, F.L. LaQue and H.R. Copson, Ed., Reinhold Publishing, New York, 1963, p 629",1.37,
Hydrofluoric Acid,Refractory metals and alloys,Cobalt and alloys,50Co-20Cr-15W-10Ni,0.125,0.5,,,,5,Room,Room,,53.0,"J.S. Pettibone, Other Metals, in Corrosion Resistance of Metals and Alloys, 2nd Edition, F.L. LaQue and H.R. Copson, Ed., Reinhold Publishing, New York, 1963, p 629",0.125,
Hydrofluoric Acid,Refractory metals and alloys,Cobalt and alloys,50Co-20Cr-15W-10Ni,0.125,5,,,Cast specimen Average of five 24-h periods,5,Room,Room,,53.0,"J.S. Pettibone, Other Metals, in Corrosion Resistance of Metals and Alloys, 2nd Edition, F.L. LaQue and H.R. Copson, Ed., Reinhold Publishing, New York, 1963, p 629",0.125,
Hydrofluoric Acid,Refractory metals and alloys,Cobalt and alloys,53Co-30Cr-4.5W,1.3,52,,,Cast specimen Average of five 24-h periods,5,Room,Room,,53.0,"J.S. Pettibone, Other Metals, in Corrosion Resistance of Metals and Alloys, 2nd Edition, F.L. LaQue and H.R. Copson, Ed., Reinhold Publishing, New York, 1963, p 629",1.3,
Hydrofluoric Acid,Refractory metals and alloys,Cobalt and alloys,53Co-30Cr-4.5W,0.8,32,,,Heat treated 4 h at 899 C (1650 F). Cast specimen Average of five 24-h periods,5,Room,Room,,53.0,"J.S. Pettibone, Other Metals, in Corrosion Resistance of Metals and Alloys, 2nd Edition, F.L. LaQue and H.R. Copson, Ed., Reinhold Publishing, New York, 1963, p 629",0.8,
Hydrofluoric Acid,Refractory metals and alloys,Cobalt and alloys,53Co-30Cr-4.5W,1.3,52,,,Cast specimen Average of five 24-h periods,5,Room,Room,,53.0,"J.S. Pettibone, Other Metals, in Corrosion Resistance of Metals and Alloys, 2nd Edition, F.L. LaQue and H.R. Copson, Ed., Reinhold Publishing, New York, 1963, p 629",1.3,
Hydrofluoric Acid,Refractory metals and alloys,Cobalt and alloys,53Co-30Cr-4.5W,0.8,32,,,Heat treated 4 h at 899 C (1650 F) and furnace cooled. Cast specimen Average of five 24-h periods,5,Room,Room,,53.0,"J.S. Pettibone, Other Metals, in Corrosion Resistance of Metals and Alloys, 2nd Edition, F.L. LaQue and H.R. Copson, Ed., Reinhold Publishing, New York, 1963, p 629",0.8,
Hydrofluoric Acid,Refractory metals and alloys,Cobalt and alloys,Cobalt,0.72,29,,,Static,50,25,77,,54.0,"J.S. Pettibone, Other Metals, in Corrosion Resistance of Metals and Alloys, 2nd Edition, F.L. LaQue and H.R. Copson, Ed., Reinhold Publishing, New York, 1963, p 628",0.72,
Hydrofluoric Acid,Refractory metals and alloys,Cobalt and alloys,Cobalt,0.4,16,,,Static,Conc,25,77,,54.0,"J.S. Pettibone, Other Metals, in Corrosion Resistance of Metals and Alloys, 2nd Edition, F.L. LaQue and H.R. Copson, Ed., Reinhold Publishing, New York, 1963, p 628",0.4,
Hydrofluoric Acid,Refractory metals and alloys,Cobalt and alloys,Haynes No.25 Haynes International,0.13,5,,R30605,"12-gage, solution heat-treated sheet",5,Room,Room,,68.0,"Haynes International, 1984",0.13,
