Repository: wfreinhart/matse219

# MATSE 219: Materials Informatics

Auto-generated from the private authoring repo (matse219-instructor). Do not edit here directly -- changes are overwritten on the next publish run.

## Lectures

- [Lecture01](https://colab.research.google.com/github/wfreinhart/matse219/blob/staging/notebooks/Lecture01.ipynb)
- [Lecture02](https://colab.research.google.com/github/wfreinhart/matse219/blob/staging/notebooks/Lecture02.ipynb)
- [Lecture03](https://colab.research.google.com/github/wfreinhart/matse219/blob/staging/notebooks/Lecture03.ipynb)
- [Lecture04](https://colab.research.google.com/github/wfreinhart/matse219/blob/staging/notebooks/Lecture04.ipynb)

File: datasets/corrosion.csv (part 60 of 142)
Environment,Material Group,Material Family,Material,Rate (mm/yr) or Rating,Rate (mils/yr) or Rating,Localized Attack,UNS,Condition/Comment,Concentration (Vol %),Temperature (deg C),Temperature (deg F),Duration,Reference #,Reference,rate_mm_yr_numeric,rate_letter_grade
Hydrofluoric Acid,Refractory metals and alloys,Cobalt and alloys,Haynes No.25 Haynes International,0.3,12,,R30605,"12-gage, solution heat-treated sheet",25,Room,Room,,68.0,"Haynes International, 1984",0.3,
Hydrofluoric Acid,Refractory metals and alloys,Cobalt and alloys,Haynes No.25 Haynes International,0.51,20,,R30605,"12-gage, solution heat-treated sheet",45,Room,Room,,68.0,"Haynes International, 1984",0.51,
Hydrofluoric Acid,Refractory metals and alloys,Cobalt and alloys,"Multimet Inco Alloys International, Inc.",0.13,5,,R30155,"12-gage, solution heat-treated sheet",5,Room,Room,,68.0,"Haynes International, 1984",0.13,
Hydrofluoric Acid,Refractory metals and alloys,Cobalt and alloys,"Multimet Inco Alloys International, Inc.",0.94,37,,R30155,"12-gage, solution heat-treated sheet",25,Room,Room,,68.0,"Haynes International, 1984",0.94,
Hydrofluoric Acid,Refractory metals and alloys,Cobalt and alloys,"Multimet Inco Alloys International, Inc.",1.32,52,,R30155,"12-gage, solution heat-treated sheet",45,Room,Room,,68.0,"Haynes International, 1984",1.32,
Hydrofluoric Acid,Refractory metals and alloys,Tantalum and alloys,Tantalum,D (Poor),D (Poor),,R05210,,40,25,76,3 h,42.0,"P.A. Schweitzer, Tantalum, in Corrosion and Corrosion Protection Handbook, P.A. Schweitzer, Ed., Marcel Dekker, New York, 1983, p 182-183",,D
Hydrofluoric Acid,Refractory metals and alloys,Titanium and alloys,Titanium,127,5080,,,,1,26,79,,90.0,"N.D. Tomashov and P.M. Altovskii, Corrosion and Protection of Titanium, Government Scientific-Technical Publication of Machine-Building Literature (Russian translation), 1963; L.C. Covington and R.W. Schultz, Corrosion of Resistance of Titanium, TIMET Cor",127.0,
Hydrofluoric Acid,Refractory metals and alloys,Titanium and alloys,Titanium,1.27 max,50.8 max,,,Anhydrous,100,Room,Room,,90.0,"N.D. Tomashov and P.M. Altovskii, Corrosion and Protection of Titanium, Government Scientific-Technical Publication of Machine-Building Literature (Russian translation), 1963; L.C. Covington and R.W. Schultz, Corrosion of Resistance of Titanium, TIMET Cor",1.27,
Hydrofluoric Acid,Refractory metals and alloys,Zirconium and alloys,Zr702,1.3 min,50 min,,R60702,,0-100,Room,Room,,15.0,"Metals Handbook, Ninth Edition, Vol 13, Corrosion, ASM International, Metals Park, OH, 1987, p 711-715",1.3,
Hydrofluoric Acid,Stainless steels,Austenitic,301,D (Poor),D (Poor),,S30100,,40,20,68,,253.0,"Chemical Resistance of REMANIT Stainless Steels, Thyssen Edelstahlwerke AG, March 1989",,D
Hydrofluoric Acid,Stainless steels,Austenitic,302,D (Poor),D (Poor),,S30200,,40,20,68,,253.0,"Chemical Resistance of REMANIT Stainless Steels, Thyssen Edelstahlwerke AG, March 1989",,D
Hydrofluoric Acid,Stainless steels,Austenitic,303,D (Poor),D (Poor),,S30300,,40,20,68,,253.0,"Chemical Resistance of REMANIT Stainless Steels, Thyssen Edelstahlwerke AG, March 1989",,D
Hydrofluoric Acid,Stainless steels,Austenitic,303,D (Poor),D (Poor),,S30300,,40,20,68,,253.0,"Chemical Resistance of REMANIT Stainless Steels, Thyssen Edelstahlwerke AG, March 1989",,D
Hydrofluoric Acid,Stainless steels,Austenitic,304,0.3,12,,S30400,,0.05,60,140,10 d,186.0,"T.F. Degnan, Materials of Construction for Hydrofluoric Acid and Hydrogen Fluoride, in Process Industries Corrosion, B.J. Moniz and W.I. Pollock, Ed., NACE, USA, 1986",0.3,
Hydrofluoric Acid,Stainless steels,Austenitic,304,0.64,25,,S30400,,0.1,60,140,10 d,186.0,"T.F. Degnan, Materials of Construction for Hydrofluoric Acid and Hydrogen Fluoride, in Process Industries Corrosion, B.J. Moniz and W.I. Pollock, Ed., NACE, USA, 1986",0.64,
Hydrofluoric Acid,Stainless steels,Austenitic,304,1.2,47,,S30400,,0.15,60,140,10 d,186.0,"T.F. Degnan, Materials of Construction for Hydrofluoric Acid and Hydrogen Fluoride, in Process Industries Corrosion, B.J. Moniz and W.I. Pollock, Ed., NACE, USA, 1986",1.2,
Hydrofluoric Acid,Stainless steels,Austenitic,304,1.6,62,,S30400,,0.2,60,140,10 d,186.0,"T.F. Degnan, Materials of Construction for Hydrofluoric Acid and Hydrogen Fluoride, in Process Industries Corrosion, B.J. Moniz and W.I. Pollock, Ed., NACE, USA, 1986",1.6,
Hydrofluoric Acid,Stainless steels,Austenitic,304,0.01,0.4,,S30400,,10,16,60,30 d,186.0,"T.F. Degnan, Materials of Construction for Hydrofluoric Acid and Hydrogen Fluoride, in Process Industries Corrosion, B.J. Moniz and W.I. Pollock, Ed., NACE, USA, 1986",0.01,
Hydrofluoric Acid,Stainless steels,Austenitic,304,0.9,35,,S30400,,90,4,40,0.2 d,186.0,"T.F. Degnan, Materials of Construction for Hydrofluoric Acid and Hydrogen Fluoride, in Process Industries Corrosion, B.J. Moniz and W.I. Pollock, Ed., NACE, USA, 1986",0.9,
Hydrofluoric Acid,Stainless steels,Austenitic,304,0.76,30,,S30400,,90,21,70,1 d,186.0,"T.F. Degnan, Materials of Construction for Hydrofluoric Acid and Hydrogen Fluoride, in Process Industries Corrosion, B.J. Moniz and W.I. Pollock, Ed., NACE, USA, 1986",0.76,
Hydrofluoric Acid,Stainless steels,Austenitic,304,D (Poor),D (Poor),,S30400,,40,20,68,,253.0,"Chemical Resistance of REMANIT Stainless Steels, Thyssen Edelstahlwerke AG, March 1989",,D
Hydrofluoric Acid,Stainless steels,Austenitic,304,0.16,6.2,,S30400,Anhydrous,,15-25,60-80,,186.0,"T.F. Degnan, Materials of Construction for Hydrofluoric Acid and Hydrogen Fluoride, in Process Industries Corrosion, B.J. Moniz and W.I. Pollock, Ed., NACE, USA, 1986",0.16,
Hydrofluoric Acid,Stainless steels,Austenitic,304,0.12,4.8,,S30400,Anhydrous,,25-40,80-100,,186.0,"T.F. Degnan, Materials of Construction for Hydrofluoric Acid and Hydrogen Fluoride, in Process Industries Corrosion, B.J. Moniz and W.I. Pollock, Ed., NACE, USA, 1986",0.12,
Hydrofluoric Acid,Stainless steels,Austenitic,304,0.06,2.4,,S30400,Anhydrous,,80-90,180-190,,186.0,"T.F. Degnan, Materials of Construction for Hydrofluoric Acid and Hydrogen Fluoride, in Process Industries Corrosion, B.J. Moniz and W.I. Pollock, Ed., NACE, USA, 1986",0.06,
Hydrofluoric Acid,Stainless steels,Austenitic,304,13.4,528,,S30400,Anhydrous gas,,600,1110,,186.0,"T.F. Degnan, Materials of Construction for Hydrofluoric Acid and Hydrogen Fluoride, in Process Industries Corrosion, B.J. Moniz and W.I. Pollock, Ed., NACE, USA, 1986",13.4,
Hydrofluoric Acid,Stainless steels,Austenitic,304,D (Poor),D (Poor),,S30400,"Chemical processing; field or plant test; no aeration; no agitation. Plus 1.5-2.5% hydrofluosilicic acid, 1.2% sulfuric acid, 0.01-0.03% iron ion",60-65,-27.1,30-80,28 d,89.0,"A Guide to Corrosion Resistance, Climax Molybdenum Company, Greenwich, CT, 1981",,D
Hydrofluoric Acid,Stainless steels,Austenitic,304,D (Poor),D (Poor),,S30400,"Chemical processing; field or plant test; no aeration; rapid agitation. Plus 17 vol% water vapor, 10 vol% sulfuric acid, 1 vol% fluosilicic acid, vapors and condensate",72 vol%,176,350,14 d,89.0,"A Guide to Corrosion Resistance, Climax Molybdenum Company, Greenwich, CT, 1981",,D
Hydrofluoric Acid,Stainless steels,Austenitic,304,4,160,Severe pitting,S30400,Chemical processing; field or plant test; no aeration; rapid agitation. Plus 0.2% hydrofluosilicic acid,12,83,182,7.2 d,89.0,"A Guide to Corrosion Resistance, Climax Molybdenum Company, Greenwich, CT, 1981",4.0,
Hydrofluoric Acid,Stainless steels,Austenitic,304,3.3,133,,S30400,"Chemical processing; field or plant test; strong aeration; rapid agitation. Plus 30% air, 12% water, 7% sulfuric acid, 1% silicon tetrafluoride vapors",50,176,350,7 d,89.0,"A Guide to Corrosion Resistance, Climax Molybdenum Company, Greenwich, CT, 1981",3.3,
Hydrofluoric Acid,Stainless steels,Austenitic,304,3.5,139,,S30400,"Chemical processing; field or plant test; strong aeration; rapid agitation. Plus 30% air, 12% water, 7% sulfuric acid, 1% silicon tetrafluoride vapors",50,176,350,7 d,89.0,"A Guide to Corrosion Resistance, Climax Molybdenum Company, Greenwich, CT, 1981",3.5,
Hydrofluoric Acid,Stainless steels,Austenitic,304,D (Poor),D (Poor),,S30400,"Glass processing; field or plant test; no aeration; slight to moderate agitation, with carbon over the standard maximum. Glass-etching solution, plus 9% ammonium bifluoride, water during 200 h and 49% hydrofluoric acid, 15% ammonium bifluoride, sulfuric a",37,75,167,9.3 d,89.0,"A Guide to Corrosion Resistance, Climax Molybdenum Company, Greenwich, CT, 1981",,D
Hydrofluoric Acid,Stainless steels,Austenitic,304,3.5,140,,S30400,"Glass processing; field or plant test; no aeration; slight to moderate agitation, with carbon over the standard maximum. Glass-etching solution, plus 14% ammonium bifluoride, water during 72h and 40% hydrofluoric acid, plus 15% ammonium bifluoride, 4% amm",29,60,140,10.3 d,89.0,"A Guide to Corrosion Resistance, Climax Molybdenum Company, Greenwich, CT, 1981",3.5,
Hydrofluoric Acid,Stainless steels,Austenitic,304,0.3,1.2,Severe pitting,S30400,"Petroleum processing; field or plant test; no aeration, no agitation. Plus 71% organic fluorides, 19% benzene",6,135,275,226 d,89.0,"A Guide to Corrosion Resistance, Climax Molybdenum Company, Greenwich, CT, 1981",0.3,
Hydrofluoric Acid,Stainless steels,Austenitic,304,1.6,63,Severe pitting,S30400,"Petroleum processing; field or plant test; no aeration; no agitation. Plus isobutane, regeneration-tower top, vapors",~46.5,98-104,210-220,49 d,89.0,"A Guide to Corrosion Resistance, Climax Molybdenum Company, Greenwich, CT, 1981",1.6,
Hydrofluoric Acid,Stainless steels,Austenitic,304,D (Poor),D (Poor),Severe pitting,S30400,"Petroleum processing; field or plant test; no aeration; no agitation. Plus isobutane, regeneration-tower top, vapors",~46.5,98-104,210-220,49 d,89.0,"A Guide to Corrosion Resistance, Climax Molybdenum Company, Greenwich, CT, 1981",,D
Hydrofluoric Acid,Stainless steels,Austenitic,304,0.28,11,,S30400,Velocity = .14 to .43 m/s,90,21,70,1 d,186.0,"T.F. Degnan, Materials of Construction for Hydrofluoric Acid and Hydrogen Fluoride, in Process Industries Corrosion, B.J. Moniz and W.I. Pollock, Ed., NACE, USA, 1986",0.28,
Hydrofluoric Acid,Stainless steels,Austenitic,310,12.2,480,,S31000,Anhydrous gas,,500,930,,186.0,"T.F. Degnan, Materials of Construction for Hydrofluoric Acid and Hydrogen Fluoride, in Process Industries Corrosion, B.J. Moniz and W.I. Pollock, Ed., NACE, USA, 1986",12.2,
Hydrofluoric Acid,Stainless steels,Austenitic,310,101,3960,,S31000,Anhydrous gas,,550,1020,,186.0,"T.F. Degnan, Materials of Construction for Hydrofluoric Acid and Hydrogen Fluoride, in Process Industries Corrosion, B.J. Moniz and W.I. Pollock, Ed., NACE, USA, 1986",101.0,
Hydrofluoric Acid,Stainless steels,Austenitic,310,305,12000,,S31000,Anhydrous gas,,600,1110,,186.0,"T.F. Degnan, Materials of Construction for Hydrofluoric Acid and Hydrogen Fluoride, in Process Industries Corrosion, B.J. Moniz and W.I. Pollock, Ed., NACE, USA, 1986",305.0,
Hydrofluoric Acid,Stainless steels,Austenitic,316,.002 max,0.1 max,,S31600,,10,16,60,30 d,186.0,"T.F. Degnan, Materials of Construction for Hydrofluoric Acid and Hydrogen Fluoride, in Process Industries Corrosion, B.J. Moniz and W.I. Pollock, Ed., NACE, USA, 1986",0.002,
Hydrofluoric Acid,Stainless steels,Austenitic,316,51,2000,,S31600,,38,110,230,2 d,186.0,"T.F. Degnan, Materials of Construction for Hydrofluoric Acid and Hydrogen Fluoride, in Process Industries Corrosion, B.J. Moniz and W.I. Pollock, Ed., NACE, USA, 1986",51.0,
Hydrofluoric Acid,Stainless steels,Austenitic,316,1.24,49,,S31600,,70,21,70,42 d,186.0,"T.F. Degnan, Materials of Construction for Hydrofluoric Acid and Hydrogen Fluoride, in Process Industries Corrosion, B.J. Moniz and W.I. Pollock, Ed., NACE, USA, 1986",1.24,
Hydrofluoric Acid,Stainless steels,Austenitic,316,0.05,2,,S31600,,98,34-44,95-110,3.5 d,186.0,"T.F. Degnan, Materials of Construction for Hydrofluoric Acid and Hydrogen Fluoride, in Process Industries Corrosion, B.J. Moniz and W.I. Pollock, Ed., NACE, USA, 1986",0.05,
Hydrofluoric Acid,Stainless steels,Austenitic,316,D (Poor),D (Poor),,S31600,,40,20,68,,253.0,"Chemical Resistance of REMANIT Stainless Steels, Thyssen Edelstahlwerke AG, March 1989",,D
Hydrofluoric Acid,Stainless steels,Austenitic,316,D (Poor),D (Poor),,S31600,"Chemical processing; field or plant test; no aeration; no agitation. Plus 1.5-2.5% hydrofluosilicic acid, 1.2% sulfuric acid, 0.01-0.03% iron ion",60-65,-27.1,30-80,28 d,89.0,"A Guide to Corrosion Resistance, Climax Molybdenum Company, Greenwich, CT, 1981",,D
Hydrofluoric Acid,Stainless steels,Austenitic,316,6,240,,S31600,"Chemical processing; field or plant test; no aeration; rapid agitation. Plus 17 vol% water vapor, 10 vol% sulfuric acid, 1 vol% fluosilicic acid, vapors and condensate",72 vol%,176,350,14 d,89.0,"A Guide to Corrosion Resistance, Climax Molybdenum Company, Greenwich, CT, 1981",6.0,
Hydrofluoric Acid,Stainless steels,Austenitic,316,10 min,380 min,,S31600,"Chemical processing; field or plant test; no aeration; rapid agitation. Plus 17 vol% water vapor, 10 vol% sulfuric acid, 1 vol% fluosilicic acid, vapors and condensate",72 vol%,176,350,14 d,89.0,"A Guide to Corrosion Resistance, Climax Molybdenum Company, Greenwich, CT, 1981",10.0,
Hydrofluoric Acid,Stainless steels,Austenitic,316,18,700,Severe pitting,S31600,Chemical processing; field or plant test; no aeration; rapid agitation. Plus 0.2% hydrofluosilicic acid,12,83,182,7.2 d,89.0,"A Guide to Corrosion Resistance, Climax Molybdenum Company, Greenwich, CT, 1981",18.0,
Hydrofluoric Acid,Stainless steels,Austenitic,316,2.6,103,,S31600,"Chemical processing; field or plant test; strong aeration; rapid agitation. Plus 30% air, 12% water, 7% sulfuric acid, 1% silicon tetrafluoride vapors",50,176,350,7 d,89.0,"A Guide to Corrosion Resistance, Climax Molybdenum Company, Greenwich, CT, 1981",2.6,
Hydrofluoric Acid,Stainless steels,Austenitic,316,2.8,113,,S31600,"Chemical processing; field or plant test; strong aeration; rapid agitation. Plus 30% air, 12% water, 7% sulfuric acid, 1% silicon tetrafluoride vapors",50,176,350,7 d,89.0,"A Guide to Corrosion Resistance, Climax Molybdenum Company, Greenwich, CT, 1981",2.8,
Hydrofluoric Acid,Stainless steels,Austenitic,316,50,2000,Severe pitting,S31600,Petroleum processing; field or plant test; no aeration; no agitation,38,110,230,2 d,89.0,"A Guide to Corrosion Resistance, Climax Molybdenum Company, Greenwich, CT, 1981",50.0,
Hydrofluoric Acid,Stainless steels,Austenitic,316,2.5,100,Severe pitting,S31600,Glass processing; field or plant test. Plus 50% sulfuric acid,50,Room to 60 (140),Room to 60 (140),4 d,89.0,"A Guide to Corrosion Resistance, Climax Molybdenum Company, Greenwich, CT, 1981",2.5,
Hydrofluoric Acid,Stainless steels,Austenitic,316,D (Poor),D (Poor),,S31600,"Glass processing; field or plant test; no aeration; slight to moderate agitation. Glass-etching solution, plus 9% ammonium bifluoride, water during 200 h and 49% hydrofluoric acid, 15% ammonium bifluoride, sulfuric acid, water during 24 h",37,75,167,9.3 d,89.0,"A Guide to Corrosion Resistance, Climax Molybdenum Company, Greenwich, CT, 1981",,D
Hydrofluoric Acid,Stainless steels,Austenitic,316L,43,1700,,S31603,Plus 10% HNO3,3,80,176,,212.0,"A.I. Asphahani and J.L. Nickerson, A Specialty Alloy for Applications in the Process Industries, Corrosion Reviews, Vol 10, (Nos. 1-2), 1992, p 1-30",43.0,
Hydrofluoric Acid,Stainless steels,Austenitic,316,2.5,100,,S31600,"Glass processing; field or plant test; no aeration; slight to moderate agitation. Glass-etching solution, plus 14% ammonium bifluoride, water during 72 h and 40% hydrofluoric acid, plus 15% ammonium bifluoride, 4% ammonium fluosilicate, water during 176 h",29,60,140,10.3 d,89.0,"A Guide to Corrosion Resistance, Climax Molybdenum Company, Greenwich, CT, 1981",2.5,
Hydrofluoric Acid,Stainless steels,Austenitic,316,12,490,,S31600,Mining; field or plant test; no aeration; slight to moderate agitation. Commercial grade,70,21,70,42 d,89.0,"A Guide to Corrosion Resistance, Climax Molybdenum Company, Greenwich, CT, 1981",12.0,
Hydrofluoric Acid,Stainless steels,Austenitic,316,0.3,12,Moderate pitting,S31600,"Petroleum processing; field or plant test; no aeration, no agitation. Plus 71% organic fluorides, 19% benzene",6,135,275,226 d,89.0,"A Guide to Corrosion Resistance, Climax Molybdenum Company, Greenwich, CT, 1981",0.3,
Hydrofluoric Acid,Stainless steels,Austenitic,316,0.03,1,Severe pitting,S31600,"Petroleum processing; field or plant test; no aeration; no agitation. Plus isobutane, regeneration-tower top, vapors",~46.5,98-104,210-220,49 d,89.0,"A Guide to Corrosion Resistance, Climax Molybdenum Company, Greenwich, CT, 1981",0.03,
Hydrofluoric Acid,Stainless steels,Austenitic,321,D (Poor),D (Poor),,S32100,,40,20,68,,253.0,"Chemical Resistance of REMANIT Stainless Steels, Thyssen Edelstahlwerke AG, March 1989",,D
Hydrofluoric Acid,Stainless steels,Austenitic,347,D (Poor),D (Poor),,S34700,,40,20,68,,253.0,"Chemical Resistance of REMANIT Stainless Steels, Thyssen Edelstahlwerke AG, March 1989",,D
Hydrofluoric Acid,Stainless steels,Austenitic,347,183,7200,,S34700,Anhydrous gas,,500,930,,186.0,"T.F. Degnan, Materials of Construction for Hydrofluoric Acid and Hydrogen Fluoride, in Process Industries Corrosion, B.J. Moniz and W.I. Pollock, Ed., NACE, USA, 1986",183.0,
Hydrofluoric Acid,Stainless steels,Austenitic,347,457,18000,,S34700,Anhydrous gas,,550,1020,,186.0,"T.F. Degnan, Materials of Construction for Hydrofluoric Acid and Hydrogen Fluoride, in Process Industries Corrosion, B.J. Moniz and W.I. Pollock, Ed., NACE, USA, 1986",457.0,
Hydrofluoric Acid,Stainless steels,Austenitic,347,177,6960,,S34700,Anhydrous gas,,600,1110,,186.0,"T.F. Degnan, Materials of Construction for Hydrofluoric Acid and Hydrogen Fluoride, in Process Industries Corrosion, B.J. Moniz and W.I. Pollock, Ed., NACE, USA, 1986",177.0,
Hydrofluoric Acid,Stainless steels,Austenitic,20 Cb-3,29,1164,,N08020,,,80,176,,212.0,"A.I. Asphahani and J.L. Nickerson, A Specialty Alloy for Applications in the Process Industries, Corrosion Reviews, Vol 10, (Nos. 1-2), 1992, p 1-30",29.0,
Hydrofluoric Acid,Stainless steels,Austenitic,20Cb-3,0.38,15,,N08020,,70,21,70,42 d,186.0,"T.F. Degnan, Materials of Construction for Hydrofluoric Acid and Hydrogen Fluoride, in Process Industries Corrosion, B.J. Moniz and W.I. Pollock, Ed., NACE, USA, 1986",0.38,
Hydrofluoric Acid,Stainless steels,Austenitic,304L,D (Poor),D (Poor),,S30403,,40,20,68,,253.0,"Chemical Resistance of REMANIT Stainless Steels, Thyssen Edelstahlwerke AG, March 1989",,D
Hydrofluoric Acid,Stainless steels,Austenitic,304LN,D (Poor),D (Poor),,S30453,,40,20,68,,253.0,"Chemical Resistance of REMANIT Stainless Steels, Thyssen Edelstahlwerke AG, March 1989",,D
Hydrofluoric Acid,Stainless steels,Austenitic,309Cb,0.25,10,,S34700,,0.05,60,140,10 d,186.0,"T.F. Degnan, Materials of Construction for Hydrofluoric Acid and Hydrogen Fluoride, in Process Industries Corrosion, B.J. Moniz and W.I. Pollock, Ed., NACE, USA, 1986",0.25,
Hydrofluoric Acid,Stainless steels,Austenitic,309Cb,0.69,27,,S34700,,0.1,60,140,10 d,186.0,"T.F. Degnan, Materials of Construction for Hydrofluoric Acid and Hydrogen Fluoride, in Process Industries Corrosion, B.J. Moniz and W.I. Pollock, Ed., NACE, USA, 1986",0.69,
Hydrofluoric Acid,Stainless steels,Austenitic,309Cb,1.1,44,,S34700,,0.15,60,140,10 d,186.0,"T.F. Degnan, Materials of Construction for Hydrofluoric Acid and Hydrogen Fluoride, in Process Industries Corrosion, B.J. Moniz and W.I. Pollock, Ed., NACE, USA, 1986",1.1,
Hydrofluoric Acid,Stainless steels,Austenitic,309Cb,1.4,54,,S34700,,0.2,60,140,10 d,186.0,"T.F. Degnan, Materials of Construction for Hydrofluoric Acid and Hydrogen Fluoride, in Process Industries Corrosion, B.J. Moniz and W.I. Pollock, Ed., NACE, USA, 1986",1.4,
Hydrofluoric Acid,Stainless steels,Austenitic,309Cb,5.8,228,,S30940,Anhydrous gas,,500,930,,186.0,"T.F. Degnan, Materials of Construction for Hydrofluoric Acid and Hydrogen Fluoride, in Process Industries Corrosion, B.J. Moniz and W.I. Pollock, Ed., NACE, USA, 1986",5.8,
Hydrofluoric Acid,Stainless steels,Austenitic,309Cb,42.7,1680,,S30940,Anhydrous gas,,550,1020,,186.0,"T.F. Degnan, Materials of Construction for Hydrofluoric Acid and Hydrogen Fluoride, in Process Industries Corrosion, B.J. Moniz and W.I. Pollock, Ed., NACE, USA, 1986",42.7,
Hydrofluoric Acid,Stainless steels,Austenitic,309Cb,168,6600,,S30940,Anhydrous gas,,600,1110,,186.0,"T.F. Degnan, Materials of Construction for Hydrofluoric Acid and Hydrogen Fluoride, in Process Industries Corrosion, B.J. Moniz and W.I. Pollock, Ed., NACE, USA, 1986",168.0,
Hydrofluoric Acid,Stainless steels,Austenitic,316F,D (Poor),D (Poor),,S31620,,40,20,68,,253.0,"Chemical Resistance of REMANIT Stainless Steels, Thyssen Edelstahlwerke AG, March 1989",,D
Hydrofluoric Acid,Stainless steels,Austenitic,316L,D (Poor),D (Poor),,S31603,,40,20,68,,253.0,"Chemical Resistance of REMANIT Stainless Steels, Thyssen Edelstahlwerke AG, March 1989",,D
Hydrofluoric Acid,Stainless steels,Austenitic,316LN,D (Poor),D (Poor),,S31653,,40,20,68,,253.0,"Chemical Resistance of REMANIT Stainless Steels, Thyssen Edelstahlwerke AG, March 1989",,D
Hydrofluoric Acid,Stainless steels,Austenitic,316Ti,D (Poor),D (Poor),,S31635,,40,20,68,,253.0,"Chemical Resistance of REMANIT Stainless Steels, Thyssen Edelstahlwerke AG, March 1989",,D
Hydrofluoric Acid,Stainless steels,Austenitic,317L,D (Poor),D (Poor),,S31703,,40,20,68,,253.0,"Chemical Resistance of REMANIT Stainless Steels, Thyssen Edelstahlwerke AG, March 1989",,D
Hydrofluoric Acid,Stainless steels,Austenitic,317LN,D (Poor),D (Poor),,S31725,,40,20,68,,253.0,"Chemical Resistance of REMANIT Stainless Steels, Thyssen Edelstahlwerke AG, March 1989",,D
Hydrofluoric Acid,Stainless steels,Austenitic,Alloy 904L,4,160,,N08904,,,80,176,,212.0,"A.I. Asphahani and J.L. Nickerson, A Specialty Alloy for Applications in the Process Industries, Corrosion Reviews, Vol 10, (Nos. 1-2), 1992, p 1-30",4.0,
Hydrofluoric Acid,Stainless steels,Austenitic,Carpenter 20 Carpenter Technology Corp.,11,430,,,"Chemical processing; field or plant test; no aeration; rapid agitation; cast. Plus 17 vol% water vapor, 10 vol% sulfuric acid, 1 vol% fluosilicic acid, vapors and condensate",72 vol%,176,350,14 d,89.0,"A Guide to Corrosion Resistance, Climax Molybdenum Company, Greenwich, CT, 1981",11.0,
Hydrofluoric Acid,Stainless steels,Austenitic,Carpenter 20 Carpenter Technology Corp.,2,81,,,"Chemical processing; field or plant test; strong aeration; rapid agitation; cast. Plus 30% air, 12% water, 7% sulfuric acid, 1% silicon tetrafluoride vapors",50,176,350,7 d,89.0,"A Guide to Corrosion Resistance, Climax Molybdenum Company, Greenwich, CT, 1981",2.0,
Hydrofluoric Acid,Stainless steels,Austenitic,Carpenter 20 Carpenter Technology Corp.,3.8,150,,,Mining; field or plant test; no aeration; slight to moderate agitation. Commercial grade,70,21,70,42 d,89.0,"A Guide to Corrosion Resistance, Climax Molybdenum Company, Greenwich, CT, 1981",3.8,
Hydrofluoric Acid,Stainless steels,Duplex,329,D (Poor),D (Poor),,S32900,,40,20,68,,253.0,"Chemical Resistance of REMANIT Stainless Steels, Thyssen Edelstahlwerke AG, March 1989",,D
Hydrofluoric Acid,Stainless steels,Duplex,F51,D (Poor),D (Poor),,S31803,,40,20,68,,253.0,"Chemical Resistance of REMANIT Stainless Steels, Thyssen Edelstahlwerke AG, March 1989",,D
Hydrofluoric Acid,Stainless steels,Ferritic,405,D (Poor),D (Poor),,S40500,,40,20,68,,253.0,"Chemical Resistance of REMANIT Stainless Steels, Thyssen Edelstahlwerke AG, March 1989",,D
Hydrofluoric Acid,Stainless steels,Ferritic,409,D (Poor),D (Poor),,S40900,,40,20,68,,253.0,"Chemical Resistance of REMANIT Stainless Steels, Thyssen Edelstahlwerke AG, March 1989",,D
Hydrofluoric Acid,Stainless steels,Ferritic,430,D (Poor),D (Poor),,S43000,,40,20,68,,253.0,"Chemical Resistance of REMANIT Stainless Steels, Thyssen Edelstahlwerke AG, March 1989",,D
Hydrofluoric Acid,Stainless steels,Ferritic,430,1.5,60,,S43000,Anhydrous gas,,500,930,,186.0,"T.F. Degnan, Materials of Construction for Hydrofluoric Acid and Hydrogen Fluoride, in Process Industries Corrosion, B.J. Moniz and W.I. Pollock, Ed., NACE, USA, 1986",1.5,
Hydrofluoric Acid,Stainless steels,Ferritic,430,9.1,360,,S43000,Anhydrous gas,,550,1020,,186.0,"T.F. Degnan, Materials of Construction for Hydrofluoric Acid and Hydrogen Fluoride, in Process Industries Corrosion, B.J. Moniz and W.I. Pollock, Ed., NACE, USA, 1986",9.1,
Hydrofluoric Acid,Stainless steels,Ferritic,430,11.6,456,,S43000,Anhydrous gas,,600,1110,,186.0,"T.F. Degnan, Materials of Construction for Hydrofluoric Acid and Hydrogen Fluoride, in Process Industries Corrosion, B.J. Moniz and W.I. Pollock, Ed., NACE, USA, 1986",11.6,
Hydrofluoric Acid,Stainless steels,Ferritic,434,D (Poor),D (Poor),,S43400,,40,20,68,,253.0,"Chemical Resistance of REMANIT Stainless Steels, Thyssen Edelstahlwerke AG, March 1989",,D
Hydrofluoric Acid,Stainless steels,Martensitic,403,D (Poor),D (Poor),,S40300,,40,20,68,,253.0,"Chemical Resistance of REMANIT Stainless Steels, Thyssen Edelstahlwerke AG, March 1989",,D
Hydrofluoric Acid,Stainless steels,Martensitic,410,D (Poor),D (Poor),,S41000,,,Room,Room,,121.0,"Cyclops Corp., Universal-Cyclops Specialty Steel Division",,D
Hydrofluoric Acid,Stainless steels,Martensitic,410,D (Poor),D (Poor),,S41000,,40,20,68,,253.0,"Chemical Resistance of REMANIT Stainless Steels, Thyssen Edelstahlwerke AG, March 1989",,D
Hydrofluoric Acid,Stainless steels,Martensitic,416,D (Poor),D (Poor),,S41600,,40,20,68,,253.0,"Chemical Resistance of REMANIT Stainless Steels, Thyssen Edelstahlwerke AG, March 1989",,D
Hydrofluoric Acid,Stainless steels,Martensitic,420,D (Poor),D (Poor),,S42000,,40,20,68,,253.0,"Chemical Resistance of REMANIT Stainless Steels, Thyssen Edelstahlwerke AG, March 1989",,D
Hydrogen,Copper and alloys,Aluminum bronze,Aluminum bronze,A (Resistant),A (Resistant),,,,,,,,93.0,"H. Leidheiser, Jr., The Corrosion of Copper, Tin and Their Alloys, John Wiley & Sons, New York, 1971, p 90-96",,A
Hydrogen,Copper and alloys,Aluminum bronze,"Ampco 8, aluminum bronze",0.05 max,2 max,,C61300,,,,,,96.0,"Stock Metals, Ampco Metal Company, 1988",0.05,
Hydrogen,Copper and alloys,Brass,Brass,A (Resistant),A (Resistant),,,,,,,,93.0,"H. Leidheiser, Jr., The Corrosion of Copper, Tin and Their Alloys, John Wiley & Sons, New York, 1971, p 90-96",,A
Hydrogen,Copper and alloys,Brass,Cartridge brass,A (Resistant),A (Resistant),,C26000,,,,,,93.0,"H. Leidheiser, Jr., The Corrosion of Copper, Tin and Their Alloys, John Wiley & Sons, New York, 1971, p 90-96",,A
Hydrogen,Copper and alloys,Brass,Commercial bronze,A (Resistant),A (Resistant),,C22000,,,,,,93.0,"H. Leidheiser, Jr., The Corrosion of Copper, Tin and Their Alloys, John Wiley & Sons, New York, 1971, p 90-96",,A
Hydrogen,Copper and alloys,Brass,Muntz metal,A (Resistant),A (Resistant),,C28000,,,,,,93.0,"H. Leidheiser, Jr., The Corrosion of Copper, Tin and Their Alloys, John Wiley & Sons, New York, 1971, p 90-96",,A
Hydrogen,Copper and alloys,Brass,Red brass,A (Resistant),A (Resistant),,C23000,,,,,,93.0,"H. Leidheiser, Jr., The Corrosion of Copper, Tin and Their Alloys, John Wiley & Sons, New York, 1971, p 90-96",,A
Hydrogen,Copper and alloys,Copper,Electrolytic copper,A (Resistant),A (Resistant),,C11000,,,,,,93.0,"H. Leidheiser, Jr., The Corrosion of Copper, Tin and Their Alloys, John Wiley & Sons, New York, 1971, p 90-96",,A
Hydrogen,Copper and alloys,Copper,Phosphor copper,A (Resistant),A (Resistant),,C12200,,,,,,93.0,"H. Leidheiser, Jr., The Corrosion of Copper, Tin and Their Alloys, John Wiley & Sons, New York, 1971, p 90-96",,A
Hydrogen,Copper and alloys,Copper-nickel,70-30 cupronickel,A (Resistant),A (Resistant),,C71500,,,,,,93.0,"H. Leidheiser, Jr., The Corrosion of Copper, Tin and Their Alloys, John Wiley & Sons, New York, 1971, p 90-96",,A
Hydrogen,Copper and alloys,Copper-nickel,90-10 cupronickel,A (Resistant),A (Resistant),,C70600,,,,,,93.0,"H. Leidheiser, Jr., The Corrosion of Copper, Tin and Their Alloys, John Wiley & Sons, New York, 1971, p 90-96",,A
Hydrogen,Copper and alloys,Leaded brass,Architectural bronze,A (Resistant),A (Resistant),,C38500,,,,,,93.0,"H. Leidheiser, Jr., The Corrosion of Copper, Tin and Their Alloys, John Wiley & Sons, New York, 1971, p 90-96",,A
Hydrogen,Copper and alloys,Leaded brass,Free-cutting brass,A (Resistant),A (Resistant),,C36000,,,,,,93.0,"H. Leidheiser, Jr., The Corrosion of Copper, Tin and Their Alloys, John Wiley & Sons, New York, 1971, p 90-96",,A
Hydrogen,Copper and alloys,Nickel-silver,Nickel-silver,A (Resistant),A (Resistant),,,,18,,,,93.0,"H. Leidheiser, Jr., The Corrosion of Copper, Tin and Their Alloys, John Wiley & Sons, New York, 1971, p 90-96",,A
Hydrogen,Copper and alloys,Phosphor bronze,"Phosphor bronze, 5%",A (Resistant),A (Resistant),,C51000,,,,,,93.0,"H. Leidheiser, Jr., The Corrosion of Copper, Tin and Their Alloys, John Wiley & Sons, New York, 1971, p 90-96",,A
Hydrogen,Copper and alloys,Phosphor bronze,"Phosphor bronze, 8% Sn",A (Resistant),A (Resistant),,C52100,,,,,,93.0,"H. Leidheiser, Jr., The Corrosion of Copper, Tin and Their Alloys, John Wiley & Sons, New York, 1971, p 90-96",,A
Hydrogen,Copper and alloys,Silicon bronze,"Silicon bronze, high",A (Resistant),A (Resistant),,C65500,,,,,,93.0,"H. Leidheiser, Jr., The Corrosion of Copper, Tin and Their Alloys, John Wiley & Sons, New York, 1971, p 90-96",,A
Hydrogen,Copper and alloys,Silicon bronze,"Silicon bronze, low",A (Resistant),A (Resistant),,C65100,,,,,,93.0,"H. Leidheiser, Jr., The Corrosion of Copper, Tin and Their Alloys, John Wiley & Sons, New York, 1971, p 90-96",,A
Hydrogen,Copper and alloys,Tin brass,Admiralty brass,A (Resistant),A (Resistant),,C44300,,,,,,93.0,"H. Leidheiser, Jr., The Corrosion of Copper, Tin and Their Alloys, John Wiley & Sons, New York, 1971, p 90-96",,A
Hydrogen,Copper and alloys,Tin brass,Naval brass,A (Resistant),A (Resistant),,C46400,,,,,,93.0,"H. Leidheiser, Jr., The Corrosion of Copper, Tin and Their Alloys, John Wiley & Sons, New York, 1971, p 90-96",,A
Hydrogen,Stainless steels,Austenitic,304,0.003 max,0.1 max,,S30400,"Petroleum processing; field or pilot plant test; no aeration; rapid agitation. Approx. 20% hydrocarbons, 2-10 grains/100 ft3 hydrogen sulfide during 1 week, then 2 grains/100 ft3 average, trace hydrogen chloride",~80,510,950,250 d,89.0,"A Guide to Corrosion Resistance, Climax Molybdenum Company, Greenwich, CT, 1981",0.003,
Hydrogen Chloride,Miscellaneous,Noble metals,Gold,0.05 max,2 max,,P00016,Dry,,870,1600,,8.0,"Metals Handbook, Ninth Edition, Vol 13, Corrosion, ASM International, Metals Park, OH, 1987, p 798",0.05,
Hydrogen Chloride,Miscellaneous,Noble metals,Gold,0.05 max,2 max,,P00016,Dry,,870,1600,,8.0,"Metals Handbook, Ninth Edition, Vol 13, Corrosion, ASM International, Metals Park, OH, 1987, p 798",0.05,
Hydrogen Chloride,Miscellaneous,Noble metals,Platinum,0.1 max,4 max,,P04995,Dry. Corrosion rate is increased by the presence of steam or oxidizing agents,,1200,2190,,6.0,"Metals Handbook, Ninth Edition, Vol 13, Corrosion, ASM International, Metals Park, OH, 1987, p 803",0.1,
Hydrogen Chloride,Miscellaneous,Noble metals,Silver,0.05 max,2 max,,P07010,Dry. Protected by a layer of silver chloride that forms rapidly on the surface,,430,805,,8.0,"Metals Handbook, Ninth Edition, Vol 13, Corrosion, ASM International, Metals Park, OH, 1987, p 798",0.05,
Hydrogen Chloride,Nickel and alloys,Nickel,Nickel 201,0.925,37,,N02201,Dry,,538,1000,20 h,44.0,"Inco Alloys International, 1979",0.925,
Hydrogen Chloride,Nickel and alloys,Nickel,Nickel 201,3,120,,N02201,"Wet, moisture content about 0.25%",,538,1000,4 h,44.0,"Inco Alloys International, 1979",3.0,
Hydrogen Chloride,Nickel and alloys,Nickel,Nickel 201,1.75,70,,N02201,"Wet, moisture content about 0.25%",,538,1000,8 h,44.0,"Inco Alloys International, 1979",1.75,
Hydrogen Chloride,Nickel and alloys,Nickel,Nickel 201,0.7,28,,N02201,"Wet, moisture content about 0.25%",,538,1000,20 h,44.0,"Inco Alloys International, 1979",0.7,
Hydrogen Chloride,Nickel and alloys,Nickel-chromium-iron-molybdenum,Alloy 825,0.1,5.9,Severe pitting,N08825,Metal (pickling); field or pilot plant test; strong aeration; slight to moderate agitation. Hydrogen chloride fumes from tank containing approx. 19% hydrochloric acid,,71-82,160-180,41 d,89.0,"A Guide to Corrosion Resistance, Climax Molybdenum Company, Greenwich, CT, 1981",0.1,
Hydrogen Chloride,Refractory metals and alloys,Titanium and alloys,Titanium,A (Resistant),A (Resistant),,,Gas. Air mixture,,25-100,77-212,,90.0,"N.D. Tomashov and P.M. Altovskii, Corrosion and Protection of Titanium, Government Scientific-Technical Publication of Machine-Building Literature (Russian translation), 1963; L.C. Covington and R.W. Schultz, Corrosion of Resistance of Titanium, TIMET Cor",,A
Hydrogen Chloride,Stainless steels,Austenitic,301,B (Good),B (Good),Pitting,S30100,Gas,,20,68,,253.0,"Chemical Resistance of REMANIT Stainless Steels, Thyssen Edelstahlwerke AG, March 1989",,B
Hydrogen Chloride,Stainless steels,Austenitic,301,B (Good),B (Good),Pitting,S30100,Gas,,50,122,,253.0,"Chemical Resistance of REMANIT Stainless Steels, Thyssen Edelstahlwerke AG, March 1989",,B
Hydrogen Chloride,Stainless steels,Austenitic,301,C (Questionable),C (Questionable),Pitting,S30100,Gas,,100,212,,253.0,"Chemical Resistance of REMANIT Stainless Steels, Thyssen Edelstahlwerke AG, March 1989",,C
Hydrogen Chloride,Stainless steels,Austenitic,301,D (Poor),D (Poor),Pitting,S30100,Gas,,400,752,,253.0,"Chemical Resistance of REMANIT Stainless Steels, Thyssen Edelstahlwerke AG, March 1989",,D
Hydrogen Chloride,Stainless steels,Austenitic,302,B (Good),B (Good),Pitting,S30200,Gas,,20,68,,253.0,"Chemical Resistance of REMANIT Stainless Steels, Thyssen Edelstahlwerke AG, March 1989",,B
Hydrogen Chloride,Stainless steels,Austenitic,302,B (Good),B (Good),Pitting,S30200,Gas,,50,122,,253.0,"Chemical Resistance of REMANIT Stainless Steels, Thyssen Edelstahlwerke AG, March 1989",,B
Hydrogen Chloride,Stainless steels,Austenitic,302,C (Questionable),C (Questionable),Pitting,S30200,Gas,,100,212,,253.0,"Chemical Resistance of REMANIT Stainless Steels, Thyssen Edelstahlwerke AG, March 1989",,C
Hydrogen Chloride,Stainless steels,Austenitic,302,D (Poor),D (Poor),Pitting,S30200,Gas,,400,752,,253.0,"Chemical Resistance of REMANIT Stainless Steels, Thyssen Edelstahlwerke AG, March 1989",,D
Hydrogen Chloride,Stainless steels,Austenitic,303,C (Questionable),C (Questionable),Pitting,S30300,Gas,,20,68,,253.0,"Chemical Resistance of REMANIT Stainless Steels, Thyssen Edelstahlwerke AG, March 1989",,C
Hydrogen Chloride,Stainless steels,Austenitic,303,B (Good),B (Good),Pitting,S30300,Gas,,20,68,,253.0,"Chemical Resistance of REMANIT Stainless Steels, Thyssen Edelstahlwerke AG, March 1989",,B
Hydrogen Chloride,Stainless steels,Austenitic,303,C (Questionable),C (Questionable),Pitting,S30300,Gas,,50,122,,253.0,"Chemical Resistance of REMANIT Stainless Steels, Thyssen Edelstahlwerke AG, March 1989",,C
Hydrogen Chloride,Stainless steels,Austenitic,303,B (Good),B (Good),Pitting,S30300,Gas,,50,122,,253.0,"Chemical Resistance of REMANIT Stainless Steels, Thyssen Edelstahlwerke AG, March 1989",,B
Hydrogen Chloride,Stainless steels,Austenitic,303,D (Poor),D (Poor),Pitting,S30300,Gas,,100,212,,253.0,"Chemical Resistance of REMANIT Stainless Steels, Thyssen Edelstahlwerke AG, March 1989",,D
Hydrogen Chloride,Stainless steels,Austenitic,303,C (Questionable),C (Questionable),Pitting,S30300,Gas,,100,212,,253.0,"Chemical Resistance of REMANIT Stainless Steels, Thyssen Edelstahlwerke AG, March 1989",,C
Hydrogen Chloride,Stainless steels,Austenitic,303,D (Poor),D (Poor),Pitting,S30300,Gas,,400,752,,253.0,"Chemical Resistance of REMANIT Stainless Steels, Thyssen Edelstahlwerke AG, March 1989",,D
Hydrogen Chloride,Stainless steels,Austenitic,303,D (Poor),D (Poor),Pitting,S30300,Gas,,400,752,,253.0,"Chemical Resistance of REMANIT Stainless Steels, Thyssen Edelstahlwerke AG, March 1989",,D
Hydrogen Chloride,Stainless steels,Austenitic,304,4.9,196,,S30400,"Chemical processing; field or pilot plant test; no aeration; rapid agitation. Hydrogen chloride, dry, plus 2% acetic acid, 3% acetyl chloride",95,11,52,14 d,89.0,"A Guide to Corrosion Resistance, Climax Molybdenum Company, Greenwich, CT, 1981",4.9,
Hydrogen Chloride,Stainless steels,Austenitic,304,B (Good),B (Good),Pitting,S30400,Gas,,20,68,,253.0,"Chemical Resistance of REMANIT Stainless Steels, Thyssen Edelstahlwerke AG, March 1989",,B
Hydrogen Chloride,Stainless steels,Austenitic,304,B (Good),B (Good),Pitting,S30400,Gas,,50,122,,253.0,"Chemical Resistance of REMANIT Stainless Steels, Thyssen Edelstahlwerke AG, March 1989",,B
Hydrogen Chloride,Stainless steels,Austenitic,304,C (Questionable),C (Questionable),Pitting,S30400,Gas,,100,212,,253.0,"Chemical Resistance of REMANIT Stainless Steels, Thyssen Edelstahlwerke AG, March 1989",,C
Hydrogen Chloride,Stainless steels,Austenitic,304,D (Poor),D (Poor),Pitting,S30400,Gas,,400,752,,253.0,"Chemical Resistance of REMANIT Stainless Steels, Thyssen Edelstahlwerke AG, March 1989",,D
Sulfuric Acid,Nickel and alloys,Nickel,Nickel 200,3.7,146,,N02200,"Unaerated Velocity, none",93,65,149,,44.0,"Inco Alloys International, 1979",3.7,
Hydrogen Chloride,Stainless steels,Austenitic,304,0.22,8.6,Severe pitting,S30400,Metal (pickling); field or pilot plant test; strong aeration; slight to moderate agitation. Hydrogen chloride fumes from tank containing approx. 19% hydrochloric acid,,70-82,160-180,41 d,89.0,"A Guide to Corrosion Resistance, Climax Molybdenum Company, Greenwich, CT, 1981",0.22,
Hydrogen Chloride,Stainless steels,Austenitic,304,0.13 max,5 max,,S30400,"Research lab test; rapid agitation. Hydrogen chloride, dry",,204,400,,89.0,"A Guide to Corrosion Resistance, Climax Molybdenum Company, Greenwich, CT, 1981",0.13,
Hydrogen Chloride,Stainless steels,Austenitic,304,0.16,6.5,Slight pitting. Crevice attack,S30400,Textile processing; field or pilot plant test; slight to moderate aeration; no agitation. Hydrogen chloride made by volatilizing 31.5% hydrochloric acid solution (shaft leading to wool-rag carbonizer),,104,220,37 d,89.0,"A Guide to Corrosion Resistance, Climax Molybdenum Company, Greenwich, CT, 1981",0.16,
Hydrogen Chloride,Stainless steels,Austenitic,316,3.5,139,,S31600,"Chemical processing; field or pilot plant test; no aeration; rapid agitation. Hydrogen chloride, dry, plus 2% acetic acid, 3% acetyl chloride",95,11,52,14 d,89.0,"A Guide to Corrosion Resistance, Climax Molybdenum Company, Greenwich, CT, 1981",3.5,
Hydrogen Chloride,Stainless steels,Austenitic,316,B (Good),B (Good),Pitting,S31600,Gas,,20,68,,253.0,"Chemical Resistance of REMANIT Stainless Steels, Thyssen Edelstahlwerke AG, March 1989",,B
Hydrogen Chloride,Stainless steels,Austenitic,316,B (Good),B (Good),Pitting,S31600,Gas,,50,122,,253.0,"Chemical Resistance of REMANIT Stainless Steels, Thyssen Edelstahlwerke AG, March 1989",,B
Hydrogen Chloride,Stainless steels,Austenitic,316,B (Good),B (Good),Pitting,S31600,Gas,,100,212,,253.0,"Chemical Resistance of REMANIT Stainless Steels, Thyssen Edelstahlwerke AG, March 1989",,B
Hydrogen Chloride,Stainless steels,Austenitic,316,D (Poor),D (Poor),Pitting,S31600,Gas,,400,752,,253.0,"Chemical Resistance of REMANIT Stainless Steels, Thyssen Edelstahlwerke AG, March 1989",,D
Hydrogen Chloride,Stainless steels,Austenitic,316,0.18,7.1,Severe pitting,S31600,Metal (pickling); field or pilot plant test; strong aeration; slight to moderate agitation. Hydrogen chloride fumes from tank containing approx. 19% hydrochloric acid,,71-82,160-180,41 d,89.0,"A Guide to Corrosion Resistance, Climax Molybdenum Company, Greenwich, CT, 1981",0.18,
Hydrogen Chloride,Stainless steels,Austenitic,316,0.19,7.5,,S31600,"Petroleum processing; field or pilot plant test. Hydrogen chloride, dry, pressure",,82,180,234 d,89.0,"A Guide to Corrosion Resistance, Climax Molybdenum Company, Greenwich, CT, 1981",0.19,
