Repository: wfreinhart/matse219

# MATSE 219: Materials Informatics

Auto-generated from the private authoring repo (matse219-instructor). Do not edit here directly -- changes are overwritten on the next publish run.

## Lectures

- [Lecture01](https://colab.research.google.com/github/wfreinhart/matse219/blob/staging/notebooks/Lecture01.ipynb)
- [Lecture02](https://colab.research.google.com/github/wfreinhart/matse219/blob/staging/notebooks/Lecture02.ipynb)
- [Lecture03](https://colab.research.google.com/github/wfreinhart/matse219/blob/staging/notebooks/Lecture03.ipynb)
- [Lecture04](https://colab.research.google.com/github/wfreinhart/matse219/blob/staging/notebooks/Lecture04.ipynb)

File: datasets/corrosion.csv (part 61 of 142)
Environment,Material Group,Material Family,Material,Rate (mm/yr) or Rating,Rate (mils/yr) or Rating,Localized Attack,UNS,Condition/Comment,Concentration (Vol %),Temperature (deg C),Temperature (deg F),Duration,Reference #,Reference,rate_mm_yr_numeric,rate_letter_grade
Hydrogen Chloride,Stainless steels,Austenitic,316,0.13 max,5 max,,S31600,"Research lab test; rapid agitation. Hydrogen chloride, dry",,204,400,,89.0,"A Guide to Corrosion Resistance, Climax Molybdenum Company, Greenwich, CT, 1981",0.13,
Hydrogen Chloride,Stainless steels,Austenitic,316,0.09,3.6,Slight pitting. Crevice attack.,S31600,Textile processing; field or pilot plant test; slight to moderate aeration; no agitation. Hydrogen chloride made by volatilizing 31.5% hydrochloric acid solution (shaft leading to wool-rag carbonizer),,104,220,37 d,89.0,"A Guide to Corrosion Resistance, Climax Molybdenum Company, Greenwich, CT, 1981",0.09,
Hydrogen Chloride,Stainless steels,Austenitic,321,B (Good),B (Good),Pitting,S32100,Gas,,20,68,,253.0,"Chemical Resistance of REMANIT Stainless Steels, Thyssen Edelstahlwerke AG, March 1989",,B
Hydrogen Chloride,Stainless steels,Austenitic,321,B (Good),B (Good),Pitting,S32100,Gas,,50,122,,253.0,"Chemical Resistance of REMANIT Stainless Steels, Thyssen Edelstahlwerke AG, March 1989",,B
Hydrogen Chloride,Stainless steels,Austenitic,321,C (Questionable),C (Questionable),Pitting,S32100,Gas,,100,212,,253.0,"Chemical Resistance of REMANIT Stainless Steels, Thyssen Edelstahlwerke AG, March 1989",,C
Hydrogen Chloride,Stainless steels,Austenitic,321,D (Poor),D (Poor),Pitting,S32100,Gas,,400,752,,253.0,"Chemical Resistance of REMANIT Stainless Steels, Thyssen Edelstahlwerke AG, March 1989",,D
Hydrogen Chloride,Stainless steels,Austenitic,347,B (Good),B (Good),Pitting,S34700,Gas,,20,68,,253.0,"Chemical Resistance of REMANIT Stainless Steels, Thyssen Edelstahlwerke AG, March 1989",,B
Hydrogen Chloride,Stainless steels,Austenitic,347,B (Good),B (Good),Pitting,S34700,Gas,,50,122,,253.0,"Chemical Resistance of REMANIT Stainless Steels, Thyssen Edelstahlwerke AG, March 1989",,B
Hydrogen Chloride,Stainless steels,Austenitic,347,C (Questionable),C (Questionable),Pitting,S34700,Gas,,100,212,,253.0,"Chemical Resistance of REMANIT Stainless Steels, Thyssen Edelstahlwerke AG, March 1989",,C
Hydrogen Chloride,Stainless steels,Austenitic,347,D (Poor),D (Poor),Pitting,S34700,Gas,,400,752,,253.0,"Chemical Resistance of REMANIT Stainless Steels, Thyssen Edelstahlwerke AG, March 1989",,D
Hydrogen Chloride,Stainless steels,Austenitic,304L,0.28,11,,S30403,"Atomic energy; field or pilot plant test. Hydrogen chloride, dry",,499,930,21 d,89.0,"A Guide to Corrosion Resistance, Climax Molybdenum Company, Greenwich, CT, 1981",0.28,
Hydrogen Chloride,Stainless steels,Austenitic,304L,B (Good),B (Good),Pitting,S30403,Gas,,20,68,,253.0,"Chemical Resistance of REMANIT Stainless Steels, Thyssen Edelstahlwerke AG, March 1989",,B
Hydrogen Chloride,Stainless steels,Austenitic,304L,B (Good),B (Good),Pitting,S30403,Gas,,50,122,,253.0,"Chemical Resistance of REMANIT Stainless Steels, Thyssen Edelstahlwerke AG, March 1989",,B
Hydrogen Chloride,Stainless steels,Austenitic,304L,C (Questionable),C (Questionable),Pitting,S30403,Gas,,100,212,,253.0,"Chemical Resistance of REMANIT Stainless Steels, Thyssen Edelstahlwerke AG, March 1989",,C
Hydrogen Chloride,Stainless steels,Austenitic,304L,D (Poor),D (Poor),Pitting,S30403,Gas,,400,752,,253.0,"Chemical Resistance of REMANIT Stainless Steels, Thyssen Edelstahlwerke AG, March 1989",,D
Hydrogen Chloride,Stainless steels,Austenitic,304LN,B (Good),B (Good),Pitting,S30453,Gas,,20,68,,253.0,"Chemical Resistance of REMANIT Stainless Steels, Thyssen Edelstahlwerke AG, March 1989",,B
Hydrogen Chloride,Stainless steels,Austenitic,304LN,B (Good),B (Good),Pitting,S30453,Gas,,50,122,,253.0,"Chemical Resistance of REMANIT Stainless Steels, Thyssen Edelstahlwerke AG, March 1989",,B
Hydrogen Chloride,Stainless steels,Austenitic,304LN,C (Questionable),C (Questionable),Pitting,S30453,Gas,,100,212,,253.0,"Chemical Resistance of REMANIT Stainless Steels, Thyssen Edelstahlwerke AG, March 1989",,C
Hydrogen Chloride,Stainless steels,Austenitic,304LN,D (Poor),D (Poor),Pitting,S30453,Gas,,400,752,,253.0,"Chemical Resistance of REMANIT Stainless Steels, Thyssen Edelstahlwerke AG, March 1989",,D
Hydrogen Chloride,Stainless steels,Austenitic,316F,B (Good),B (Good),Pitting,S31620,Gas,,20,68,,253.0,"Chemical Resistance of REMANIT Stainless Steels, Thyssen Edelstahlwerke AG, March 1989",,B
Hydrogen Chloride,Stainless steels,Austenitic,316F,B (Good),B (Good),Pitting,S31620,Gas,,50,122,,253.0,"Chemical Resistance of REMANIT Stainless Steels, Thyssen Edelstahlwerke AG, March 1989",,B
Hydrogen Chloride,Stainless steels,Austenitic,316F,C (Questionable),C (Questionable),Pitting,S31620,Gas,,100,212,,253.0,"Chemical Resistance of REMANIT Stainless Steels, Thyssen Edelstahlwerke AG, March 1989",,C
Hydrogen Chloride,Stainless steels,Austenitic,316F,D (Poor),D (Poor),Pitting,S31620,Gas,,400,752,,253.0,"Chemical Resistance of REMANIT Stainless Steels, Thyssen Edelstahlwerke AG, March 1989",,D
Hydrogen Chloride,Stainless steels,Austenitic,316L,B (Good),B (Good),Pitting,S31603,Gas,,20,68,,253.0,"Chemical Resistance of REMANIT Stainless Steels, Thyssen Edelstahlwerke AG, March 1989",,B
Hydrogen Chloride,Stainless steels,Austenitic,316L,B (Good),B (Good),Pitting,S31603,Gas,,50,122,,253.0,"Chemical Resistance of REMANIT Stainless Steels, Thyssen Edelstahlwerke AG, March 1989",,B
Hydrogen Chloride,Stainless steels,Austenitic,316L,B (Good),B (Good),Pitting,S31603,Gas,,100,212,,253.0,"Chemical Resistance of REMANIT Stainless Steels, Thyssen Edelstahlwerke AG, March 1989",,B
Hydrogen Chloride,Stainless steels,Austenitic,316L,D (Poor),D (Poor),Pitting,S31603,Gas,,400,752,,253.0,"Chemical Resistance of REMANIT Stainless Steels, Thyssen Edelstahlwerke AG, March 1989",,D
Hydrogen Chloride,Stainless steels,Austenitic,316LN,B (Good),B (Good),Pitting,S31653,Gas,,20,68,,253.0,"Chemical Resistance of REMANIT Stainless Steels, Thyssen Edelstahlwerke AG, March 1989",,B
Hydrogen Chloride,Stainless steels,Austenitic,316LN,B (Good),B (Good),Pitting,S31653,Gas,,50,122,,253.0,"Chemical Resistance of REMANIT Stainless Steels, Thyssen Edelstahlwerke AG, March 1989",,B
Hydrogen Chloride,Stainless steels,Austenitic,316LN,B (Good),B (Good),Pitting,S31653,Gas,,100,212,,253.0,"Chemical Resistance of REMANIT Stainless Steels, Thyssen Edelstahlwerke AG, March 1989",,B
Hydrogen Chloride,Stainless steels,Austenitic,316LN,D (Poor),D (Poor),Pitting,S31653,Gas,,400,752,,253.0,"Chemical Resistance of REMANIT Stainless Steels, Thyssen Edelstahlwerke AG, March 1989",,D
Hydrogen Chloride,Stainless steels,Austenitic,316Ti,B (Good),B (Good),Pitting,S31635,Gas,,20,68,,253.0,"Chemical Resistance of REMANIT Stainless Steels, Thyssen Edelstahlwerke AG, March 1989",,B
Hydrogen Chloride,Stainless steels,Austenitic,316Ti,B (Good),B (Good),Pitting,S31635,Gas,,50,122,,253.0,"Chemical Resistance of REMANIT Stainless Steels, Thyssen Edelstahlwerke AG, March 1989",,B
Hydrogen Chloride,Stainless steels,Austenitic,316Ti,B (Good),B (Good),Pitting,S31635,Gas,,100,212,,253.0,"Chemical Resistance of REMANIT Stainless Steels, Thyssen Edelstahlwerke AG, March 1989",,B
Hydrogen Chloride,Stainless steels,Austenitic,316Ti,D (Poor),D (Poor),Pitting,S31635,Gas,,400,752,,253.0,"Chemical Resistance of REMANIT Stainless Steels, Thyssen Edelstahlwerke AG, March 1989",,D
Hydrogen Chloride,Stainless steels,Austenitic,317L,B (Good),B (Good),Pitting,S31703,Gas,,20,68,,253.0,"Chemical Resistance of REMANIT Stainless Steels, Thyssen Edelstahlwerke AG, March 1989",,B
Hydrogen Chloride,Stainless steels,Austenitic,317L,B (Good),B (Good),Pitting,S31703,Gas,,50,122,,253.0,"Chemical Resistance of REMANIT Stainless Steels, Thyssen Edelstahlwerke AG, March 1989",,B
Hydrogen Chloride,Stainless steels,Austenitic,317L,B (Good),B (Good),Pitting,S31703,Gas,,100,212,,253.0,"Chemical Resistance of REMANIT Stainless Steels, Thyssen Edelstahlwerke AG, March 1989",,B
Hydrogen Chloride,Stainless steels,Austenitic,317L,D (Poor),D (Poor),Pitting,S31703,Gas,,400,752,,253.0,"Chemical Resistance of REMANIT Stainless Steels, Thyssen Edelstahlwerke AG, March 1989",,D
Hydrogen Chloride,Stainless steels,Austenitic,317LN,B (Good),B (Good),Pitting,S31725,Gas,,20,68,,253.0,"Chemical Resistance of REMANIT Stainless Steels, Thyssen Edelstahlwerke AG, March 1989",,B
Hydrogen Chloride,Stainless steels,Austenitic,317LN,B (Good),B (Good),Pitting,S31725,Gas,,50,122,,253.0,"Chemical Resistance of REMANIT Stainless Steels, Thyssen Edelstahlwerke AG, March 1989",,B
Hydrogen Chloride,Stainless steels,Austenitic,317LN,B (Good),B (Good),Pitting,S31725,Gas,,100,212,,253.0,"Chemical Resistance of REMANIT Stainless Steels, Thyssen Edelstahlwerke AG, March 1989",,B
Hydrogen Chloride,Stainless steels,Austenitic,317LN,D (Poor),D (Poor),Pitting,S31725,Gas,,400,752,,253.0,"Chemical Resistance of REMANIT Stainless Steels, Thyssen Edelstahlwerke AG, March 1989",,D
Hydrogen Chloride,Stainless steels,Austenitic,Carpenter 20 Carpenter Technology Corp.,0.22,8.6,Slight pitting,,Metal (pickling); field or pilot plant test; strong aeration; slight to moderate agitation. Hydrogen chloride fumes from tank containing approx. 19% hydrochloric acid,,71-82,160-180,41 d,89.0,"A Guide to Corrosion Resistance, Climax Molybdenum Company, Greenwich, CT, 1981",0.22,
Hydrogen Chloride,Stainless steels,Austenitic,"Carpenter 20 Carpenter Technology, Corp.",1.1,42,,,"Chemical processing; field or pilot plant test; no aeration; rapid agitation. Hydrogen chloride, dry, plus 2% acetic acid, 3% acetyl chloride",95,11,52,14 d,89.0,"A Guide to Corrosion Resistance, Climax Molybdenum Company, Greenwich, CT, 1981",1.1,
Hydrogen Chloride,Stainless steels,Duplex,329,B (Good),B (Good),Pitting,S32900,Gas,,20,68,,253.0,"Chemical Resistance of REMANIT Stainless Steels, Thyssen Edelstahlwerke AG, March 1989",,B
Hydrogen Chloride,Stainless steels,Duplex,329,B (Good),B (Good),Pitting,S32900,Gas,,50,122,,253.0,"Chemical Resistance of REMANIT Stainless Steels, Thyssen Edelstahlwerke AG, March 1989",,B
Hydrogen Chloride,Stainless steels,Duplex,329,B (Good),B (Good),Pitting,S32900,Gas,,100,212,,253.0,"Chemical Resistance of REMANIT Stainless Steels, Thyssen Edelstahlwerke AG, March 1989",,B
Hydrogen Chloride,Stainless steels,Duplex,329,D (Poor),D (Poor),Pitting,S32900,Gas,,400,752,,253.0,"Chemical Resistance of REMANIT Stainless Steels, Thyssen Edelstahlwerke AG, March 1989",,D
Hydrogen Chloride,Stainless steels,Duplex,F51,B (Good),B (Good),Pitting,S31803,Gas,,20,68,,253.0,"Chemical Resistance of REMANIT Stainless Steels, Thyssen Edelstahlwerke AG, March 1989",,B
Hydrogen Chloride,Stainless steels,Duplex,F51,B (Good),B (Good),Pitting,S31803,Gas,,50,122,,253.0,"Chemical Resistance of REMANIT Stainless Steels, Thyssen Edelstahlwerke AG, March 1989",,B
Hydrogen Chloride,Stainless steels,Duplex,F51,B (Good),B (Good),Pitting,S31803,Gas,,100,212,,253.0,"Chemical Resistance of REMANIT Stainless Steels, Thyssen Edelstahlwerke AG, March 1989",,B
Hydrogen Chloride,Stainless steels,Duplex,F51,D (Poor),D (Poor),Pitting,S31803,Gas,,400,752,,253.0,"Chemical Resistance of REMANIT Stainless Steels, Thyssen Edelstahlwerke AG, March 1989",,D
Hydrogen Chloride,Stainless steels,Ferritic,405,D (Poor),D (Poor),Pitting,S40500,Gas,,20,68,,253.0,"Chemical Resistance of REMANIT Stainless Steels, Thyssen Edelstahlwerke AG, March 1989",,D
Hydrogen Chloride,Stainless steels,Ferritic,405,D (Poor),D (Poor),Pitting,S40500,Gas,,50,122,,253.0,"Chemical Resistance of REMANIT Stainless Steels, Thyssen Edelstahlwerke AG, March 1989",,D
Hydrogen Chloride,Stainless steels,Ferritic,405,D (Poor),D (Poor),Pitting,S40500,Gas,,100,212,,253.0,"Chemical Resistance of REMANIT Stainless Steels, Thyssen Edelstahlwerke AG, March 1989",,D
Hydrogen Chloride,Stainless steels,Ferritic,405,D (Poor),D (Poor),Pitting,S40500,Gas,,400,752,,253.0,"Chemical Resistance of REMANIT Stainless Steels, Thyssen Edelstahlwerke AG, March 1989",,D
Hydrogen Chloride,Stainless steels,Ferritic,409,D (Poor),D (Poor),Pitting,S40900,Gas,,20,68,,253.0,"Chemical Resistance of REMANIT Stainless Steels, Thyssen Edelstahlwerke AG, March 1989",,D
Hydrogen Chloride,Stainless steels,Ferritic,409,D (Poor),D (Poor),Pitting,S40900,Gas,,50,122,,253.0,"Chemical Resistance of REMANIT Stainless Steels, Thyssen Edelstahlwerke AG, March 1989",,D
Hydrogen Chloride,Stainless steels,Ferritic,409,D (Poor),D (Poor),Pitting,S40900,Gas,,100,212,,253.0,"Chemical Resistance of REMANIT Stainless Steels, Thyssen Edelstahlwerke AG, March 1989",,D
Hydrogen Chloride,Stainless steels,Ferritic,409,D (Poor),D (Poor),Pitting,S40900,Gas,,400,752,,253.0,"Chemical Resistance of REMANIT Stainless Steels, Thyssen Edelstahlwerke AG, March 1989",,D
Hydrogen Chloride,Stainless steels,Ferritic,430,C (Questionable),C (Questionable),Pitting,S43000,Gas,,20,68,,253.0,"Chemical Resistance of REMANIT Stainless Steels, Thyssen Edelstahlwerke AG, March 1989",,C
Hydrogen Chloride,Stainless steels,Ferritic,430,C (Questionable),C (Questionable),Pitting,S43000,Gas,,50,122,,253.0,"Chemical Resistance of REMANIT Stainless Steels, Thyssen Edelstahlwerke AG, March 1989",,C
Hydrogen Chloride,Stainless steels,Ferritic,430,D (Poor),D (Poor),Pitting,S43000,Gas,,100,212,,253.0,"Chemical Resistance of REMANIT Stainless Steels, Thyssen Edelstahlwerke AG, March 1989",,D
Hydrogen Chloride,Stainless steels,Ferritic,430,D (Poor),D (Poor),Pitting,S43000,Gas,,400,752,,253.0,"Chemical Resistance of REMANIT Stainless Steels, Thyssen Edelstahlwerke AG, March 1989",,D
Hydrogen Chloride,Stainless steels,Ferritic,434,B (Good),B (Good),Pitting,S43400,Gas,,50,122,,253.0,"Chemical Resistance of REMANIT Stainless Steels, Thyssen Edelstahlwerke AG, March 1989",,B
Hydrogen Chloride,Stainless steels,Ferritic,434,C (Questionable),C (Questionable),Pitting,S43400,Gas,,100,212,,253.0,"Chemical Resistance of REMANIT Stainless Steels, Thyssen Edelstahlwerke AG, March 1989",,C
Hydrogen Chloride,Stainless steels,Ferritic,434,D (Poor),D (Poor),Pitting,S43400,Gas,,400,752,,253.0,"Chemical Resistance of REMANIT Stainless Steels, Thyssen Edelstahlwerke AG, March 1989",,D
Hydrogen Chloride,Stainless steels,Martensitic,403,D (Poor),D (Poor),Pitting,S40300,Gas,,20,68,,253.0,"Chemical Resistance of REMANIT Stainless Steels, Thyssen Edelstahlwerke AG, March 1989",,D
Hydrogen Chloride,Stainless steels,Martensitic,403,D (Poor),D (Poor),Pitting,S40300,Gas,,50,122,,253.0,"Chemical Resistance of REMANIT Stainless Steels, Thyssen Edelstahlwerke AG, March 1989",,D
Hydrogen Chloride,Stainless steels,Martensitic,403,D (Poor),D (Poor),Pitting,S40300,Gas,,100,212,,253.0,"Chemical Resistance of REMANIT Stainless Steels, Thyssen Edelstahlwerke AG, March 1989",,D
Hydrogen Chloride,Stainless steels,Martensitic,403,D (Poor),D (Poor),Pitting,S40300,Gas,,400,752,,253.0,"Chemical Resistance of REMANIT Stainless Steels, Thyssen Edelstahlwerke AG, March 1989",,D
Hydrogen Chloride,Stainless steels,Martensitic,410,D (Poor),D (Poor),Pitting,S41000,Gas,,20,68,,253.0,"Chemical Resistance of REMANIT Stainless Steels, Thyssen Edelstahlwerke AG, March 1989",,D
Hydrogen Chloride,Stainless steels,Martensitic,410,D (Poor),D (Poor),Pitting,S41000,Gas,,50,122,,253.0,"Chemical Resistance of REMANIT Stainless Steels, Thyssen Edelstahlwerke AG, March 1989",,D
Hydrogen Chloride,Stainless steels,Martensitic,410,D (Poor),D (Poor),Pitting,S41000,Gas,,100,212,,253.0,"Chemical Resistance of REMANIT Stainless Steels, Thyssen Edelstahlwerke AG, March 1989",,D
Hydrogen Chloride,Stainless steels,Martensitic,410,D (Poor),D (Poor),Pitting,S41000,Gas,,400,752,,253.0,"Chemical Resistance of REMANIT Stainless Steels, Thyssen Edelstahlwerke AG, March 1989",,D
Hydrogen Chloride,Stainless steels,Martensitic,416,D (Poor),D (Poor),Pitting,S41600,Gas,,20,68,,253.0,"Chemical Resistance of REMANIT Stainless Steels, Thyssen Edelstahlwerke AG, March 1989",,D
Hydrogen Chloride,Stainless steels,Martensitic,416,D (Poor),D (Poor),Pitting,S41600,Gas,,50,122,,253.0,"Chemical Resistance of REMANIT Stainless Steels, Thyssen Edelstahlwerke AG, March 1989",,D
Hydrogen Chloride,Stainless steels,Martensitic,416,D (Poor),D (Poor),Pitting,S41600,Gas,,100,212,,253.0,"Chemical Resistance of REMANIT Stainless Steels, Thyssen Edelstahlwerke AG, March 1989",,D
Hydrogen Chloride,Stainless steels,Martensitic,416,D (Poor),D (Poor),Pitting,S41600,Gas,,400,752,,253.0,"Chemical Resistance of REMANIT Stainless Steels, Thyssen Edelstahlwerke AG, March 1989",,D
Hydrogen Chloride,Stainless steels,Martensitic,420,D (Poor),D (Poor),Pitting,S42000,Gas,,20,68,,253.0,"Chemical Resistance of REMANIT Stainless Steels, Thyssen Edelstahlwerke AG, March 1989",,D
Hydrogen Chloride,Stainless steels,Martensitic,420,D (Poor),D (Poor),Pitting,S42000,Gas,,50,122,,253.0,"Chemical Resistance of REMANIT Stainless Steels, Thyssen Edelstahlwerke AG, March 1989",,D
Hydrogen Chloride,Stainless steels,Martensitic,420,D (Poor),D (Poor),Pitting,S42000,Gas,,100,212,,253.0,"Chemical Resistance of REMANIT Stainless Steels, Thyssen Edelstahlwerke AG, March 1989",,D
Hydrogen Chloride,Stainless steels,Martensitic,420,D (Poor),D (Poor),Pitting,S42000,Gas,,400,752,,253.0,"Chemical Resistance of REMANIT Stainless Steels, Thyssen Edelstahlwerke AG, March 1989",,D
Hydrogen Cyanide,Copper and alloys,Aluminum bronze,Aluminum bronze,D (Poor),D (Poor),,,,,,,,93.0,"H. Leidheiser, Jr., The Corrosion of Copper, Tin and Their Alloys, John Wiley & Sons, New York, 1971, p 90-96",,D
Hydrogen Cyanide,Copper and alloys,Brass,Brass,D (Poor),D (Poor),,,,,,,,93.0,"H. Leidheiser, Jr., The Corrosion of Copper, Tin and Their Alloys, John Wiley & Sons, New York, 1971, p 90-96",,D
Hydrogen Cyanide,Copper and alloys,Brass,Cartridge brass,D (Poor),D (Poor),,C26000,,,,,,93.0,"H. Leidheiser, Jr., The Corrosion of Copper, Tin and Their Alloys, John Wiley & Sons, New York, 1971, p 90-96",,D
Hydrogen Cyanide,Copper and alloys,Brass,Commercial bronze,D (Poor),D (Poor),,C22000,,,,,,93.0,"H. Leidheiser, Jr., The Corrosion of Copper, Tin and Their Alloys, John Wiley & Sons, New York, 1971, p 90-96",,D
Hydrogen Cyanide,Copper and alloys,Brass,Muntz metal,D (Poor),D (Poor),,C28000,,,,,,93.0,"H. Leidheiser, Jr., The Corrosion of Copper, Tin and Their Alloys, John Wiley & Sons, New York, 1971, p 90-96",,D
Hydrogen Cyanide,Copper and alloys,Brass,Red brass,D (Poor),D (Poor),,C23000,,,,,,93.0,"H. Leidheiser, Jr., The Corrosion of Copper, Tin and Their Alloys, John Wiley & Sons, New York, 1971, p 90-96",,D
Hydrogen Cyanide,Copper and alloys,Copper,Electrolytic copper,D (Poor),D (Poor),,C11000,,,,,,93.0,"H. Leidheiser, Jr., The Corrosion of Copper, Tin and Their Alloys, John Wiley & Sons, New York, 1971, p 90-96",,D
Hydrogen Cyanide,Copper and alloys,Copper,Electrolytic Copper,14.2 max,560 max,,C11000,At base of partial condenser,,,,573 h,138.0,"Metals Handbook, Ninth Edition, Vol 2, Properties and Selection: Nonferrous Alloys and Pure Metals, American Society for Metals, Metals Park, OH, 1979, p 476-477",14.2,
Hydrogen Cyanide,Copper and alloys,Copper,Electrolytic Copper,0.48,19,,C11000,At base of partial condenser,,,,671 h,138.0,"Metals Handbook, Ninth Edition, Vol 2, Properties and Selection: Nonferrous Alloys and Pure Metals, American Society for Metals, Metals Park, OH, 1979, p 476-477",0.48,
Hydrogen Cyanide,Copper and alloys,Copper,Electrolytic Copper,1.2 max,47 max,,C11000,At base of stripping still,,,,573 h,138.0,"Metals Handbook, Ninth Edition, Vol 2, Properties and Selection: Nonferrous Alloys and Pure Metals, American Society for Metals, Metals Park, OH, 1979, p 476-477",1.2,
Hydrogen Cyanide,Copper and alloys,Copper,Electrolytic Copper,A (Resistant),A (Resistant),,C11000,At base of stripping still,,,,671 h,138.0,"Metals Handbook, Ninth Edition, Vol 2, Properties and Selection: Nonferrous Alloys and Pure Metals, American Society for Metals, Metals Park, OH, 1979, p 476-477",,A
Hydrogen Cyanide,Copper and alloys,Copper,Electrolytic Copper,0.06 max,2.4 max,,C11000,At top of HCN refining still,,,,573 h,138.0,"Metals Handbook, Ninth Edition, Vol 2, Properties and Selection: Nonferrous Alloys and Pure Metals, American Society for Metals, Metals Park, OH, 1979, p 476-477",0.06,
Hydrogen Cyanide,Copper and alloys,Copper,Electrolytic Copper,0.03 max,1.0 max,,C11000,At top of HCN refining still,,,,671 h,138.0,"Metals Handbook, Ninth Edition, Vol 2, Properties and Selection: Nonferrous Alloys and Pure Metals, American Society for Metals, Metals Park, OH, 1979, p 476-477",0.03,
Hydrogen Cyanide,Copper and alloys,Copper,Electrolytic Copper,0.68,27,,C11000,Cyanohydrin stripping still products (kettle),,,,1621 h,138.0,"Metals Handbook, Ninth Edition, Vol 2, Properties and Selection: Nonferrous Alloys and Pure Metals, American Society for Metals, Metals Park, OH, 1979, p 476-477",0.68,
Hydrogen Cyanide,Copper and alloys,Copper,Electrolytic Copper,0.04 max,1.4 max,,C11000,Ethylene cyanohydrin residues,,70,158,3144 h,138.0,"Metals Handbook, Ninth Edition, Vol 2, Properties and Selection: Nonferrous Alloys and Pure Metals, American Society for Metals, Metals Park, OH, 1979, p 476-477",0.04,
Hydrogen Cyanide,Copper and alloys,Copper,Electrolytic Copper,0.01,0.5,,C11000,Ethylene cyanohydrin residues,,30-90,86-194,2232 h,138.0,"Metals Handbook, Ninth Edition, Vol 2, Properties and Selection: Nonferrous Alloys and Pure Metals, American Society for Metals, Metals Park, OH, 1979, p 476-477",0.01,
Hydrogen Cyanide,Copper and alloys,Copper,Electrolytic Copper,0.22 max,8.6 max,,C11000,Stripping still,,,,573 h,138.0,"Metals Handbook, Ninth Edition, Vol 2, Properties and Selection: Nonferrous Alloys and Pure Metals, American Society for Metals, Metals Park, OH, 1979, p 476-477",0.22,
Hydrogen Cyanide,Copper and alloys,Copper,Electrolytic Copper,0.61 max,24 max,,C11000,Stripping still,,,,671 h,138.0,"Metals Handbook, Ninth Edition, Vol 2, Properties and Selection: Nonferrous Alloys and Pure Metals, American Society for Metals, Metals Park, OH, 1979, p 476-477",0.61,
Hydrogen Cyanide,Copper and alloys,Copper,Phosphor copper,D (Poor),D (Poor),,C12200,,,,,,93.0,"H. Leidheiser, Jr., The Corrosion of Copper, Tin and Their Alloys, John Wiley & Sons, New York, 1971, p 90-96",,D
Hydrogen Cyanide,Copper and alloys,Copper-nickel,70-30 cupronickel,D (Poor),D (Poor),,C71500,,,,,,93.0,"H. Leidheiser, Jr., The Corrosion of Copper, Tin and Their Alloys, John Wiley & Sons, New York, 1971, p 90-96",,D
Hydrogen Cyanide,Copper and alloys,Copper-nickel,90-10 cupronickel,D (Poor),D (Poor),,C70600,,,,,,93.0,"H. Leidheiser, Jr., The Corrosion of Copper, Tin and Their Alloys, John Wiley & Sons, New York, 1971, p 90-96",,D
Hydrogen Cyanide,Copper and alloys,Leaded brass,Architectural bronze,D (Poor),D (Poor),,C38500,,,,,,93.0,"H. Leidheiser, Jr., The Corrosion of Copper, Tin and Their Alloys, John Wiley & Sons, New York, 1971, p 90-96",,D
Hydrogen Cyanide,Copper and alloys,Leaded brass,Free-cutting brass,D (Poor),D (Poor),,C36000,,,,,,93.0,"H. Leidheiser, Jr., The Corrosion of Copper, Tin and Their Alloys, John Wiley & Sons, New York, 1971, p 90-96",,D
Hydrogen Cyanide,Copper and alloys,Nickel-silver,Nickel- silver,D (Poor),D (Poor),,,,18,,,,93.0,"H. Leidheiser, Jr., The Corrosion of Copper, Tin and Their Alloys, John Wiley & Sons, New York, 1971, p 90-96",,D
Hydrogen Cyanide,Copper and alloys,Phosphor bronze,"Phosphor bronze, 5% Sn",D (Poor),D (Poor),,C51000,,,,,,93.0,"H. Leidheiser, Jr., The Corrosion of Copper, Tin and Their Alloys, John Wiley & Sons, New York, 1971, p 90-96",,D
Hydrogen Cyanide,Copper and alloys,Phosphor bronze,"Phosphor bronze, 8% Sn",D (Poor),D (Poor),,C52100,,,,,,93.0,"H. Leidheiser, Jr., The Corrosion of Copper, Tin and Their Alloys, John Wiley & Sons, New York, 1971, p 90-96",,D
Hydrogen Cyanide,Copper and alloys,Silicon bronze,"Silicon bronze, high",D (Poor),D (Poor),,C65500,,,,,,93.0,"H. Leidheiser, Jr., The Corrosion of Copper, Tin and Their Alloys, John Wiley & Sons, New York, 1971, p 90-96",,D
Hydrogen Cyanide,Copper and alloys,Silicon bronze,"Silicon bronze, high",5.4 max,210 max,,C65500,At base of partial condenser,,,,573 h,138.0,"Metals Handbook, Ninth Edition, Vol 2, Properties and Selection: Nonferrous Alloys and Pure Metals, American Society for Metals, Metals Park, OH, 1979, p 476-477",5.4,
Hydrogen Cyanide,Copper and alloys,Silicon bronze,"Silicon bronze, high",0.34,14,,C65500,At base of partial condenser,,,,671 h,138.0,"Metals Handbook, Ninth Edition, Vol 2, Properties and Selection: Nonferrous Alloys and Pure Metals, American Society for Metals, Metals Park, OH, 1979, p 476-477",0.34,
Hydrogen Cyanide,Copper and alloys,Silicon bronze,"Silicon bronze, high",1.1 max,45 max,,C65500,At base of stripping still,,,,573 h,138.0,"Metals Handbook, Ninth Edition, Vol 2, Properties and Selection: Nonferrous Alloys and Pure Metals, American Society for Metals, Metals Park, OH, 1979, p 476-477",1.1,
Hydrogen Cyanide,Copper and alloys,Silicon bronze,"Silicon bronze, high",0.28,11,,C65500,At base of stripping still,,,,671 h,138.0,"Metals Handbook, Ninth Edition, Vol 2, Properties and Selection: Nonferrous Alloys and Pure Metals, American Society for Metals, Metals Park, OH, 1979, p 476-477",0.28,
Hydrogen Cyanide,Copper and alloys,Silicon bronze,"Silicon bronze, high",0.25 max,1.0 max,,C65500,At top of HCN refining still,,,,573 h,138.0,"Metals Handbook, Ninth Edition, Vol 2, Properties and Selection: Nonferrous Alloys and Pure Metals, American Society for Metals, Metals Park, OH, 1979, p 476-477",0.25,
Hydrogen Cyanide,Copper and alloys,Silicon bronze,"Silicon bronze, high",0.035,1.4,,C65500,Cyanohydrin stripping still products (kettle),,,,1621 h,138.0,"Metals Handbook, Ninth Edition, Vol 2, Properties and Selection: Nonferrous Alloys and Pure Metals, American Society for Metals, Metals Park, OH, 1979, p 476-477",0.035,
Hydrogen Cyanide,Copper and alloys,Silicon bronze,"Silicon bronze, high",0.04,1.6,,C65500,Ethylene cyanohydrin residues,,30-90,86-194,2232 h,138.0,"Metals Handbook, Ninth Edition, Vol 2, Properties and Selection: Nonferrous Alloys and Pure Metals, American Society for Metals, Metals Park, OH, 1979, p 476-477",0.04,
Hydrogen Cyanide,Copper and alloys,Silicon bronze,"Silicon bronze, high",0.24 max,10 max,,C65500,Stripping still,,,,573 h,138.0,"Metals Handbook, Ninth Edition, Vol 2, Properties and Selection: Nonferrous Alloys and Pure Metals, American Society for Metals, Metals Park, OH, 1979, p 476-477",0.24,
Hydrogen Cyanide,Copper and alloys,Silicon bronze,"Silicon bronze, high",0.50 max,20 max,,C65500,Stripping still,,,,671 h,138.0,"Metals Handbook, Ninth Edition, Vol 2, Properties and Selection: Nonferrous Alloys and Pure Metals, American Society for Metals, Metals Park, OH, 1979, p 476-477",0.5,
Hydrogen Cyanide,Copper and alloys,Silicon bronze,"Silicon bronze, low",D (Poor),D (Poor),,C65100,,,,,,93.0,"H. Leidheiser, Jr., The Corrosion of Copper, Tin and Their Alloys, John Wiley & Sons, New York, 1971, p 90-96",,D
Hydrogen Cyanide,Copper and alloys,Tin brass,Admiralty brass,D (Poor),D (Poor),,C44300,,,,,,93.0,"H. Leidheiser, Jr., The Corrosion of Copper, Tin and Their Alloys, John Wiley & Sons, New York, 1971, p 90-96",,D
Hydrogen Cyanide,Copper and alloys,Tin brass,Naval brass,D (Poor),D (Poor),,C46400,,,,,,93.0,"H. Leidheiser, Jr., The Corrosion of Copper, Tin and Their Alloys, John Wiley & Sons, New York, 1971, p 90-96",,D
Hydrogen Cyanide,Stainless steels,Austenitic,304,0.003 max,0.1 max,,S30400,Chemical processing; field or pilot plant test; no aeration; no agitation. Liquid hydrocyanic acid,,7,45,169 d,89.0,"A Guide to Corrosion Resistance, Climax Molybdenum Company, Greenwich, CT, 1981",0.003,
Hydrogen Cyanide,Stainless steels,Austenitic,316,0.003 max,0.1 max,,S31600,Chemical processing; field or pilot plant test; no aeration; no agitation. Liquid hydrocyanic acid,,7,45,169 d,89.0,"A Guide to Corrosion Resistance, Climax Molybdenum Company, Greenwich, CT, 1981",0.003,
Hydrogen Cyanide,Stainless steels,Martensitic,410,D (Poor),D (Poor),,S41000,,,Room,Room,,121.0,"Cyclops Corp., Universal-Cyclops Specialty Steel Division",,D
Hydrogen Fluoride,Stainless steels,Austenitic,301,B (Good),B (Good),,S30100,Dry gaseous,,100,212,,253.0,"Chemical Resistance of REMANIT Stainless Steels, Thyssen Edelstahlwerke AG, March 1989",,B
Hydrogen Fluoride,Stainless steels,Austenitic,302,B (Good),B (Good),,S30200,Dry gaseous,,100,212,,253.0,"Chemical Resistance of REMANIT Stainless Steels, Thyssen Edelstahlwerke AG, March 1989",,B
Hydrogen Fluoride,Stainless steels,Austenitic,303,D (Poor),D (Poor),,S30300,Dry gaseous,,100,212,,253.0,"Chemical Resistance of REMANIT Stainless Steels, Thyssen Edelstahlwerke AG, March 1989",,D
Hydrogen Fluoride,Stainless steels,Austenitic,303,B (Good),B (Good),,S30300,Dry gaseous,,100,212,,253.0,"Chemical Resistance of REMANIT Stainless Steels, Thyssen Edelstahlwerke AG, March 1989",,B
Hydrogen Fluoride,Stainless steels,Austenitic,304,B (Good),B (Good),,S30400,Dry gaseous,,100,212,,253.0,"Chemical Resistance of REMANIT Stainless Steels, Thyssen Edelstahlwerke AG, March 1989",,B
Hydrogen Fluoride,Stainless steels,Austenitic,316,B (Good),B (Good),,S31600,Dry gaseous,,100,212,,253.0,"Chemical Resistance of REMANIT Stainless Steels, Thyssen Edelstahlwerke AG, March 1989",,B
Hydrogen Fluoride,Stainless steels,Austenitic,321,B (Good),B (Good),,S32100,Dry gaseous,,100,212,,253.0,"Chemical Resistance of REMANIT Stainless Steels, Thyssen Edelstahlwerke AG, March 1989",,B
Hydrogen Fluoride,Stainless steels,Austenitic,347,B (Good),B (Good),,S34700,Dry gaseous,,100,212,,253.0,"Chemical Resistance of REMANIT Stainless Steels, Thyssen Edelstahlwerke AG, March 1989",,B
Hydrogen Fluoride,Stainless steels,Austenitic,304L,B (Good),B (Good),,S30403,Dry gaseous,,100,212,,253.0,"Chemical Resistance of REMANIT Stainless Steels, Thyssen Edelstahlwerke AG, March 1989",,B
Hydrogen Fluoride,Stainless steels,Austenitic,304LN,B (Good),B (Good),,S30453,Dry gaseous,,100,212,,253.0,"Chemical Resistance of REMANIT Stainless Steels, Thyssen Edelstahlwerke AG, March 1989",,B
Hydrogen Fluoride,Stainless steels,Austenitic,316F,B (Good),B (Good),,S31620,Dry gaseous,,100,212,,253.0,"Chemical Resistance of REMANIT Stainless Steels, Thyssen Edelstahlwerke AG, March 1989",,B
Hydrogen Fluoride,Stainless steels,Austenitic,316L,B (Good),B (Good),,S31603,Dry gaseous,,100,212,,253.0,"Chemical Resistance of REMANIT Stainless Steels, Thyssen Edelstahlwerke AG, March 1989",,B
Hydrogen Fluoride,Stainless steels,Austenitic,316LN,B (Good),B (Good),,S31653,Dry gaseous,,100,212,,253.0,"Chemical Resistance of REMANIT Stainless Steels, Thyssen Edelstahlwerke AG, March 1989",,B
Hydrogen Fluoride,Stainless steels,Austenitic,316Ti,B (Good),B (Good),,S31635,Dry gaseous,,100,212,,253.0,"Chemical Resistance of REMANIT Stainless Steels, Thyssen Edelstahlwerke AG, March 1989",,B
Hydrogen Fluoride,Stainless steels,Austenitic,317L,B (Good),B (Good),,S31703,Dry gaseous,,100,212,,253.0,"Chemical Resistance of REMANIT Stainless Steels, Thyssen Edelstahlwerke AG, March 1989",,B
Hydrogen Fluoride,Stainless steels,Austenitic,317LN,B (Good),B (Good),,S31725,Dry gaseous,,100,212,,253.0,"Chemical Resistance of REMANIT Stainless Steels, Thyssen Edelstahlwerke AG, March 1989",,B
Hydrogen Fluoride,Stainless steels,Duplex,329,B (Good),B (Good),,S32900,Dry gaseous,,100,212,,253.0,"Chemical Resistance of REMANIT Stainless Steels, Thyssen Edelstahlwerke AG, March 1989",,B
Hydrogen Fluoride,Stainless steels,Duplex,F51,B (Good),B (Good),,S31803,Dry gaseous,,100,212,,253.0,"Chemical Resistance of REMANIT Stainless Steels, Thyssen Edelstahlwerke AG, March 1989",,B
Hydrogen Fluoride,Stainless steels,Ferritic,405,D (Poor),D (Poor),,S40500,Dry gaseous,,100,212,,253.0,"Chemical Resistance of REMANIT Stainless Steels, Thyssen Edelstahlwerke AG, March 1989",,D
Hydrogen Fluoride,Stainless steels,Ferritic,409,D (Poor),D (Poor),,S40900,Dry gaseous,,100,212,,253.0,"Chemical Resistance of REMANIT Stainless Steels, Thyssen Edelstahlwerke AG, March 1989",,D
Hydrogen Fluoride,Stainless steels,Ferritic,430,D (Poor),D (Poor),,S43000,Dry gaseous,,100,212,,253.0,"Chemical Resistance of REMANIT Stainless Steels, Thyssen Edelstahlwerke AG, March 1989",,D
Hydrogen Fluoride,Stainless steels,Ferritic,434,B (Good),B (Good),,S43400,Dry gaseous,,100,212,,253.0,"Chemical Resistance of REMANIT Stainless Steels, Thyssen Edelstahlwerke AG, March 1989",,B
Hydrogen Fluoride,Stainless steels,Martensitic,403,D (Poor),D (Poor),,S40300,Dry gaseous,,100,212,,253.0,"Chemical Resistance of REMANIT Stainless Steels, Thyssen Edelstahlwerke AG, March 1989",,D
Hydrogen Fluoride,Stainless steels,Martensitic,410,D (Poor),D (Poor),,S41000,Dry gaseous,,100,212,,253.0,"Chemical Resistance of REMANIT Stainless Steels, Thyssen Edelstahlwerke AG, March 1989",,D
Hydrogen Fluoride,Stainless steels,Martensitic,416,D (Poor),D (Poor),,S41600,Dry gaseous,,100,212,,253.0,"Chemical Resistance of REMANIT Stainless Steels, Thyssen Edelstahlwerke AG, March 1989",,D
Hydrogen Fluoride,Stainless steels,Martensitic,420,D (Poor),D (Poor),,S42000,Dry gaseous,,100,212,,253.0,"Chemical Resistance of REMANIT Stainless Steels, Thyssen Edelstahlwerke AG, March 1989",,D
Hydrogen Peroxide,Miscellaneous,Magnesium and alloys,Magnesium,D (Poor),D (Poor),,,,All,Room,Room,,119.0,"Dow Chemical Co., Midland, MI",,D
Hydrogen Peroxide,Refractory metals and alloys,Niobium and alloys,Niobium,0.025,1,,R04210,,30,Room,Room,,2.0,"Metals Handbook, Ninth Edition, Vol 13, Corrosion, ASM International, Metals Park, OH, 1987, p 723-724",0.025,
Hydrogen Peroxide,Refractory metals and alloys,Niobium and alloys,Niobium,0.5,20,,R04210,,30,Boiling,Boiling,,2.0,"Metals Handbook, Ninth Edition, Vol 13, Corrosion, ASM International, Metals Park, OH, 1987, p 723-724",0.5,
Hydrogen Peroxide,Refractory metals and alloys,Titanium and alloys,Titanium,0.127 max,5.08 max,,,,3,Room,Room,,90.0,"N.D. Tomashov and P.M. Altovskii, Corrosion and Protection of Titanium, Government Scientific-Technical Publication of Machine-Building Literature (Russian translation), 1963; L.C. Covington and R.W. Schultz, Corrosion of Resistance of Titanium, TIMET Cor",0.127,
Hydrogen Peroxide,Refractory metals and alloys,Titanium and alloys,Titanium,0.127 max,5.08 max,,,,6,Room,Room,,90.0,"N.D. Tomashov and P.M. Altovskii, Corrosion and Protection of Titanium, Government Scientific-Technical Publication of Machine-Building Literature (Russian translation), 1963; L.C. Covington and R.W. Schultz, Corrosion of Resistance of Titanium, TIMET Cor",0.127,
Hydrogen Peroxide,Refractory metals and alloys,Titanium and alloys,Titanium,0.305 max,12.2 max,,,,30,Room,Room,,90.0,"N.D. Tomashov and P.M. Altovskii, Corrosion and Protection of Titanium, Government Scientific-Technical Publication of Machine-Building Literature (Russian translation), 1963; L.C. Covington and R.W. Schultz, Corrosion of Resistance of Titanium, TIMET Cor",0.305,
Hydrogen Peroxide,Refractory metals and alloys,Titanium and alloys,Titanium,0.152,6.08,,,pH 1,5,66,151,,90.0,"N.D. Tomashov and P.M. Altovskii, Corrosion and Protection of Titanium, Government Scientific-Technical Publication of Machine-Building Literature (Russian translation), 1963; L.C. Covington and R.W. Schultz, Corrosion of Resistance of Titanium, TIMET Cor",0.152,
Hydrogen Peroxide,Refractory metals and alloys,Titanium and alloys,Titanium,0.69,27.6,,,pH 1,20,66,151,,90.0,"N.D. Tomashov and P.M. Altovskii, Corrosion and Protection of Titanium, Government Scientific-Technical Publication of Machine-Building Literature (Russian translation), 1963; L.C. Covington and R.W. Schultz, Corrosion of Resistance of Titanium, TIMET Cor",0.69,
Hydrogen Peroxide,Refractory metals and alloys,Titanium and alloys,Titanium,0.42,16.8,,,pH 11,0.08,70,158,,90.0,"N.D. Tomashov and P.M. Altovskii, Corrosion and Protection of Titanium, Government Scientific-Technical Publication of Machine-Building Literature (Russian translation), 1963; L.C. Covington and R.W. Schultz, Corrosion of Resistance of Titanium, TIMET Cor",0.42,
Hydrogen Peroxide,Refractory metals and alloys,Titanium and alloys,Titanium,0.061,2.44,,,pH 4,5,66,151,,90.0,"N.D. Tomashov and P.M. Altovskii, Corrosion and Protection of Titanium, Government Scientific-Technical Publication of Machine-Building Literature (Russian translation), 1963; L.C. Covington and R.W. Schultz, Corrosion of Resistance of Titanium, TIMET Cor",0.061,
Hydrogen Peroxide,Refractory metals and alloys,Titanium and alloys,Titanium,55.9,2236,,,Plus 2% NaOH,1,60,140,,90.0,"N.D. Tomashov and P.M. Altovskii, Corrosion and Protection of Titanium, Government Scientific-Technical Publication of Machine-Building Literature (Russian translation), 1963; L.C. Covington and R.W. Schultz, Corrosion of Resistance of Titanium, TIMET Cor",55.9,
Hydrogen Peroxide,Refractory metals and alloys,Titanium and alloys,"Titanium, grade 2",0.064,2.5,,R50400,pH 1. Acid solutions were prepared with HCl additions,5,23,73,,27.0,"Corrosion Resistance of Titanium, Technical Handbook, Imperial Metals Industries (Kynoch) Ltd., Birmingham, UK; T.F. Degnan, Materials for Handling Hydrofluoric, Nitric, and Sulfuric Acids, in Process Industries Corrosion, National Association of Corrosio",0.064,
Hydrogen Peroxide,Refractory metals and alloys,Titanium and alloys,"Titanium, grade 2",0.152,6,,R50400,pH 1. Acid solutions were prepared with HCl additions,5,66,150,,27.0,"Corrosion Resistance of Titanium, Technical Handbook, Imperial Metals Industries (Kynoch) Ltd., Birmingham, UK; T.F. Degnan, Materials for Handling Hydrofluoric, Nitric, and Sulfuric Acids, in Process Industries Corrosion, National Association of Corrosio",0.152,
Hydrogen Peroxide,Refractory metals and alloys,Titanium and alloys,"Titanium, grade 2",0.686,27,,R50400,pH 1. Acid solutions were prepared with HCl additions,20,66,150,,27.0,"Corrosion Resistance of Titanium, Technical Handbook, Imperial Metals Industries (Kynoch) Ltd., Birmingham, UK; T.F. Degnan, Materials for Handling Hydrofluoric, Nitric, and Sulfuric Acids, in Process Industries Corrosion, National Association of Corrosio",0.686,
Hydrogen Peroxide,Refractory metals and alloys,Titanium and alloys,"Titanium, grade 2",A (Resistant),A (Resistant),,R50400,pH 1. Plus 500 ppm Ca2+. Acid solutions were prepared with HCl additions,5,66,150,,27.0,"Corrosion Resistance of Titanium, Technical Handbook, Imperial Metals Industries (Kynoch) Ltd., Birmingham, UK; T.F. Degnan, Materials for Handling Hydrofluoric, Nitric, and Sulfuric Acids, in Process Industries Corrosion, National Association of Corrosio",,A
Hydrogen Peroxide,Refractory metals and alloys,Titanium and alloys,"Titanium, grade 2",A (Resistant),A (Resistant),,R50400,pH 1. Plus 500 ppm Ca2+. Acid solutions were prepared with HCl additions,20,66,150,,27.0,"Corrosion Resistance of Titanium, Technical Handbook, Imperial Metals Industries (Kynoch) Ltd., Birmingham, UK; T.F. Degnan, Materials for Handling Hydrofluoric, Nitric, and Sulfuric Acids, in Process Industries Corrosion, National Association of Corrosio",,A
Hydrogen Peroxide,Refractory metals and alloys,Titanium and alloys,"Titanium, grade 2",0.42,16.5,,R50400,pH 11. Acid solutions were prepared with HCl additions.,0.75 g/L,70,160,,27.0,"Corrosion Resistance of Titanium, Technical Handbook, Imperial Metals Industries (Kynoch) Ltd., Birmingham, UK; T.F. Degnan, Materials for Handling Hydrofluoric, Nitric, and Sulfuric Acids, in Process Industries Corrosion, National Association of Corrosio",0.42,
Hydrogen Peroxide,Refractory metals and alloys,Titanium and alloys,"Titanium, grade 2",0.013,0.5,,R50400,pH 4.3. Acid solutions were prepared with HCl additions,5,23,73,,27.0,"Corrosion Resistance of Titanium, Technical Handbook, Imperial Metals Industries (Kynoch) Ltd., Birmingham, UK; T.F. Degnan, Materials for Handling Hydrofluoric, Nitric, and Sulfuric Acids, in Process Industries Corrosion, National Association of Corrosio",0.013,
