Repository: wfreinhart/matse219

# MATSE 219: Materials Informatics

Auto-generated from the private authoring repo (matse219-instructor). Do not edit here directly -- changes are overwritten on the next publish run.

## Lectures

- [Lecture01](https://colab.research.google.com/github/wfreinhart/matse219/blob/staging/notebooks/Lecture01.ipynb)
- [Lecture02](https://colab.research.google.com/github/wfreinhart/matse219/blob/staging/notebooks/Lecture02.ipynb)
- [Lecture03](https://colab.research.google.com/github/wfreinhart/matse219/blob/staging/notebooks/Lecture03.ipynb)
- [Lecture04](https://colab.research.google.com/github/wfreinhart/matse219/blob/staging/notebooks/Lecture04.ipynb)

File: datasets/corrosion.csv (part 62 of 142)
Environment,Material Group,Material Family,Material,Rate (mm/yr) or Rating,Rate (mils/yr) or Rating,Localized Attack,UNS,Condition/Comment,Concentration (Vol %),Temperature (deg C),Temperature (deg F),Duration,Reference #,Reference,rate_mm_yr_numeric,rate_letter_grade
Hydrogen Peroxide,Refractory metals and alloys,Titanium and alloys,"Titanium, grade 2",0.061,2.4,,R50400,pH 4.3. Acid solutions were prepared with HCl additions,5,66,150,,27.0,"Corrosion Resistance of Titanium, Technical Handbook, Imperial Metals Industries (Kynoch) Ltd., Birmingham, UK; T.F. Degnan, Materials for Handling Hydrofluoric, Nitric, and Sulfuric Acids, in Process Industries Corrosion, National Association of Corrosio",0.061,
Hydrogen Peroxide,Refractory metals and alloys,Titanium and alloys,"Titanium, grade 2",A (Resistant),A (Resistant),,R50400,Plus 10 g/L NaOH plus 10 g/L Na2SiO3 plus 0.5 g/L Na3PO4,3.5 g/L,60,140,,27.0,"Corrosion Resistance of Titanium, Technical Handbook, Imperial Metals Industries (Kynoch) Ltd., Birmingham, UK; T.F. Degnan, Materials for Handling Hydrofluoric, Nitric, and Sulfuric Acids, in Process Industries Corrosion, National Association of Corrosio",,A
Hydrogen Peroxide,Refractory metals and alloys,Titanium and alloys,"Titanium, grade 2",55.9,2200,,R50400,Plus 20 g/L NaOH,10 g/L,60,140,,27.0,"Corrosion Resistance of Titanium, Technical Handbook, Imperial Metals Industries (Kynoch) Ltd., Birmingham, UK; T.F. Degnan, Materials for Handling Hydrofluoric, Nitric, and Sulfuric Acids, in Process Industries Corrosion, National Association of Corrosio",55.9,
Hydrogen Peroxide,Refractory metals and alloys,Titanium and alloys,"Titanium, grade 7",0.062,2.44,,R52400,pH 1,5,23,72,,33.0,"R.W. Schultz and J.S. Grauman, Fundamental Corrosion Characterization of High-Strength Titanium Alloys, in Industrial Applications of Titanium and Zirconium: Fourth Volume, STP 917, ASTM, Philadelphia, 1986, p 130-143; L.C. Covington and R.W. Schultz, Cor",0.062,
Hydrogen Peroxide,Refractory metals and alloys,Titanium and alloys,"Titanium, grade 7",0.127,5,,R52400,pH 1,5,66,150,,33.0,"R.W. Schultz and J.S. Grauman, Fundamental Corrosion Characterization of High-Strength Titanium Alloys, in Industrial Applications of Titanium and Zirconium: Fourth Volume, STP 917, ASTM, Philadelphia, 1986, p 130-143; L.C. Covington and R.W. Schultz, Cor",0.127,
Hydrogen Peroxide,Refractory metals and alloys,Titanium and alloys,"Titanium, grade 7",0.01,0.39,,R52400,pH 4,5,23,72,,33.0,"R.W. Schultz and J.S. Grauman, Fundamental Corrosion Characterization of High-Strength Titanium Alloys, in Industrial Applications of Titanium and Zirconium: Fourth Volume, STP 917, ASTM, Philadelphia, 1986, p 130-143; L.C. Covington and R.W. Schultz, Cor",0.01,
Hydrogen Peroxide,Refractory metals and alloys,Titanium and alloys,"Titanium, grade 7",0.046,1.81,,R52400,pH 4,5,66,150,,33.0,"R.W. Schultz and J.S. Grauman, Fundamental Corrosion Characterization of High-Strength Titanium Alloys, in Industrial Applications of Titanium and Zirconium: Fourth Volume, STP 917, ASTM, Philadelphia, 1986, p 130-143; L.C. Covington and R.W. Schultz, Cor",0.046,
Hydrogen Peroxide,Refractory metals and alloys,Titanium and alloys,"Titanium, grade 7",0.008,0.315,,R52400,"Plus 5% NaCl, pH 1",20,66,150,,33.0,"R.W. Schultz and J.S. Grauman, Fundamental Corrosion Characterization of High-Strength Titanium Alloys, in Industrial Applications of Titanium and Zirconium: Fourth Volume, STP 917, ASTM, Philadelphia, 1986, p 130-143; L.C. Covington and R.W. Schultz, Cor",0.008,
Hydrogen Peroxide,Refractory metals and alloys,Titanium and alloys,"Titanium, grade 7",A (Resistant),A (Resistant),,R52400,"Plus 500 ppm Ca2+, pH 1",5,66,150,,33.0,"R.W. Schultz and J.S. Grauman, Fundamental Corrosion Characterization of High-Strength Titanium Alloys, in Industrial Applications of Titanium and Zirconium: Fourth Volume, STP 917, ASTM, Philadelphia, 1986, p 130-143; L.C. Covington and R.W. Schultz, Cor",,A
Hydrogen Peroxide,Refractory metals and alloys,Titanium and alloys,"Titanium, grade 7",0.76,29.9,,R52400,"Plus 500 ppm Ca2+, pH 1",20,66,150,,33.0,"R.W. Schultz and J.S. Grauman, Fundamental Corrosion Characterization of High-Strength Titanium Alloys, in Industrial Applications of Titanium and Zirconium: Fourth Volume, STP 917, ASTM, Philadelphia, 1986, p 130-143; L.C. Covington and R.W. Schultz, Cor",0.76,
Hydrogen Peroxide,Refractory metals and alloys,Zirconium and alloys,Zr702,0.05 max,2 max,,R60702,,50,100,212,,15.0,"Metals Handbook, Ninth Edition, Vol 13, Corrosion, ASM International, Metals Park, OH, 1987, p 711-715",0.05,
Hydrogen Peroxide,Stainless steels,Austenitic,301,A (Resistant),A (Resistant),,S30100,,,20,68,,253.0,"Chemical Resistance of REMANIT Stainless Steels, Thyssen Edelstahlwerke AG, March 1989",,A
Hydrogen Peroxide,Stainless steels,Austenitic,302,A (Resistant),A (Resistant),,S30200,,,20,68,,253.0,"Chemical Resistance of REMANIT Stainless Steels, Thyssen Edelstahlwerke AG, March 1989",,A
Hydrogen Peroxide,Stainless steels,Austenitic,303,A (Resistant),A (Resistant),,S30300,,,20,68,,253.0,"Chemical Resistance of REMANIT Stainless Steels, Thyssen Edelstahlwerke AG, March 1989",,A
Hydrogen Peroxide,Stainless steels,Austenitic,303,A (Resistant),A (Resistant),,S30300,,,20,68,,253.0,"Chemical Resistance of REMANIT Stainless Steels, Thyssen Edelstahlwerke AG, March 1989",,A
Hydrogen Peroxide,Stainless steels,Austenitic,304,A (Resistant),A (Resistant),,S30400,,10,21,70,,121.0,"Cyclops Corp., Universal-Cyclops Specialty Steel Division",,A
Hydrogen Peroxide,Stainless steels,Austenitic,304,A (Resistant),A (Resistant),,S30400,,,20,68,,253.0,"Chemical Resistance of REMANIT Stainless Steels, Thyssen Edelstahlwerke AG, March 1989",,A
Hydrogen Peroxide,Stainless steels,Austenitic,304,0.7,27,Crevice attack,S30400,"Chemical processing; field or pilot plant test; strong aeration; rapid agitation. Plus acetic acid, cationic resin, acetylated castor oil during 8 h; and alkaline wash, water wash, sodium sulfate during 6 h (epoxydation reactor)",50,100,212,1 d,89.0,"A Guide to Corrosion Resistance, Climax Molybdenum Company, Greenwich, CT, 1981",0.7,
Hydrogen Peroxide,Stainless steels,Austenitic,304,0.003 max,0.1 max,,S30400,Chemical processing; lab test; no aeration; rapid agitation. Stabilized with sulfuric acid,30,29,85,6 d,89.0,"A Guide to Corrosion Resistance, Climax Molybdenum Company, Greenwich, CT, 1981",0.003,
Hydrogen Peroxide,Stainless steels,Austenitic,304,0.003 max,0.1 max,,S30400,Cosmetic processing; lab test; no aeration; no agitation. Stabilized with acetanilide and phosphoric acid,6.1,Room,Room,30 d,89.0,"A Guide to Corrosion Resistance, Climax Molybdenum Company, Greenwich, CT, 1981",0.003,
Hydrogen Peroxide,Stainless steels,Austenitic,304,0.003 max,0.1 max,,S30400,Cosmetic processing; lab test; no aeration; rapid agitation. Stabilized with acetanilide,3,Room,Room,30 d,89.0,"A Guide to Corrosion Resistance, Climax Molybdenum Company, Greenwich, CT, 1981",0.003,
Hydrogen Peroxide,Stainless steels,Austenitic,316,A (Resistant),A (Resistant),,S31600,,10,21,70,,121.0,"Cyclops Corp., Universal-Cyclops Specialty Steel Division",,A
Hydrogen Peroxide,Stainless steels,Austenitic,316,A (Resistant),A (Resistant),,S31600,,,20,68,,253.0,"Chemical Resistance of REMANIT Stainless Steels, Thyssen Edelstahlwerke AG, March 1989",,A
Hydrogen Peroxide,Stainless steels,Austenitic,316,0.2,8,Crevice attack,S31600,"Chemical processing; field or pilot plant test; strong aeration; rapid agitation. Plus acetic acid, cationic resin, acetylated castor oil during 8 h; and alkaline wash, water wash, sodium sulfate during 6 h (epoxydation reactor)",50,100,212,1 d,89.0,"A Guide to Corrosion Resistance, Climax Molybdenum Company, Greenwich, CT, 1981",0.2,
Hydrogen Peroxide,Stainless steels,Austenitic,316,1.5,59,Crevice attack,S31600,"Chemical processing; field or pilot plant test; strong aeration; rapid agitation; sensitized specimens. Plus acetic acid, cationic resin, acetylated castor oil during 8 h; and alkaline wash, water wash, sodium sulfate during 6 h (epoxydation reactor)",50,100,212,1 d,89.0,"A Guide to Corrosion Resistance, Climax Molybdenum Company, Greenwich, CT, 1981",1.5,
Hydrogen Peroxide,Stainless steels,Austenitic,321,A (Resistant),A (Resistant),,S32100,,,20,68,,253.0,"Chemical Resistance of REMANIT Stainless Steels, Thyssen Edelstahlwerke AG, March 1989",,A
Hydrogen Peroxide,Stainless steels,Austenitic,347,A (Resistant),A (Resistant),,S34700,,,20,68,,253.0,"Chemical Resistance of REMANIT Stainless Steels, Thyssen Edelstahlwerke AG, March 1989",,A
Hydrogen Peroxide,Stainless steels,Austenitic,304L,A (Resistant),A (Resistant),,S30403,,,20,68,,253.0,"Chemical Resistance of REMANIT Stainless Steels, Thyssen Edelstahlwerke AG, March 1989",,A
Hydrogen Peroxide,Stainless steels,Austenitic,304LN,A (Resistant),A (Resistant),,S30453,,,20,68,,253.0,"Chemical Resistance of REMANIT Stainless Steels, Thyssen Edelstahlwerke AG, March 1989",,A
Hydrogen Peroxide,Stainless steels,Austenitic,316F,A (Resistant),A (Resistant),,S31620,,,20,68,,253.0,"Chemical Resistance of REMANIT Stainless Steels, Thyssen Edelstahlwerke AG, March 1989",,A
Hydrogen Peroxide,Stainless steels,Austenitic,316L,A (Resistant),A (Resistant),,S31603,,,20,68,,253.0,"Chemical Resistance of REMANIT Stainless Steels, Thyssen Edelstahlwerke AG, March 1989",,A
Hydrogen Peroxide,Stainless steels,Austenitic,316LN,A (Resistant),A (Resistant),,S31653,,,20,68,,253.0,"Chemical Resistance of REMANIT Stainless Steels, Thyssen Edelstahlwerke AG, March 1989",,A
Hydrogen Peroxide,Stainless steels,Austenitic,316Ti,A (Resistant),A (Resistant),,S31635,,,20,68,,253.0,"Chemical Resistance of REMANIT Stainless Steels, Thyssen Edelstahlwerke AG, March 1989",,A
Hydrogen Peroxide,Stainless steels,Austenitic,317L,A (Resistant),A (Resistant),,S31703,,,20,68,,253.0,"Chemical Resistance of REMANIT Stainless Steels, Thyssen Edelstahlwerke AG, March 1989",,A
Hydrogen Peroxide,Stainless steels,Austenitic,317LN,A (Resistant),A (Resistant),,S31725,,,20,68,,253.0,"Chemical Resistance of REMANIT Stainless Steels, Thyssen Edelstahlwerke AG, March 1989",,A
Hydrogen Peroxide,Stainless steels,Duplex,329,A (Resistant),A (Resistant),,S32900,,,20,68,,253.0,"Chemical Resistance of REMANIT Stainless Steels, Thyssen Edelstahlwerke AG, March 1989",,A
Hydrogen Peroxide,Stainless steels,Duplex,F51,A (Resistant),A (Resistant),,S31803,,,20,68,,253.0,"Chemical Resistance of REMANIT Stainless Steels, Thyssen Edelstahlwerke AG, March 1989",,A
Hydrogen Peroxide,Stainless steels,Ferritic,405,A (Resistant),A (Resistant),,S40500,,,20,68,,253.0,"Chemical Resistance of REMANIT Stainless Steels, Thyssen Edelstahlwerke AG, March 1989",,A
Hydrogen Peroxide,Stainless steels,Ferritic,409,A (Resistant),A (Resistant),,S40900,,,20,68,,253.0,"Chemical Resistance of REMANIT Stainless Steels, Thyssen Edelstahlwerke AG, March 1989",,A
Hydrogen Peroxide,Stainless steels,Ferritic,430,B (Good),B (Good),,S43000,,10,21,70,,121.0,"Cyclops Corp., Universal-Cyclops Specialty Steel Division",,B
Hydrogen Peroxide,Stainless steels,Ferritic,430,A (Resistant),A (Resistant),,S43000,,,20,68,,253.0,"Chemical Resistance of REMANIT Stainless Steels, Thyssen Edelstahlwerke AG, March 1989",,A
Hydrogen Peroxide,Stainless steels,Ferritic,434,A (Resistant),A (Resistant),,S43400,,,20,68,,253.0,"Chemical Resistance of REMANIT Stainless Steels, Thyssen Edelstahlwerke AG, March 1989",,A
Hydrogen Peroxide,Stainless steels,Martensitic,403,A (Resistant),A (Resistant),,S40300,,,20,68,,253.0,"Chemical Resistance of REMANIT Stainless Steels, Thyssen Edelstahlwerke AG, March 1989",,A
Hydrogen Peroxide,Stainless steels,Martensitic,410,B (Good),B (Good),,S41000,,10,21,70,,121.0,"Cyclops Corp., Universal-Cyclops Specialty Steel Division",,B
Hydrogen Peroxide,Stainless steels,Martensitic,410,A (Resistant),A (Resistant),,S41000,,,Room,Room,,121.0,"Cyclops Corp., Universal-Cyclops Specialty Steel Division",,A
Hydrogen Peroxide,Stainless steels,Martensitic,410,A (Resistant),A (Resistant),,S41000,,,20,68,,253.0,"Chemical Resistance of REMANIT Stainless Steels, Thyssen Edelstahlwerke AG, March 1989",,A
Hydrogen Peroxide,Stainless steels,Martensitic,416,A (Resistant),A (Resistant),,S41600,,,20,68,,253.0,"Chemical Resistance of REMANIT Stainless Steels, Thyssen Edelstahlwerke AG, March 1989",,A
Hydrogen Peroxide,Stainless steels,Martensitic,420,A (Resistant),A (Resistant),,S42000,,,20,68,,253.0,"Chemical Resistance of REMANIT Stainless Steels, Thyssen Edelstahlwerke AG, March 1989",,A
Hydrogen Sulfide,Copper and alloys,Aluminum bronze,Aluminum bronze,A (Resistant),A (Resistant),,,Dry,,,,,93.0,"H. Leidheiser, Jr., The Corrosion of Copper, Tin and Their Alloys, John Wiley & Sons, New York, 1971, p 90-96",,A
Hydrogen Sulfide,Copper and alloys,Aluminum bronze,Aluminum bronze,D (Poor),D (Poor),,,Moist,,,,,93.0,"H. Leidheiser, Jr., The Corrosion of Copper, Tin and Their Alloys, John Wiley & Sons, New York, 1971, p 90-96",,D
Hydrogen Sulfide,Copper and alloys,Brass,Brass,A (Resistant),A (Resistant),,,Dry,,,,,93.0,"H. Leidheiser, Jr., The Corrosion of Copper, Tin and Their Alloys, John Wiley & Sons, New York, 1971, p 90-96",,A
Hydrogen Sulfide,Copper and alloys,Brass,Brass,C (Questionable),C (Questionable),,,Moist,,,,,93.0,"H. Leidheiser, Jr., The Corrosion of Copper, Tin and Their Alloys, John Wiley & Sons, New York, 1971, p 90-96",,C
Hydrogen Sulfide,Copper and alloys,Brass,Cartridge brass,A (Resistant),A (Resistant),,C26000,Dry,,,,,93.0,"H. Leidheiser, Jr., The Corrosion of Copper, Tin and Their Alloys, John Wiley & Sons, New York, 1971, p 90-96",,A
Hydrogen Sulfide,Copper and alloys,Brass,Cartridge brass,C (Questionable),C (Questionable),,C26000,Moist,,,,,93.0,"H. Leidheiser, Jr., The Corrosion of Copper, Tin and Their Alloys, John Wiley & Sons, New York, 1971, p 90-96",,C
Hydrogen Sulfide,Copper and alloys,Brass,Commercial bronze,A (Resistant),A (Resistant),,C22000,Dry,,,,,93.0,"H. Leidheiser, Jr., The Corrosion of Copper, Tin and Their Alloys, John Wiley & Sons, New York, 1971, p 90-96",,A
Hydrogen Sulfide,Copper and alloys,Brass,Commercial bronze,D (Poor),D (Poor),,C22000,Moist,,,,,93.0,"H. Leidheiser, Jr., The Corrosion of Copper, Tin and Their Alloys, John Wiley & Sons, New York, 1971, p 90-96",,D
Hydrogen Sulfide,Copper and alloys,Brass,Muntz metal,A (Resistant),A (Resistant),,C28000,Dry,,,,,93.0,"H. Leidheiser, Jr., The Corrosion of Copper, Tin and Their Alloys, John Wiley & Sons, New York, 1971, p 90-96",,A
Hydrogen Sulfide,Copper and alloys,Brass,Muntz metal,C (Questionable),C (Questionable),,C28000,Moist,,,,,93.0,"H. Leidheiser, Jr., The Corrosion of Copper, Tin and Their Alloys, John Wiley & Sons, New York, 1971, p 90-96",,C
Hydrogen Sulfide,Copper and alloys,Brass,Red brass,A (Resistant),A (Resistant),,C23000,Dry,,,,,93.0,"H. Leidheiser, Jr., The Corrosion of Copper, Tin and Their Alloys, John Wiley & Sons, New York, 1971, p 90-96",,A
Hydrogen Sulfide,Copper and alloys,Brass,Red brass,D (Poor),D (Poor),,C23000,Moist,,,,,93.0,"H. Leidheiser, Jr., The Corrosion of Copper, Tin and Their Alloys, John Wiley & Sons, New York, 1971, p 90-96",,D
Hydrogen Sulfide,Copper and alloys,Copper,Electrolytic copper,A (Resistant),A (Resistant),,C11000,Dry,,,,,93.0,"H. Leidheiser, Jr., The Corrosion of Copper, Tin and Their Alloys, John Wiley & Sons, New York, 1971, p 90-96",,A
Hydrogen Sulfide,Copper and alloys,Copper,Electrolytic copper,D (Poor),D (Poor),,C11000,Moist,,,,,93.0,"H. Leidheiser, Jr., The Corrosion of Copper, Tin and Their Alloys, John Wiley & Sons, New York, 1971, p 90-96",,D
Hydrogen Sulfide,Copper and alloys,Copper,Phosphor copper,A (Resistant),A (Resistant),,C12200,Dry,,,,,93.0,"H. Leidheiser, Jr., The Corrosion of Copper, Tin and Their Alloys, John Wiley & Sons, New York, 1971, p 90-96",,A
Hydrogen Sulfide,Copper and alloys,Copper,Phosphor copper,D (Poor),D (Poor),,C12200,Moist,,,,,93.0,"H. Leidheiser, Jr., The Corrosion of Copper, Tin and Their Alloys, John Wiley & Sons, New York, 1971, p 90-96",,D
Hydrogen Sulfide,Copper and alloys,Copper-nickel,70-30 cupronickel,A (Resistant),A (Resistant),,C71500,Dry,,,,,93.0,"H. Leidheiser, Jr., The Corrosion of Copper, Tin and Their Alloys, John Wiley & Sons, New York, 1971, p 90-96",,A
Hydrogen Sulfide,Copper and alloys,Copper-nickel,70-30 cupronickel,C (Questionable),C (Questionable),,C71500,Moist,,,,,93.0,"H. Leidheiser, Jr., The Corrosion of Copper, Tin and Their Alloys, John Wiley & Sons, New York, 1971, p 90-96",,C
Hydrogen Sulfide,Copper and alloys,Copper-nickel,90-10 cupronickel,A (Resistant),A (Resistant),,C70600,Dry,,,,,93.0,"H. Leidheiser, Jr., The Corrosion of Copper, Tin and Their Alloys, John Wiley & Sons, New York, 1971, p 90-96",,A
Hydrogen Sulfide,Copper and alloys,Copper-nickel,90-10 cupronickel,D (Poor),D (Poor),,C70600,Moist,,,,,93.0,"H. Leidheiser, Jr., The Corrosion of Copper, Tin and Their Alloys, John Wiley & Sons, New York, 1971, p 90-96",,D
Hydrogen Sulfide,Copper and alloys,Leaded brass,Architectural bronze,A (Resistant),A (Resistant),,C38500,Dry,,,,,93.0,"H. Leidheiser, Jr., The Corrosion of Copper, Tin and Their Alloys, John Wiley & Sons, New York, 1971, p 90-96",,A
Hydrogen Sulfide,Copper and alloys,Leaded brass,Architectural bronze,C (Questionable),C (Questionable),,C38500,Moist,,,,,93.0,"H. Leidheiser, Jr., The Corrosion of Copper, Tin and Their Alloys, John Wiley & Sons, New York, 1971, p 90-96",,C
Hydrogen Sulfide,Copper and alloys,Leaded brass,Free-cutting brass,A (Resistant),A (Resistant),,C36000,Dry,,,,,93.0,"H. Leidheiser, Jr., The Corrosion of Copper, Tin and Their Alloys, John Wiley & Sons, New York, 1971, p 90-96",,A
Hydrogen Sulfide,Copper and alloys,Leaded brass,Free-cutting brass,C (Questionable),C (Questionable),,C36000,Moist,,,,,93.0,"H. Leidheiser, Jr., The Corrosion of Copper, Tin and Their Alloys, John Wiley & Sons, New York, 1971, p 90-96",,C
Hydrogen Sulfide,Copper and alloys,Nickel-silver,Nickel-silver,A (Resistant),A (Resistant),,,Dry,18,,,,93.0,"H. Leidheiser, Jr., The Corrosion of Copper, Tin and Their Alloys, John Wiley & Sons, New York, 1971, p 90-96",,A
Hydrogen Sulfide,Copper and alloys,Nickel-silver,Nickel-silver,C (Questionable),C (Questionable),,,Moist,18,,,,93.0,"H. Leidheiser, Jr., The Corrosion of Copper, Tin and Their Alloys, John Wiley & Sons, New York, 1971, p 90-96",,C
Hydrogen Sulfide,Copper and alloys,Phosphor bronze,"Phosphor bronze, 5% Sn",A (Resistant),A (Resistant),,C51000,Dry,,,,,93.0,"H. Leidheiser, Jr., The Corrosion of Copper, Tin and Their Alloys, John Wiley & Sons, New York, 1971, p 90-96",,A
Hydrogen Sulfide,Copper and alloys,Phosphor bronze,"Phosphor bronze, 5% Sn",D (Poor),D (Poor),,C51000,Moist,,,,,93.0,"H. Leidheiser, Jr., The Corrosion of Copper, Tin and Their Alloys, John Wiley & Sons, New York, 1971, p 90-96",,D
Hydrogen Sulfide,Copper and alloys,Phosphor bronze,"Phosphor bronze, 8% Sn",A (Resistant),A (Resistant),,C52100,Dry,,,,,93.0,"H. Leidheiser, Jr., The Corrosion of Copper, Tin and Their Alloys, John Wiley & Sons, New York, 1971, p 90-96",,A
Hydrogen Sulfide,Copper and alloys,Phosphor bronze,"Phosphor bronze, 8% Sn",D (Poor),D (Poor),,C52100,Moist,,,,,93.0,"H. Leidheiser, Jr., The Corrosion of Copper, Tin and Their Alloys, John Wiley & Sons, New York, 1971, p 90-96",,D
Hydrogen Sulfide,Copper and alloys,Silicon bronze,"Silicon bronze, high",A (Resistant),A (Resistant),,C65500,Dry,,,,,93.0,"H. Leidheiser, Jr., The Corrosion of Copper, Tin and Their Alloys, John Wiley & Sons, New York, 1971, p 90-96",,A
Hydrogen Sulfide,Copper and alloys,Silicon bronze,"Silicon bronze, high",D (Poor),D (Poor),,C65500,Moist,,,,,93.0,"H. Leidheiser, Jr., The Corrosion of Copper, Tin and Their Alloys, John Wiley & Sons, New York, 1971, p 90-96",,D
Hydrogen Sulfide,Copper and alloys,Silicon bronze,"Silicon bronze, low",A (Resistant),A (Resistant),,C65100,Dry,,,,,93.0,"H. Leidheiser, Jr., The Corrosion of Copper, Tin and Their Alloys, John Wiley & Sons, New York, 1971, p 90-96",,A
Hydrogen Sulfide,Copper and alloys,Silicon bronze,"Silicon bronze, low",D (Poor),D (Poor),,C65100,Moist,,,,,93.0,"H. Leidheiser, Jr., The Corrosion of Copper, Tin and Their Alloys, John Wiley & Sons, New York, 1971, p 90-96",,D
Hydrogen Sulfide,Copper and alloys,Tin brass,Admiralty brass,A (Resistant),A (Resistant),,C44300,Dry,,,,,93.0,"H. Leidheiser, Jr., The Corrosion of Copper, Tin and Their Alloys, John Wiley & Sons, New York, 1971, p 90-96",,A
Hydrogen Sulfide,Copper and alloys,Tin brass,Admiralty brass,C (Questionable),C (Questionable),,C44300,Moist,,,,,93.0,"H. Leidheiser, Jr., The Corrosion of Copper, Tin and Their Alloys, John Wiley & Sons, New York, 1971, p 90-96",,C
Hydrogen Sulfide,Copper and alloys,Tin brass,Naval brass,A (Resistant),A (Resistant),,C46400,Dry,,,,,93.0,"H. Leidheiser, Jr., The Corrosion of Copper, Tin and Their Alloys, John Wiley & Sons, New York, 1971, p 90-96",,A
Hydrogen Sulfide,Copper and alloys,Tin brass,Naval brass,C (Questionable),C (Questionable),,C46400,Moist,,,,,93.0,"H. Leidheiser, Jr., The Corrosion of Copper, Tin and Their Alloys, John Wiley & Sons, New York, 1971, p 90-96",,C
Hydrogen Sulfide,Miscellaneous,Magnesium and alloys,Magnesium,A (Resistant),A (Resistant),,,,100,Room,Room,,119.0,"Dow Chemical Co., Midland, MI",,A
Hydrogen Sulfide,Miscellaneous,Noble metals,Gold,0.05 max,2 max,,P00016,Moist,,Room,Room,,8.0,"Metals Handbook, Ninth Edition, Vol 13, Corrosion, ASM International, Metals Park, OH, 1987, p 798",0.05,
Hydrogen Sulfide,Miscellaneous,Noble metals,Iridium,A (Resistant),A (Resistant),,,Moist,,Room,Room,,18.0,"Metals Handbook, Ninth Edition, Vol 13, Corrosion, ASM International, Metals Park, OH, 1987, p 806",,A
Hydrogen Sulfide,Miscellaneous,Noble metals,Osmium,0.25 max,10 max,,,Moist,,Room,Room,,26.0,"Metals Handbook, Ninth Edition, Vol 13, Corrosion, ASM International, Metals Park, OH, 1987, p 807",0.25,
Hydrogen Sulfide,Miscellaneous,Noble metals,Palladium,A (Resistant),A (Resistant),,P03980,Moist,,Room,Room,,17.0,"Metals Handbook, Ninth Edition, Vol 13, Corrosion, ASM International, Metals Park, OH, 1987, p 804",,A
Hydrogen Sulfide,Miscellaneous,Noble metals,Platinum,A (Resistant),A (Resistant),,P04995,Moist,,Room,Room,,6.0,"Metals Handbook, Ninth Edition, Vol 13, Corrosion, ASM International, Metals Park, OH, 1987, p 803",,A
Hydrogen Sulfide,Miscellaneous,Noble metals,Rhodium,A (Resistant),A (Resistant),,P05990,Moist,,Room,Room,,29.0,"Metals Handbook, Ninth Edition, Vol 13, Corrosion, ASM International, Metals Park, OH, 1987, p 805",,A
Hydrogen Sulfide,Miscellaneous,Noble metals,Rhodium,A (Resistant),A (Resistant),,P05990,Moist,,Room,Room,,18.0,"Metals Handbook, Ninth Edition, Vol 13, Corrosion, ASM International, Metals Park, OH, 1987, p 806",,A
Hydrogen Sulfide,Miscellaneous,Noble metals,Rhodium,A (Resistant),A (Resistant),,P05990,Moist at room temperature,,100,212,,18.0,"Metals Handbook, Ninth Edition, Vol 13, Corrosion, ASM International, Metals Park, OH, 1987, p 806",,A
Hydrogen Sulfide,Miscellaneous,Noble metals,Silver,D (Poor),D (Poor),,P07010,,,Room,Room,,4.0,"Metals Handbook, Ninth Edition, Vol 13, Corrosion, ASM International, Metals Park, OH, 1987, p 795",,D
Hydrogen Sulfide,Miscellaneous,Noble metals,Silver,D (Poor),D (Poor),,P07010,,,Room,Room,,4.0,"Metals Handbook, Ninth Edition, Vol 13, Corrosion, ASM International, Metals Park, OH, 1987, p 795",,D
Hydrogen Sulfide,Miscellaneous,Noble metals,Silver,A (Resistant),A (Resistant),,P07010,,All,Room,Room,,9.0,"Metals Handbook, Ninth Edition, Vol 13, Corrosion, ASM International, Metals Park, OH, 1987, p 796",,A
Hydrogen Sulfide,Stainless steels,Austenitic,304,A (Resistant),A (Resistant),,S30400,Dry,4 max,400 max,400 max,,253.0,"Chemical Resistance of REMANIT Stainless Steels, Thyssen Edelstahlwerke AG, March 1989",,A
Hydrogen Sulfide,Nickel and alloys,Nickel-chromium-iron-molybdenum,Alloy 825 Inco Alloys International Inc.,0.005,0.2,Slight pitting; crevice attack,N08825,"Chemical processing; field or pilot plant test; no aeration; no agitation. Hydrogen sulfide, water (extraction unit)",,80-150,176-302,160 d,89.0,"A Guide to Corrosion Resistance, Climax Molybdenum Company, Greenwich, CT, 1981",0.005,
Hydrogen Sulfide,Refractory metals and alloys,Titanium and alloys,Titanium,A (Resistant),A (Resistant),,,Steam and 0.077% mercaptans,7.65,93-110,200-230,,90.0,"N.D. Tomashov and P.M. Altovskii, Corrosion and Protection of Titanium, Government Scientific-Technical Publication of Machine-Building Literature (Russian translation), 1963; L.C. Covington and R.W. Schultz, Corrosion of Resistance of Titanium, TIMET Cor",,A
Hydrogen Sulfide,Refractory metals and alloys,Titanium and alloys,Titanium,0.003 max,0.12 max,,,Water saturated,,21,70,,90.0,"N.D. Tomashov and P.M. Altovskii, Corrosion and Protection of Titanium, Government Scientific-Technical Publication of Machine-Building Literature (Russian translation), 1963; L.C. Covington and R.W. Schultz, Corrosion of Resistance of Titanium, TIMET Cor",0.003,
Hydrogen Sulfide,Stainless steels,Austenitic,301,A (Resistant),A (Resistant),,S30100,Dry,4 max,20,68,,253.0,"Chemical Resistance of REMANIT Stainless Steels, Thyssen Edelstahlwerke AG, March 1989",,A
Hydrogen Sulfide,Stainless steels,Austenitic,301,A (Resistant),A (Resistant),,S30100,Dry,4 max,100,212,,253.0,"Chemical Resistance of REMANIT Stainless Steels, Thyssen Edelstahlwerke AG, March 1989",,A
Hydrogen Sulfide,Stainless steels,Austenitic,301,A (Resistant),A (Resistant),,S30100,Dry,4 max,400 max,400 max,,253.0,"Chemical Resistance of REMANIT Stainless Steels, Thyssen Edelstahlwerke AG, March 1989",,A
Hydrogen Sulfide,Stainless steels,Austenitic,301,A (Resistant),A (Resistant),,S30100,Moist,4 max,400 max,400 max,,253.0,"Chemical Resistance of REMANIT Stainless Steels, Thyssen Edelstahlwerke AG, March 1989",,A
Hydrogen Sulfide,Stainless steels,Austenitic,302,A (Resistant),A (Resistant),,S30200,Dry,4 max,20,68,,253.0,"Chemical Resistance of REMANIT Stainless Steels, Thyssen Edelstahlwerke AG, March 1989",,A
Hydrogen Sulfide,Stainless steels,Austenitic,302,A (Resistant),A (Resistant),,S30200,Dry,4 max,100,212,,253.0,"Chemical Resistance of REMANIT Stainless Steels, Thyssen Edelstahlwerke AG, March 1989",,A
Hydrogen Sulfide,Stainless steels,Austenitic,302,A (Resistant),A (Resistant),,S30200,Dry,4 max,400 max,400 max,,253.0,"Chemical Resistance of REMANIT Stainless Steels, Thyssen Edelstahlwerke AG, March 1989",,A
Hydrogen Sulfide,Stainless steels,Austenitic,302,A (Resistant),A (Resistant),,S30200,Moist,4 max,400 max,400 max,,253.0,"Chemical Resistance of REMANIT Stainless Steels, Thyssen Edelstahlwerke AG, March 1989",,A
Hydrogen Sulfide,Stainless steels,Austenitic,303,A (Resistant),A (Resistant),,S30300,Dry,4 max,20,68,,253.0,"Chemical Resistance of REMANIT Stainless Steels, Thyssen Edelstahlwerke AG, March 1989",,A
Hydrogen Sulfide,Stainless steels,Austenitic,303,A (Resistant),A (Resistant),,S30300,Dry,4 max,20,68,,253.0,"Chemical Resistance of REMANIT Stainless Steels, Thyssen Edelstahlwerke AG, March 1989",,A
Hydrogen Sulfide,Stainless steels,Austenitic,303,A (Resistant),A (Resistant),,S30300,Dry,4 max,100,212,,253.0,"Chemical Resistance of REMANIT Stainless Steels, Thyssen Edelstahlwerke AG, March 1989",,A
Hydrogen Sulfide,Stainless steels,Austenitic,303,A (Resistant),A (Resistant),,S30300,Dry,4 max,100,212,,253.0,"Chemical Resistance of REMANIT Stainless Steels, Thyssen Edelstahlwerke AG, March 1989",,A
Hydrogen Sulfide,Stainless steels,Austenitic,303,C (Questionable),C (Questionable),,S30300,Dry,4 max,400 max,400 max,,253.0,"Chemical Resistance of REMANIT Stainless Steels, Thyssen Edelstahlwerke AG, March 1989",,C
Hydrogen Sulfide,Stainless steels,Austenitic,303,A (Resistant),A (Resistant),,S30300,Dry,4 max,400 max,400 max,,253.0,"Chemical Resistance of REMANIT Stainless Steels, Thyssen Edelstahlwerke AG, March 1989",,A
Hydrogen Sulfide,Stainless steels,Austenitic,303,D (Poor),D (Poor),,S30300,Moist,4 max,400 max,400 max,,253.0,"Chemical Resistance of REMANIT Stainless Steels, Thyssen Edelstahlwerke AG, March 1989",,D
Hydrogen Sulfide,Stainless steels,Austenitic,303,A (Resistant),A (Resistant),,S30300,Moist,4 max,400 max,400 max,,253.0,"Chemical Resistance of REMANIT Stainless Steels, Thyssen Edelstahlwerke AG, March 1989",,A
Hydrogen Sulfide,Stainless steels,Austenitic,304,0.003 max,0.1 max,,S30400,"Chemical processing; field or pilot plant test. Hydrogen sulfide (generator, vapors)",,,,56 d,89.0,"A Guide to Corrosion Resistance, Climax Molybdenum Company, Greenwich, CT, 1981",0.003,
Hydrogen Sulfide,Stainless steels,Austenitic,304,0.003 max,0.1 max,Slight pitting; crevice attack,S30400,"Chemical processing; field or pilot plant test; no aeration; no agitation. Hydrogen sulfide, water (extraction unit)",,80-150,176-302,160 d,89.0,"A Guide to Corrosion Resistance, Climax Molybdenum Company, Greenwich, CT, 1981",0.003,
Hydrogen Sulfide,Stainless steels,Austenitic,304,A (Resistant),A (Resistant),,S30400,Dry,4 max,20,68,,253.0,"Chemical Resistance of REMANIT Stainless Steels, Thyssen Edelstahlwerke AG, March 1989",,A
Hydrogen Sulfide,Stainless steels,Austenitic,304,A (Resistant),A (Resistant),,S30400,Dry,4 max,100,212,,253.0,"Chemical Resistance of REMANIT Stainless Steels, Thyssen Edelstahlwerke AG, March 1989",,A
Hydrogen Sulfide,Stainless steels,Austenitic,304,A (Resistant),A (Resistant),,S30400,Moist,4 max,400 max,400 max,,253.0,"Chemical Resistance of REMANIT Stainless Steels, Thyssen Edelstahlwerke AG, March 1989",,A
Hydrogen Sulfide,Stainless steels,Austenitic,304,0.003 max,0.1 max,,S30400,"Petroleum processing; field or pilot plant test; no aeration; rapid agitation. Plus 3-17 mol% ammonia, 7-12% carbon dioxide, small amounts of chlorides, cyanides and hydrocarbons (vapors)",85-65 mol%,127,260,288 d,89.0,"A Guide to Corrosion Resistance, Climax Molybdenum Company, Greenwich, CT, 1981",0.003,
Hydrogen Sulfide,Stainless steels,Austenitic,304,0.003 max,0.1 max,Crevice attack,S30400,Petroleum processing; field or pilot plant test; strong aeration; slight to moderate agitation. Plus air and nitrogen,98,32,90,188 d,89.0,"A Guide to Corrosion Resistance, Climax Molybdenum Company, Greenwich, CT, 1981",0.003,
Hydrogen Sulfide,Stainless steels,Austenitic,316,0.003 max,0.1 max,,S31600,"Chemical processing; field or pilot plant test. Hydrogen sulfide (generator, vapors)",,,,56 d,89.0,"A Guide to Corrosion Resistance, Climax Molybdenum Company, Greenwich, CT, 1981",0.003,
Hydrogen Sulfide,Stainless steels,Austenitic,316,0.003,0.1,,S31600,Chemical processing; field or pilot plant test; no aeration. Hydrogen-sulfide gas saturated with water vapor.,,38-77,100-170,60 d,89.0,"A Guide to Corrosion Resistance, Climax Molybdenum Company, Greenwich, CT, 1981",0.003,
Hydrogen Sulfide,Stainless steels,Austenitic,316,0.003 max,0.1 max,Slight pitting; crevice attack,S31600,"Chemical processing; field or pilot plant test; no aeration; no agitation. Hydrogen sulfide, water (extraction unit)",,80-150,176-302,160 d,89.0,"A Guide to Corrosion Resistance, Climax Molybdenum Company, Greenwich, CT, 1981",0.003,
Hydrogen Sulfide,Stainless steels,Austenitic,316,A (Resistant),A (Resistant),,S31600,Dry,4 max,20,68,,253.0,"Chemical Resistance of REMANIT Stainless Steels, Thyssen Edelstahlwerke AG, March 1989",,A
Hydrogen Sulfide,Stainless steels,Austenitic,316,A (Resistant),A (Resistant),,S31600,Dry,4 max,100,212,,253.0,"Chemical Resistance of REMANIT Stainless Steels, Thyssen Edelstahlwerke AG, March 1989",,A
Hydrogen Sulfide,Stainless steels,Austenitic,316,A (Resistant),A (Resistant),,S31600,Dry,4 max,400 max,400 max,,253.0,"Chemical Resistance of REMANIT Stainless Steels, Thyssen Edelstahlwerke AG, March 1989",,A
Hydrogen Sulfide,Stainless steels,Austenitic,316,A (Resistant),A (Resistant),,S31600,Moist,4 max,400 max,400 max,,253.0,"Chemical Resistance of REMANIT Stainless Steels, Thyssen Edelstahlwerke AG, March 1989",,A
Hydrogen Sulfide,Stainless steels,Austenitic,316,0.003 max,0.1 max,,S31600,"Petroleum processing; field or pilot plant test; no aeration; rapid agitation. Plus 3-17 mol% ammonia, 7-12% carbon dioxide, small amounts of chlorides, cyanides and hydrocarbons (vapors)",85-65 mol%,127,260,288 d,89.0,"A Guide to Corrosion Resistance, Climax Molybdenum Company, Greenwich, CT, 1981",0.003,
Hydrogen Sulfide,Stainless steels,Austenitic,316,0.003 max,0.1 max,Slight pitting,S31600,Petroleum processing; field or pilot plant test; strong aeration; slight to moderate agitation. Plus air and nitrogen,98,32,90,188 d,89.0,"A Guide to Corrosion Resistance, Climax Molybdenum Company, Greenwich, CT, 1981",0.003,
Hydrogen Sulfide,Stainless steels,Austenitic,321,A (Resistant),A (Resistant),,S32100,Dry,4 max,20,68,,253.0,"Chemical Resistance of REMANIT Stainless Steels, Thyssen Edelstahlwerke AG, March 1989",,A
Hydrogen Sulfide,Stainless steels,Austenitic,321,A (Resistant),A (Resistant),,S32100,Dry,4 max,100,212,,253.0,"Chemical Resistance of REMANIT Stainless Steels, Thyssen Edelstahlwerke AG, March 1989",,A
Hydrogen Sulfide,Stainless steels,Austenitic,321,A (Resistant),A (Resistant),,S32100,Dry,4 max,400 max,400 max,,253.0,"Chemical Resistance of REMANIT Stainless Steels, Thyssen Edelstahlwerke AG, March 1989",,A
Hydrogen Sulfide,Stainless steels,Austenitic,321,A (Resistant),A (Resistant),,S32100,Moist,4 max,400 max,400 max,,253.0,"Chemical Resistance of REMANIT Stainless Steels, Thyssen Edelstahlwerke AG, March 1989",,A
Hydrogen Sulfide,Stainless steels,Austenitic,347,A (Resistant),A (Resistant),,S34700,Dry,4 max,20,68,,253.0,"Chemical Resistance of REMANIT Stainless Steels, Thyssen Edelstahlwerke AG, March 1989",,A
Hydrogen Sulfide,Stainless steels,Austenitic,347,A (Resistant),A (Resistant),,S34700,Dry,4 max,100,212,,253.0,"Chemical Resistance of REMANIT Stainless Steels, Thyssen Edelstahlwerke AG, March 1989",,A
Hydrogen Sulfide,Stainless steels,Austenitic,347,A (Resistant),A (Resistant),,S34700,Dry,4 max,400 max,400 max,,253.0,"Chemical Resistance of REMANIT Stainless Steels, Thyssen Edelstahlwerke AG, March 1989",,A
Hydrogen Sulfide,Stainless steels,Austenitic,347,A (Resistant),A (Resistant),,S34700,Moist,4 max,400 max,400 max,,253.0,"Chemical Resistance of REMANIT Stainless Steels, Thyssen Edelstahlwerke AG, March 1989",,A
Hydrogen Sulfide,Stainless steels,Austenitic,304L,A (Resistant),A (Resistant),,S30403,Dry,4 max,20,68,,253.0,"Chemical Resistance of REMANIT Stainless Steels, Thyssen Edelstahlwerke AG, March 1989",,A
Hydrogen Sulfide,Stainless steels,Austenitic,304L,A (Resistant),A (Resistant),,S30403,Dry,4 max,100,212,,253.0,"Chemical Resistance of REMANIT Stainless Steels, Thyssen Edelstahlwerke AG, March 1989",,A
Hydrogen Sulfide,Stainless steels,Austenitic,304L,A (Resistant),A (Resistant),,S30403,Dry,4 max,400 max,400 max,,253.0,"Chemical Resistance of REMANIT Stainless Steels, Thyssen Edelstahlwerke AG, March 1989",,A
Hydrogen Sulfide,Stainless steels,Austenitic,304L,A (Resistant),A (Resistant),,S30403,Moist,4 max,400 max,400 max,,253.0,"Chemical Resistance of REMANIT Stainless Steels, Thyssen Edelstahlwerke AG, March 1989",,A
Hydrogen Sulfide,Stainless steels,Austenitic,304LN,A (Resistant),A (Resistant),,S30453,Dry,4 max,20,68,,253.0,"Chemical Resistance of REMANIT Stainless Steels, Thyssen Edelstahlwerke AG, March 1989",,A
Hydrogen Sulfide,Stainless steels,Austenitic,304LN,A (Resistant),A (Resistant),,S30453,Dry,4 max,100,212,,253.0,"Chemical Resistance of REMANIT Stainless Steels, Thyssen Edelstahlwerke AG, March 1989",,A
Hydrogen Sulfide,Stainless steels,Austenitic,304LN,A (Resistant),A (Resistant),,S30453,Dry,4 max,400 max,400 max,,253.0,"Chemical Resistance of REMANIT Stainless Steels, Thyssen Edelstahlwerke AG, March 1989",,A
Hydrogen Sulfide,Stainless steels,Austenitic,304LN,A (Resistant),A (Resistant),,S30453,Moist,4 max,400 max,400 max,,253.0,"Chemical Resistance of REMANIT Stainless Steels, Thyssen Edelstahlwerke AG, March 1989",,A
Hydrogen Sulfide,Stainless steels,Austenitic,316F,A (Resistant),A (Resistant),,S31620,Dry,4 max,20,68,,253.0,"Chemical Resistance of REMANIT Stainless Steels, Thyssen Edelstahlwerke AG, March 1989",,A
Hydrogen Sulfide,Stainless steels,Austenitic,316F,A (Resistant),A (Resistant),,S31620,Dry,4 max,100,212,,253.0,"Chemical Resistance of REMANIT Stainless Steels, Thyssen Edelstahlwerke AG, March 1989",,A
Hydrogen Sulfide,Stainless steels,Austenitic,316F,A (Resistant),A (Resistant),,S31620,Dry,4 max,400 max,400 max,,253.0,"Chemical Resistance of REMANIT Stainless Steels, Thyssen Edelstahlwerke AG, March 1989",,A
Hydrogen Sulfide,Stainless steels,Austenitic,316F,A (Resistant),A (Resistant),,S31620,Moist,4 max,400 max,400 max,,253.0,"Chemical Resistance of REMANIT Stainless Steels, Thyssen Edelstahlwerke AG, March 1989",,A
Hydrogen Sulfide,Stainless steels,Austenitic,316L,A (Resistant),A (Resistant),,S31603,Dry,4 max,20,68,,253.0,"Chemical Resistance of REMANIT Stainless Steels, Thyssen Edelstahlwerke AG, March 1989",,A
Hydrogen Sulfide,Stainless steels,Austenitic,316L,A (Resistant),A (Resistant),,S31603,Dry,4 max,100,212,,253.0,"Chemical Resistance of REMANIT Stainless Steels, Thyssen Edelstahlwerke AG, March 1989",,A
Hydrogen Sulfide,Stainless steels,Austenitic,316L,A (Resistant),A (Resistant),,S31603,Dry,4 max,400 max,400 max,,253.0,"Chemical Resistance of REMANIT Stainless Steels, Thyssen Edelstahlwerke AG, March 1989",,A
Hydrogen Sulfide,Stainless steels,Austenitic,316L,A (Resistant),A (Resistant),,S31603,Moist,4 max,400 max,400 max,,253.0,"Chemical Resistance of REMANIT Stainless Steels, Thyssen Edelstahlwerke AG, March 1989",,A
Hydrogen Sulfide,Stainless steels,Austenitic,316LN,A (Resistant),A (Resistant),,S31653,Dry,4 max,20,68,,253.0,"Chemical Resistance of REMANIT Stainless Steels, Thyssen Edelstahlwerke AG, March 1989",,A
Hydrogen Sulfide,Stainless steels,Austenitic,316LN,A (Resistant),A (Resistant),,S31653,Dry,4 max,100,212,,253.0,"Chemical Resistance of REMANIT Stainless Steels, Thyssen Edelstahlwerke AG, March 1989",,A
Hydrogen Sulfide,Stainless steels,Austenitic,316LN,A (Resistant),A (Resistant),,S31653,Dry,4 max,400 max,400 max,,253.0,"Chemical Resistance of REMANIT Stainless Steels, Thyssen Edelstahlwerke AG, March 1989",,A
Hydrogen Sulfide,Stainless steels,Austenitic,316LN,A (Resistant),A (Resistant),,S31653,Moist,4 max,400 max,400 max,,253.0,"Chemical Resistance of REMANIT Stainless Steels, Thyssen Edelstahlwerke AG, March 1989",,A
Hydrogen Sulfide,Stainless steels,Austenitic,316Ti,A (Resistant),A (Resistant),,S31635,Dry,4 max,20,68,,253.0,"Chemical Resistance of REMANIT Stainless Steels, Thyssen Edelstahlwerke AG, March 1989",,A
Hydrogen Sulfide,Stainless steels,Austenitic,316Ti,A (Resistant),A (Resistant),,S31635,Dry,4 max,100,212,,253.0,"Chemical Resistance of REMANIT Stainless Steels, Thyssen Edelstahlwerke AG, March 1989",,A
Hydrogen Sulfide,Stainless steels,Austenitic,316Ti,A (Resistant),A (Resistant),,S31635,Dry,4 max,400 max,400 max,,253.0,"Chemical Resistance of REMANIT Stainless Steels, Thyssen Edelstahlwerke AG, March 1989",,A
Hydrogen Sulfide,Stainless steels,Austenitic,316Ti,A (Resistant),A (Resistant),,S31635,Moist,4 max,400 max,400 max,,253.0,"Chemical Resistance of REMANIT Stainless Steels, Thyssen Edelstahlwerke AG, March 1989",,A
Hydrogen Sulfide,Stainless steels,Austenitic,317L,A (Resistant),A (Resistant),,S31703,Dry,4 max,20,68,,253.0,"Chemical Resistance of REMANIT Stainless Steels, Thyssen Edelstahlwerke AG, March 1989",,A
Hydrogen Sulfide,Stainless steels,Austenitic,317L,A (Resistant),A (Resistant),,S31703,Dry,4 max,100,212,,253.0,"Chemical Resistance of REMANIT Stainless Steels, Thyssen Edelstahlwerke AG, March 1989",,A
Hydrogen Sulfide,Stainless steels,Austenitic,317L,A (Resistant),A (Resistant),,S31703,Dry,4 max,400 max,400 max,,253.0,"Chemical Resistance of REMANIT Stainless Steels, Thyssen Edelstahlwerke AG, March 1989",,A
Hydrogen Sulfide,Stainless steels,Austenitic,317L,A (Resistant),A (Resistant),,S31703,Moist,4 max,400 max,400 max,,253.0,"Chemical Resistance of REMANIT Stainless Steels, Thyssen Edelstahlwerke AG, March 1989",,A
