Repository: wfreinhart/matse219

# MATSE 219: Materials Informatics

Auto-generated from the private authoring repo (matse219-instructor). Do not edit here directly -- changes are overwritten on the next publish run.

## Lectures

- [Lecture01](https://colab.research.google.com/github/wfreinhart/matse219/blob/staging/notebooks/Lecture01.ipynb)
- [Lecture02](https://colab.research.google.com/github/wfreinhart/matse219/blob/staging/notebooks/Lecture02.ipynb)
- [Lecture03](https://colab.research.google.com/github/wfreinhart/matse219/blob/staging/notebooks/Lecture03.ipynb)
- [Lecture04](https://colab.research.google.com/github/wfreinhart/matse219/blob/staging/notebooks/Lecture04.ipynb)

File: datasets/corrosion.csv (part 63 of 142)
Environment,Material Group,Material Family,Material,Rate (mm/yr) or Rating,Rate (mils/yr) or Rating,Localized Attack,UNS,Condition/Comment,Concentration (Vol %),Temperature (deg C),Temperature (deg F),Duration,Reference #,Reference,rate_mm_yr_numeric,rate_letter_grade
Hydrogen Sulfide,Stainless steels,Austenitic,317LN,A (Resistant),A (Resistant),,S31725,Dry,4 max,20,68,,253.0,"Chemical Resistance of REMANIT Stainless Steels, Thyssen Edelstahlwerke AG, March 1989",,A
Hydrogen Sulfide,Stainless steels,Austenitic,317LN,A (Resistant),A (Resistant),,S31725,Dry,4 max,100,212,,253.0,"Chemical Resistance of REMANIT Stainless Steels, Thyssen Edelstahlwerke AG, March 1989",,A
Hydrogen Sulfide,Stainless steels,Austenitic,317LN,A (Resistant),A (Resistant),,S31725,Dry,4 max,400 max,400 max,,253.0,"Chemical Resistance of REMANIT Stainless Steels, Thyssen Edelstahlwerke AG, March 1989",,A
Hydrogen Sulfide,Stainless steels,Austenitic,317LN,A (Resistant),A (Resistant),,S31725,Moist,4 max,400 max,400 max,,253.0,"Chemical Resistance of REMANIT Stainless Steels, Thyssen Edelstahlwerke AG, March 1989",,A
Hydrogen Sulfide,Stainless steels,Austenitic,Carpenter 20 Carpenter Technologies Corp.,0.003 max,0.1 max,,,Chemical processing; field or pilot plant test; no aeration. Hydrogen-sulfide gas saturated with water vapor,,38-77,100-170,60 d,89.0,"A Guide to Corrosion Resistance, Climax Molybdenum Company, Greenwich, CT, 1981",0.003,
Hydrogen Sulfide,Stainless steels,Austenitic,Carpenter 20 Carpenter Technologies Corp.,0.003 max,0.1 max,Slight pitting,,"Chemical processing; field or pilot plant test; no aeration; no agitation. Hydrogen sulfide, water (extraction unit)",,80-150,176-302,160 d,89.0,"A Guide to Corrosion Resistance, Climax Molybdenum Company, Greenwich, CT, 1981",0.003,
Hydrogen Sulfide,Stainless steels,Duplex,329,A (Resistant),A (Resistant),,S32900,Dry,4 max,20,68,,253.0,"Chemical Resistance of REMANIT Stainless Steels, Thyssen Edelstahlwerke AG, March 1989",,A
Hydrogen Sulfide,Stainless steels,Duplex,329,A (Resistant),A (Resistant),,S32900,Dry,4 max,100,212,,253.0,"Chemical Resistance of REMANIT Stainless Steels, Thyssen Edelstahlwerke AG, March 1989",,A
Hydrogen Sulfide,Stainless steels,Duplex,329,A (Resistant),A (Resistant),,S32900,Dry,4 max,400 max,400 max,,253.0,"Chemical Resistance of REMANIT Stainless Steels, Thyssen Edelstahlwerke AG, March 1989",,A
Hydrogen Sulfide,Stainless steels,Duplex,329,A (Resistant),A (Resistant),,S32900,Moist,4 max,400 max,400 max,,253.0,"Chemical Resistance of REMANIT Stainless Steels, Thyssen Edelstahlwerke AG, March 1989",,A
Hydrogen Sulfide,Stainless steels,Duplex,F51,A (Resistant),A (Resistant),,S31803,Dry,4 max,20,68,,253.0,"Chemical Resistance of REMANIT Stainless Steels, Thyssen Edelstahlwerke AG, March 1989",,A
Hydrogen Sulfide,Stainless steels,Duplex,F51,A (Resistant),A (Resistant),,S31803,Dry,4 max,100,212,,253.0,"Chemical Resistance of REMANIT Stainless Steels, Thyssen Edelstahlwerke AG, March 1989",,A
Hydrogen Sulfide,Stainless steels,Duplex,F51,A (Resistant),A (Resistant),,S31803,Dry,4 max,400 max,400 max,,253.0,"Chemical Resistance of REMANIT Stainless Steels, Thyssen Edelstahlwerke AG, March 1989",,A
Hydrogen Sulfide,Stainless steels,Duplex,F51,A (Resistant),A (Resistant),,S31803,Moist,4 max,400 max,400 max,,253.0,"Chemical Resistance of REMANIT Stainless Steels, Thyssen Edelstahlwerke AG, March 1989",,A
Hydrogen Sulfide,Stainless steels,Ferritic,405,A (Resistant),A (Resistant),,S40500,Dry,4 max,20,68,,253.0,"Chemical Resistance of REMANIT Stainless Steels, Thyssen Edelstahlwerke AG, March 1989",,A
Hydrogen Sulfide,Stainless steels,Ferritic,405,A (Resistant),A (Resistant),,S40500,Dry,4 max,100,212,,253.0,"Chemical Resistance of REMANIT Stainless Steels, Thyssen Edelstahlwerke AG, March 1989",,A
Hydrogen Sulfide,Stainless steels,Ferritic,405,C (Questionable),C (Questionable),,S40500,Dry,4 max,400 max,400 max,,253.0,"Chemical Resistance of REMANIT Stainless Steels, Thyssen Edelstahlwerke AG, March 1989",,C
Hydrogen Sulfide,Stainless steels,Ferritic,405,D (Poor),D (Poor),,S40500,Moist,4 max,400 max,400 max,,253.0,"Chemical Resistance of REMANIT Stainless Steels, Thyssen Edelstahlwerke AG, March 1989",,D
Hydrogen Sulfide,Stainless steels,Ferritic,409,A (Resistant),A (Resistant),,S40900,Dry,4 max,20,68,,253.0,"Chemical Resistance of REMANIT Stainless Steels, Thyssen Edelstahlwerke AG, March 1989",,A
Hydrogen Sulfide,Stainless steels,Ferritic,409,A (Resistant),A (Resistant),,S40900,Dry,4 max,100,212,,253.0,"Chemical Resistance of REMANIT Stainless Steels, Thyssen Edelstahlwerke AG, March 1989",,A
Hydrogen Sulfide,Stainless steels,Ferritic,409,C (Questionable),C (Questionable),,S40900,Dry,4 max,400 max,400 max,,253.0,"Chemical Resistance of REMANIT Stainless Steels, Thyssen Edelstahlwerke AG, March 1989",,C
Hydrogen Sulfide,Stainless steels,Ferritic,409,D (Poor),D (Poor),,S40900,Moist,4 max,400 max,400 max,,253.0,"Chemical Resistance of REMANIT Stainless Steels, Thyssen Edelstahlwerke AG, March 1989",,D
Hydrogen Sulfide,Stainless steels,Ferritic,430,A (Resistant),A (Resistant),,S43000,Dry,4 max,20,68,,253.0,"Chemical Resistance of REMANIT Stainless Steels, Thyssen Edelstahlwerke AG, March 1989",,A
Hydrogen Sulfide,Stainless steels,Ferritic,430,A (Resistant),A (Resistant),,S43000,Dry,4 max,100,212,,253.0,"Chemical Resistance of REMANIT Stainless Steels, Thyssen Edelstahlwerke AG, March 1989",,A
Hydrogen Sulfide,Stainless steels,Ferritic,430,C (Questionable),C (Questionable),,S43000,Dry,4 max,400 max,400 max,,253.0,"Chemical Resistance of REMANIT Stainless Steels, Thyssen Edelstahlwerke AG, March 1989",,C
Hydrogen Sulfide,Stainless steels,Ferritic,430,D (Poor),D (Poor),,S43000,Moist,4 max,400 max,400 max,,253.0,"Chemical Resistance of REMANIT Stainless Steels, Thyssen Edelstahlwerke AG, March 1989",,D
Hydrogen Sulfide,Stainless steels,Ferritic,434,A (Resistant),A (Resistant),,S43400,Dry,4 max,20,68,,253.0,"Chemical Resistance of REMANIT Stainless Steels, Thyssen Edelstahlwerke AG, March 1989",,A
Hydrogen Sulfide,Stainless steels,Ferritic,434,A (Resistant),A (Resistant),,S43400,Dry,4 max,100,212,,253.0,"Chemical Resistance of REMANIT Stainless Steels, Thyssen Edelstahlwerke AG, March 1989",,A
Hydrogen Sulfide,Stainless steels,Ferritic,434,B (Good),B (Good),,S43400,Dry,4 max,400 max,400 max,,253.0,"Chemical Resistance of REMANIT Stainless Steels, Thyssen Edelstahlwerke AG, March 1989",,B
Hydrogen Sulfide,Stainless steels,Ferritic,434,B (Good),B (Good),,S43400,Moist,4 max,400 max,400 max,,253.0,"Chemical Resistance of REMANIT Stainless Steels, Thyssen Edelstahlwerke AG, March 1989",,B
Hydrogen Sulfide,Stainless steels,Martensitic,403,A (Resistant),A (Resistant),,S40300,Dry,4 max,20,68,,253.0,"Chemical Resistance of REMANIT Stainless Steels, Thyssen Edelstahlwerke AG, March 1989",,A
Hydrogen Sulfide,Stainless steels,Martensitic,403,A (Resistant),A (Resistant),,S40300,Dry,4 max,100,212,,253.0,"Chemical Resistance of REMANIT Stainless Steels, Thyssen Edelstahlwerke AG, March 1989",,A
Hydrogen Sulfide,Stainless steels,Martensitic,403,C (Questionable),C (Questionable),,S40300,Dry,4 max,400 max,400 max,,253.0,"Chemical Resistance of REMANIT Stainless Steels, Thyssen Edelstahlwerke AG, March 1989",,C
Hydrogen Sulfide,Stainless steels,Martensitic,403,D (Poor),D (Poor),,S40300,Moist,4 max,400 max,400 max,,253.0,"Chemical Resistance of REMANIT Stainless Steels, Thyssen Edelstahlwerke AG, March 1989",,D
Hydrogen Sulfide,Stainless steels,Martensitic,410,A (Resistant),A (Resistant),,S41000,Dry,4 max,20,68,,253.0,"Chemical Resistance of REMANIT Stainless Steels, Thyssen Edelstahlwerke AG, March 1989",,A
Hydrogen Sulfide,Stainless steels,Martensitic,410,A (Resistant),A (Resistant),,S41000,Dry,4 max,100,212,,253.0,"Chemical Resistance of REMANIT Stainless Steels, Thyssen Edelstahlwerke AG, March 1989",,A
Hydrogen Sulfide,Stainless steels,Martensitic,410,C (Questionable),C (Questionable),,S41000,Dry,4 max,400 max,400 max,,253.0,"Chemical Resistance of REMANIT Stainless Steels, Thyssen Edelstahlwerke AG, March 1989",,C
Hydrogen Sulfide,Stainless steels,Martensitic,410,D (Poor),D (Poor),,S41000,Moist,4 max,400 max,400 max,,253.0,"Chemical Resistance of REMANIT Stainless Steels, Thyssen Edelstahlwerke AG, March 1989",,D
Hydrogen Sulfide,Stainless steels,Martensitic,416,A (Resistant),A (Resistant),,S41600,Dry,4 max,20,68,,253.0,"Chemical Resistance of REMANIT Stainless Steels, Thyssen Edelstahlwerke AG, March 1989",,A
Hydrogen Sulfide,Stainless steels,Martensitic,416,A (Resistant),A (Resistant),,S41600,Dry,4 max,100,212,,253.0,"Chemical Resistance of REMANIT Stainless Steels, Thyssen Edelstahlwerke AG, March 1989",,A
Hydrogen Sulfide,Stainless steels,Martensitic,416,C (Questionable),C (Questionable),,S41600,Dry,4 max,400 max,400 max,,253.0,"Chemical Resistance of REMANIT Stainless Steels, Thyssen Edelstahlwerke AG, March 1989",,C
Hydrogen Sulfide,Stainless steels,Martensitic,416,D (Poor),D (Poor),,S41600,Moist,4 max,400 max,400 max,,253.0,"Chemical Resistance of REMANIT Stainless Steels, Thyssen Edelstahlwerke AG, March 1989",,D
Hydrogen Sulfide,Stainless steels,Martensitic,420,A (Resistant),A (Resistant),,S42000,Dry,4 max,20,68,,253.0,"Chemical Resistance of REMANIT Stainless Steels, Thyssen Edelstahlwerke AG, March 1989",,A
Hydrogen Sulfide,Stainless steels,Martensitic,420,A (Resistant),A (Resistant),,S42000,Dry,4 max,100,212,,253.0,"Chemical Resistance of REMANIT Stainless Steels, Thyssen Edelstahlwerke AG, March 1989",,A
Hydrogen Sulfide,Stainless steels,Martensitic,420,C (Questionable),C (Questionable),,S42000,Dry,4 max,400 max,400 max,,253.0,"Chemical Resistance of REMANIT Stainless Steels, Thyssen Edelstahlwerke AG, March 1989",,C
Hydrogen Sulfide,Stainless steels,Martensitic,420,D (Poor),D (Poor),,S42000,Moist,4 max,400 max,400 max,,253.0,"Chemical Resistance of REMANIT Stainless Steels, Thyssen Edelstahlwerke AG, March 1989",,D
Hydroiodic Acid,Miscellaneous,Lead and alloys,Lead,1.3 min,50 min,,L50045,,10-50,24,75,,95.0,"Lead for Corrosion Resistant Applications: A Guide, Lead Industries Association, Inc. New York, p 72",1.3,
Hydroiodic Acid,Miscellaneous,Noble metals,Gold,0.05 max,2 max,,P00016,Specific gravity 1.75,Dilute,Room,Room,,8.0,"Metals Handbook, Ninth Edition, Vol 13, Corrosion, ASM International, Metals Park, OH, 1987, p 798",0.05,
Hydroiodic Acid,Miscellaneous,Noble metals,Iridium,A (Resistant),A (Resistant),,,Specific gravity 1.75,,Room to 100 (212),Room to 100 (212),,29.0,"Metals Handbook, Ninth Edition, Vol 13, Corrosion, ASM International, Metals Park, OH, 1987, p 805",,A
Hydroiodic Acid,Miscellaneous,Noble metals,Osmium,3.7,148,,,Specific gravity 1.75,,100,212,,17.0,"Metals Handbook, Ninth Edition, Vol 13, Corrosion, ASM International, Metals Park, OH, 1987, p 804",3.7,
Sulfuric Acid,Nickel and alloys,Nickel,Nickel 200,0.3,10,,N02200,"Unaerated Velocity, 15.5 fpm",93,30,86,,44.0,"Inco Alloys International, 1979",0.3,
Hydroiodic Acid,Miscellaneous,Noble metals,Palladium,66,2600,,P03980,Specific gravity 1.75,,Room,Room,,17.0,"Metals Handbook, Ninth Edition, Vol 13, Corrosion, ASM International, Metals Park, OH, 1987, p 804",66.0,
Hydroiodic Acid,Miscellaneous,Noble metals,Rhodium,A (Resistant),A (Resistant),,P05990,Specific gravity 1.75,,100,212,,29.0,"Metals Handbook, Ninth Edition, Vol 13, Corrosion, ASM International, Metals Park, OH, 1987, p 805",,A
Hydroiodic Acid,Miscellaneous,Noble metals,Ruthenium,A (Resistant),A (Resistant),,,,60,100,212,,18.0,"Metals Handbook, Ninth Edition, Vol 13, Corrosion, ASM International, Metals Park, OH, 1987, p 806",,A
Hydroiodic Acid,Miscellaneous,Noble metals,Silver,0.25 max,10 max,,P07010,,Dilute,Room,Room,,4.0,"Metals Handbook, Ninth Edition, Vol 13, Corrosion, ASM International, Metals Park, OH, 1987, p 795",0.25,
Hydroiodic Acid,Miscellaneous,Noble metals,Silver,0.25 max,10 max,,P07010,,Dilute,Room,Room,,4.0,"Metals Handbook, Ninth Edition, Vol 13, Corrosion, ASM International, Metals Park, OH, 1987, p 795",0.25,
Hydroiodic Acid,Refractory metals and alloys,Titanium and alloys,"Titanium, grade 2",A (Resistant),A (Resistant),,R50400,,10,Boiling,Boiling,,32.0,"J.A. Petit et al., Corros. Sci., Vol 21 (No. 4), 1981, p 279-299; V.P. Gupta, Process for Decreasing the Rate of Titanium Corrosion, U.S. Patent 4,321,231, 1982; R.W. Schultz and L.C. Covington, Hydrometallurgical Applications of Titanium, in Industrial A",,A
Hydroiodic Acid,Refractory metals and alloys,Titanium and alloys,"Titanium, grade 2",0.15,6,,R50400,,57,25,75,,32.0,"J.A. Petit et al., Corros. Sci., Vol 21 (No. 4), 1981, p 279-299; V.P. Gupta, Process for Decreasing the Rate of Titanium Corrosion, U.S. Patent 4,321,231, 1982; R.W. Schultz and L.C. Covington, Hydrometallurgical Applications of Titanium, in Industrial A",0.15,
Hydroxylamine Sulfate,Stainless steels,Austenitic,301,A (Resistant),A (Resistant),,S30100,,10,20,68,,253.0,"Chemical Resistance of REMANIT Stainless Steels, Thyssen Edelstahlwerke AG, March 1989",,A
Hydroxylamine Sulfate,Stainless steels,Austenitic,301,A (Resistant),A (Resistant),,S30100,,10,Boiling,Boiling,,253.0,"Chemical Resistance of REMANIT Stainless Steels, Thyssen Edelstahlwerke AG, March 1989",,A
Hydroxylamine Sulfate,Stainless steels,Austenitic,302,A (Resistant),A (Resistant),,S30200,,10,20,68,,253.0,"Chemical Resistance of REMANIT Stainless Steels, Thyssen Edelstahlwerke AG, March 1989",,A
Hydroxylamine Sulfate,Stainless steels,Austenitic,302,A (Resistant),A (Resistant),,S30200,,10,Boiling,Boiling,,253.0,"Chemical Resistance of REMANIT Stainless Steels, Thyssen Edelstahlwerke AG, March 1989",,A
Hydroxylamine Sulfate,Stainless steels,Austenitic,303,A (Resistant),A (Resistant),,S30300,,10,20,68,,253.0,"Chemical Resistance of REMANIT Stainless Steels, Thyssen Edelstahlwerke AG, March 1989",,A
Hydroxylamine Sulfate,Stainless steels,Austenitic,303,A (Resistant),A (Resistant),,S30300,,10,Boiling,Boiling,,253.0,"Chemical Resistance of REMANIT Stainless Steels, Thyssen Edelstahlwerke AG, March 1989",,A
Hydroxylamine Sulfate,Stainless steels,Austenitic,304,A (Resistant),A (Resistant),,S30400,,10,20,68,,253.0,"Chemical Resistance of REMANIT Stainless Steels, Thyssen Edelstahlwerke AG, March 1989",,A
Hydroxylamine Sulfate,Stainless steels,Austenitic,304,A (Resistant),A (Resistant),,S30400,,10,Boiling,Boiling,,253.0,"Chemical Resistance of REMANIT Stainless Steels, Thyssen Edelstahlwerke AG, March 1989",,A
Hydroxylamine Sulfate,Stainless steels,Austenitic,316,A (Resistant),A (Resistant),,S31600,,10,20,68,,253.0,"Chemical Resistance of REMANIT Stainless Steels, Thyssen Edelstahlwerke AG, March 1989",,A
Hydroxylamine Sulfate,Stainless steels,Austenitic,316,A (Resistant),A (Resistant),,S31600,,10,Boiling,Boiling,,253.0,"Chemical Resistance of REMANIT Stainless Steels, Thyssen Edelstahlwerke AG, March 1989",,A
Hydroxylamine Sulfate,Stainless steels,Austenitic,321,A (Resistant),A (Resistant),,S32100,,10,20,68,,253.0,"Chemical Resistance of REMANIT Stainless Steels, Thyssen Edelstahlwerke AG, March 1989",,A
Hydroxylamine Sulfate,Stainless steels,Austenitic,321,A (Resistant),A (Resistant),,S32100,,10,Boiling,Boiling,,253.0,"Chemical Resistance of REMANIT Stainless Steels, Thyssen Edelstahlwerke AG, March 1989",,A
Hydroxylamine Sulfate,Stainless steels,Austenitic,347,A (Resistant),A (Resistant),,S34700,,10,20,68,,253.0,"Chemical Resistance of REMANIT Stainless Steels, Thyssen Edelstahlwerke AG, March 1989",,A
Hydroxylamine Sulfate,Stainless steels,Austenitic,347,A (Resistant),A (Resistant),,S34700,,10,Boiling,Boiling,,253.0,"Chemical Resistance of REMANIT Stainless Steels, Thyssen Edelstahlwerke AG, March 1989",,A
Hydroxylamine Sulfate,Stainless steels,Austenitic,304L,A (Resistant),A (Resistant),,S30403,,10,20,68,,253.0,"Chemical Resistance of REMANIT Stainless Steels, Thyssen Edelstahlwerke AG, March 1989",,A
Hydroxylamine Sulfate,Stainless steels,Austenitic,304L,A (Resistant),A (Resistant),,S30403,,10,Boiling,Boiling,,253.0,"Chemical Resistance of REMANIT Stainless Steels, Thyssen Edelstahlwerke AG, March 1989",,A
Hydroxylamine Sulfate,Stainless steels,Austenitic,304LN,A (Resistant),A (Resistant),,S30453,,10,20,68,,253.0,"Chemical Resistance of REMANIT Stainless Steels, Thyssen Edelstahlwerke AG, March 1989",,A
Sulfuric Acid,Nickel and alloys,Nickel,Nickel 200,,,,N02200,"Air-saturated Velocity, none",93,65,149,,44.0,"Inco Alloys International, 1979",,
Hydroxylamine Sulfate,Stainless steels,Austenitic,304LN,A (Resistant),A (Resistant),,S30453,,10,Boiling,Boiling,,253.0,"Chemical Resistance of REMANIT Stainless Steels, Thyssen Edelstahlwerke AG, March 1989",,A
Hydroxylamine Sulfate,Stainless steels,Austenitic,316F,A (Resistant),A (Resistant),,S31620,,10,20,68,,253.0,"Chemical Resistance of REMANIT Stainless Steels, Thyssen Edelstahlwerke AG, March 1989",,A
Hydroxylamine Sulfate,Stainless steels,Austenitic,316F,A (Resistant),A (Resistant),,S31620,,10,Boiling,Boiling,,253.0,"Chemical Resistance of REMANIT Stainless Steels, Thyssen Edelstahlwerke AG, March 1989",,A
Hydroxylamine Sulfate,Stainless steels,Austenitic,316L,A (Resistant),A (Resistant),,S31603,,10,20,68,,253.0,"Chemical Resistance of REMANIT Stainless Steels, Thyssen Edelstahlwerke AG, March 1989",,A
Hydroxylamine Sulfate,Stainless steels,Austenitic,316L,A (Resistant),A (Resistant),,S31603,,10,Boiling,Boiling,,253.0,"Chemical Resistance of REMANIT Stainless Steels, Thyssen Edelstahlwerke AG, March 1989",,A
Hydroxylamine Sulfate,Stainless steels,Austenitic,316LN,A (Resistant),A (Resistant),,S31653,,10,20,68,,253.0,"Chemical Resistance of REMANIT Stainless Steels, Thyssen Edelstahlwerke AG, March 1989",,A
Hydroxylamine Sulfate,Stainless steels,Austenitic,316LN,A (Resistant),A (Resistant),,S31653,,10,Boiling,Boiling,,253.0,"Chemical Resistance of REMANIT Stainless Steels, Thyssen Edelstahlwerke AG, March 1989",,A
Hydroxylamine Sulfate,Stainless steels,Austenitic,316Ti,A (Resistant),A (Resistant),,S31635,,10,20,68,,253.0,"Chemical Resistance of REMANIT Stainless Steels, Thyssen Edelstahlwerke AG, March 1989",,A
Hydroxylamine Sulfate,Stainless steels,Austenitic,316Ti,A (Resistant),A (Resistant),,S31635,,10,Boiling,Boiling,,253.0,"Chemical Resistance of REMANIT Stainless Steels, Thyssen Edelstahlwerke AG, March 1989",,A
Hydroxylamine Sulfate,Stainless steels,Austenitic,317L,A (Resistant),A (Resistant),,S31703,,10,20,68,,253.0,"Chemical Resistance of REMANIT Stainless Steels, Thyssen Edelstahlwerke AG, March 1989",,A
Hydroxylamine Sulfate,Stainless steels,Austenitic,317L,A (Resistant),A (Resistant),,S31703,,10,Boiling,Boiling,,253.0,"Chemical Resistance of REMANIT Stainless Steels, Thyssen Edelstahlwerke AG, March 1989",,A
Hydroxylamine Sulfate,Stainless steels,Austenitic,317LN,A (Resistant),A (Resistant),,S31725,,10,20,68,,253.0,"Chemical Resistance of REMANIT Stainless Steels, Thyssen Edelstahlwerke AG, March 1989",,A
Hydroxylamine Sulfate,Stainless steels,Austenitic,317LN,A (Resistant),A (Resistant),,S31725,,10,Boiling,Boiling,,253.0,"Chemical Resistance of REMANIT Stainless Steels, Thyssen Edelstahlwerke AG, March 1989",,A
Hydroxylamine Sulfate,Stainless steels,Duplex,329,A (Resistant),A (Resistant),,S32900,,10,20,68,,253.0,"Chemical Resistance of REMANIT Stainless Steels, Thyssen Edelstahlwerke AG, March 1989",,A
Hydroxylamine Sulfate,Stainless steels,Duplex,329,A (Resistant),A (Resistant),,S32900,,10,Boiling,Boiling,,253.0,"Chemical Resistance of REMANIT Stainless Steels, Thyssen Edelstahlwerke AG, March 1989",,A
Hydroxylamine Sulfate,Stainless steels,Duplex,F51,A (Resistant),A (Resistant),,S31803,,10,20,68,,253.0,"Chemical Resistance of REMANIT Stainless Steels, Thyssen Edelstahlwerke AG, March 1989",,A
Hydroxylamine Sulfate,Stainless steels,Duplex,F51,A (Resistant),A (Resistant),,S31803,,10,Boiling,Boiling,,253.0,"Chemical Resistance of REMANIT Stainless Steels, Thyssen Edelstahlwerke AG, March 1989",,A
Hydroxylamine Sulfate,Stainless steels,Ferritic,434,A (Resistant),A (Resistant),,S43400,,10,20,68,,253.0,"Chemical Resistance of REMANIT Stainless Steels, Thyssen Edelstahlwerke AG, March 1989",,A
Hydroxylamine Sulfate,Stainless steels,Ferritic,434,A (Resistant),A (Resistant),,S43400,,10,Boiling,Boiling,,253.0,"Chemical Resistance of REMANIT Stainless Steels, Thyssen Edelstahlwerke AG, March 1989",,A
Hypochlorites,Miscellaneous,Tin and alloys,Tin,D (Poor),D (Poor),,,,,20,68,,94.0,"H. Leidheiser, Jr., The Corrosion of Copper, Tin and Their Alloys, John Wiley & Sons, New York, 1971, p 287-290",,D
Hypochlorites,Miscellaneous,Tin and alloys,Tin,D (Poor),D (Poor),,,,,60,140,,94.0,"H. Leidheiser, Jr., The Corrosion of Copper, Tin and Their Alloys, John Wiley & Sons, New York, 1971, p 287-290",,D
Hypochlorites,Miscellaneous,Tin and alloys,Tin,D (Poor),D (Poor),,,,,100,212,,94.0,"H. Leidheiser, Jr., The Corrosion of Copper, Tin and Their Alloys, John Wiley & Sons, New York, 1971, p 287-290",,D
Hypochlorous Acid,Miscellaneous,Noble metals,Silver,D (Poor),D (Poor),,P07010,,,Room,Room,,4.0,"Metals Handbook, Ninth Edition, Vol 13, Corrosion, ASM International, Metals Park, OH, 1987, p 795",,D
Hypochlorous Acid,Miscellaneous,Noble metals,Silver,D (Poor),D (Poor),,P07010,,,Room,Room,,4.0,"Metals Handbook, Ninth Edition, Vol 13, Corrosion, ASM International, Metals Park, OH, 1987, p 795",,D
Hypochlorous Acid,Refractory metals and alloys,Titanium and alloys,Titanium,A (Resistant),A (Resistant),,,Plus ClO and Cl2 gases,17,38,100,,90.0,"N.D. Tomashov and P.M. Altovskii, Corrosion and Protection of Titanium, Government Scientific-Technical Publication of Machine-Building Literature (Russian translation), 1963; L.C. Covington and R.W. Schultz, Corrosion of Resistance of Titanium, TIMET Cor",,A
Iodine,Aluminum and alloys,99.0% min Al,Aluminum (99.0-99.5%),A (Resistant),A (Resistant),,A91199,Dry solid,,20,68,,92.0,"F. King, Aluminum and Its Alloys, Ellis Horwood, Chichester, England, 1987, p 282-291",,A
Iodine,Aluminum and alloys,99.0% min Al,Aluminum (99.0-99.5%),A (Resistant),A (Resistant),,A91199,Solution,,20,68,,92.0,"F. King, Aluminum and Its Alloys, Ellis Horwood, Chichester, England, 1987, p 282-291",,A
Iodine,Miscellaneous,Magnesium and alloys,Magnesium,A (Resistant),A (Resistant),,,Dry crystals,100,Room,Room,,119.0,"Dow Chemical Co., Midland, MI",,A
Iodine,Miscellaneous,Noble metals,Gold,D (Poor),D (Poor),,P00016,5% in alcohol,,22,72,,250.0,"Metals Handbook, 9th ed., Vol 13, Corrosion, ASM International, 1987, p 805",,D
Iodine,Miscellaneous,Noble metals,Gold,0.05,2,,P00016,Wet or dry,,22,72,,250.0,"Metals Handbook, 9th ed., Vol 13, Corrosion, ASM International, 1987, p 805",0.05,
Iodine,Miscellaneous,Noble metals,Gold,D (Poor),D (Poor),,P00016,Wet or dry,,50,120,,250.0,"Metals Handbook, 9th ed., Vol 13, Corrosion, ASM International, 1987, p 805",,D
Iodine,Miscellaneous,Noble metals,Iridium,.003 max,0.1 max,,,50 g/L in alcohol,,22,72,,250.0,"Metals Handbook, 9th ed., Vol 13, Corrosion, ASM International, 1987, p 805",0.003,
Iodine,Miscellaneous,Noble metals,Iridium,.003 max,0.1 max,,,Dry,,22,72,,250.0,"Metals Handbook, 9th ed., Vol 13, Corrosion, ASM International, 1987, p 805",0.003,
Iodine,Miscellaneous,Noble metals,Iridium,.003 max,0.1 max,,,Moist,,22,72,,250.0,"Metals Handbook, 9th ed., Vol 13, Corrosion, ASM International, 1987, p 805",0.003,
Iodine,Miscellaneous,Noble metals,Osmium,0.25,10,,,Dry,,22,72,,250.0,"Metals Handbook, 9th ed., Vol 13, Corrosion, ASM International, 1987, p 805",0.25,
Iodine,Miscellaneous,Noble metals,Platinum,.003 max,0.1 max,,P04995,50 g/L in alcohol,,22,72,,250.0,"Metals Handbook, 9th ed., Vol 13, Corrosion, ASM International, 1987, p 805",0.003,
Iodine,Miscellaneous,Noble metals,Rhodium,0.25,10,,P05990,30 g/L in alcohol,,22,72,,250.0,"Metals Handbook, 9th ed., Vol 13, Corrosion, ASM International, 1987, p 805",0.25,
Iodine,Miscellaneous,Noble metals,Rhodium,.003 max,0.1 max,,P05990,Dry,,22,72,,250.0,"Metals Handbook, 9th ed., Vol 13, Corrosion, ASM International, 1987, p 805",0.003,
Iodine,Miscellaneous,Noble metals,Rhodium,0.25,10,,P05990,Moist,,22,72,,250.0,"Metals Handbook, 9th ed., Vol 13, Corrosion, ASM International, 1987, p 805",0.25,
Iodine,Miscellaneous,Noble metals,Ruthenium,1,40,,,50 g/L in alcohol,,22,72,,250.0,"Metals Handbook, 9th ed., Vol 13, Corrosion, ASM International, 1987, p 805",1.0,
Iodine,Miscellaneous,Noble metals,Ruthenium,.003 max,0.1 max,,,Dry,,22,72,,250.0,"Metals Handbook, 9th ed., Vol 13, Corrosion, ASM International, 1987, p 805",0.003,
Iodine,Miscellaneous,Noble metals,Ruthenium,.003 max,0.1 max,,,Moist,,22,72,,250.0,"Metals Handbook, 9th ed., Vol 13, Corrosion, ASM International, 1987, p 805",0.003,
Iodine,Miscellaneous,Noble metals,Silver,D (Poor),D (Poor),,P07010,Dry,,50,120,,250.0,"Metals Handbook, 9th ed., Vol 13, Corrosion, ASM International, 1987, p 805",,D
Iodine,Miscellaneous,Noble metals,Silver,D (Poor),D (Poor),,P07010,Moist,,50,120,,250.0,"Metals Handbook, 9th ed., Vol 13, Corrosion, ASM International, 1987, p 805",,D
Iodine,Nickel and alloys,Nickel-chromium-iron-molybdenum,Alloy 825,0.003,0.1,,N08825,"Soap processing; field or plant test; no aeration; no agitation. Plus 90% nonionic detergent, some hydrochloric acid",10,22,72,90 d,89.0,"A Guide to Corrosion Resistance, Climax Molybdenum Company, Greenwich, CT, 1981",0.003,
Iodine,Nickel and alloys,Nickel-chromium-iron-molybdenum,Alloy 825,0.1,3.9,,N08825,"Soap processing; field or plant test; no aeration; rapid agitation. Plus 11% isopropyl alcohol, 2% hydrochloric acid, remainder nonionic detergent",9.3,22,72,90 d,89.0,"A Guide to Corrosion Resistance, Climax Molybdenum Company, Greenwich, CT, 1981",0.1,
Iodine,Refractory metals and alloys,Titanium and alloys,Titanium,0.1,4,,,Dry or moist gas,,25,77,,90.0,"N.D. Tomashov and P.M. Altovskii, Corrosion and Protection of Titanium, Government Scientific-Technical Publication of Machine-Building Literature (Russian translation), 1963; L.C. Covington and R.W. Schultz, Corrosion of Resistance of Titanium, TIMET Cor",0.1,
Iodine,Refractory metals and alloys,Titanium and alloys,Titanium,,,Pitted,,In alcohol,Saturated,Room,Room,,90.0,"N.D. Tomashov and P.M. Altovskii, Corrosion and Protection of Titanium, Government Scientific-Technical Publication of Machine-Building Literature (Russian translation), 1963; L.C. Covington and R.W. Schultz, Corrosion of Resistance of Titanium, TIMET Cor",,
Iodine,Refractory metals and alloys,Titanium and alloys,Titanium,A (Resistant),A (Resistant),,,In H2O + KI,,Room,Room,,90.0,"N.D. Tomashov and P.M. Altovskii, Corrosion and Protection of Titanium, Government Scientific-Technical Publication of Machine-Building Literature (Russian translation), 1963; L.C. Covington and R.W. Schultz, Corrosion of Resistance of Titanium, TIMET Cor",,A
Iodine,Stainless steels,Austenitic,301,A (Resistant),A (Resistant),Pitting,S30100,Dry,,20,68,,253.0,"Chemical Resistance of REMANIT Stainless Steels, Thyssen Edelstahlwerke AG, March 1989",,A
Iodine,Stainless steels,Austenitic,301,B (Good),B (Good),Pitting,S30100,Moist,,20,68,,253.0,"Chemical Resistance of REMANIT Stainless Steels, Thyssen Edelstahlwerke AG, March 1989",,B
Iodine,Stainless steels,Austenitic,301,B (Good),B (Good),Pitting,S30100,Tincture of Iodine,,20,68,,253.0,"Chemical Resistance of REMANIT Stainless Steels, Thyssen Edelstahlwerke AG, March 1989",,B
Iodine,Stainless steels,Austenitic,302,A (Resistant),A (Resistant),Pitting,S30200,Dry,,20,68,,253.0,"Chemical Resistance of REMANIT Stainless Steels, Thyssen Edelstahlwerke AG, March 1989",,A
Iodine,Stainless steels,Austenitic,302,B (Good),B (Good),Pitting,S30200,Moist,,20,68,,253.0,"Chemical Resistance of REMANIT Stainless Steels, Thyssen Edelstahlwerke AG, March 1989",,B
Iodine,Stainless steels,Austenitic,302,B (Good),B (Good),Pitting,S30200,Tincture of Iodine,,20,68,,253.0,"Chemical Resistance of REMANIT Stainless Steels, Thyssen Edelstahlwerke AG, March 1989",,B
Iodine,Stainless steels,Austenitic,303,A (Resistant),A (Resistant),Pitting,S30300,Dry,,20,68,,253.0,"Chemical Resistance of REMANIT Stainless Steels, Thyssen Edelstahlwerke AG, March 1989",,A
Iodine,Stainless steels,Austenitic,303,A (Resistant),A (Resistant),Pitting,S30300,Dry,,20,68,,253.0,"Chemical Resistance of REMANIT Stainless Steels, Thyssen Edelstahlwerke AG, March 1989",,A
Iodine,Stainless steels,Austenitic,303,C (Questionable),C (Questionable),Pitting,S30300,Moist,,20,68,,253.0,"Chemical Resistance of REMANIT Stainless Steels, Thyssen Edelstahlwerke AG, March 1989",,C
Iodine,Stainless steels,Austenitic,303,B (Good),B (Good),Pitting,S30300,Moist,,20,68,,253.0,"Chemical Resistance of REMANIT Stainless Steels, Thyssen Edelstahlwerke AG, March 1989",,B
Iodine,Stainless steels,Austenitic,303,C (Questionable),C (Questionable),Pitting,S30300,Tincture of Iodine,,20,68,,253.0,"Chemical Resistance of REMANIT Stainless Steels, Thyssen Edelstahlwerke AG, March 1989",,C
Iodine,Stainless steels,Austenitic,303,B (Good),B (Good),Pitting,S30300,Tincture of Iodine,,20,68,,253.0,"Chemical Resistance of REMANIT Stainless Steels, Thyssen Edelstahlwerke AG, March 1989",,B
Iodine,Stainless steels,Austenitic,304,A (Resistant),A (Resistant),Pitting,S30400,Dry,,20,68,,253.0,"Chemical Resistance of REMANIT Stainless Steels, Thyssen Edelstahlwerke AG, March 1989",,A
Iodine,Stainless steels,Austenitic,304,B (Good),B (Good),Pitting,S30400,Moist,,20,68,,253.0,"Chemical Resistance of REMANIT Stainless Steels, Thyssen Edelstahlwerke AG, March 1989",,B
Iodine,Stainless steels,Austenitic,304,3,120,,S30400,Research lab test; no aeration; no agitation. Pressure 400 mm Hg,,450,842,,89.0,"A Guide to Corrosion Resistance, Climax Molybdenum Company, Greenwich, CT, 1981",3.0,
Iodine,Stainless steels,Austenitic,304,0.05,2,,S30400,"Soap processing; field or plant test; no aeration; no agitation. Plus 90% nonionic detergent, some hydrochloric acid.",10,22,72,90 d,89.0,"A Guide to Corrosion Resistance, Climax Molybdenum Company, Greenwich, CT, 1981",0.05,
Iodine,Stainless steels,Austenitic,304,0.18,7.1,,S30400,"Soap processing; field or plant test; no aeration; rapid agitation. Plus 11% isopropyl alcohol, 2% hydrochloric acid, remainder nonionic detergent",9.3,22,72,90 d,89.0,"A Guide to Corrosion Resistance, Climax Molybdenum Company, Greenwich, CT, 1981",0.18,
Iodine,Stainless steels,Austenitic,304,B (Good),B (Good),Pitting,S30400,Tincture of Iodine,,20,68,,253.0,"Chemical Resistance of REMANIT Stainless Steels, Thyssen Edelstahlwerke AG, March 1989",,B
Iodine,Stainless steels,Austenitic,316,A (Resistant),A (Resistant),Pitting,S31600,Dry,,20,68,,253.0,"Chemical Resistance of REMANIT Stainless Steels, Thyssen Edelstahlwerke AG, March 1989",,A
Iodine,Stainless steels,Austenitic,316,A (Resistant),A (Resistant),Pitting,S31600,Moist,,20,68,,253.0,"Chemical Resistance of REMANIT Stainless Steels, Thyssen Edelstahlwerke AG, March 1989",,A
Iodine,Stainless steels,Austenitic,316,2,81,,S31600,Research lab test; no aeration; no agitation. Pressure 400 mm Hg,,450,842,,89.0,"A Guide to Corrosion Resistance, Climax Molybdenum Company, Greenwich, CT, 1981",2.0,
Iodine,Stainless steels,Austenitic,316,0.008,0.3,,S31600,"Soap processing; field or plant test; no aeration; no agitation. Plus 90% nonionic detergent, some hydrochloric acid",10,22,72,90 d,89.0,"A Guide to Corrosion Resistance, Climax Molybdenum Company, Greenwich, CT, 1981",0.008,
Iodine,Stainless steels,Austenitic,316,0.06,2.3,,S31600,"Soap processing; field or plant test; no aeration; rapid agitation. Plus 11% isopropyl alcohol, 2% hydrochloric acid, remainder nonionic detergent",9.3,22,72,90 d,89.0,"A Guide to Corrosion Resistance, Climax Molybdenum Company, Greenwich, CT, 1981",0.06,
Iodine,Stainless steels,Austenitic,316,B (Good),B (Good),Pitting,S31600,Tincture of Iodine,,20,68,,253.0,"Chemical Resistance of REMANIT Stainless Steels, Thyssen Edelstahlwerke AG, March 1989",,B
Iodine,Stainless steels,Austenitic,321,A (Resistant),A (Resistant),Pitting,S32100,Dry,,20,68,,253.0,"Chemical Resistance of REMANIT Stainless Steels, Thyssen Edelstahlwerke AG, March 1989",,A
Iodine,Stainless steels,Austenitic,321,B (Good),B (Good),Pitting,S32100,Moist,,20,68,,253.0,"Chemical Resistance of REMANIT Stainless Steels, Thyssen Edelstahlwerke AG, March 1989",,B
Iodine,Stainless steels,Austenitic,321,B (Good),B (Good),Pitting,S32100,Tincture of Iodine,,20,68,,253.0,"Chemical Resistance of REMANIT Stainless Steels, Thyssen Edelstahlwerke AG, March 1989",,B
Iodine,Stainless steels,Austenitic,347,A (Resistant),A (Resistant),Pitting,S34700,Dry,,20,68,,253.0,"Chemical Resistance of REMANIT Stainless Steels, Thyssen Edelstahlwerke AG, March 1989",,A
Iodine,Stainless steels,Austenitic,347,B (Good),B (Good),Pitting,S34700,Moist,,20,68,,253.0,"Chemical Resistance of REMANIT Stainless Steels, Thyssen Edelstahlwerke AG, March 1989",,B
Iodine,Stainless steels,Austenitic,347,B (Good),B (Good),Pitting,S34700,Tincture of Iodine,,20,68,,253.0,"Chemical Resistance of REMANIT Stainless Steels, Thyssen Edelstahlwerke AG, March 1989",,B
Iodine,Stainless steels,Austenitic,304L,A (Resistant),A (Resistant),Pitting,S30403,Dry,,20,68,,253.0,"Chemical Resistance of REMANIT Stainless Steels, Thyssen Edelstahlwerke AG, March 1989",,A
Iodine,Stainless steels,Austenitic,304L,B (Good),B (Good),Pitting,S30403,Moist,,20,68,,253.0,"Chemical Resistance of REMANIT Stainless Steels, Thyssen Edelstahlwerke AG, March 1989",,B
Iodine,Stainless steels,Austenitic,304L,B (Good),B (Good),Pitting,S30403,Tincture of Iodine,,20,68,,253.0,"Chemical Resistance of REMANIT Stainless Steels, Thyssen Edelstahlwerke AG, March 1989",,B
Iodine,Stainless steels,Austenitic,304LN,A (Resistant),A (Resistant),Pitting,S30453,Dry,,20,68,,253.0,"Chemical Resistance of REMANIT Stainless Steels, Thyssen Edelstahlwerke AG, March 1989",,A
Iodine,Stainless steels,Austenitic,304LN,B (Good),B (Good),Pitting,S30453,Moist,,20,68,,253.0,"Chemical Resistance of REMANIT Stainless Steels, Thyssen Edelstahlwerke AG, March 1989",,B
Iodine,Stainless steels,Austenitic,304LN,B (Good),B (Good),Pitting,S30453,Tincture of Iodine,,20,68,,253.0,"Chemical Resistance of REMANIT Stainless Steels, Thyssen Edelstahlwerke AG, March 1989",,B
Iodine,Stainless steels,Austenitic,316F,A (Resistant),A (Resistant),Pitting,S31620,Dry,,20,68,,253.0,"Chemical Resistance of REMANIT Stainless Steels, Thyssen Edelstahlwerke AG, March 1989",,A
Iodine,Stainless steels,Austenitic,316F,B (Good),B (Good),Pitting,S31620,Moist,,20,68,,253.0,"Chemical Resistance of REMANIT Stainless Steels, Thyssen Edelstahlwerke AG, March 1989",,B
Iodine,Stainless steels,Austenitic,316F,B (Good),B (Good),Pitting,S31620,Tincture of Iodine,,20,68,,253.0,"Chemical Resistance of REMANIT Stainless Steels, Thyssen Edelstahlwerke AG, March 1989",,B
Iodine,Stainless steels,Austenitic,316L,A (Resistant),A (Resistant),Pitting,S31603,Dry,,20,68,,253.0,"Chemical Resistance of REMANIT Stainless Steels, Thyssen Edelstahlwerke AG, March 1989",,A
Iodine,Stainless steels,Austenitic,316L,A (Resistant),A (Resistant),Pitting,S31603,Moist,,20,68,,253.0,"Chemical Resistance of REMANIT Stainless Steels, Thyssen Edelstahlwerke AG, March 1989",,A
Iodine,Stainless steels,Austenitic,316L,B (Good),B (Good),Pitting,S31603,Tincture of Iodine,,20,68,,253.0,"Chemical Resistance of REMANIT Stainless Steels, Thyssen Edelstahlwerke AG, March 1989",,B
Iodine,Stainless steels,Austenitic,316LN,A (Resistant),A (Resistant),Pitting,S31653,Dry,,20,68,,253.0,"Chemical Resistance of REMANIT Stainless Steels, Thyssen Edelstahlwerke AG, March 1989",,A
Iodine,Stainless steels,Austenitic,316LN,A (Resistant),A (Resistant),Pitting,S31653,Moist,,20,68,,253.0,"Chemical Resistance of REMANIT Stainless Steels, Thyssen Edelstahlwerke AG, March 1989",,A
Iodine,Stainless steels,Austenitic,316LN,B (Good),B (Good),Pitting,S31653,Tincture of Iodine,,20,68,,253.0,"Chemical Resistance of REMANIT Stainless Steels, Thyssen Edelstahlwerke AG, March 1989",,B
Iodine,Stainless steels,Austenitic,316Ti,A (Resistant),A (Resistant),Pitting,S31635,Dry,,20,68,,253.0,"Chemical Resistance of REMANIT Stainless Steels, Thyssen Edelstahlwerke AG, March 1989",,A
Iodine,Stainless steels,Austenitic,316Ti,A (Resistant),A (Resistant),Pitting,S31635,Moist,,20,68,,253.0,"Chemical Resistance of REMANIT Stainless Steels, Thyssen Edelstahlwerke AG, March 1989",,A
Iodine,Stainless steels,Austenitic,316Ti,B (Good),B (Good),Pitting,S31635,Tincture of Iodine,,20,68,,253.0,"Chemical Resistance of REMANIT Stainless Steels, Thyssen Edelstahlwerke AG, March 1989",,B
Iodine,Stainless steels,Austenitic,317L,A (Resistant),A (Resistant),Pitting,S31703,Dry,,20,68,,253.0,"Chemical Resistance of REMANIT Stainless Steels, Thyssen Edelstahlwerke AG, March 1989",,A
Iodine,Stainless steels,Austenitic,317L,A (Resistant),A (Resistant),Pitting,S31703,Moist,,20,68,,253.0,"Chemical Resistance of REMANIT Stainless Steels, Thyssen Edelstahlwerke AG, March 1989",,A
Iodine,Stainless steels,Austenitic,317L,B (Good),B (Good),Pitting,S31703,Tincture of Iodine,,20,68,,253.0,"Chemical Resistance of REMANIT Stainless Steels, Thyssen Edelstahlwerke AG, March 1989",,B
Iodine,Stainless steels,Austenitic,317LN,A (Resistant),A (Resistant),Pitting,S31725,Dry,,20,68,,253.0,"Chemical Resistance of REMANIT Stainless Steels, Thyssen Edelstahlwerke AG, March 1989",,A
Iron Phosphate,Stainless steels,Duplex,F51,A (Resistant),A (Resistant),,S31803,,,98,208,,253.0,"Chemical Resistance of REMANIT Stainless Steels, Thyssen Edelstahlwerke AG, March 1989",,A
Iodine,Stainless steels,Austenitic,317LN,A (Resistant),A (Resistant),Pitting,S31725,Moist,,20,68,,253.0,"Chemical Resistance of REMANIT Stainless Steels, Thyssen Edelstahlwerke AG, March 1989",,A
Iodine,Stainless steels,Austenitic,317LN,B (Good),B (Good),Pitting,S31725,Tincture of Iodine,,20,68,,253.0,"Chemical Resistance of REMANIT Stainless Steels, Thyssen Edelstahlwerke AG, March 1989",,B
Iodine,Stainless steels,Austenitic,Carpenter 20 Carpenter Technology Corp.,0.005,0.2,,,"Soap processing; field or plant test; no aeration; no agitation. Plus 90% nonionic detergent, some hydrochloric acid",10,22,72,90 d,89.0,"A Guide to Corrosion Resistance, Climax Molybdenum Company, Greenwich, CT, 1981",0.005,
Iodine,Stainless steels,Austenitic,Carpenter 20 Carpenter Technology Corp.,0.18,7.3,,,"Soap processing; field or plant test; no aeration; rapid agitation. Plus 11% isopropyl alcohol, 2% hydrochloric acid, remainder nonionic detergent",9.3,22,72,90 d,89.0,"A Guide to Corrosion Resistance, Climax Molybdenum Company, Greenwich, CT, 1981",0.18,
Iodine,Stainless steels,Duplex,329,A (Resistant),A (Resistant),Pitting,S32900,Dry,,20,68,,253.0,"Chemical Resistance of REMANIT Stainless Steels, Thyssen Edelstahlwerke AG, March 1989",,A
Iodine,Stainless steels,Duplex,329,A (Resistant),A (Resistant),Pitting,S32900,Moist,,20,68,,253.0,"Chemical Resistance of REMANIT Stainless Steels, Thyssen Edelstahlwerke AG, March 1989",,A
Iodine,Stainless steels,Duplex,329,B (Good),B (Good),Pitting,S32900,Tincture of Iodine,,20,68,,253.0,"Chemical Resistance of REMANIT Stainless Steels, Thyssen Edelstahlwerke AG, March 1989",,B
Iodine,Stainless steels,Duplex,F51,A (Resistant),A (Resistant),Pitting,S31803,Dry,,20,68,,253.0,"Chemical Resistance of REMANIT Stainless Steels, Thyssen Edelstahlwerke AG, March 1989",,A
Iodine,Stainless steels,Duplex,F51,A (Resistant),A (Resistant),Pitting,S31803,Moist,,20,68,,253.0,"Chemical Resistance of REMANIT Stainless Steels, Thyssen Edelstahlwerke AG, March 1989",,A
Iodine,Stainless steels,Duplex,F51,B (Good),B (Good),Pitting,S31803,Tincture of Iodine,,20,68,,253.0,"Chemical Resistance of REMANIT Stainless Steels, Thyssen Edelstahlwerke AG, March 1989",,B
Iodine,Stainless steels,Ferritic,405,A (Resistant),A (Resistant),Pitting,S40500,Dry,,20,68,,253.0,"Chemical Resistance of REMANIT Stainless Steels, Thyssen Edelstahlwerke AG, March 1989",,A
Iodine,Stainless steels,Ferritic,405,C (Questionable),C (Questionable),Pitting,S40500,Moist,,20,68,,253.0,"Chemical Resistance of REMANIT Stainless Steels, Thyssen Edelstahlwerke AG, March 1989",,C
Iodine,Stainless steels,Ferritic,405,C (Questionable),C (Questionable),Pitting,S40500,Tincture of Iodine,,20,68,,253.0,"Chemical Resistance of REMANIT Stainless Steels, Thyssen Edelstahlwerke AG, March 1989",,C
