Repository: wfreinhart/matse219

# MATSE 219: Materials Informatics

Auto-generated from the private authoring repo (matse219-instructor). Do not edit here directly -- changes are overwritten on the next publish run.

## Lectures

- [Lecture01](https://colab.research.google.com/github/wfreinhart/matse219/blob/staging/notebooks/Lecture01.ipynb)
- [Lecture02](https://colab.research.google.com/github/wfreinhart/matse219/blob/staging/notebooks/Lecture02.ipynb)
- [Lecture03](https://colab.research.google.com/github/wfreinhart/matse219/blob/staging/notebooks/Lecture03.ipynb)
- [Lecture04](https://colab.research.google.com/github/wfreinhart/matse219/blob/staging/notebooks/Lecture04.ipynb)

File: datasets/corrosion.csv (part 64 of 142)
Environment,Material Group,Material Family,Material,Rate (mm/yr) or Rating,Rate (mils/yr) or Rating,Localized Attack,UNS,Condition/Comment,Concentration (Vol %),Temperature (deg C),Temperature (deg F),Duration,Reference #,Reference,rate_mm_yr_numeric,rate_letter_grade
Iodine,Stainless steels,Ferritic,409,A (Resistant),A (Resistant),Pitting,S40900,Dry,,20,68,,253.0,"Chemical Resistance of REMANIT Stainless Steels, Thyssen Edelstahlwerke AG, March 1989",,A
Iodine,Stainless steels,Ferritic,409,C (Questionable),C (Questionable),Pitting,S40900,Moist,,20,68,,253.0,"Chemical Resistance of REMANIT Stainless Steels, Thyssen Edelstahlwerke AG, March 1989",,C
Iodine,Stainless steels,Ferritic,409,C (Questionable),C (Questionable),Pitting,S40900,Tincture of Iodine,,20,68,,253.0,"Chemical Resistance of REMANIT Stainless Steels, Thyssen Edelstahlwerke AG, March 1989",,C
Iodine,Stainless steels,Ferritic,430,A (Resistant),A (Resistant),Pitting,S43000,Dry,,20,68,,253.0,"Chemical Resistance of REMANIT Stainless Steels, Thyssen Edelstahlwerke AG, March 1989",,A
Iodine,Stainless steels,Ferritic,430,C (Questionable),C (Questionable),Pitting,S43000,Moist,,20,68,,253.0,"Chemical Resistance of REMANIT Stainless Steels, Thyssen Edelstahlwerke AG, March 1989",,C
Iodine,Stainless steels,Ferritic,430,C (Questionable),C (Questionable),Pitting,S43000,Tincture of Iodine,,20,68,,253.0,"Chemical Resistance of REMANIT Stainless Steels, Thyssen Edelstahlwerke AG, March 1989",,C
Iodine,Stainless steels,Ferritic,434,A (Resistant),A (Resistant),Pitting,S43400,Dry,,20,68,,253.0,"Chemical Resistance of REMANIT Stainless Steels, Thyssen Edelstahlwerke AG, March 1989",,A
Iodine,Stainless steels,Ferritic,434,B (Good),B (Good),Pitting,S43400,Moist,,20,68,,253.0,"Chemical Resistance of REMANIT Stainless Steels, Thyssen Edelstahlwerke AG, March 1989",,B
Iodine,Stainless steels,Ferritic,434,B (Good),B (Good),Pitting,S43400,Tincture of Iodine,,20,68,,253.0,"Chemical Resistance of REMANIT Stainless Steels, Thyssen Edelstahlwerke AG, March 1989",,B
Iodine,Stainless steels,Martensitic,403,A (Resistant),A (Resistant),Pitting,S40300,Dry,,20,68,,253.0,"Chemical Resistance of REMANIT Stainless Steels, Thyssen Edelstahlwerke AG, March 1989",,A
Iodine,Stainless steels,Martensitic,403,C (Questionable),C (Questionable),Pitting,S40300,Moist,,20,68,,253.0,"Chemical Resistance of REMANIT Stainless Steels, Thyssen Edelstahlwerke AG, March 1989",,C
Iodine,Stainless steels,Martensitic,403,C (Questionable),C (Questionable),Pitting,S40300,Tincture of Iodine,,20,68,,253.0,"Chemical Resistance of REMANIT Stainless Steels, Thyssen Edelstahlwerke AG, March 1989",,C
Iodine,Stainless steels,Martensitic,410,D (Poor),D (Poor),,S41000,,,Room,Room,,121.0,"Cyclops Corp., Universal-Cyclops Specialty Steel Division",,D
Iodine,Stainless steels,Martensitic,410,A (Resistant),A (Resistant),Pitting,S41000,Dry,,20,68,,253.0,"Chemical Resistance of REMANIT Stainless Steels, Thyssen Edelstahlwerke AG, March 1989",,A
Iodine,Stainless steels,Martensitic,410,C (Questionable),C (Questionable),Pitting,S41000,Moist,,20,68,,253.0,"Chemical Resistance of REMANIT Stainless Steels, Thyssen Edelstahlwerke AG, March 1989",,C
Iodine,Stainless steels,Martensitic,410,C (Questionable),C (Questionable),Pitting,S41000,Tincture of Iodine,,20,68,,253.0,"Chemical Resistance of REMANIT Stainless Steels, Thyssen Edelstahlwerke AG, March 1989",,C
Iodine,Stainless steels,Martensitic,416,A (Resistant),A (Resistant),Pitting,S41600,Dry,,20,68,,253.0,"Chemical Resistance of REMANIT Stainless Steels, Thyssen Edelstahlwerke AG, March 1989",,A
Iodine,Stainless steels,Martensitic,416,C (Questionable),C (Questionable),Pitting,S41600,Moist,,20,68,,253.0,"Chemical Resistance of REMANIT Stainless Steels, Thyssen Edelstahlwerke AG, March 1989",,C
Iodine,Stainless steels,Martensitic,416,C (Questionable),C (Questionable),Pitting,S41600,Tincture of Iodine,,20,68,,253.0,"Chemical Resistance of REMANIT Stainless Steels, Thyssen Edelstahlwerke AG, March 1989",,C
Iodine,Stainless steels,Martensitic,420,A (Resistant),A (Resistant),Pitting,S42000,Dry,,20,68,,253.0,"Chemical Resistance of REMANIT Stainless Steels, Thyssen Edelstahlwerke AG, March 1989",,A
Iodine,Stainless steels,Martensitic,420,C (Questionable),C (Questionable),Pitting,S42000,Moist,,20,68,,253.0,"Chemical Resistance of REMANIT Stainless Steels, Thyssen Edelstahlwerke AG, March 1989",,C
Iodine,Stainless steels,Martensitic,420,C (Questionable),C (Questionable),Pitting,S42000,Tincture of Iodine,,20,68,,253.0,"Chemical Resistance of REMANIT Stainless Steels, Thyssen Edelstahlwerke AG, March 1989",,C
Iron Phosphate,Stainless steels,Austenitic,301,A (Resistant),A (Resistant),,S30100,,,98,208,,253.0,"Chemical Resistance of REMANIT Stainless Steels, Thyssen Edelstahlwerke AG, March 1989",,A
Iron Phosphate,Stainless steels,Austenitic,302,A (Resistant),A (Resistant),,S30200,,,98,208,,253.0,"Chemical Resistance of REMANIT Stainless Steels, Thyssen Edelstahlwerke AG, March 1989",,A
Iron Phosphate,Stainless steels,Austenitic,303,A (Resistant),A (Resistant),,S30300,,,98,208,,253.0,"Chemical Resistance of REMANIT Stainless Steels, Thyssen Edelstahlwerke AG, March 1989",,A
Iron Phosphate,Stainless steels,Austenitic,303,A (Resistant),A (Resistant),,S30300,,,98,208,,253.0,"Chemical Resistance of REMANIT Stainless Steels, Thyssen Edelstahlwerke AG, March 1989",,A
Iron Phosphate,Stainless steels,Austenitic,304,A (Resistant),A (Resistant),,S30400,,,98,208,,253.0,"Chemical Resistance of REMANIT Stainless Steels, Thyssen Edelstahlwerke AG, March 1989",,A
Iron Phosphate,Stainless steels,Austenitic,316,A (Resistant),A (Resistant),,S31600,,,98,208,,253.0,"Chemical Resistance of REMANIT Stainless Steels, Thyssen Edelstahlwerke AG, March 1989",,A
Iron Phosphate,Stainless steels,Austenitic,321,A (Resistant),A (Resistant),,S32100,,,98,208,,253.0,"Chemical Resistance of REMANIT Stainless Steels, Thyssen Edelstahlwerke AG, March 1989",,A
Iron Phosphate,Stainless steels,Austenitic,347,A (Resistant),A (Resistant),,S34700,,,98,208,,253.0,"Chemical Resistance of REMANIT Stainless Steels, Thyssen Edelstahlwerke AG, March 1989",,A
Iron Phosphate,Stainless steels,Austenitic,304L,A (Resistant),A (Resistant),,S30403,,,98,208,,253.0,"Chemical Resistance of REMANIT Stainless Steels, Thyssen Edelstahlwerke AG, March 1989",,A
Iron Phosphate,Stainless steels,Austenitic,304LN,A (Resistant),A (Resistant),,S30453,,,98,208,,253.0,"Chemical Resistance of REMANIT Stainless Steels, Thyssen Edelstahlwerke AG, March 1989",,A
Iron Phosphate,Stainless steels,Austenitic,316F,A (Resistant),A (Resistant),,S31620,,,98,208,,253.0,"Chemical Resistance of REMANIT Stainless Steels, Thyssen Edelstahlwerke AG, March 1989",,A
Iron Phosphate,Stainless steels,Austenitic,316L,A (Resistant),A (Resistant),,S31603,,,98,208,,253.0,"Chemical Resistance of REMANIT Stainless Steels, Thyssen Edelstahlwerke AG, March 1989",,A
Iron Phosphate,Stainless steels,Austenitic,316LN,A (Resistant),A (Resistant),,S31653,,,98,208,,253.0,"Chemical Resistance of REMANIT Stainless Steels, Thyssen Edelstahlwerke AG, March 1989",,A
Iron Phosphate,Stainless steels,Austenitic,316Ti,A (Resistant),A (Resistant),,S31635,,,98,208,,253.0,"Chemical Resistance of REMANIT Stainless Steels, Thyssen Edelstahlwerke AG, March 1989",,A
Iron Phosphate,Stainless steels,Austenitic,317L,A (Resistant),A (Resistant),,S31703,,,98,208,,253.0,"Chemical Resistance of REMANIT Stainless Steels, Thyssen Edelstahlwerke AG, March 1989",,A
Iron Phosphate,Stainless steels,Austenitic,317LN,A (Resistant),A (Resistant),,S31725,,,98,208,,253.0,"Chemical Resistance of REMANIT Stainless Steels, Thyssen Edelstahlwerke AG, March 1989",,A
Iron Phosphate,Stainless steels,Duplex,329,A (Resistant),A (Resistant),,S32900,,,98,208,,253.0,"Chemical Resistance of REMANIT Stainless Steels, Thyssen Edelstahlwerke AG, March 1989",,A
Lactic Acid,Stainless steels,Martensitic,410,D (Poor),D (Poor),,S41000,,10,21,70,,121.0,"Cyclops Corp., Universal-Cyclops Specialty Steel Division",,D
Iron Phosphate,Stainless steels,Ferritic,405,B (Good),B (Good),,S40500,,,98,208,,253.0,"Chemical Resistance of REMANIT Stainless Steels, Thyssen Edelstahlwerke AG, March 1989",,B
Iron Phosphate,Stainless steels,Ferritic,409,B (Good),B (Good),,S40900,,,98,208,,253.0,"Chemical Resistance of REMANIT Stainless Steels, Thyssen Edelstahlwerke AG, March 1989",,B
Iron Phosphate,Stainless steels,Ferritic,430,A (Resistant),A (Resistant),,S43000,,,98,208,,253.0,"Chemical Resistance of REMANIT Stainless Steels, Thyssen Edelstahlwerke AG, March 1989",,A
Iron Phosphate,Stainless steels,Ferritic,434,A (Resistant),A (Resistant),,S43400,,,98,208,,253.0,"Chemical Resistance of REMANIT Stainless Steels, Thyssen Edelstahlwerke AG, March 1989",,A
Iron Phosphate,Stainless steels,Martensitic,403,B (Good),B (Good),,S40300,,,98,208,,253.0,"Chemical Resistance of REMANIT Stainless Steels, Thyssen Edelstahlwerke AG, March 1989",,B
Iron Phosphate,Stainless steels,Martensitic,410,B (Good),B (Good),,S41000,,,98,208,,253.0,"Chemical Resistance of REMANIT Stainless Steels, Thyssen Edelstahlwerke AG, March 1989",,B
Iron Phosphate,Stainless steels,Martensitic,416,B (Good),B (Good),,S41600,,,98,208,,253.0,"Chemical Resistance of REMANIT Stainless Steels, Thyssen Edelstahlwerke AG, March 1989",,B
Iron Phosphate,Stainless steels,Martensitic,420,B (Good),B (Good),,S42000,,,98,208,,253.0,"Chemical Resistance of REMANIT Stainless Steels, Thyssen Edelstahlwerke AG, March 1989",,B
Lactic Acid,Aluminum and alloys,99.0% min Al,Aluminum (>99.5%),A (Resistant),A (Resistant),,A91350,Solution,,20,68,,92.0,"F. King, Aluminum and Its Alloys, Ellis Horwood, Chichester, England, 1987, p 282-291",,A
Lactic Acid,Copper and alloys,Aluminum bronze,Aluminum bronze,A (Resistant),A (Resistant),,,,,,,,93.0,"H. Leidheiser, Jr., The Corrosion of Copper, Tin and Their Alloys, John Wiley & Sons, New York, 1971, p 90-96",,A
Lactic Acid,Copper and alloys,Aluminum bronze,"Ampco 8, aluminum bronze",0.05 max,2 max,,C61300,,,,,,96.0,"Stock Metals, Ampco Metal Company, 1988",0.05,
Lactic Acid,Copper and alloys,Brass,Brass,A (Resistant),A (Resistant),,,,,,,,93.0,"H. Leidheiser, Jr., The Corrosion of Copper, Tin and Their Alloys, John Wiley & Sons, New York, 1971, p 90-96",,A
Lactic Acid,Copper and alloys,Brass,Cartridge brass,C (Questionable),C (Questionable),,C26000,,,,,,93.0,"H. Leidheiser, Jr., The Corrosion of Copper, Tin and Their Alloys, John Wiley & Sons, New York, 1971, p 90-96",,C
Lactic Acid,Copper and alloys,Brass,Commercial bronze,A (Resistant),A (Resistant),,C22000,,,,,,93.0,"H. Leidheiser, Jr., The Corrosion of Copper, Tin and Their Alloys, John Wiley & Sons, New York, 1971, p 90-96",,A
Lactic Acid,Copper and alloys,Brass,Muntz metal,C (Questionable),C (Questionable),,C28000,,,,,,93.0,"H. Leidheiser, Jr., The Corrosion of Copper, Tin and Their Alloys, John Wiley & Sons, New York, 1971, p 90-96",,C
Lactic Acid,Copper and alloys,Brass,Red brass,A (Resistant),A (Resistant),,C23000,,,,,,93.0,"H. Leidheiser, Jr., The Corrosion of Copper, Tin and Their Alloys, John Wiley & Sons, New York, 1971, p 90-96",,A
Lactic Acid,Copper and alloys,Copper,Electrolytic copper,A (Resistant),A (Resistant),,C11000,,,,,,93.0,"H. Leidheiser, Jr., The Corrosion of Copper, Tin and Their Alloys, John Wiley & Sons, New York, 1971, p 90-96",,A
Lactic Acid,Copper and alloys,Copper,Phosphor copper,A (Resistant),A (Resistant),,C12200,,,,,,93.0,"H. Leidheiser, Jr., The Corrosion of Copper, Tin and Their Alloys, John Wiley & Sons, New York, 1971, p 90-96",,A
Lactic Acid,Copper and alloys,Copper-nickel,70-30 cupronickel,A (Resistant),A (Resistant),,C71500,,,,,,93.0,"H. Leidheiser, Jr., The Corrosion of Copper, Tin and Their Alloys, John Wiley & Sons, New York, 1971, p 90-96",,A
Lactic Acid,Copper and alloys,Copper-nickel,90-10 cupronickel,A (Resistant),A (Resistant),,C70600,,,,,,93.0,"H. Leidheiser, Jr., The Corrosion of Copper, Tin and Their Alloys, John Wiley & Sons, New York, 1971, p 90-96",,A
Lactic Acid,Copper and alloys,Leaded brass,Architectural bronze,C (Questionable),C (Questionable),,C38500,,,,,,93.0,"H. Leidheiser, Jr., The Corrosion of Copper, Tin and Their Alloys, John Wiley & Sons, New York, 1971, p 90-96",,C
Lactic Acid,Copper and alloys,Leaded brass,Free-cutting brass,C (Questionable),C (Questionable),,C36000,,,,,,93.0,"H. Leidheiser, Jr., The Corrosion of Copper, Tin and Their Alloys, John Wiley & Sons, New York, 1971, p 90-96",,C
Lactic Acid,Copper and alloys,Nickel-silver,Nickel-silver,A (Resistant),A (Resistant),,,,18,,,,93.0,"H. Leidheiser, Jr., The Corrosion of Copper, Tin and Their Alloys, John Wiley & Sons, New York, 1971, p 90-96",,A
Lactic Acid,Copper and alloys,Phosphor bronze,"Phosphor bronze, 5% Sn",A (Resistant),A (Resistant),,C51000,,,,,,93.0,"H. Leidheiser, Jr., The Corrosion of Copper, Tin and Their Alloys, John Wiley & Sons, New York, 1971, p 90-96",,A
Lactic Acid,Copper and alloys,Phosphor bronze,"Phosphor bronze, 8% Sn",A (Resistant),A (Resistant),,C52100,,,,,,93.0,"H. Leidheiser, Jr., The Corrosion of Copper, Tin and Their Alloys, John Wiley & Sons, New York, 1971, p 90-96",,A
Lactic Acid,Copper and alloys,Silicon bronze,"Silicon bronze, high",A (Resistant),A (Resistant),,C65500,,,,,,93.0,"H. Leidheiser, Jr., The Corrosion of Copper, Tin and Their Alloys, John Wiley & Sons, New York, 1971, p 90-96",,A
Lactic Acid,Copper and alloys,Silicon bronze,"Silicon bronze, low",A (Resistant),A (Resistant),,C65100,,,,,,93.0,"H. Leidheiser, Jr., The Corrosion of Copper, Tin and Their Alloys, John Wiley & Sons, New York, 1971, p 90-96",,A
Lactic Acid,Copper and alloys,Tin brass,Admiralty brass,A (Resistant),A (Resistant),,C44300,,,,,,93.0,"H. Leidheiser, Jr., The Corrosion of Copper, Tin and Their Alloys, John Wiley & Sons, New York, 1971, p 90-96",,A
Lactic Acid,Copper and alloys,Tin brass,Naval brass,C (Questionable),C (Questionable),,C46400,,,,,,93.0,"H. Leidheiser, Jr., The Corrosion of Copper, Tin and Their Alloys, John Wiley & Sons, New York, 1971, p 90-96",,C
Lactic Acid,Miscellaneous,Noble metals,Gold,0.05 max,2 max,,P00016,,All,Boiling,Boiling,,8.0,"Metals Handbook, Ninth Edition, Vol 13, Corrosion, ASM International, Metals Park, OH, 1987, p 798",0.05,
Lactic Acid,Miscellaneous,Noble metals,Silver,0.05 max,2 max,,P07010,,,Boiling,Boiling,,4.0,"Metals Handbook, Ninth Edition, Vol 13, Corrosion, ASM International, Metals Park, OH, 1987, p 795",0.05,
Lactic Acid,Miscellaneous,Noble metals,Silver,0.05 max,2 max,,P07010,,,Boiling,Boiling,,4.0,"Metals Handbook, Ninth Edition, Vol 13, Corrosion, ASM International, Metals Park, OH, 1987, p 795",0.05,
Lactic Acid,Nickel and alloys,Nickel,Nickel 200,1.3,51,,N02200,In vacuum evaporator,10-22,54,130,,44.0,"Inco Alloys International, 1979",1.3,
Lactic Acid,Nickel and alloys,Nickel,Nickel 200,0.052,2.1,,N02200,Lab immersion test,2,Room,Room,,44.0,"Inco Alloys International, 1979",0.052,
Lactic Acid,Nickel and alloys,Nickel,Nickel 200,0.067,2.7,,N02200,Lab immersion test,85,Room,Room,,44.0,"Inco Alloys International, 1979",0.067,
Lactic Acid,Nickel and alloys,Nickel,Nickel 200,0.25,10,,N02200,Liquid phase in vacuum evaporator,To 85,49-82,120-180,,44.0,"Inco Alloys International, 1979",0.25,
Lactic Acid,Nickel and alloys,Nickel,Nickel 200,0.27,11,,N02200,Vapor phase in vacuum evaporator,To 85,49-82,120-180,,44.0,"Inco Alloys International, 1979",0.27,
Lactic Acid,Nickel and alloys,Nickel-chromium-iron,Incoloy 800 Inco Alloys International Inc.,0.003 max,0.1 max,No pitting,N08800,"Cold-rolled, annealed sheet",10,80,176,7 d,44.0,"Inco Alloys International, 1979",0.003,
Lactic Acid,Nickel and alloys,Nickel-chromium-iron,Inconel 601 Inco Alloys International Inc.,0.9,36,,N06601,,10,80,176,7 d,64.0,"Inco Alloys International, 1985",0.9,
Lactic Acid,Nickel and alloys,Nickel-chromium-molybdenum-(tungsten),Inconel 690 Inco Alloys International Inc.,0.03 max,1 max,,N06690,,10,80,176,,57.0,"Inco Alloys International, 1980",0.03,
Lactic Acid,Refractory metals and alloys,Cobalt and alloys,40Co-20Cr-15Ni-7Mo,A (Resistant),A (Resistant),,,,10,104,219,50 h,54.0,"J.S. Pettibone, Other Metals, in Corrosion Resistance of Metals and Alloys, 2nd Edition, F.L. LaQue and H.R. Copson, Ed., Reinhold Publishing, New York, 1963, p 628",,A
Lactic Acid,Refractory metals and alloys,Niobium and alloys,Niobium,0.025,1,,R04210,,10-85,Boiling,Boiling,,2.0,"Metals Handbook, Ninth Edition, Vol 13, Corrosion, ASM International, Metals Park, OH, 1987, p 723-724",0.025,
Lactic Acid,Refractory metals and alloys,Titanium and alloys,Titanium,0.13,5,,,,10-85,100,212,,90.0,"N.D. Tomashov and P.M. Altovskii, Corrosion and Protection of Titanium, Government Scientific-Technical Publication of Machine-Building Literature (Russian translation), 1963; L.C. Covington and R.W. Schultz, Corrosion of Resistance of Titanium, TIMET Cor",0.13,
Lactic Acid,Refractory metals and alloys,Titanium and alloys,Titanium,0.13,5,,,,10,Boiling,Boiling,,90.0,"N.D. Tomashov and P.M. Altovskii, Corrosion and Protection of Titanium, Government Scientific-Technical Publication of Machine-Building Literature (Russian translation), 1963; L.C. Covington and R.W. Schultz, Corrosion of Resistance of Titanium, TIMET Cor",0.13,
Lactic Acid,Refractory metals and alloys,Titanium and alloys,"Titanium, unalloyed",0.01,0.4,,,,85-100,100,212,,218.0,"R.W. Schutz, A Case for Titanium's Resistance to Microbiologically Influenced Corrosion, Materials Performance, NACE, USA, January 1991, p 58-61",0.01,
Lactic Acid,Refractory metals and alloys,Zirconium and alloys,Zr702,0.025 max,1 max,,R60702,,10-100,148,298,,15.0,"Metals Handbook, Ninth Edition, Vol 13, Corrosion, ASM International, Metals Park, OH, 1987, p 711-715",0.025,
Lactic Acid,Refractory metals and alloys,Zirconium and alloys,Zr702,0.025 max,1 max,,R60702,,10-85,35 (95 to boiling),35 (95 to boiling),,15.0,"Metals Handbook, Ninth Edition, Vol 13, Corrosion, ASM International, Metals Park, OH, 1987, p 711-715",0.025,
Lactic Acid,Stainless steels,Austenitic,301,A (Resistant),A (Resistant),,S30100,,1.5,20,68,,253.0,"Chemical Resistance of REMANIT Stainless Steels, Thyssen Edelstahlwerke AG, March 1989",,A
Lactic Acid,Stainless steels,Austenitic,301,A (Resistant),A (Resistant),,S30100,,1.5,Boiling,Boiling,,253.0,"Chemical Resistance of REMANIT Stainless Steels, Thyssen Edelstahlwerke AG, March 1989",,A
Lactic Acid,Stainless steels,Austenitic,301,A (Resistant),A (Resistant),,S30100,,10,20,68,,253.0,"Chemical Resistance of REMANIT Stainless Steels, Thyssen Edelstahlwerke AG, March 1989",,A
Lactic Acid,Stainless steels,Austenitic,301,B (Good),B (Good),,S30100,,10,Boiling,Boiling,,253.0,"Chemical Resistance of REMANIT Stainless Steels, Thyssen Edelstahlwerke AG, March 1989",,B
Lactic Acid,Stainless steels,Austenitic,301,A (Resistant),A (Resistant),,S30100,,80,20,68,,253.0,"Chemical Resistance of REMANIT Stainless Steels, Thyssen Edelstahlwerke AG, March 1989",,A
Lactic Acid,Stainless steels,Austenitic,301,C (Questionable),C (Questionable),,S30100,,80,Boiling,Boiling,,253.0,"Chemical Resistance of REMANIT Stainless Steels, Thyssen Edelstahlwerke AG, March 1989",,C
Lactic Acid,Stainless steels,Austenitic,301,A (Resistant),A (Resistant),,S30100,,Concentrated,20,68,,253.0,"Chemical Resistance of REMANIT Stainless Steels, Thyssen Edelstahlwerke AG, March 1989",,A
Lactic Acid,Stainless steels,Austenitic,301,C (Questionable),C (Questionable),,S30100,,Concentrated,Boiling,Boiling,,253.0,"Chemical Resistance of REMANIT Stainless Steels, Thyssen Edelstahlwerke AG, March 1989",,C
Lactic Acid,Stainless steels,Austenitic,302,A (Resistant),A (Resistant),,S30200,,1.5,20,68,,253.0,"Chemical Resistance of REMANIT Stainless Steels, Thyssen Edelstahlwerke AG, March 1989",,A
Lactic Acid,Stainless steels,Austenitic,302,A (Resistant),A (Resistant),,S30200,,1.5,Boiling,Boiling,,253.0,"Chemical Resistance of REMANIT Stainless Steels, Thyssen Edelstahlwerke AG, March 1989",,A
Lactic Acid,Stainless steels,Austenitic,302,A (Resistant),A (Resistant),,S30200,,10,20,68,,253.0,"Chemical Resistance of REMANIT Stainless Steels, Thyssen Edelstahlwerke AG, March 1989",,A
Lactic Acid,Stainless steels,Austenitic,302,B (Good),B (Good),,S30200,,10,Boiling,Boiling,,253.0,"Chemical Resistance of REMANIT Stainless Steels, Thyssen Edelstahlwerke AG, March 1989",,B
Lactic Acid,Stainless steels,Austenitic,302,A (Resistant),A (Resistant),,S30200,,80,20,68,,253.0,"Chemical Resistance of REMANIT Stainless Steels, Thyssen Edelstahlwerke AG, March 1989",,A
Lactic Acid,Stainless steels,Austenitic,302,C (Questionable),C (Questionable),,S30200,,80,Boiling,Boiling,,253.0,"Chemical Resistance of REMANIT Stainless Steels, Thyssen Edelstahlwerke AG, March 1989",,C
Lactic Acid,Stainless steels,Austenitic,302,A (Resistant),A (Resistant),,S30200,,Concentrated,20,68,,253.0,"Chemical Resistance of REMANIT Stainless Steels, Thyssen Edelstahlwerke AG, March 1989",,A
Lactic Acid,Stainless steels,Austenitic,302,C (Questionable),C (Questionable),,S30200,,Concentrated,Boiling,Boiling,,253.0,"Chemical Resistance of REMANIT Stainless Steels, Thyssen Edelstahlwerke AG, March 1989",,C
Lactic Acid,Stainless steels,Austenitic,303,A (Resistant),A (Resistant),,S30300,,1.5,20,68,,253.0,"Chemical Resistance of REMANIT Stainless Steels, Thyssen Edelstahlwerke AG, March 1989",,A
Lactic Acid,Stainless steels,Austenitic,303,A (Resistant),A (Resistant),,S30300,,1.5,20,68,,253.0,"Chemical Resistance of REMANIT Stainless Steels, Thyssen Edelstahlwerke AG, March 1989",,A
Lactic Acid,Stainless steels,Austenitic,303,B (Good),B (Good),,S30300,,1.5,Boiling,Boiling,,253.0,"Chemical Resistance of REMANIT Stainless Steels, Thyssen Edelstahlwerke AG, March 1989",,B
Lactic Acid,Stainless steels,Austenitic,303,A (Resistant),A (Resistant),,S30300,,1.5,Boiling,Boiling,,253.0,"Chemical Resistance of REMANIT Stainless Steels, Thyssen Edelstahlwerke AG, March 1989",,A
Lactic Acid,Stainless steels,Austenitic,303,B (Good),B (Good),,S30300,,10,20,68,,253.0,"Chemical Resistance of REMANIT Stainless Steels, Thyssen Edelstahlwerke AG, March 1989",,B
Lactic Acid,Stainless steels,Austenitic,303,A (Resistant),A (Resistant),,S30300,,10,20,68,,253.0,"Chemical Resistance of REMANIT Stainless Steels, Thyssen Edelstahlwerke AG, March 1989",,A
Lactic Acid,Stainless steels,Austenitic,303,D (Poor),D (Poor),,S30300,,10,Boiling,Boiling,,253.0,"Chemical Resistance of REMANIT Stainless Steels, Thyssen Edelstahlwerke AG, March 1989",,D
Lactic Acid,Stainless steels,Austenitic,303,B (Good),B (Good),,S30300,,10,Boiling,Boiling,,253.0,"Chemical Resistance of REMANIT Stainless Steels, Thyssen Edelstahlwerke AG, March 1989",,B
Lactic Acid,Stainless steels,Austenitic,303,B (Good),B (Good),,S30300,,80,20,68,,253.0,"Chemical Resistance of REMANIT Stainless Steels, Thyssen Edelstahlwerke AG, March 1989",,B
Lactic Acid,Stainless steels,Austenitic,303,A (Resistant),A (Resistant),,S30300,,80,20,68,,253.0,"Chemical Resistance of REMANIT Stainless Steels, Thyssen Edelstahlwerke AG, March 1989",,A
Lactic Acid,Stainless steels,Austenitic,303,C (Questionable),C (Questionable),,S30300,,80,Boiling,Boiling,,253.0,"Chemical Resistance of REMANIT Stainless Steels, Thyssen Edelstahlwerke AG, March 1989",,C
Lactic Acid,Stainless steels,Austenitic,303,C (Questionable),C (Questionable),,S30300,,80,Boiling,Boiling,,253.0,"Chemical Resistance of REMANIT Stainless Steels, Thyssen Edelstahlwerke AG, March 1989",,C
Lactic Acid,Stainless steels,Austenitic,303,B (Good),B (Good),,S30300,,Concentrated,20,68,,253.0,"Chemical Resistance of REMANIT Stainless Steels, Thyssen Edelstahlwerke AG, March 1989",,B
Lactic Acid,Stainless steels,Austenitic,303,A (Resistant),A (Resistant),,S30300,,Concentrated,20,68,,253.0,"Chemical Resistance of REMANIT Stainless Steels, Thyssen Edelstahlwerke AG, March 1989",,A
Lactic Acid,Stainless steels,Austenitic,303,C (Questionable),C (Questionable),,S30300,,Concentrated,Boiling,Boiling,,253.0,"Chemical Resistance of REMANIT Stainless Steels, Thyssen Edelstahlwerke AG, March 1989",,C
Lactic Acid,Stainless steels,Austenitic,303,C (Questionable),C (Questionable),,S30300,,Concentrated,Boiling,Boiling,,253.0,"Chemical Resistance of REMANIT Stainless Steels, Thyssen Edelstahlwerke AG, March 1989",,C
Lactic Acid,Stainless steels,Austenitic,304,B (Good),B (Good),,S30400,,10,21,70,,121.0,"Cyclops Corp., Universal-Cyclops Specialty Steel Division",,B
Lactic Acid,Stainless steels,Austenitic,304,A (Resistant),A (Resistant),,S30400,,1.5,20,68,,253.0,"Chemical Resistance of REMANIT Stainless Steels, Thyssen Edelstahlwerke AG, March 1989",,A
Lactic Acid,Stainless steels,Austenitic,304,A (Resistant),A (Resistant),,S30400,,1.5,Boiling,Boiling,,253.0,"Chemical Resistance of REMANIT Stainless Steels, Thyssen Edelstahlwerke AG, March 1989",,A
Lactic Acid,Stainless steels,Austenitic,304,A (Resistant),A (Resistant),,S30400,,10,20,68,,253.0,"Chemical Resistance of REMANIT Stainless Steels, Thyssen Edelstahlwerke AG, March 1989",,A
Lactic Acid,Stainless steels,Austenitic,304,B (Good),B (Good),,S30400,,10,Boiling,Boiling,,253.0,"Chemical Resistance of REMANIT Stainless Steels, Thyssen Edelstahlwerke AG, March 1989",,B
Lactic Acid,Stainless steels,Austenitic,304,A (Resistant),A (Resistant),,S30400,,80,20,68,,253.0,"Chemical Resistance of REMANIT Stainless Steels, Thyssen Edelstahlwerke AG, March 1989",,A
Lactic Acid,Stainless steels,Austenitic,304,C (Questionable),C (Questionable),,S30400,,80,Boiling,Boiling,,253.0,"Chemical Resistance of REMANIT Stainless Steels, Thyssen Edelstahlwerke AG, March 1989",,C
Lactic Acid,Stainless steels,Austenitic,304,A (Resistant),A (Resistant),,S30400,,Concentrated,20,68,,253.0,"Chemical Resistance of REMANIT Stainless Steels, Thyssen Edelstahlwerke AG, March 1989",,A
Lactic Acid,Stainless steels,Austenitic,304,C (Questionable),C (Questionable),,S30400,,Concentrated,Boiling,Boiling,,253.0,"Chemical Resistance of REMANIT Stainless Steels, Thyssen Edelstahlwerke AG, March 1989",,C
Lactic Acid,Stainless steels,Austenitic,304,1.825,73,,S30400,No activation,20,Boiling,Boiling,24 h,52.0,"R.M. Davidson and J.D. Redmond, The Application of Ferritic and Duplex Stainless Steels, Second Symposium on Shell and Tube Heat Exchangers, W.R. Apblett, Jr., Ed., American Society for Metals, Metals Park, OH, 1982, p 82",1.825,
Lactic Acid,Stainless steels,Austenitic,316,B (Good),B (Good),,S31600,,10,21,70,,121.0,"Cyclops Corp., Universal-Cyclops Specialty Steel Division",,B
Lactic Acid,Stainless steels,Austenitic,316,A (Resistant),A (Resistant),,S31600,,1.5,20,68,,253.0,"Chemical Resistance of REMANIT Stainless Steels, Thyssen Edelstahlwerke AG, March 1989",,A
Lactic Acid,Stainless steels,Austenitic,316,A (Resistant),A (Resistant),,S31600,,1.5,Boiling,Boiling,,253.0,"Chemical Resistance of REMANIT Stainless Steels, Thyssen Edelstahlwerke AG, March 1989",,A
Lactic Acid,Stainless steels,Austenitic,316,A (Resistant),A (Resistant),,S31600,,10,20,68,,253.0,"Chemical Resistance of REMANIT Stainless Steels, Thyssen Edelstahlwerke AG, March 1989",,A
Lactic Acid,Stainless steels,Austenitic,316,A (Resistant),A (Resistant),,S31600,,10,Boiling,Boiling,,253.0,"Chemical Resistance of REMANIT Stainless Steels, Thyssen Edelstahlwerke AG, March 1989",,A
Lactic Acid,Stainless steels,Austenitic,316,A (Resistant),A (Resistant),,S31600,,80,20,68,,253.0,"Chemical Resistance of REMANIT Stainless Steels, Thyssen Edelstahlwerke AG, March 1989",,A
Lactic Acid,Stainless steels,Austenitic,316,B (Good),B (Good),,S31600,,80,Boiling,Boiling,,253.0,"Chemical Resistance of REMANIT Stainless Steels, Thyssen Edelstahlwerke AG, March 1989",,B
Lactic Acid,Stainless steels,Austenitic,316,A (Resistant),A (Resistant),,S31600,,Concentrated,20,68,,253.0,"Chemical Resistance of REMANIT Stainless Steels, Thyssen Edelstahlwerke AG, March 1989",,A
Lactic Acid,Stainless steels,Austenitic,316,B (Good),B (Good),,S31600,,Concentrated,Boiling,Boiling,,253.0,"Chemical Resistance of REMANIT Stainless Steels, Thyssen Edelstahlwerke AG, March 1989",,B
Lactic Acid,Stainless steels,Austenitic,316,0.0025,0.1,,S31600,No activation,20,Boiling,Boiling,24 h,52.0,"R.M. Davidson and J.D. Redmond, The Application of Ferritic and Duplex Stainless Steels, Second Symposium on Shell and Tube Heat Exchangers, W.R. Apblett, Jr., Ed., American Society for Metals, Metals Park, OH, 1982, p 82",0.0025,
Lactic Acid,Stainless steels,Austenitic,321,A (Resistant),A (Resistant),,S32100,,1.5,20,68,,253.0,"Chemical Resistance of REMANIT Stainless Steels, Thyssen Edelstahlwerke AG, March 1989",,A
Lactic Acid,Stainless steels,Austenitic,321,A (Resistant),A (Resistant),,S32100,,1.5,Boiling,Boiling,,253.0,"Chemical Resistance of REMANIT Stainless Steels, Thyssen Edelstahlwerke AG, March 1989",,A
Lactic Acid,Stainless steels,Austenitic,321,A (Resistant),A (Resistant),,S32100,,10,20,68,,253.0,"Chemical Resistance of REMANIT Stainless Steels, Thyssen Edelstahlwerke AG, March 1989",,A
Lactic Acid,Stainless steels,Austenitic,321,B (Good),B (Good),,S32100,,10,Boiling,Boiling,,253.0,"Chemical Resistance of REMANIT Stainless Steels, Thyssen Edelstahlwerke AG, March 1989",,B
Lactic Acid,Stainless steels,Austenitic,321,A (Resistant),A (Resistant),,S32100,,80,20,68,,253.0,"Chemical Resistance of REMANIT Stainless Steels, Thyssen Edelstahlwerke AG, March 1989",,A
Lactic Acid,Stainless steels,Austenitic,321,C (Questionable),C (Questionable),,S32100,,80,Boiling,Boiling,,253.0,"Chemical Resistance of REMANIT Stainless Steels, Thyssen Edelstahlwerke AG, March 1989",,C
Lactic Acid,Stainless steels,Austenitic,321,A (Resistant),A (Resistant),,S32100,,Concentrated,20,68,,253.0,"Chemical Resistance of REMANIT Stainless Steels, Thyssen Edelstahlwerke AG, March 1989",,A
Lactic Acid,Stainless steels,Austenitic,321,C (Questionable),C (Questionable),,S32100,,Concentrated,Boiling,Boiling,,253.0,"Chemical Resistance of REMANIT Stainless Steels, Thyssen Edelstahlwerke AG, March 1989",,C
Lactic Acid,Stainless steels,Austenitic,347,A (Resistant),A (Resistant),,S34700,,1.5,20,68,,253.0,"Chemical Resistance of REMANIT Stainless Steels, Thyssen Edelstahlwerke AG, March 1989",,A
Lactic Acid,Stainless steels,Austenitic,347,A (Resistant),A (Resistant),,S34700,,1.5,Boiling,Boiling,,253.0,"Chemical Resistance of REMANIT Stainless Steels, Thyssen Edelstahlwerke AG, March 1989",,A
Lactic Acid,Stainless steels,Austenitic,347,A (Resistant),A (Resistant),,S34700,,10,20,68,,253.0,"Chemical Resistance of REMANIT Stainless Steels, Thyssen Edelstahlwerke AG, March 1989",,A
Lactic Acid,Stainless steels,Austenitic,347,B (Good),B (Good),,S34700,,10,Boiling,Boiling,,253.0,"Chemical Resistance of REMANIT Stainless Steels, Thyssen Edelstahlwerke AG, March 1989",,B
Lactic Acid,Stainless steels,Austenitic,347,A (Resistant),A (Resistant),,S34700,,80,20,68,,253.0,"Chemical Resistance of REMANIT Stainless Steels, Thyssen Edelstahlwerke AG, March 1989",,A
Lactic Acid,Stainless steels,Austenitic,347,C (Questionable),C (Questionable),,S34700,,80,Boiling,Boiling,,253.0,"Chemical Resistance of REMANIT Stainless Steels, Thyssen Edelstahlwerke AG, March 1989",,C
Lactic Acid,Stainless steels,Austenitic,347,A (Resistant),A (Resistant),,S34700,,Concentrated,20,68,,253.0,"Chemical Resistance of REMANIT Stainless Steels, Thyssen Edelstahlwerke AG, March 1989",,A
Lactic Acid,Stainless steels,Austenitic,347,C (Questionable),C (Questionable),,S34700,,Concentrated,Boiling,Boiling,,253.0,"Chemical Resistance of REMANIT Stainless Steels, Thyssen Edelstahlwerke AG, March 1989",,C
Lactic Acid,Stainless steels,Austenitic,304L,A (Resistant),A (Resistant),,S30403,,1.5,20,68,,253.0,"Chemical Resistance of REMANIT Stainless Steels, Thyssen Edelstahlwerke AG, March 1989",,A
Lactic Acid,Stainless steels,Austenitic,304L,A (Resistant),A (Resistant),,S30403,,1.5,Boiling,Boiling,,253.0,"Chemical Resistance of REMANIT Stainless Steels, Thyssen Edelstahlwerke AG, March 1989",,A
Lactic Acid,Stainless steels,Austenitic,304L,A (Resistant),A (Resistant),,S30403,,10,20,68,,253.0,"Chemical Resistance of REMANIT Stainless Steels, Thyssen Edelstahlwerke AG, March 1989",,A
Lactic Acid,Stainless steels,Austenitic,304L,B (Good),B (Good),,S30403,,10,Boiling,Boiling,,253.0,"Chemical Resistance of REMANIT Stainless Steels, Thyssen Edelstahlwerke AG, March 1989",,B
Lactic Acid,Stainless steels,Austenitic,304L,A (Resistant),A (Resistant),,S30403,,80,20,68,,253.0,"Chemical Resistance of REMANIT Stainless Steels, Thyssen Edelstahlwerke AG, March 1989",,A
Lactic Acid,Stainless steels,Austenitic,304L,C (Questionable),C (Questionable),,S30403,,80,Boiling,Boiling,,253.0,"Chemical Resistance of REMANIT Stainless Steels, Thyssen Edelstahlwerke AG, March 1989",,C
Lactic Acid,Stainless steels,Austenitic,304L,A (Resistant),A (Resistant),,S30403,,Concentrated,20,68,,253.0,"Chemical Resistance of REMANIT Stainless Steels, Thyssen Edelstahlwerke AG, March 1989",,A
Lactic Acid,Stainless steels,Austenitic,304L,C (Questionable),C (Questionable),,S30403,,Concentrated,Boiling,Boiling,,253.0,"Chemical Resistance of REMANIT Stainless Steels, Thyssen Edelstahlwerke AG, March 1989",,C
Lactic Acid,Stainless steels,Austenitic,304LN,A (Resistant),A (Resistant),,S30453,,1.5,20,68,,253.0,"Chemical Resistance of REMANIT Stainless Steels, Thyssen Edelstahlwerke AG, March 1989",,A
Lactic Acid,Stainless steels,Austenitic,304LN,A (Resistant),A (Resistant),,S30453,,1.5,Boiling,Boiling,,253.0,"Chemical Resistance of REMANIT Stainless Steels, Thyssen Edelstahlwerke AG, March 1989",,A
Lactic Acid,Stainless steels,Austenitic,304LN,A (Resistant),A (Resistant),,S30453,,10,20,68,,253.0,"Chemical Resistance of REMANIT Stainless Steels, Thyssen Edelstahlwerke AG, March 1989",,A
Lactic Acid,Stainless steels,Austenitic,304LN,B (Good),B (Good),,S30453,,10,Boiling,Boiling,,253.0,"Chemical Resistance of REMANIT Stainless Steels, Thyssen Edelstahlwerke AG, March 1989",,B
Lactic Acid,Stainless steels,Austenitic,304LN,A (Resistant),A (Resistant),,S30453,,80,20,68,,253.0,"Chemical Resistance of REMANIT Stainless Steels, Thyssen Edelstahlwerke AG, March 1989",,A
Lactic Acid,Stainless steels,Austenitic,304LN,C (Questionable),C (Questionable),,S30453,,80,Boiling,Boiling,,253.0,"Chemical Resistance of REMANIT Stainless Steels, Thyssen Edelstahlwerke AG, March 1989",,C
Lactic Acid,Stainless steels,Austenitic,304LN,A (Resistant),A (Resistant),,S30453,,Concentrated,20,68,,253.0,"Chemical Resistance of REMANIT Stainless Steels, Thyssen Edelstahlwerke AG, March 1989",,A
Lactic Acid,Stainless steels,Austenitic,304LN,C (Questionable),C (Questionable),,S30453,,Concentrated,Boiling,Boiling,,253.0,"Chemical Resistance of REMANIT Stainless Steels, Thyssen Edelstahlwerke AG, March 1989",,C
Lactic Acid,Stainless steels,Austenitic,316F,A (Resistant),A (Resistant),,S31620,,1.5,20,68,,253.0,"Chemical Resistance of REMANIT Stainless Steels, Thyssen Edelstahlwerke AG, March 1989",,A
Lactic Acid,Stainless steels,Austenitic,316F,A (Resistant),A (Resistant),,S31620,,1.5,Boiling,Boiling,,253.0,"Chemical Resistance of REMANIT Stainless Steels, Thyssen Edelstahlwerke AG, March 1989",,A
Lactic Acid,Stainless steels,Austenitic,316F,A (Resistant),A (Resistant),,S31620,,10,20,68,,253.0,"Chemical Resistance of REMANIT Stainless Steels, Thyssen Edelstahlwerke AG, March 1989",,A
Lactic Acid,Stainless steels,Austenitic,316F,B (Good),B (Good),,S31620,,10,Boiling,Boiling,,253.0,"Chemical Resistance of REMANIT Stainless Steels, Thyssen Edelstahlwerke AG, March 1989",,B
Lactic Acid,Stainless steels,Austenitic,316F,A (Resistant),A (Resistant),,S31620,,80,20,68,,253.0,"Chemical Resistance of REMANIT Stainless Steels, Thyssen Edelstahlwerke AG, March 1989",,A
Lactic Acid,Stainless steels,Austenitic,316F,C (Questionable),C (Questionable),,S31620,,80,Boiling,Boiling,,253.0,"Chemical Resistance of REMANIT Stainless Steels, Thyssen Edelstahlwerke AG, March 1989",,C
Lactic Acid,Stainless steels,Austenitic,316F,A (Resistant),A (Resistant),,S31620,,Concentrated,20,68,,253.0,"Chemical Resistance of REMANIT Stainless Steels, Thyssen Edelstahlwerke AG, March 1989",,A
Lactic Acid,Stainless steels,Austenitic,316F,C (Questionable),C (Questionable),,S31620,,Concentrated,Boiling,Boiling,,253.0,"Chemical Resistance of REMANIT Stainless Steels, Thyssen Edelstahlwerke AG, March 1989",,C
Lactic Acid,Stainless steels,Austenitic,316L,A (Resistant),A (Resistant),,S31603,,1.5,20,68,,253.0,"Chemical Resistance of REMANIT Stainless Steels, Thyssen Edelstahlwerke AG, March 1989",,A
Lactic Acid,Stainless steels,Austenitic,316L,A (Resistant),A (Resistant),,S31603,,1.5,Boiling,Boiling,,253.0,"Chemical Resistance of REMANIT Stainless Steels, Thyssen Edelstahlwerke AG, March 1989",,A
Lactic Acid,Stainless steels,Austenitic,316L,A (Resistant),A (Resistant),,S31603,,10,20,68,,253.0,"Chemical Resistance of REMANIT Stainless Steels, Thyssen Edelstahlwerke AG, March 1989",,A
Lactic Acid,Stainless steels,Austenitic,316L,A (Resistant),A (Resistant),,S31603,,10,Boiling,Boiling,,253.0,"Chemical Resistance of REMANIT Stainless Steels, Thyssen Edelstahlwerke AG, March 1989",,A
Lactic Acid,Stainless steels,Austenitic,316L,A (Resistant),A (Resistant),,S31603,,80,20,68,,253.0,"Chemical Resistance of REMANIT Stainless Steels, Thyssen Edelstahlwerke AG, March 1989",,A
Lactic Acid,Stainless steels,Austenitic,316L,B (Good),B (Good),,S31603,,80,Boiling,Boiling,,253.0,"Chemical Resistance of REMANIT Stainless Steels, Thyssen Edelstahlwerke AG, March 1989",,B
Lactic Acid,Stainless steels,Austenitic,316L,A (Resistant),A (Resistant),,S31603,,Concentrated,20,68,,253.0,"Chemical Resistance of REMANIT Stainless Steels, Thyssen Edelstahlwerke AG, March 1989",,A
Lactic Acid,Stainless steels,Austenitic,316L,B (Good),B (Good),,S31603,,Concentrated,Boiling,Boiling,,253.0,"Chemical Resistance of REMANIT Stainless Steels, Thyssen Edelstahlwerke AG, March 1989",,B
Lactic Acid,Stainless steels,Austenitic,316LN,A (Resistant),A (Resistant),,S31653,,1.5,20,68,,253.0,"Chemical Resistance of REMANIT Stainless Steels, Thyssen Edelstahlwerke AG, March 1989",,A
Lactic Acid,Stainless steels,Austenitic,316LN,A (Resistant),A (Resistant),,S31653,,1.5,Boiling,Boiling,,253.0,"Chemical Resistance of REMANIT Stainless Steels, Thyssen Edelstahlwerke AG, March 1989",,A
Lactic Acid,Stainless steels,Austenitic,316LN,A (Resistant),A (Resistant),,S31653,,10,20,68,,253.0,"Chemical Resistance of REMANIT Stainless Steels, Thyssen Edelstahlwerke AG, March 1989",,A
Lactic Acid,Stainless steels,Austenitic,316LN,A (Resistant),A (Resistant),,S31653,,10,Boiling,Boiling,,253.0,"Chemical Resistance of REMANIT Stainless Steels, Thyssen Edelstahlwerke AG, March 1989",,A
Lactic Acid,Stainless steels,Austenitic,316LN,A (Resistant),A (Resistant),,S31653,,80,20,68,,253.0,"Chemical Resistance of REMANIT Stainless Steels, Thyssen Edelstahlwerke AG, March 1989",,A
Lactic Acid,Stainless steels,Austenitic,316LN,B (Good),B (Good),,S31653,,80,Boiling,Boiling,,253.0,"Chemical Resistance of REMANIT Stainless Steels, Thyssen Edelstahlwerke AG, March 1989",,B
Lactic Acid,Stainless steels,Austenitic,316LN,A (Resistant),A (Resistant),,S31653,,Concentrated,20,68,,253.0,"Chemical Resistance of REMANIT Stainless Steels, Thyssen Edelstahlwerke AG, March 1989",,A
Lactic Acid,Stainless steels,Austenitic,316LN,B (Good),B (Good),,S31653,,Concentrated,Boiling,Boiling,,253.0,"Chemical Resistance of REMANIT Stainless Steels, Thyssen Edelstahlwerke AG, March 1989",,B
Lactic Acid,Stainless steels,Austenitic,316Ti,A (Resistant),A (Resistant),,S31635,,1.5,20,68,,253.0,"Chemical Resistance of REMANIT Stainless Steels, Thyssen Edelstahlwerke AG, March 1989",,A
Lactic Acid,Stainless steels,Austenitic,316Ti,A (Resistant),A (Resistant),,S31635,,1.5,Boiling,Boiling,,253.0,"Chemical Resistance of REMANIT Stainless Steels, Thyssen Edelstahlwerke AG, March 1989",,A
Lactic Acid,Stainless steels,Austenitic,316Ti,A (Resistant),A (Resistant),,S31635,,10,20,68,,253.0,"Chemical Resistance of REMANIT Stainless Steels, Thyssen Edelstahlwerke AG, March 1989",,A
Lactic Acid,Stainless steels,Austenitic,316Ti,A (Resistant),A (Resistant),,S31635,,10,Boiling,Boiling,,253.0,"Chemical Resistance of REMANIT Stainless Steels, Thyssen Edelstahlwerke AG, March 1989",,A
