Repository: wfreinhart/matse219

# MATSE 219: Materials Informatics

Auto-generated from the private authoring repo (matse219-instructor). Do not edit here directly -- changes are overwritten on the next publish run.

## Lectures

- [Lecture01](https://colab.research.google.com/github/wfreinhart/matse219/blob/staging/notebooks/Lecture01.ipynb)
- [Lecture02](https://colab.research.google.com/github/wfreinhart/matse219/blob/staging/notebooks/Lecture02.ipynb)
- [Lecture03](https://colab.research.google.com/github/wfreinhart/matse219/blob/staging/notebooks/Lecture03.ipynb)
- [Lecture04](https://colab.research.google.com/github/wfreinhart/matse219/blob/staging/notebooks/Lecture04.ipynb)

File: datasets/corrosion.csv (part 65 of 142)
Environment,Material Group,Material Family,Material,Rate (mm/yr) or Rating,Rate (mils/yr) or Rating,Localized Attack,UNS,Condition/Comment,Concentration (Vol %),Temperature (deg C),Temperature (deg F),Duration,Reference #,Reference,rate_mm_yr_numeric,rate_letter_grade
Lactic Acid,Stainless steels,Austenitic,316Ti,A (Resistant),A (Resistant),,S31635,,80,20,68,,253.0,"Chemical Resistance of REMANIT Stainless Steels, Thyssen Edelstahlwerke AG, March 1989",,A
Lactic Acid,Stainless steels,Austenitic,316Ti,B (Good),B (Good),,S31635,,80,Boiling,Boiling,,253.0,"Chemical Resistance of REMANIT Stainless Steels, Thyssen Edelstahlwerke AG, March 1989",,B
Lactic Acid,Stainless steels,Austenitic,316Ti,A (Resistant),A (Resistant),,S31635,,Concentrated,20,68,,253.0,"Chemical Resistance of REMANIT Stainless Steels, Thyssen Edelstahlwerke AG, March 1989",,A
Lactic Acid,Stainless steels,Austenitic,316Ti,B (Good),B (Good),,S31635,,Concentrated,Boiling,Boiling,,253.0,"Chemical Resistance of REMANIT Stainless Steels, Thyssen Edelstahlwerke AG, March 1989",,B
Lactic Acid,Stainless steels,Austenitic,317L,A (Resistant),A (Resistant),,S31703,,1.5,20,68,,253.0,"Chemical Resistance of REMANIT Stainless Steels, Thyssen Edelstahlwerke AG, March 1989",,A
Lactic Acid,Stainless steels,Austenitic,317L,A (Resistant),A (Resistant),,S31703,,1.5,Boiling,Boiling,,253.0,"Chemical Resistance of REMANIT Stainless Steels, Thyssen Edelstahlwerke AG, March 1989",,A
Lactic Acid,Stainless steels,Austenitic,317L,A (Resistant),A (Resistant),,S31703,,10,20,68,,253.0,"Chemical Resistance of REMANIT Stainless Steels, Thyssen Edelstahlwerke AG, March 1989",,A
Lactic Acid,Stainless steels,Austenitic,317L,A (Resistant),A (Resistant),,S31703,,10,Boiling,Boiling,,253.0,"Chemical Resistance of REMANIT Stainless Steels, Thyssen Edelstahlwerke AG, March 1989",,A
Lactic Acid,Stainless steels,Austenitic,317L,A (Resistant),A (Resistant),,S31703,,80,20,68,,253.0,"Chemical Resistance of REMANIT Stainless Steels, Thyssen Edelstahlwerke AG, March 1989",,A
Lactic Acid,Stainless steels,Austenitic,317L,B (Good),B (Good),,S31703,,80,Boiling,Boiling,,253.0,"Chemical Resistance of REMANIT Stainless Steels, Thyssen Edelstahlwerke AG, March 1989",,B
Lactic Acid,Stainless steels,Austenitic,317L,A (Resistant),A (Resistant),,S31703,,Concentrated,20,68,,253.0,"Chemical Resistance of REMANIT Stainless Steels, Thyssen Edelstahlwerke AG, March 1989",,A
Lactic Acid,Stainless steels,Austenitic,317L,B (Good),B (Good),,S31703,,Concentrated,Boiling,Boiling,,253.0,"Chemical Resistance of REMANIT Stainless Steels, Thyssen Edelstahlwerke AG, March 1989",,B
Lactic Acid,Stainless steels,Austenitic,317LN,A (Resistant),A (Resistant),,S31725,,1.5,20,68,,253.0,"Chemical Resistance of REMANIT Stainless Steels, Thyssen Edelstahlwerke AG, March 1989",,A
Lactic Acid,Stainless steels,Austenitic,317LN,A (Resistant),A (Resistant),,S31725,,1.5,Boiling,Boiling,,253.0,"Chemical Resistance of REMANIT Stainless Steels, Thyssen Edelstahlwerke AG, March 1989",,A
Lactic Acid,Stainless steels,Austenitic,317LN,A (Resistant),A (Resistant),,S31725,,10,20,68,,253.0,"Chemical Resistance of REMANIT Stainless Steels, Thyssen Edelstahlwerke AG, March 1989",,A
Lactic Acid,Stainless steels,Austenitic,317LN,A (Resistant),A (Resistant),,S31725,,10,Boiling,Boiling,,253.0,"Chemical Resistance of REMANIT Stainless Steels, Thyssen Edelstahlwerke AG, March 1989",,A
Lactic Acid,Stainless steels,Austenitic,317LN,A (Resistant),A (Resistant),,S31725,,80,20,68,,253.0,"Chemical Resistance of REMANIT Stainless Steels, Thyssen Edelstahlwerke AG, March 1989",,A
Lactic Acid,Stainless steels,Austenitic,317LN,B (Good),B (Good),,S31725,,80,Boiling,Boiling,,253.0,"Chemical Resistance of REMANIT Stainless Steels, Thyssen Edelstahlwerke AG, March 1989",,B
Lactic Acid,Stainless steels,Austenitic,317LN,A (Resistant),A (Resistant),,S31725,,Concentrated,20,68,,253.0,"Chemical Resistance of REMANIT Stainless Steels, Thyssen Edelstahlwerke AG, March 1989",,A
Lactic Acid,Stainless steels,Austenitic,317LN,B (Good),B (Good),,S31725,,Concentrated,Boiling,Boiling,,253.0,"Chemical Resistance of REMANIT Stainless Steels, Thyssen Edelstahlwerke AG, March 1989",,B
Lactic Acid,Stainless steels,Duplex,329,A (Resistant),A (Resistant),,S32900,,1.5,20,68,,253.0,"Chemical Resistance of REMANIT Stainless Steels, Thyssen Edelstahlwerke AG, March 1989",,A
Lactic Acid,Stainless steels,Duplex,329,A (Resistant),A (Resistant),,S32900,,1.5,Boiling,Boiling,,253.0,"Chemical Resistance of REMANIT Stainless Steels, Thyssen Edelstahlwerke AG, March 1989",,A
Lactic Acid,Stainless steels,Martensitic,410,B (Good),B (Good),,S41000,,,Room,Room,,121.0,"Cyclops Corp., Universal-Cyclops Specialty Steel Division",,B
Lactic Acid,Stainless steels,Duplex,329,A (Resistant),A (Resistant),,S32900,,10,20,68,,253.0,"Chemical Resistance of REMANIT Stainless Steels, Thyssen Edelstahlwerke AG, March 1989",,A
Lactic Acid,Stainless steels,Duplex,329,A (Resistant),A (Resistant),,S32900,,10,Boiling,Boiling,,253.0,"Chemical Resistance of REMANIT Stainless Steels, Thyssen Edelstahlwerke AG, March 1989",,A
Lactic Acid,Stainless steels,Duplex,329,A (Resistant),A (Resistant),,S32900,,80,20,68,,253.0,"Chemical Resistance of REMANIT Stainless Steels, Thyssen Edelstahlwerke AG, March 1989",,A
Lactic Acid,Stainless steels,Duplex,329,B (Good),B (Good),,S32900,,80,Boiling,Boiling,,253.0,"Chemical Resistance of REMANIT Stainless Steels, Thyssen Edelstahlwerke AG, March 1989",,B
Lactic Acid,Stainless steels,Duplex,329,A (Resistant),A (Resistant),,S32900,,Concentrated,20,68,,253.0,"Chemical Resistance of REMANIT Stainless Steels, Thyssen Edelstahlwerke AG, March 1989",,A
Lactic Acid,Stainless steels,Duplex,329,B (Good),B (Good),,S32900,,Concentrated,Boiling,Boiling,,253.0,"Chemical Resistance of REMANIT Stainless Steels, Thyssen Edelstahlwerke AG, March 1989",,B
Lactic Acid,Stainless steels,Duplex,F51,A (Resistant),A (Resistant),,S31803,,1.5,20,68,,253.0,"Chemical Resistance of REMANIT Stainless Steels, Thyssen Edelstahlwerke AG, March 1989",,A
Lactic Acid,Stainless steels,Duplex,F51,A (Resistant),A (Resistant),,S31803,,1.5,Boiling,Boiling,,253.0,"Chemical Resistance of REMANIT Stainless Steels, Thyssen Edelstahlwerke AG, March 1989",,A
Lactic Acid,Stainless steels,Duplex,F51,A (Resistant),A (Resistant),,S31803,,10,20,68,,253.0,"Chemical Resistance of REMANIT Stainless Steels, Thyssen Edelstahlwerke AG, March 1989",,A
Lactic Acid,Stainless steels,Duplex,F51,A (Resistant),A (Resistant),,S31803,,10,Boiling,Boiling,,253.0,"Chemical Resistance of REMANIT Stainless Steels, Thyssen Edelstahlwerke AG, March 1989",,A
Lactic Acid,Stainless steels,Duplex,F51,A (Resistant),A (Resistant),,S31803,,80,20,68,,253.0,"Chemical Resistance of REMANIT Stainless Steels, Thyssen Edelstahlwerke AG, March 1989",,A
Lactic Acid,Stainless steels,Duplex,F51,B (Good),B (Good),,S31803,,80,Boiling,Boiling,,253.0,"Chemical Resistance of REMANIT Stainless Steels, Thyssen Edelstahlwerke AG, March 1989",,B
Lactic Acid,Stainless steels,Duplex,F51,A (Resistant),A (Resistant),,S31803,,Concentrated,20,68,,253.0,"Chemical Resistance of REMANIT Stainless Steels, Thyssen Edelstahlwerke AG, March 1989",,A
Lactic Acid,Stainless steels,Duplex,F51,B (Good),B (Good),,S31803,,Concentrated,Boiling,Boiling,,253.0,"Chemical Resistance of REMANIT Stainless Steels, Thyssen Edelstahlwerke AG, March 1989",,B
Lactic Acid,Stainless steels,Ferritic,405,B (Good),B (Good),,S40500,,1.5,20,68,,253.0,"Chemical Resistance of REMANIT Stainless Steels, Thyssen Edelstahlwerke AG, March 1989",,B
Lactic Acid,Stainless steels,Ferritic,405,B (Good),B (Good),,S40500,,10,20,68,,253.0,"Chemical Resistance of REMANIT Stainless Steels, Thyssen Edelstahlwerke AG, March 1989",,B
Lactic Acid,Stainless steels,Ferritic,405,D (Poor),D (Poor),,S40500,,10,Boiling,Boiling,,253.0,"Chemical Resistance of REMANIT Stainless Steels, Thyssen Edelstahlwerke AG, March 1989",,D
Lactic Acid,Stainless steels,Ferritic,405,B (Good),B (Good),,S40500,,80,20,68,,253.0,"Chemical Resistance of REMANIT Stainless Steels, Thyssen Edelstahlwerke AG, March 1989",,B
Lactic Acid,Stainless steels,Ferritic,405,D (Poor),D (Poor),,S40500,,80,Boiling,Boiling,,253.0,"Chemical Resistance of REMANIT Stainless Steels, Thyssen Edelstahlwerke AG, March 1989",,D
Lactic Acid,Stainless steels,Ferritic,405,B (Good),B (Good),,S40500,,Concentrated,20,68,,253.0,"Chemical Resistance of REMANIT Stainless Steels, Thyssen Edelstahlwerke AG, March 1989",,B
Lactic Acid,Stainless steels,Ferritic,405,D (Poor),D (Poor),,S40500,,Concentrated,Boiling,Boiling,,253.0,"Chemical Resistance of REMANIT Stainless Steels, Thyssen Edelstahlwerke AG, March 1989",,D
Lactic Acid,Stainless steels,Ferritic,409,B (Good),B (Good),,S40900,,1.5,20,68,,253.0,"Chemical Resistance of REMANIT Stainless Steels, Thyssen Edelstahlwerke AG, March 1989",,B
Lactic Acid,Stainless steels,Ferritic,409,B (Good),B (Good),,S40900,,10,20,68,,253.0,"Chemical Resistance of REMANIT Stainless Steels, Thyssen Edelstahlwerke AG, March 1989",,B
Lactic Acid,Stainless steels,Ferritic,409,D (Poor),D (Poor),,S40900,,10,Boiling,Boiling,,253.0,"Chemical Resistance of REMANIT Stainless Steels, Thyssen Edelstahlwerke AG, March 1989",,D
Lactic Acid,Stainless steels,Ferritic,409,B (Good),B (Good),,S40900,,80,20,68,,253.0,"Chemical Resistance of REMANIT Stainless Steels, Thyssen Edelstahlwerke AG, March 1989",,B
Lactic Acid,Stainless steels,Ferritic,409,D (Poor),D (Poor),,S40900,,80,Boiling,Boiling,,253.0,"Chemical Resistance of REMANIT Stainless Steels, Thyssen Edelstahlwerke AG, March 1989",,D
Lactic Acid,Stainless steels,Ferritic,409,B (Good),B (Good),,S40900,,Concentrated,20,68,,253.0,"Chemical Resistance of REMANIT Stainless Steels, Thyssen Edelstahlwerke AG, March 1989",,B
Lactic Acid,Stainless steels,Ferritic,409,D (Poor),D (Poor),,S40900,,Concentrated,Boiling,Boiling,,253.0,"Chemical Resistance of REMANIT Stainless Steels, Thyssen Edelstahlwerke AG, March 1989",,D
Lactic Acid,Stainless steels,Ferritic,430,D (Poor),D (Poor),,S43000,,10,21,70,,121.0,"Cyclops Corp., Universal-Cyclops Specialty Steel Division",,D
Lactic Acid,Stainless steels,Ferritic,430,A (Resistant),A (Resistant),,S43000,,1.5,20,68,,253.0,"Chemical Resistance of REMANIT Stainless Steels, Thyssen Edelstahlwerke AG, March 1989",,A
Lactic Acid,Stainless steels,Ferritic,430,B (Good),B (Good),,S43000,,1.5,Boiling,Boiling,,253.0,"Chemical Resistance of REMANIT Stainless Steels, Thyssen Edelstahlwerke AG, March 1989",,B
Lactic Acid,Stainless steels,Ferritic,430,B (Good),B (Good),,S43000,,10,20,68,,253.0,"Chemical Resistance of REMANIT Stainless Steels, Thyssen Edelstahlwerke AG, March 1989",,B
Lactic Acid,Stainless steels,Ferritic,430,D (Poor),D (Poor),,S43000,,10,Boiling,Boiling,,253.0,"Chemical Resistance of REMANIT Stainless Steels, Thyssen Edelstahlwerke AG, March 1989",,D
Lactic Acid,Stainless steels,Ferritic,430,B (Good),B (Good),,S43000,,80,20,68,,253.0,"Chemical Resistance of REMANIT Stainless Steels, Thyssen Edelstahlwerke AG, March 1989",,B
Lactic Acid,Stainless steels,Ferritic,430,C (Questionable),C (Questionable),,S43000,,80,Boiling,Boiling,,253.0,"Chemical Resistance of REMANIT Stainless Steels, Thyssen Edelstahlwerke AG, March 1989",,C
Lactic Acid,Stainless steels,Ferritic,430,B (Good),B (Good),,S43000,,Concentrated,20,68,,253.0,"Chemical Resistance of REMANIT Stainless Steels, Thyssen Edelstahlwerke AG, March 1989",,B
Lactic Acid,Stainless steels,Ferritic,430,C (Questionable),C (Questionable),,S43000,,Concentrated,Boiling,Boiling,,253.0,"Chemical Resistance of REMANIT Stainless Steels, Thyssen Edelstahlwerke AG, March 1989",,C
Lactic Acid,Stainless steels,Ferritic,434,A (Resistant),A (Resistant),,S43400,,1.5,20,68,,253.0,"Chemical Resistance of REMANIT Stainless Steels, Thyssen Edelstahlwerke AG, March 1989",,A
Lactic Acid,Stainless steels,Ferritic,434,A (Resistant),A (Resistant),,S43400,,1.5,Boiling,Boiling,,253.0,"Chemical Resistance of REMANIT Stainless Steels, Thyssen Edelstahlwerke AG, March 1989",,A
Lactic Acid,Stainless steels,Ferritic,434,A (Resistant),A (Resistant),,S43400,,10,20,68,,253.0,"Chemical Resistance of REMANIT Stainless Steels, Thyssen Edelstahlwerke AG, March 1989",,A
Lactic Acid,Stainless steels,Ferritic,434,C (Questionable),C (Questionable),,S43400,,10,Boiling,Boiling,,253.0,"Chemical Resistance of REMANIT Stainless Steels, Thyssen Edelstahlwerke AG, March 1989",,C
Lactic Acid,Stainless steels,Ferritic,434,A (Resistant),A (Resistant),,S43400,,80,20,68,,253.0,"Chemical Resistance of REMANIT Stainless Steels, Thyssen Edelstahlwerke AG, March 1989",,A
Lactic Acid,Stainless steels,Ferritic,434,C (Questionable),C (Questionable),,S43400,,80,Boiling,Boiling,,253.0,"Chemical Resistance of REMANIT Stainless Steels, Thyssen Edelstahlwerke AG, March 1989",,C
Lactic Acid,Stainless steels,Ferritic,434,A (Resistant),A (Resistant),,S43400,,Concentrated,20,68,,253.0,"Chemical Resistance of REMANIT Stainless Steels, Thyssen Edelstahlwerke AG, March 1989",,A
Lactic Acid,Stainless steels,Ferritic,434,C (Questionable),C (Questionable),,S43400,,Concentrated,Boiling,Boiling,,253.0,"Chemical Resistance of REMANIT Stainless Steels, Thyssen Edelstahlwerke AG, March 1989",,C
Lactic Acid,Stainless steels,Ferritic,444,0.005,0.2,,S44400,No activation,20,Boiling,Boiling,24 h,52.0,"R.M. Davidson and J.D. Redmond, The Application of Ferritic and Duplex Stainless Steels, Second Symposium on Shell and Tube Heat Exchangers, W.R. Apblett, Jr., Ed., American Society for Metals, Metals Park, OH, 1982, p 82",0.005,
Lactic Acid,Stainless steels,Martensitic,403,B (Good),B (Good),,S40300,,1.5,20,68,,253.0,"Chemical Resistance of REMANIT Stainless Steels, Thyssen Edelstahlwerke AG, March 1989",,B
Lactic Acid,Stainless steels,Martensitic,403,B (Good),B (Good),,S40300,,10,20,68,,253.0,"Chemical Resistance of REMANIT Stainless Steels, Thyssen Edelstahlwerke AG, March 1989",,B
Lactic Acid,Stainless steels,Martensitic,403,D (Poor),D (Poor),,S40300,,10,Boiling,Boiling,,253.0,"Chemical Resistance of REMANIT Stainless Steels, Thyssen Edelstahlwerke AG, March 1989",,D
Lactic Acid,Stainless steels,Martensitic,403,B (Good),B (Good),,S40300,,80,20,68,,253.0,"Chemical Resistance of REMANIT Stainless Steels, Thyssen Edelstahlwerke AG, March 1989",,B
Lactic Acid,Stainless steels,Martensitic,403,D (Poor),D (Poor),,S40300,,80,Boiling,Boiling,,253.0,"Chemical Resistance of REMANIT Stainless Steels, Thyssen Edelstahlwerke AG, March 1989",,D
Lactic Acid,Stainless steels,Martensitic,403,B (Good),B (Good),,S40300,,Concentrated,20,68,,253.0,"Chemical Resistance of REMANIT Stainless Steels, Thyssen Edelstahlwerke AG, March 1989",,B
Lactic Acid,Stainless steels,Martensitic,403,D (Poor),D (Poor),,S40300,,Concentrated,Boiling,Boiling,,253.0,"Chemical Resistance of REMANIT Stainless Steels, Thyssen Edelstahlwerke AG, March 1989",,D
Lactic Acid,Stainless steels,Martensitic,410,B (Good),B (Good),,S41000,,1.5,20,68,,253.0,"Chemical Resistance of REMANIT Stainless Steels, Thyssen Edelstahlwerke AG, March 1989",,B
Lactic Acid,Stainless steels,Martensitic,410,B (Good),B (Good),,S41000,,10,20,68,,253.0,"Chemical Resistance of REMANIT Stainless Steels, Thyssen Edelstahlwerke AG, March 1989",,B
Lactic Acid,Stainless steels,Martensitic,410,D (Poor),D (Poor),,S41000,,10,Boiling,Boiling,,253.0,"Chemical Resistance of REMANIT Stainless Steels, Thyssen Edelstahlwerke AG, March 1989",,D
Lactic Acid,Stainless steels,Martensitic,410,B (Good),B (Good),,S41000,,80,20,68,,253.0,"Chemical Resistance of REMANIT Stainless Steels, Thyssen Edelstahlwerke AG, March 1989",,B
Lactic Acid,Stainless steels,Martensitic,410,D (Poor),D (Poor),,S41000,,80,Boiling,Boiling,,253.0,"Chemical Resistance of REMANIT Stainless Steels, Thyssen Edelstahlwerke AG, March 1989",,D
Lactic Acid,Stainless steels,Martensitic,410,B (Good),B (Good),,S41000,,Concentrated,20,68,,253.0,"Chemical Resistance of REMANIT Stainless Steels, Thyssen Edelstahlwerke AG, March 1989",,B
Lactic Acid,Stainless steels,Martensitic,410,D (Poor),D (Poor),,S41000,,Concentrated,Boiling,Boiling,,253.0,"Chemical Resistance of REMANIT Stainless Steels, Thyssen Edelstahlwerke AG, March 1989",,D
Lactic Acid,Stainless steels,Martensitic,416,B (Good),B (Good),,S41600,,1.5,20,68,,253.0,"Chemical Resistance of REMANIT Stainless Steels, Thyssen Edelstahlwerke AG, March 1989",,B
Lactic Acid,Stainless steels,Martensitic,416,B (Good),B (Good),,S41600,,10,20,68,,253.0,"Chemical Resistance of REMANIT Stainless Steels, Thyssen Edelstahlwerke AG, March 1989",,B
Lactic Acid,Stainless steels,Martensitic,416,D (Poor),D (Poor),,S41600,,10,Boiling,Boiling,,253.0,"Chemical Resistance of REMANIT Stainless Steels, Thyssen Edelstahlwerke AG, March 1989",,D
Lactic Acid,Stainless steels,Martensitic,416,B (Good),B (Good),,S41600,,80,20,68,,253.0,"Chemical Resistance of REMANIT Stainless Steels, Thyssen Edelstahlwerke AG, March 1989",,B
Lactic Acid,Stainless steels,Martensitic,416,D (Poor),D (Poor),,S41600,,80,Boiling,Boiling,,253.0,"Chemical Resistance of REMANIT Stainless Steels, Thyssen Edelstahlwerke AG, March 1989",,D
Lactic Acid,Stainless steels,Martensitic,416,B (Good),B (Good),,S41600,,Concentrated,20,68,,253.0,"Chemical Resistance of REMANIT Stainless Steels, Thyssen Edelstahlwerke AG, March 1989",,B
Lactic Acid,Stainless steels,Martensitic,416,D (Poor),D (Poor),,S41600,,Concentrated,Boiling,Boiling,,253.0,"Chemical Resistance of REMANIT Stainless Steels, Thyssen Edelstahlwerke AG, March 1989",,D
Lactic Acid,Stainless steels,Martensitic,420,B (Good),B (Good),,S42000,,1.5,20,68,,253.0,"Chemical Resistance of REMANIT Stainless Steels, Thyssen Edelstahlwerke AG, March 1989",,B
Lactic Acid,Stainless steels,Martensitic,420,B (Good),B (Good),,S42000,,10,20,68,,253.0,"Chemical Resistance of REMANIT Stainless Steels, Thyssen Edelstahlwerke AG, March 1989",,B
Lactic Acid,Stainless steels,Martensitic,420,D (Poor),D (Poor),,S42000,,10,Boiling,Boiling,,253.0,"Chemical Resistance of REMANIT Stainless Steels, Thyssen Edelstahlwerke AG, March 1989",,D
Lactic Acid,Stainless steels,Martensitic,420,B (Good),B (Good),,S42000,,80,20,68,,253.0,"Chemical Resistance of REMANIT Stainless Steels, Thyssen Edelstahlwerke AG, March 1989",,B
Lactic Acid,Stainless steels,Martensitic,420,D (Poor),D (Poor),,S42000,,80,Boiling,Boiling,,253.0,"Chemical Resistance of REMANIT Stainless Steels, Thyssen Edelstahlwerke AG, March 1989",,D
Lactic Acid,Stainless steels,Martensitic,420,B (Good),B (Good),,S42000,,Concentrated,20,68,,253.0,"Chemical Resistance of REMANIT Stainless Steels, Thyssen Edelstahlwerke AG, March 1989",,B
Lactic Acid,Stainless steels,Martensitic,420,D (Poor),D (Poor),,S42000,,Concentrated,Boiling,Boiling,,253.0,"Chemical Resistance of REMANIT Stainless Steels, Thyssen Edelstahlwerke AG, March 1989",,D
Lactic Acid,Stainless steels,Precipitation hardening,AM-363,B (Good),B (Good),,S36300,,,Room,Room,,120.0,Allegheny Ludlum Steel Corp.,,B
Lead Acetate,Stainless steels,Austenitic,301,A (Resistant),A (Resistant),,S30100,,All concentrations,20,68,,253.0,"Chemical Resistance of REMANIT Stainless Steels, Thyssen Edelstahlwerke AG, March 1989",,A
Lead Acetate,Stainless steels,Austenitic,301,A (Resistant),A (Resistant),,S30100,,All concentrations,Boiling,Boiling,,253.0,"Chemical Resistance of REMANIT Stainless Steels, Thyssen Edelstahlwerke AG, March 1989",,A
Lead Acetate,Stainless steels,Austenitic,302,A (Resistant),A (Resistant),,S30200,,All concentrations,20,68,,253.0,"Chemical Resistance of REMANIT Stainless Steels, Thyssen Edelstahlwerke AG, March 1989",,A
Lead Acetate,Stainless steels,Austenitic,302,A (Resistant),A (Resistant),,S30200,,All concentrations,Boiling,Boiling,,253.0,"Chemical Resistance of REMANIT Stainless Steels, Thyssen Edelstahlwerke AG, March 1989",,A
Lead Acetate,Stainless steels,Austenitic,303,A (Resistant),A (Resistant),,S30300,,All concentrations,20,68,,253.0,"Chemical Resistance of REMANIT Stainless Steels, Thyssen Edelstahlwerke AG, March 1989",,A
Lead Acetate,Stainless steels,Austenitic,303,A (Resistant),A (Resistant),,S30300,,All concentrations,20,68,,253.0,"Chemical Resistance of REMANIT Stainless Steels, Thyssen Edelstahlwerke AG, March 1989",,A
Lead Acetate,Stainless steels,Austenitic,303,A (Resistant),A (Resistant),,S30300,,All concentrations,Boiling,Boiling,,253.0,"Chemical Resistance of REMANIT Stainless Steels, Thyssen Edelstahlwerke AG, March 1989",,A
Lead Acetate,Stainless steels,Austenitic,303,A (Resistant),A (Resistant),,S30300,,All concentrations,Boiling,Boiling,,253.0,"Chemical Resistance of REMANIT Stainless Steels, Thyssen Edelstahlwerke AG, March 1989",,A
Lead Acetate,Stainless steels,Austenitic,304,A (Resistant),A (Resistant),,S30400,,All concentrations,20,68,,253.0,"Chemical Resistance of REMANIT Stainless Steels, Thyssen Edelstahlwerke AG, March 1989",,A
Lead Acetate,Stainless steels,Austenitic,304,A (Resistant),A (Resistant),,S30400,,All concentrations,Boiling,Boiling,,253.0,"Chemical Resistance of REMANIT Stainless Steels, Thyssen Edelstahlwerke AG, March 1989",,A
Lead Acetate,Stainless steels,Austenitic,316,A (Resistant),A (Resistant),,S31600,,All concentrations,20,68,,253.0,"Chemical Resistance of REMANIT Stainless Steels, Thyssen Edelstahlwerke AG, March 1989",,A
Lead Acetate,Stainless steels,Austenitic,316,A (Resistant),A (Resistant),,S31600,,All concentrations,Boiling,Boiling,,253.0,"Chemical Resistance of REMANIT Stainless Steels, Thyssen Edelstahlwerke AG, March 1989",,A
Lead Acetate,Stainless steels,Austenitic,321,A (Resistant),A (Resistant),,S32100,,All concentrations,20,68,,253.0,"Chemical Resistance of REMANIT Stainless Steels, Thyssen Edelstahlwerke AG, March 1989",,A
Lead Acetate,Stainless steels,Austenitic,321,A (Resistant),A (Resistant),,S32100,,All concentrations,Boiling,Boiling,,253.0,"Chemical Resistance of REMANIT Stainless Steels, Thyssen Edelstahlwerke AG, March 1989",,A
Lead Acetate,Stainless steels,Austenitic,347,A (Resistant),A (Resistant),,S34700,,All concentrations,20,68,,253.0,"Chemical Resistance of REMANIT Stainless Steels, Thyssen Edelstahlwerke AG, March 1989",,A
Lead Acetate,Stainless steels,Austenitic,347,A (Resistant),A (Resistant),,S34700,,All concentrations,Boiling,Boiling,,253.0,"Chemical Resistance of REMANIT Stainless Steels, Thyssen Edelstahlwerke AG, March 1989",,A
Lead Acetate,Stainless steels,Austenitic,304L,A (Resistant),A (Resistant),,S30403,,All concentrations,20,68,,253.0,"Chemical Resistance of REMANIT Stainless Steels, Thyssen Edelstahlwerke AG, March 1989",,A
Lead Acetate,Stainless steels,Austenitic,304L,A (Resistant),A (Resistant),,S30403,,All concentrations,Boiling,Boiling,,253.0,"Chemical Resistance of REMANIT Stainless Steels, Thyssen Edelstahlwerke AG, March 1989",,A
Lead Acetate,Stainless steels,Austenitic,304LN,A (Resistant),A (Resistant),,S30453,,All concentrations,20,68,,253.0,"Chemical Resistance of REMANIT Stainless Steels, Thyssen Edelstahlwerke AG, March 1989",,A
Lead Acetate,Stainless steels,Austenitic,304LN,A (Resistant),A (Resistant),,S30453,,All concentrations,Boiling,Boiling,,253.0,"Chemical Resistance of REMANIT Stainless Steels, Thyssen Edelstahlwerke AG, March 1989",,A
Lead Acetate,Stainless steels,Austenitic,316F,A (Resistant),A (Resistant),,S31620,,All concentrations,20,68,,253.0,"Chemical Resistance of REMANIT Stainless Steels, Thyssen Edelstahlwerke AG, March 1989",,A
Lead Acetate,Stainless steels,Austenitic,316F,A (Resistant),A (Resistant),,S31620,,All concentrations,Boiling,Boiling,,253.0,"Chemical Resistance of REMANIT Stainless Steels, Thyssen Edelstahlwerke AG, March 1989",,A
Lead Acetate,Stainless steels,Austenitic,316L,A (Resistant),A (Resistant),,S31603,,All concentrations,20,68,,253.0,"Chemical Resistance of REMANIT Stainless Steels, Thyssen Edelstahlwerke AG, March 1989",,A
Lead Acetate,Stainless steels,Austenitic,316L,A (Resistant),A (Resistant),,S31603,,All concentrations,Boiling,Boiling,,253.0,"Chemical Resistance of REMANIT Stainless Steels, Thyssen Edelstahlwerke AG, March 1989",,A
Lead Acetate,Stainless steels,Austenitic,316LN,A (Resistant),A (Resistant),,S31653,,All concentrations,20,68,,253.0,"Chemical Resistance of REMANIT Stainless Steels, Thyssen Edelstahlwerke AG, March 1989",,A
Lead Acetate,Stainless steels,Austenitic,316LN,A (Resistant),A (Resistant),,S31653,,All concentrations,Boiling,Boiling,,253.0,"Chemical Resistance of REMANIT Stainless Steels, Thyssen Edelstahlwerke AG, March 1989",,A
Lead Acetate,Stainless steels,Austenitic,316Ti,A (Resistant),A (Resistant),,S31635,,All concentrations,20,68,,253.0,"Chemical Resistance of REMANIT Stainless Steels, Thyssen Edelstahlwerke AG, March 1989",,A
Lead Acetate,Stainless steels,Austenitic,316Ti,A (Resistant),A (Resistant),,S31635,,All concentrations,Boiling,Boiling,,253.0,"Chemical Resistance of REMANIT Stainless Steels, Thyssen Edelstahlwerke AG, March 1989",,A
Lead Acetate,Stainless steels,Austenitic,317L,A (Resistant),A (Resistant),,S31703,,All concentrations,20,68,,253.0,"Chemical Resistance of REMANIT Stainless Steels, Thyssen Edelstahlwerke AG, March 1989",,A
Lead Acetate,Stainless steels,Austenitic,317L,A (Resistant),A (Resistant),,S31703,,All concentrations,Boiling,Boiling,,253.0,"Chemical Resistance of REMANIT Stainless Steels, Thyssen Edelstahlwerke AG, March 1989",,A
Lead Acetate,Stainless steels,Austenitic,317LN,A (Resistant),A (Resistant),,S31725,,All concentrations,20,68,,253.0,"Chemical Resistance of REMANIT Stainless Steels, Thyssen Edelstahlwerke AG, March 1989",,A
Lead Acetate,Stainless steels,Austenitic,317LN,A (Resistant),A (Resistant),,S31725,,All concentrations,Boiling,Boiling,,253.0,"Chemical Resistance of REMANIT Stainless Steels, Thyssen Edelstahlwerke AG, March 1989",,A
Lead Acetate,Stainless steels,Duplex,329,A (Resistant),A (Resistant),,S32900,,All concentrations,20,68,,253.0,"Chemical Resistance of REMANIT Stainless Steels, Thyssen Edelstahlwerke AG, March 1989",,A
Lead Acetate,Stainless steels,Duplex,329,A (Resistant),A (Resistant),,S32900,,All concentrations,Boiling,Boiling,,253.0,"Chemical Resistance of REMANIT Stainless Steels, Thyssen Edelstahlwerke AG, March 1989",,A
Lead Acetate,Stainless steels,Duplex,F51,A (Resistant),A (Resistant),,S31803,,All concentrations,20,68,,253.0,"Chemical Resistance of REMANIT Stainless Steels, Thyssen Edelstahlwerke AG, March 1989",,A
Lead Acetate,Stainless steels,Duplex,F51,A (Resistant),A (Resistant),,S31803,,All concentrations,Boiling,Boiling,,253.0,"Chemical Resistance of REMANIT Stainless Steels, Thyssen Edelstahlwerke AG, March 1989",,A
Lead Acetate,Stainless steels,Ferritic,405,B (Good),B (Good),,S40500,,All concentrations,Boiling,Boiling,,253.0,"Chemical Resistance of REMANIT Stainless Steels, Thyssen Edelstahlwerke AG, March 1989",,B
Lead Acetate,Stainless steels,Ferritic,409,B (Good),B (Good),,S40900,,All concentrations,Boiling,Boiling,,253.0,"Chemical Resistance of REMANIT Stainless Steels, Thyssen Edelstahlwerke AG, March 1989",,B
Lead Acetate,Stainless steels,Ferritic,430,A (Resistant),A (Resistant),,S43000,,All concentrations,20,68,,253.0,"Chemical Resistance of REMANIT Stainless Steels, Thyssen Edelstahlwerke AG, March 1989",,A
Lead Acetate,Stainless steels,Ferritic,430,A (Resistant),A (Resistant),,S43000,,All concentrations,Boiling,Boiling,,253.0,"Chemical Resistance of REMANIT Stainless Steels, Thyssen Edelstahlwerke AG, March 1989",,A
Lead Acetate,Stainless steels,Ferritic,434,A (Resistant),A (Resistant),,S43400,,All concentrations,20,68,,253.0,"Chemical Resistance of REMANIT Stainless Steels, Thyssen Edelstahlwerke AG, March 1989",,A
Lead Acetate,Stainless steels,Ferritic,434,A (Resistant),A (Resistant),,S43400,,All concentrations,Boiling,Boiling,,253.0,"Chemical Resistance of REMANIT Stainless Steels, Thyssen Edelstahlwerke AG, March 1989",,A
Lead Acetate,Stainless steels,Martensitic,403,B (Good),B (Good),,S40300,,All concentrations,Boiling,Boiling,,253.0,"Chemical Resistance of REMANIT Stainless Steels, Thyssen Edelstahlwerke AG, March 1989",,B
Lead Acetate,Stainless steels,Martensitic,410,B (Good),B (Good),,S41000,,All concentrations,Boiling,Boiling,,253.0,"Chemical Resistance of REMANIT Stainless Steels, Thyssen Edelstahlwerke AG, March 1989",,B
Lead Acetate,Stainless steels,Martensitic,416,B (Good),B (Good),,S41600,,All concentrations,Boiling,Boiling,,253.0,"Chemical Resistance of REMANIT Stainless Steels, Thyssen Edelstahlwerke AG, March 1989",,B
Lead Acetate,Stainless steels,Martensitic,420,B (Good),B (Good),,S42000,,All concentrations,Boiling,Boiling,,253.0,"Chemical Resistance of REMANIT Stainless Steels, Thyssen Edelstahlwerke AG, March 1989",,B
Lead Nitrate,Stainless steels,Austenitic,301,A (Resistant),A (Resistant),,S30100,,,20,68,,253.0,"Chemical Resistance of REMANIT Stainless Steels, Thyssen Edelstahlwerke AG, March 1989",,A
Lead Nitrate,Stainless steels,Austenitic,302,A (Resistant),A (Resistant),,S30200,,,20,68,,253.0,"Chemical Resistance of REMANIT Stainless Steels, Thyssen Edelstahlwerke AG, March 1989",,A
Lead Nitrate,Stainless steels,Austenitic,303,A (Resistant),A (Resistant),,S30300,,,20,68,,253.0,"Chemical Resistance of REMANIT Stainless Steels, Thyssen Edelstahlwerke AG, March 1989",,A
Lead Nitrate,Stainless steels,Austenitic,303,A (Resistant),A (Resistant),,S30300,,,20,68,,253.0,"Chemical Resistance of REMANIT Stainless Steels, Thyssen Edelstahlwerke AG, March 1989",,A
Lead Nitrate,Stainless steels,Austenitic,304,A (Resistant),A (Resistant),,S30400,,,20,68,,253.0,"Chemical Resistance of REMANIT Stainless Steels, Thyssen Edelstahlwerke AG, March 1989",,A
Lead Nitrate,Stainless steels,Austenitic,316,A (Resistant),A (Resistant),,S31600,,,20,68,,253.0,"Chemical Resistance of REMANIT Stainless Steels, Thyssen Edelstahlwerke AG, March 1989",,A
Lead Nitrate,Stainless steels,Austenitic,321,A (Resistant),A (Resistant),,S32100,,,20,68,,253.0,"Chemical Resistance of REMANIT Stainless Steels, Thyssen Edelstahlwerke AG, March 1989",,A
Lead Nitrate,Stainless steels,Austenitic,347,A (Resistant),A (Resistant),,S34700,,,20,68,,253.0,"Chemical Resistance of REMANIT Stainless Steels, Thyssen Edelstahlwerke AG, March 1989",,A
Lead Nitrate,Stainless steels,Austenitic,304L,A (Resistant),A (Resistant),,S30403,,,20,68,,253.0,"Chemical Resistance of REMANIT Stainless Steels, Thyssen Edelstahlwerke AG, March 1989",,A
Lead Nitrate,Stainless steels,Austenitic,304LN,A (Resistant),A (Resistant),,S30453,,,20,68,,253.0,"Chemical Resistance of REMANIT Stainless Steels, Thyssen Edelstahlwerke AG, March 1989",,A
Lead Nitrate,Stainless steels,Austenitic,316F,A (Resistant),A (Resistant),,S31620,,,20,68,,253.0,"Chemical Resistance of REMANIT Stainless Steels, Thyssen Edelstahlwerke AG, March 1989",,A
Lead Nitrate,Stainless steels,Austenitic,316L,A (Resistant),A (Resistant),,S31603,,,20,68,,253.0,"Chemical Resistance of REMANIT Stainless Steels, Thyssen Edelstahlwerke AG, March 1989",,A
Lead Nitrate,Stainless steels,Austenitic,316LN,A (Resistant),A (Resistant),,S31653,,,20,68,,253.0,"Chemical Resistance of REMANIT Stainless Steels, Thyssen Edelstahlwerke AG, March 1989",,A
Lead Nitrate,Stainless steels,Austenitic,316Ti,A (Resistant),A (Resistant),,S31635,,,20,68,,253.0,"Chemical Resistance of REMANIT Stainless Steels, Thyssen Edelstahlwerke AG, March 1989",,A
Lead Nitrate,Stainless steels,Austenitic,317L,A (Resistant),A (Resistant),,S31703,,,20,68,,253.0,"Chemical Resistance of REMANIT Stainless Steels, Thyssen Edelstahlwerke AG, March 1989",,A
Lead Nitrate,Stainless steels,Austenitic,317LN,A (Resistant),A (Resistant),,S31725,,,20,68,,253.0,"Chemical Resistance of REMANIT Stainless Steels, Thyssen Edelstahlwerke AG, March 1989",,A
Lead Nitrate,Stainless steels,Duplex,329,A (Resistant),A (Resistant),,S32900,,,20,68,,253.0,"Chemical Resistance of REMANIT Stainless Steels, Thyssen Edelstahlwerke AG, March 1989",,A
Lead Nitrate,Stainless steels,Duplex,F51,A (Resistant),A (Resistant),,S31803,,,20,68,,253.0,"Chemical Resistance of REMANIT Stainless Steels, Thyssen Edelstahlwerke AG, March 1989",,A
Lead Nitrate,Stainless steels,Ferritic,405,B (Good),B (Good),,S40500,,,20,68,,253.0,"Chemical Resistance of REMANIT Stainless Steels, Thyssen Edelstahlwerke AG, March 1989",,B
Lead Nitrate,Stainless steels,Ferritic,409,B (Good),B (Good),,S40900,,,20,68,,253.0,"Chemical Resistance of REMANIT Stainless Steels, Thyssen Edelstahlwerke AG, March 1989",,B
Lead Nitrate,Stainless steels,Ferritic,430,A (Resistant),A (Resistant),,S43000,,,20,68,,253.0,"Chemical Resistance of REMANIT Stainless Steels, Thyssen Edelstahlwerke AG, March 1989",,A
Lead Nitrate,Stainless steels,Ferritic,434,A (Resistant),A (Resistant),,S43400,,,20,68,,253.0,"Chemical Resistance of REMANIT Stainless Steels, Thyssen Edelstahlwerke AG, March 1989",,A
Lead Nitrate,Stainless steels,Martensitic,403,B (Good),B (Good),,S40300,,,20,68,,253.0,"Chemical Resistance of REMANIT Stainless Steels, Thyssen Edelstahlwerke AG, March 1989",,B
Lead Nitrate,Stainless steels,Martensitic,410,B (Good),B (Good),,S41000,,,20,68,,253.0,"Chemical Resistance of REMANIT Stainless Steels, Thyssen Edelstahlwerke AG, March 1989",,B
Lead Nitrate,Stainless steels,Martensitic,416,B (Good),B (Good),,S41600,,,20,68,,253.0,"Chemical Resistance of REMANIT Stainless Steels, Thyssen Edelstahlwerke AG, March 1989",,B
Lead Nitrate,Stainless steels,Martensitic,420,B (Good),B (Good),,S42000,,,20,68,,253.0,"Chemical Resistance of REMANIT Stainless Steels, Thyssen Edelstahlwerke AG, March 1989",,B
Linseed Oil,Stainless steels,Austenitic,301,A (Resistant),A (Resistant),,S30100,Plus 3% H2SO4,,20,68,,253.0,"Chemical Resistance of REMANIT Stainless Steels, Thyssen Edelstahlwerke AG, March 1989",,A
Linseed Oil,Stainless steels,Austenitic,301,A (Resistant),A (Resistant),,S30100,Plus 3% H2SO4,,200,392,,253.0,"Chemical Resistance of REMANIT Stainless Steels, Thyssen Edelstahlwerke AG, March 1989",,A
Linseed Oil,Stainless steels,Austenitic,302,A (Resistant),A (Resistant),,S30200,Plus 3% H2SO4,,20,68,,253.0,"Chemical Resistance of REMANIT Stainless Steels, Thyssen Edelstahlwerke AG, March 1989",,A
Linseed Oil,Stainless steels,Austenitic,302,A (Resistant),A (Resistant),,S30200,Plus 3% H2SO4,,200,392,,253.0,"Chemical Resistance of REMANIT Stainless Steels, Thyssen Edelstahlwerke AG, March 1989",,A
Linseed Oil,Stainless steels,Austenitic,303,A (Resistant),A (Resistant),,S30300,Plus 3% H2SO4,,20,68,,253.0,"Chemical Resistance of REMANIT Stainless Steels, Thyssen Edelstahlwerke AG, March 1989",,A
Linseed Oil,Stainless steels,Austenitic,303,A (Resistant),A (Resistant),,S30300,Plus 3% H2SO4,,20,68,,253.0,"Chemical Resistance of REMANIT Stainless Steels, Thyssen Edelstahlwerke AG, March 1989",,A
Linseed Oil,Stainless steels,Austenitic,303,A (Resistant),A (Resistant),,S30300,Plus 3% H2SO4,,200,392,,253.0,"Chemical Resistance of REMANIT Stainless Steels, Thyssen Edelstahlwerke AG, March 1989",,A
Linseed Oil,Stainless steels,Austenitic,304,A (Resistant),A (Resistant),,S30400,Plus 3% H2SO4,,20,68,,253.0,"Chemical Resistance of REMANIT Stainless Steels, Thyssen Edelstahlwerke AG, March 1989",,A
Linseed Oil,Stainless steels,Austenitic,304,A (Resistant),A (Resistant),,S30400,Plus 3% H2SO4,,200,392,,253.0,"Chemical Resistance of REMANIT Stainless Steels, Thyssen Edelstahlwerke AG, March 1989",,A
Linseed Oil,Stainless steels,Austenitic,316,A (Resistant),A (Resistant),,S31600,Plus 3% H2SO4,,20,68,,253.0,"Chemical Resistance of REMANIT Stainless Steels, Thyssen Edelstahlwerke AG, March 1989",,A
Linseed Oil,Stainless steels,Austenitic,316,A (Resistant),A (Resistant),,S31600,Plus 3% H2SO4,,200,392,,253.0,"Chemical Resistance of REMANIT Stainless Steels, Thyssen Edelstahlwerke AG, March 1989",,A
Linseed Oil,Stainless steels,Austenitic,321,A (Resistant),A (Resistant),,S32100,Plus 3% H2SO4,,20,68,,253.0,"Chemical Resistance of REMANIT Stainless Steels, Thyssen Edelstahlwerke AG, March 1989",,A
Linseed Oil,Stainless steels,Austenitic,321,A (Resistant),A (Resistant),,S32100,Plus 3% H2SO4,,200,392,,253.0,"Chemical Resistance of REMANIT Stainless Steels, Thyssen Edelstahlwerke AG, March 1989",,A
Linseed Oil,Stainless steels,Austenitic,347,A (Resistant),A (Resistant),,S34700,Plus 3% H2SO4,,20,68,,253.0,"Chemical Resistance of REMANIT Stainless Steels, Thyssen Edelstahlwerke AG, March 1989",,A
Linseed Oil,Stainless steels,Austenitic,347,A (Resistant),A (Resistant),,S34700,Plus 3% H2SO4,,200,392,,253.0,"Chemical Resistance of REMANIT Stainless Steels, Thyssen Edelstahlwerke AG, March 1989",,A
Linseed Oil,Stainless steels,Austenitic,304L,A (Resistant),A (Resistant),,S30403,Plus 3% H2SO4,,20,68,,253.0,"Chemical Resistance of REMANIT Stainless Steels, Thyssen Edelstahlwerke AG, March 1989",,A
Linseed Oil,Stainless steels,Austenitic,304L,A (Resistant),A (Resistant),,S30403,Plus 3% H2SO4,,200,392,,253.0,"Chemical Resistance of REMANIT Stainless Steels, Thyssen Edelstahlwerke AG, March 1989",,A
Linseed Oil,Stainless steels,Austenitic,304LN,A (Resistant),A (Resistant),,S30453,Plus 3% H2SO4,,20,68,,253.0,"Chemical Resistance of REMANIT Stainless Steels, Thyssen Edelstahlwerke AG, March 1989",,A
Linseed Oil,Stainless steels,Austenitic,304LN,A (Resistant),A (Resistant),,S30453,Plus 3% H2SO4,,200,392,,253.0,"Chemical Resistance of REMANIT Stainless Steels, Thyssen Edelstahlwerke AG, March 1989",,A
Linseed Oil,Stainless steels,Austenitic,316F,A (Resistant),A (Resistant),,S31620,Plus 3% H2SO4,,20,68,,253.0,"Chemical Resistance of REMANIT Stainless Steels, Thyssen Edelstahlwerke AG, March 1989",,A
Linseed Oil,Stainless steels,Austenitic,316F,A (Resistant),A (Resistant),,S31620,Plus 3% H2SO4,,200,392,,253.0,"Chemical Resistance of REMANIT Stainless Steels, Thyssen Edelstahlwerke AG, March 1989",,A
Linseed Oil,Stainless steels,Austenitic,316L,A (Resistant),A (Resistant),,S31603,Plus 3% H2SO4,,20,68,,253.0,"Chemical Resistance of REMANIT Stainless Steels, Thyssen Edelstahlwerke AG, March 1989",,A
Linseed Oil,Stainless steels,Austenitic,316L,A (Resistant),A (Resistant),,S31603,Plus 3% H2SO4,,200,392,,253.0,"Chemical Resistance of REMANIT Stainless Steels, Thyssen Edelstahlwerke AG, March 1989",,A
Linseed Oil,Stainless steels,Austenitic,316LN,A (Resistant),A (Resistant),,S31653,Plus 3% H2SO4,,20,68,,253.0,"Chemical Resistance of REMANIT Stainless Steels, Thyssen Edelstahlwerke AG, March 1989",,A
Linseed Oil,Stainless steels,Austenitic,316LN,A (Resistant),A (Resistant),,S31653,Plus 3% H2SO4,,200,392,,253.0,"Chemical Resistance of REMANIT Stainless Steels, Thyssen Edelstahlwerke AG, March 1989",,A
Linseed Oil,Stainless steels,Austenitic,316Ti,A (Resistant),A (Resistant),,S31635,Plus 3% H2SO4,,20,68,,253.0,"Chemical Resistance of REMANIT Stainless Steels, Thyssen Edelstahlwerke AG, March 1989",,A
Linseed Oil,Stainless steels,Austenitic,316Ti,A (Resistant),A (Resistant),,S31635,Plus 3% H2SO4,,200,392,,253.0,"Chemical Resistance of REMANIT Stainless Steels, Thyssen Edelstahlwerke AG, March 1989",,A
Linseed Oil,Stainless steels,Austenitic,317L,A (Resistant),A (Resistant),,S31703,Plus 3% H2SO4,,20,68,,253.0,"Chemical Resistance of REMANIT Stainless Steels, Thyssen Edelstahlwerke AG, March 1989",,A
Linseed Oil,Stainless steels,Austenitic,317L,A (Resistant),A (Resistant),,S31703,Plus 3% H2SO4,,200,392,,253.0,"Chemical Resistance of REMANIT Stainless Steels, Thyssen Edelstahlwerke AG, March 1989",,A
Linseed Oil,Stainless steels,Austenitic,317LN,A (Resistant),A (Resistant),,S31725,Plus 3% H2SO4,,20,68,,253.0,"Chemical Resistance of REMANIT Stainless Steels, Thyssen Edelstahlwerke AG, March 1989",,A
Linseed Oil,Stainless steels,Austenitic,317LN,A (Resistant),A (Resistant),,S31725,Plus 3% H2SO4,,200,392,,253.0,"Chemical Resistance of REMANIT Stainless Steels, Thyssen Edelstahlwerke AG, March 1989",,A
Linseed Oil,Stainless steels,Duplex,329,A (Resistant),A (Resistant),,S32900,Plus 3% H2SO4,,20,68,,253.0,"Chemical Resistance of REMANIT Stainless Steels, Thyssen Edelstahlwerke AG, March 1989",,A
Linseed Oil,Stainless steels,Duplex,329,A (Resistant),A (Resistant),,S32900,Plus 3% H2SO4,,200,392,,253.0,"Chemical Resistance of REMANIT Stainless Steels, Thyssen Edelstahlwerke AG, March 1989",,A
Linseed Oil,Stainless steels,Duplex,F51,A (Resistant),A (Resistant),,S31803,Plus 3% H2SO4,,20,68,,253.0,"Chemical Resistance of REMANIT Stainless Steels, Thyssen Edelstahlwerke AG, March 1989",,A
