Repository: wfreinhart/matse219

# MATSE 219: Materials Informatics

Auto-generated from the private authoring repo (matse219-instructor). Do not edit here directly -- changes are overwritten on the next publish run.

## Lectures

- [Lecture01](https://colab.research.google.com/github/wfreinhart/matse219/blob/staging/notebooks/Lecture01.ipynb)
- [Lecture02](https://colab.research.google.com/github/wfreinhart/matse219/blob/staging/notebooks/Lecture02.ipynb)
- [Lecture03](https://colab.research.google.com/github/wfreinhart/matse219/blob/staging/notebooks/Lecture03.ipynb)
- [Lecture04](https://colab.research.google.com/github/wfreinhart/matse219/blob/staging/notebooks/Lecture04.ipynb)

File: datasets/corrosion.csv (part 66 of 142)
Environment,Material Group,Material Family,Material,Rate (mm/yr) or Rating,Rate (mils/yr) or Rating,Localized Attack,UNS,Condition/Comment,Concentration (Vol %),Temperature (deg C),Temperature (deg F),Duration,Reference #,Reference,rate_mm_yr_numeric,rate_letter_grade
Linseed Oil,Stainless steels,Duplex,F51,A (Resistant),A (Resistant),,S31803,Plus 3% H2SO4,,200,392,,253.0,"Chemical Resistance of REMANIT Stainless Steels, Thyssen Edelstahlwerke AG, March 1989",,A
Linseed Oil,Stainless steels,Ferritic,405,A (Resistant),A (Resistant),,S40500,Plus 3% H2SO4,,20,68,,253.0,"Chemical Resistance of REMANIT Stainless Steels, Thyssen Edelstahlwerke AG, March 1989",,A
Linseed Oil,Stainless steels,Ferritic,409,A (Resistant),A (Resistant),,S40900,Plus 3% H2SO4,,20,68,,253.0,"Chemical Resistance of REMANIT Stainless Steels, Thyssen Edelstahlwerke AG, March 1989",,A
Linseed Oil,Stainless steels,Ferritic,430,A (Resistant),A (Resistant),,S43000,Plus 3% H2SO4,,20,68,,253.0,"Chemical Resistance of REMANIT Stainless Steels, Thyssen Edelstahlwerke AG, March 1989",,A
Linseed Oil,Stainless steels,Ferritic,434,A (Resistant),A (Resistant),,S43400,Plus 3% H2SO4,,20,68,,253.0,"Chemical Resistance of REMANIT Stainless Steels, Thyssen Edelstahlwerke AG, March 1989",,A
Linseed Oil,Stainless steels,Ferritic,434,A (Resistant),A (Resistant),,S43400,Plus 3% H2SO4,,200,392,,253.0,"Chemical Resistance of REMANIT Stainless Steels, Thyssen Edelstahlwerke AG, March 1989",,A
Linseed Oil,Stainless steels,Martensitic,403,A (Resistant),A (Resistant),,S40300,Plus 3% H2SO4,,20,68,,253.0,"Chemical Resistance of REMANIT Stainless Steels, Thyssen Edelstahlwerke AG, March 1989",,A
Linseed Oil,Stainless steels,Martensitic,410,A (Resistant),A (Resistant),,S41000,Plus 3% H2SO4,,20,68,,253.0,"Chemical Resistance of REMANIT Stainless Steels, Thyssen Edelstahlwerke AG, March 1989",,A
Linseed Oil,Stainless steels,Martensitic,416,A (Resistant),A (Resistant),,S41600,Plus 3% H2SO4,,20,68,,253.0,"Chemical Resistance of REMANIT Stainless Steels, Thyssen Edelstahlwerke AG, March 1989",,A
Linseed Oil,Stainless steels,Martensitic,420,A (Resistant),A (Resistant),,S42000,Plus 3% H2SO4,,20,68,,253.0,"Chemical Resistance of REMANIT Stainless Steels, Thyssen Edelstahlwerke AG, March 1989",,A
Liquid Metals,Aluminum and alloys,99.0% min Al,Aluminum (99.0-99.5%),A (Resistant),A (Resistant),,A91199,Molten bismuth,,,,,92.0,"F. King, Aluminum and Its Alloys, Ellis Horwood, Chichester, England, 1987, p 282-291",,A
Liquid Metals,Aluminum and alloys,99.0% min Al,Aluminum 99.0-99.5%),A (Resistant),A (Resistant),,A91199,Molten lead,,,,,92.0,"F. King, Aluminum and Its Alloys, Ellis Horwood, Chichester, England, 1987, p 282-291",,A
Liquid Metals,Irons,Gray cast iron,Gray cast iron,0.25 min,10 min,,F10001,Molten aluminum,,600,1110,,104.0,"R.I. Higgins, Corrosion of Cast Iron, J. Res., Feb 1956, p 165-177",0.25,
Liquid Metals,Irons,Gray cast iron,Gray cast iron,0.25 min,10 min,,F10001,Molten antimony,,600,1110,,104.0,"R.I. Higgins, Corrosion of Cast Iron, J. Res., Feb 1956, p 165-177",0.25,
Liquid Metals,Irons,Gray cast iron,Gray cast iron,0.025 max,1.0 max,,F10001,Molten bismuth-lead-tin,,300,570,,104.0,"R.I. Higgins, Corrosion of Cast Iron, J. Res., Feb 1956, p 165-177",0.025,
Liquid Metals,Irons,Gray cast iron,Gray cast iron,0.025 max,1.0 max,,F10001,Molten cadmium,,300,570,,104.0,"R.I. Higgins, Corrosion of Cast Iron, J. Res., Feb 1956, p 165-177",0.025,
Liquid Metals,Irons,Gray cast iron,Gray cast iron,0.025 max,1.0 max,,F10001,Molten cadmium,,600,1110,,104.0,"R.I. Higgins, Corrosion of Cast Iron, J. Res., Feb 1956, p 165-177",0.025,
Liquid Metals,Irons,Gray cast iron,Gray cast iron,0.025 max,1.0 max,,F10001,Molten lead,,300,570,,104.0,"R.I. Higgins, Corrosion of Cast Iron, J. Res., Feb 1956, p 165-177",0.025,
Liquid Metals,Irons,Gray cast iron,Gray cast iron,0.025 max,1.0 max,,F10001,Molten magnesium,,600,1110,,104.0,"R.I. Higgins, Corrosion of Cast Iron, J. Res., Feb 1956, p 165-177",0.025,
Liquid Metals,Irons,Gray cast iron,Gray cast iron,0.25 max,10 max,,F10001,Molten tin,,300,570,,104.0,"R.I. Higgins, Corrosion of Cast Iron, J. Res., Feb 1956, p 165-177",0.25,
Liquid Metals,Irons,Gray cast iron,Gray cast iron,0.25 min,10 min,,F10001,Molten tin,,600,1110,,104.0,"R.I. Higgins, Corrosion of Cast Iron, J. Res., Feb 1956, p 165-177",0.25,
Liquid Metals,Irons,Gray cast iron,Gray cast iron,0.25 min,10 min,,F10001,Molten zinc,,600,1110,,104.0,"R.I. Higgins, Corrosion of Cast Iron, J. Res., Feb 1956, p 165-177",0.25,
Liquid Metals,Irons,Gray cast iron,Gray cast iron,0.25 max,10 max,,F10001,Potassium mixtures,,,570,,104.0,"R.I. Higgins, Corrosion of Cast Iron, J. Res., Feb 1956, p 165-177",0.25,
Liquid Metals,Nickel and alloys,Nickel-chromium-iron,"Incoloy Alloy 800H Inco Alloys International, Inc.",0.28,11,,N08810,Molten zinc,,454,850,50 h,63.0,"Haynes International, 1987",0.28,
Liquid Metals,Nickel and alloys,Nickel-chromium-iron-molybdenum,Hastelloy alloy X Haynes International,0.6 min,24.0 min,,N06002,Molten zinc,,454,850,50 h,63.0,"Haynes International, 1987",0.6,
Liquid Metals,Nickel and alloys,Nickel-chromium-molybdenum-tungsten,Haynes No.625 Haynes International,0.6 min,24.0 min,,N06625,Molten zinc,,454,850,50 h,63.0,"Haynes International, 1987",0.6,
Liquid Metals,Refractory metals and alloys,Cobalt and alloys,Haynes No.188 Haynes International,0.06,2.5,,R30188,Molten zinc,,454,850,50 h,63.0,"Haynes International, 1987",0.06,
Liquid Metals,Refractory metals and alloys,Cobalt and alloys,Haynes No.188 Haynes International,0.04,1.6,,R30556,Molten zinc,,454,850,50 h,63.0,"Haynes International, 1987",0.04,
Liquid Metals,Refractory metals and alloys,Cobalt and alloys,Haynes No.25 Haynes International,0.06,2.3,,R30605,Molten zinc,,454,850,50 h,63.0,"Haynes International, 1987",0.06,
Liquid Metals,Refractory metals and alloys,Tantalum and alloys,Tantalum,A (Resistant),A (Resistant),,R05210,Al-18Th-6U,,To 1000 (1830),To 1000 (1830),,105.0,"Metals Handbook, Ninth Edition, Vol 13, Corrosion, ASM International, Metals Park, OH, 1987, p 736",,A
Liquid Metals,Refractory metals and alloys,Tantalum and alloys,Tantalum,A (Resistant),A (Resistant),,R05210,Bi-10U-0.5Mn in helium,,To 1160 (2120),To 1160 (2120),,105.0,"Metals Handbook, Ninth Edition, Vol 13, Corrosion, ASM International, Metals Park, OH, 1987, p 736",,A
Liquid Metals,Refractory metals and alloys,Tantalum and alloys,Tantalum,A (Resistant),A (Resistant),,R05210,"Bi-5 to 10U, in helium",,To 1100 (2010),To 1100 (2010),,105.0,"Metals Handbook, Ninth Edition, Vol 13, Corrosion, ASM International, Metals Park, OH, 1987, p 736",,A
Liquid Metals,Refractory metals and alloys,Tantalum and alloys,Tantalum,A (Resistant),A (Resistant),,R05210,"Bi-5U-0.3Mn, in helium",,To 1050 (1920),To 1050 (1920),,105.0,"Metals Handbook, Ninth Edition, Vol 13, Corrosion, ASM International, Metals Park, OH, 1987, p 736",,A
Liquid Metals,Refractory metals and alloys,Tantalum and alloys,Tantalum,A (Resistant),A (Resistant),,R05210,ErSb intermetallic compound,,To 1800-2000 (3270-3630),To 1800-2000 (3270-3630),,105.0,"Metals Handbook, Ninth Edition, Vol 13, Corrosion, ASM International, Metals Park, OH, 1987, p 736",,A
Liquid Metals,Refractory metals and alloys,Tantalum and alloys,Tantalum,A (Resistant),A (Resistant),,R05210,LaSb intermetallic compound,,To 1800-2000 (3270-3630),To 1800-2000 (3270-3630),,105.0,"Metals Handbook, Ninth Edition, Vol 13, Corrosion, ASM International, Metals Park, OH, 1987, p 736",,A
Liquid Metals,Refractory metals and alloys,Tantalum and alloys,Tantalum,D (Poor),D (Poor),,R05210,Molten aluminum,,Molten,Molten,,105.0,"Metals Handbook, Ninth Edition, Vol 13, Corrosion, ASM International, Metals Park, OH, 1987, p 736",,D
Liquid Metals,Refractory metals and alloys,Tantalum and alloys,Tantalum,D (Poor),D (Poor),,R05210,Molten antimony,,To 1000 (1830),To 1000 (1830),,105.0,"Metals Handbook, Ninth Edition, Vol 13, Corrosion, ASM International, Metals Park, OH, 1987, p 736",,D
Liquid Metals,Refractory metals and alloys,Tantalum and alloys,Tantalum,A (Resistant),A (Resistant),,R05210,Molten bismuth,,To 900 (1650),To 900 (1650),,105.0,"Metals Handbook, Ninth Edition, Vol 13, Corrosion, ASM International, Metals Park, OH, 1987, p 736",,A
Liquid Metals,Refractory metals and alloys,Tantalum and alloys,Tantalum,A (Resistant),A (Resistant),,R05210,Molten cadmium,,Molten,Molten,,105.0,"Metals Handbook, Ninth Edition, Vol 13, Corrosion, ASM International, Metals Park, OH, 1987, p 736",,A
Liquid Metals,Refractory metals and alloys,Tantalum and alloys,Tantalum,A (Resistant),A (Resistant),,R05210,Molten gallium,,To 450 (840),To 450 (840),,105.0,"Metals Handbook, Ninth Edition, Vol 13, Corrosion, ASM International, Metals Park, OH, 1987, p 736",,A
Liquid Metals,Refractory metals and alloys,Tantalum and alloys,Tantalum,A (Resistant),A (Resistant),,R05210,Molten lead,,To 1000 (1830),To 1000 (1830),,105.0,"Metals Handbook, Ninth Edition, Vol 13, Corrosion, ASM International, Metals Park, OH, 1987, p 736",,A
Liquid Metals,Refractory metals and alloys,Tantalum and alloys,Tantalum,A (Resistant),A (Resistant),,R05210,Molten lithium,,To 1000 (1830),To 1000 (1830),,105.0,"Metals Handbook, Ninth Edition, Vol 13, Corrosion, ASM International, Metals Park, OH, 1987, p 736",,A
Liquid Metals,Refractory metals and alloys,Tantalum and alloys,Tantalum,A (Resistant),A (Resistant),,R05210,Molten magnesium,,To 1150 (2100),To 1150 (2100),,105.0,"Metals Handbook, Ninth Edition, Vol 13, Corrosion, ASM International, Metals Park, OH, 1987, p 736",,A
Liquid Metals,Refractory metals and alloys,Tantalum and alloys,Tantalum,A (Resistant),A (Resistant),,R05210,Molten mercury,,To 600 (1110),To 600 (1110),,105.0,"Metals Handbook, Ninth Edition, Vol 13, Corrosion, ASM International, Metals Park, OH, 1987, p 736",,A
Liquid Metals,Refractory metals and alloys,Tantalum and alloys,Tantalum,A (Resistant),A (Resistant),,R05210,Molten Mg-37Th in helium,,To 800 (1470),To 800 (1470),,105.0,"Metals Handbook, Ninth Edition, Vol 13, Corrosion, ASM International, Metals Park, OH, 1987, p 736",,A
Liquid Metals,Refractory metals and alloys,Tantalum and alloys,Tantalum,A (Resistant),A (Resistant),,R05210,Molten potassium,,To 900 (1650),To 900 (1650),,105.0,"Metals Handbook, Ninth Edition, Vol 13, Corrosion, ASM International, Metals Park, OH, 1987, p 736",,A
Liquid Metals,Refractory metals and alloys,Tantalum and alloys,Tantalum,A (Resistant),A (Resistant),,R05210,Molten sodium,,To 900 (1650),To 900 (1650),,105.0,"Metals Handbook, Ninth Edition, Vol 13, Corrosion, ASM International, Metals Park, OH, 1987, p 736",,A
Liquid Metals,Refractory metals and alloys,Tantalum and alloys,Tantalum,A (Resistant),A (Resistant),,R05210,Molten sodium-potassium alloys,,To 900 (1650),To 900 (1650),,105.0,"Metals Handbook, Ninth Edition, Vol 13, Corrosion, ASM International, Metals Park, OH, 1987, p 736",,A
Liquid Metals,Refractory metals and alloys,Tantalum and alloys,Tantalum,C (Questionable),C (Questionable),,R05210,Molten tin,,,,,105.0,"Metals Handbook, Ninth Edition, Vol 13, Corrosion, ASM International, Metals Park, OH, 1987, p 736",,C
Liquid Metals,Refractory metals and alloys,Tantalum and alloys,Tantalum,C (Questionable),C (Questionable),,R05210,Molten uranium,,,,,105.0,"Metals Handbook, Ninth Edition, Vol 13, Corrosion, ASM International, Metals Park, OH, 1987, p 736",,C
Liquid Metals,Refractory metals and alloys,Tantalum and alloys,Tantalum,A (Resistant),A (Resistant),,R05210,Molten YBi intermetallic compound,,To 1800-2000 (3270-3630),To 1800-2000 (3270-3630),,105.0,"Metals Handbook, Ninth Edition, Vol 13, Corrosion, ASM International, Metals Park, OH, 1987, p 736",,A
Lodoform,Stainless steels,Ferritic,409,A (Resistant),A (Resistant),,S40900,,Vapor,20,68,,253.0,"Chemical Resistance of REMANIT Stainless Steels, Thyssen Edelstahlwerke AG, March 1989",,A
Liquid Metals,Refractory metals and alloys,Tantalum and alloys,Tantalum,A (Resistant),A (Resistant),,R05210,Molten YSb intermetallic compound,,To 1800-2000 (3270-3630),To 1800-2000 (3270-3630),,105.0,"Metals Handbook, Ninth Edition, Vol 13, Corrosion, ASM International, Metals Park, OH, 1987, p 736",,A
Liquid Metals,Refractory metals and alloys,Tantalum and alloys,Tantalum,A (Resistant)/C (Questionable),A (Resistant)/C (Questionable),,R05210,Molten zinc,,To 500 (930),To 500 (930),,105.0,"Metals Handbook, Ninth Edition, Vol 13, Corrosion, ASM International, Metals Park, OH, 1987, p 736",,A
Liquid Metals,Refractory metals and alloys,Tantalum and alloys,Tantalum,C (Questionable),C (Questionable),,R05210,Plutonium-cobalt-cerium,,To 650 (1200),To 650 (1200),,105.0,"Metals Handbook, Ninth Edition, Vol 13, Corrosion, ASM International, Metals Park, OH, 1987, p 736",,C
Liquid Metals,Refractory metals and alloys,Tantalum and alloys,Tantalum,A (Resistant),A (Resistant),,R05210,U-10Fe,,To 900 (1650),To 900 (1650),,105.0,"Metals Handbook, Ninth Edition, Vol 13, Corrosion, ASM International, Metals Park, OH, 1987, p 736",,A
Liquid Metals,Refractory metals and alloys,Tantalum and alloys,Tantalum,A (Resistant),A (Resistant),,R05210,U-Cr (eutectic),,To 900 (1650),To 900 (1650),,105.0,"Metals Handbook, Ninth Edition, Vol 13, Corrosion, ASM International, Metals Park, OH, 1987, p 736",,A
Liquid Metals,Refractory metals and alloys,Titanium and alloys,Titanium,0.1 max,4 max,,,Molten aluminum,,750,1380,,103.0," R.W. Schultz, J.A. Hall, and T.L. Wardlaw, TI-CODE 12, An Improved Industrial Alloy, Paper presented at the Japan Titanium Society 30th Anniversary International Symposium, Japan Titanium Society, Aug 1982; as cited in Metals Handbook, Ninth Edition, Vol",0.1,
Liquid Metals,Refractory metals and alloys,Titanium and alloys,Titanium,0.1 min,4 min,,,Molten aluminum,,850,1560,,103.0," R.W. Schultz, J.A. Hall, and T.L. Wardlaw, TI-CODE 12, An Improved Industrial Alloy, Paper presented at the Japan Titanium Society 30th Anniversary International Symposium, Japan Titanium Society, Aug 1982; as cited in Metals Handbook, Ninth Edition, Vol",0.1,
Liquid Metals,Refractory metals and alloys,Titanium and alloys,Titanium,0.1 max,4 max,,,Molten bismuth-lead,,300,570,,103.0," R.W. Schultz, J.A. Hall, and T.L. Wardlaw, TI-CODE 12, An Improved Industrial Alloy, Paper presented at the Japan Titanium Society 30th Anniversary International Symposium, Japan Titanium Society, Aug 1982; as cited in Metals Handbook, Ninth Edition, Vol",0.1,
Liquid Metals,Refractory metals and alloys,Titanium and alloys,Titanium,1.3 max,50 max,,,Molten bismuth-lead,,600,1110,,103.0," R.W. Schultz, J.A. Hall, and T.L. Wardlaw, TI-CODE 12, An Improved Industrial Alloy, Paper presented at the Japan Titanium Society 30th Anniversary International Symposium, Japan Titanium Society, Aug 1982; as cited in Metals Handbook, Ninth Edition, Vol",1.3,
Liquid Metals,Refractory metals and alloys,Titanium and alloys,Titanium,1.0 min,40 min,,,Molten cadmium,,500,930,,103.0," R.W. Schultz, J.A. Hall, and T.L. Wardlaw, TI-CODE 12, An Improved Industrial Alloy, Paper presented at the Japan Titanium Society 30th Anniversary International Symposium, Japan Titanium Society, Aug 1982; as cited in Metals Handbook, Ninth Edition, Vol",1.0,
Liquid Metals,Refractory metals and alloys,Titanium and alloys,Titanium,0.1,4,,,Molten gallium,,400,750,,103.0," R.W. Schultz, J.A. Hall, and T.L. Wardlaw, TI-CODE 12, An Improved Industrial Alloy, Paper presented at the Japan Titanium Society 30th Anniversary International Symposium, Japan Titanium Society, Aug 1982; as cited in Metals Handbook, Ninth Edition, Vol",0.1,
Liquid Metals,Refractory metals and alloys,Titanium and alloys,Titanium,1.0 min,40 min,,,Molten gallium,,450,840,,103.0," R.W. Schultz, J.A. Hall, and T.L. Wardlaw, TI-CODE 12, An Improved Industrial Alloy, Paper presented at the Japan Titanium Society 30th Anniversary International Symposium, Japan Titanium Society, Aug 1982; as cited in Metals Handbook, Ninth Edition, Vol",1.0,
Liquid Metals,Refractory metals and alloys,Titanium and alloys,Titanium,D (Poor),D (Poor),,,Molten lead,,816,1503,,90.0,"N.D. Tomashov and P.M. Altovskii, Corrosion and Protection of Titanium, Government Scientific-Technical Publication of Machine-Building Literature (Russian translation), 1963; L.C. Covington and R.W. Schultz, Corrosion of Resistance of Titanium, TIMET Cor",,D
Liquid Metals,Refractory metals and alloys,Titanium and alloys,Titanium,B (Good),B (Good),,,Molten lead,,324-593,615-1101,,90.0,"N.D. Tomashov and P.M. Altovskii, Corrosion and Protection of Titanium, Government Scientific-Technical Publication of Machine-Building Literature (Russian translation), 1963; L.C. Covington and R.W. Schultz, Corrosion of Resistance of Titanium, TIMET Cor",,B
Liquid Metals,Refractory metals and alloys,Titanium and alloys,Titanium,0.13 max,5 max,,,Molten lead,,400,750,,103.0," R.W. Schultz, J.A. Hall, and T.L. Wardlaw, TI-CODE 12, An Improved Industrial Alloy, Paper presented at the Japan Titanium Society 30th Anniversary International Symposium, Japan Titanium Society, Aug 1982; as cited in Metals Handbook, Ninth Edition, Vol",0.13,
Liquid Metals,Refractory metals and alloys,Titanium and alloys,Titanium,1.0 max,40 max,,,Molten lead,,600-950,1110-1740,,103.0," R.W. Schultz, J.A. Hall, and T.L. Wardlaw, TI-CODE 12, An Improved Industrial Alloy, Paper presented at the Japan Titanium Society 30th Anniversary International Symposium, Japan Titanium Society, Aug 1982; as cited in Metals Handbook, Ninth Edition, Vol",1.0,
Liquid Metals,Refractory metals and alloys,Titanium and alloys,Titanium,A (Resistant),A (Resistant),,,Molten lithium,,316-482,601-900,,90.0,"N.D. Tomashov and P.M. Altovskii, Corrosion and Protection of Titanium, Government Scientific-Technical Publication of Machine-Building Literature (Russian translation), 1963; L.C. Covington and R.W. Schultz, Corrosion of Resistance of Titanium, TIMET Cor",,A
Sulfuric Acid,Nickel and alloys,Nickel,Nickel 200,1.8,71,,N02200,"Unaerated Velocity, none",95,21,70,,44.0,"Inco Alloys International, 1979",1.8,
Liquid Metals,Refractory metals and alloys,Titanium and alloys,Titanium,1.0 max,40 max,,,Molten lithium,,850,1560,,103.0," R.W. Schultz, J.A. Hall, and T.L. Wardlaw, TI-CODE 12, An Improved Industrial Alloy, Paper presented at the Japan Titanium Society 30th Anniversary International Symposium, Japan Titanium Society, Aug 1982; as cited in Metals Handbook, Ninth Edition, Vol",1.0,
Liquid Metals,Refractory metals and alloys,Titanium and alloys,Titanium,C (Questionable),C (Questionable),,,Molten magnesium,,760,1400,,90.0,"N.D. Tomashov and P.M. Altovskii, Corrosion and Protection of Titanium, Government Scientific-Technical Publication of Machine-Building Literature (Russian translation), 1963; L.C. Covington and R.W. Schultz, Corrosion of Resistance of Titanium, TIMET Cor",,C
Liquid Metals,Refractory metals and alloys,Titanium and alloys,Titanium,0.1,4,,,Molten magnesium,,750,1380,,103.0," R.W. Schultz, J.A. Hall, and T.L. Wardlaw, TI-CODE 12, An Improved Industrial Alloy, Paper presented at the Japan Titanium Society 30th Anniversary International Symposium, Japan Titanium Society, Aug 1982; as cited in Metals Handbook, Ninth Edition, Vol",0.1,
Liquid Metals,Refractory metals and alloys,Titanium and alloys,Titanium,1.0 max,40 max,,,Molten magnesium,,850,1560,,103.0," R.W. Schultz, J.A. Hall, and T.L. Wardlaw, TI-CODE 12, An Improved Industrial Alloy, Paper presented at the Japan Titanium Society 30th Anniversary International Symposium, Japan Titanium Society, Aug 1982; as cited in Metals Handbook, Ninth Edition, Vol",1.0,
Liquid Metals,Refractory metals and alloys,Titanium and alloys,Titanium,0.1 max,4 max,,,Molten mercury,,150,300,,103.0," R.W. Schultz, J.A. Hall, and T.L. Wardlaw, TI-CODE 12, An Improved Industrial Alloy, Paper presented at the Japan Titanium Society 30th Anniversary International Symposium, Japan Titanium Society, Aug 1982; as cited in Metals Handbook, Ninth Edition, Vol",0.1,
Liquid Metals,Refractory metals and alloys,Titanium and alloys,Titanium,1.0 max,40 max,,,Molten mercury,,150-300,300-570,,103.0," R.W. Schultz, J.A. Hall, and T.L. Wardlaw, TI-CODE 12, An Improved Industrial Alloy, Paper presented at the Japan Titanium Society 30th Anniversary International Symposium, Japan Titanium Society, Aug 1982; as cited in Metals Handbook, Ninth Edition, Vol",1.0,
Liquid Metals,Refractory metals and alloys,Titanium and alloys,Titanium,0.1 max,4 max,,,"Molten sodium, potassium",,600,1110,,103.0," R.W. Schultz, J.A. Hall, and T.L. Wardlaw, TI-CODE 12, An Improved Industrial Alloy, Paper presented at the Japan Titanium Society 30th Anniversary International Symposium, Japan Titanium Society, Aug 1982; as cited in Metals Handbook, Ninth Edition, Vol",0.1,
Liquid Metals,Refractory metals and alloys,Titanium and alloys,Titanium,1.0 max,40 max,,,"Molten sodium, potassium",,800,1470,,103.0," R.W. Schultz, J.A. Hall, and T.L. Wardlaw, TI-CODE 12, An Improved Industrial Alloy, Paper presented at the Japan Titanium Society 30th Anniversary International Symposium, Japan Titanium Society, Aug 1982; as cited in Metals Handbook, Ninth Edition, Vol",1.0,
Liquid Metals,Refractory metals and alloys,Titanium and alloys,Titanium,0.1 max,4 max,,,Molten tin,,350,660,,103.0," R.W. Schultz, J.A. Hall, and T.L. Wardlaw, TI-CODE 12, An Improved Industrial Alloy, Paper presented at the Japan Titanium Society 30th Anniversary International Symposium, Japan Titanium Society, Aug 1982; as cited in Metals Handbook, Ninth Edition, Vol",0.1,
Liquid Metals,Refractory metals and alloys,Titanium and alloys,Titanium,1.0 max,40 max,,,Molten tin,,600,1110,,103.0," R.W. Schultz, J.A. Hall, and T.L. Wardlaw, TI-CODE 12, An Improved Industrial Alloy, Paper presented at the Japan Titanium Society 30th Anniversary International Symposium, Japan Titanium Society, Aug 1982; as cited in Metals Handbook, Ninth Edition, Vol",1.0,
Liquid Metals,Refractory metals and alloys,Titanium and alloys,Titanium,1.0 min,40 min,,,Molten zinc,,445,830,,103.0," R.W. Schultz, J.A. Hall, and T.L. Wardlaw, TI-CODE 12, An Improved Industrial Alloy, Paper presented at the Japan Titanium Society 30th Anniversary International Symposium, Japan Titanium Society, Aug 1982; as cited in Metals Handbook, Ninth Edition, Vol",1.0,
Liquid Metals,Stainless steels,Austenitic,301,A (Resistant),A (Resistant),,S30100,Mercury,,20,68,,253.0,"Chemical Resistance of REMANIT Stainless Steels, Thyssen Edelstahlwerke AG, March 1989",,A
Liquid Metals,Stainless steels,Austenitic,301,A (Resistant),A (Resistant),,S30100,Mercury,,50,122,,253.0,"Chemical Resistance of REMANIT Stainless Steels, Thyssen Edelstahlwerke AG, March 1989",,A
Liquid Metals,Stainless steels,Austenitic,301,D (Poor),D (Poor),,S30100,Molten aluminum,,750,1380,,253.0,"Chemical Resistance of REMANIT Stainless Steels, Thyssen Edelstahlwerke AG, March 1989",,D
Liquid Metals,Stainless steels,Austenitic,301,D (Poor),D (Poor),,S30100,Molten antimony,,650,1202,,253.0,"Chemical Resistance of REMANIT Stainless Steels, Thyssen Edelstahlwerke AG, March 1989",,D
Liquid metals,Stainless steels,Austenitic,301,C (Questionable),C (Questionable),,S30100,Molten cadmium,,,,,253.0,"Chemical Resistance of REMANIT Stainless Steels, Thyssen Edelstahlwerke AG, March 1989",,C
Liquid Metals,Stainless steels,Austenitic,301,B (Good),B (Good),,S30100,Molten lead,,600,1112,,253.0,"Chemical Resistance of REMANIT Stainless Steels, Thyssen Edelstahlwerke AG, March 1989",,B
Liquid Metals,Stainless steels,Austenitic,301,A (Resistant),A (Resistant),,S30100,Molten tin,,200,392,,253.0,"Chemical Resistance of REMANIT Stainless Steels, Thyssen Edelstahlwerke AG, March 1989",,A
Liquid Metals,Stainless steels,Austenitic,301,B (Good),B (Good),,S30100,Molten tin,,400,752,,253.0,"Chemical Resistance of REMANIT Stainless Steels, Thyssen Edelstahlwerke AG, March 1989",,B
Sulfuric Acid,Nickel and alloys,Nickel,Nickel 200,,,,N02200,"Air-saturated Velocity, none",95,21,70,,44.0,"Inco Alloys International, 1979",,
Liquid Metals,Stainless steels,Austenitic,301,D (Poor),D (Poor),,S30100,Molten tin,,600,1112,,253.0,"Chemical Resistance of REMANIT Stainless Steels, Thyssen Edelstahlwerke AG, March 1989",,D
Liquid Metals,Stainless steels,Austenitic,301,D (Poor),D (Poor),,S30100,Molten zinc,,500,932,,253.0,"Chemical Resistance of REMANIT Stainless Steels, Thyssen Edelstahlwerke AG, March 1989",,D
Liquid Metals,Stainless steels,Austenitic,302,A (Resistant),A (Resistant),,S30200,Mercury,,20,68,,253.0,"Chemical Resistance of REMANIT Stainless Steels, Thyssen Edelstahlwerke AG, March 1989",,A
Liquid Metals,Stainless steels,Austenitic,302,A (Resistant),A (Resistant),,S30200,Mercury,,50,122,,253.0,"Chemical Resistance of REMANIT Stainless Steels, Thyssen Edelstahlwerke AG, March 1989",,A
Liquid Metals,Stainless steels,Austenitic,302,D (Poor),D (Poor),,S30200,Molten aluminum,,750,1380,,253.0,"Chemical Resistance of REMANIT Stainless Steels, Thyssen Edelstahlwerke AG, March 1989",,D
Liquid Metals,Stainless steels,Austenitic,302,D (Poor),D (Poor),,S30200,Molten antimony,,650,1202,,253.0,"Chemical Resistance of REMANIT Stainless Steels, Thyssen Edelstahlwerke AG, March 1989",,D
Liquid metals,Stainless steels,Austenitic,302,C (Questionable),C (Questionable),,S30200,Molten cadmium,,,,,253.0,"Chemical Resistance of REMANIT Stainless Steels, Thyssen Edelstahlwerke AG, March 1989",,C
Liquid Metals,Stainless steels,Austenitic,302,B (Good),B (Good),,S30200,Molten lead,,600,1112,,253.0,"Chemical Resistance of REMANIT Stainless Steels, Thyssen Edelstahlwerke AG, March 1989",,B
Liquid Metals,Stainless steels,Austenitic,302,A (Resistant),A (Resistant),,S30200,Molten tin,,200,392,,253.0,"Chemical Resistance of REMANIT Stainless Steels, Thyssen Edelstahlwerke AG, March 1989",,A
Liquid Metals,Stainless steels,Austenitic,302,B (Good),B (Good),,S30200,Molten tin,,400,752,,253.0,"Chemical Resistance of REMANIT Stainless Steels, Thyssen Edelstahlwerke AG, March 1989",,B
Liquid Metals,Stainless steels,Austenitic,302,D (Poor),D (Poor),,S30200,Molten tin,,600,1112,,253.0,"Chemical Resistance of REMANIT Stainless Steels, Thyssen Edelstahlwerke AG, March 1989",,D
Liquid Metals,Stainless steels,Austenitic,302,D (Poor),D (Poor),,S30200,Molten zinc,,500,932,,253.0,"Chemical Resistance of REMANIT Stainless Steels, Thyssen Edelstahlwerke AG, March 1989",,D
Liquid Metals,Stainless steels,Austenitic,303,A (Resistant),A (Resistant),,S30300,Mercury,,20,68,,253.0,"Chemical Resistance of REMANIT Stainless Steels, Thyssen Edelstahlwerke AG, March 1989",,A
Liquid Metals,Stainless steels,Austenitic,303,A (Resistant),A (Resistant),,S30300,Mercury,,20,68,,253.0,"Chemical Resistance of REMANIT Stainless Steels, Thyssen Edelstahlwerke AG, March 1989",,A
Liquid Metals,Stainless steels,Austenitic,303,A (Resistant),A (Resistant),,S30300,Mercury,,50,122,,253.0,"Chemical Resistance of REMANIT Stainless Steels, Thyssen Edelstahlwerke AG, March 1989",,A
Liquid Metals,Stainless steels,Austenitic,303,A (Resistant),A (Resistant),,S30300,Mercury,,50,122,,253.0,"Chemical Resistance of REMANIT Stainless Steels, Thyssen Edelstahlwerke AG, March 1989",,A
Liquid Metals,Stainless steels,Austenitic,303,D (Poor),D (Poor),,S30300,Molten aluminum,,750,1380,,253.0,"Chemical Resistance of REMANIT Stainless Steels, Thyssen Edelstahlwerke AG, March 1989",,D
Liquid Metals,Stainless steels,Austenitic,303,D (Poor),D (Poor),,S30300,Molten aluminum,,750,1380,,253.0,"Chemical Resistance of REMANIT Stainless Steels, Thyssen Edelstahlwerke AG, March 1989",,D
Liquid Metals,Stainless steels,Austenitic,303,D (Poor),D (Poor),,S30300,Molten antimony,,650,1202,,253.0,"Chemical Resistance of REMANIT Stainless Steels, Thyssen Edelstahlwerke AG, March 1989",,D
Liquid Metals,Stainless steels,Austenitic,303,D (Poor),D (Poor),,S30300,Molten antimony,,650,1202,,253.0,"Chemical Resistance of REMANIT Stainless Steels, Thyssen Edelstahlwerke AG, March 1989",,D
Liquid metals,Stainless steels,Austenitic,303,C (Questionable),C (Questionable),,S30300,Molten cadmium,,,,,253.0,"Chemical Resistance of REMANIT Stainless Steels, Thyssen Edelstahlwerke AG, March 1989",,C
Liquid Metals,Stainless steels,Austenitic,303,B (Good),B (Good),,S30300,Molten lead,,600,1112,,253.0,"Chemical Resistance of REMANIT Stainless Steels, Thyssen Edelstahlwerke AG, March 1989",,B
Liquid Metals,Stainless steels,Austenitic,303,C (Questionable),C (Questionable),,S30300,Molten tin,,200,392,,253.0,"Chemical Resistance of REMANIT Stainless Steels, Thyssen Edelstahlwerke AG, March 1989",,C
Liquid Metals,Stainless steels,Austenitic,303,A (Resistant),A (Resistant),,S30300,Molten tin,,200,392,,253.0,"Chemical Resistance of REMANIT Stainless Steels, Thyssen Edelstahlwerke AG, March 1989",,A
Liquid Metals,Stainless steels,Austenitic,303,D (Poor),D (Poor),,S30300,Molten tin,,400,752,,253.0,"Chemical Resistance of REMANIT Stainless Steels, Thyssen Edelstahlwerke AG, March 1989",,D
Liquid Metals,Stainless steels,Austenitic,303,B (Good),B (Good),,S30300,Molten tin,,400,752,,253.0,"Chemical Resistance of REMANIT Stainless Steels, Thyssen Edelstahlwerke AG, March 1989",,B
Liquid Metals,Stainless steels,Austenitic,303,D (Poor),D (Poor),,S30300,Molten tin,,600,1112,,253.0,"Chemical Resistance of REMANIT Stainless Steels, Thyssen Edelstahlwerke AG, March 1989",,D
Liquid Metals,Stainless steels,Austenitic,303,D (Poor),D (Poor),,S30300,Molten tin,,600,1112,,253.0,"Chemical Resistance of REMANIT Stainless Steels, Thyssen Edelstahlwerke AG, March 1989",,D
Liquid Metals,Stainless steels,Austenitic,303,D (Poor),D (Poor),,S30300,Molten zinc,,500,932,,253.0,"Chemical Resistance of REMANIT Stainless Steels, Thyssen Edelstahlwerke AG, March 1989",,D
Liquid Metals,Stainless steels,Austenitic,303,D (Poor),D (Poor),,S30300,Molten zinc,,500,932,,253.0,"Chemical Resistance of REMANIT Stainless Steels, Thyssen Edelstahlwerke AG, March 1989",,D
Liquid Metals,Stainless steels,Austenitic,304,A (Resistant),A (Resistant),,S30400,Mercury,,20,68,,253.0,"Chemical Resistance of REMANIT Stainless Steels, Thyssen Edelstahlwerke AG, March 1989",,A
Liquid Metals,Stainless steels,Austenitic,304,A (Resistant),A (Resistant),,S30400,Mercury,,50,122,,253.0,"Chemical Resistance of REMANIT Stainless Steels, Thyssen Edelstahlwerke AG, March 1989",,A
Liquid Metals,Stainless steels,Austenitic,304,D (Poor),D (Poor),,S30400,Molten aluminum,,750,1380,,253.0,"Chemical Resistance of REMANIT Stainless Steels, Thyssen Edelstahlwerke AG, March 1989",,D
Liquid Metals,Stainless steels,Austenitic,304,D (Poor),D (Poor),,S30400,Molten antimony,,650,1202,,253.0,"Chemical Resistance of REMANIT Stainless Steels, Thyssen Edelstahlwerke AG, March 1989",,D
Liquid metals,Stainless steels,Austenitic,304,C (Questionable),C (Questionable),,S30400,Molten cadmium,,,,,253.0,"Chemical Resistance of REMANIT Stainless Steels, Thyssen Edelstahlwerke AG, March 1989",,C
Liquid Metals,Stainless steels,Austenitic,304,B (Good),B (Good),,S30400,Molten lead,,600,1112,,253.0,"Chemical Resistance of REMANIT Stainless Steels, Thyssen Edelstahlwerke AG, March 1989",,B
Liquid Metals,Stainless steels,Austenitic,304,A (Resistant),A (Resistant),,S30400,Molten tin,,200,392,,253.0,"Chemical Resistance of REMANIT Stainless Steels, Thyssen Edelstahlwerke AG, March 1989",,A
Liquid Metals,Stainless steels,Austenitic,304,B (Good),B (Good),,S30400,Molten tin,,400,752,,253.0,"Chemical Resistance of REMANIT Stainless Steels, Thyssen Edelstahlwerke AG, March 1989",,B
Liquid Metals,Stainless steels,Austenitic,304,D (Poor),D (Poor),,S30400,Molten tin,,600,1112,,253.0,"Chemical Resistance of REMANIT Stainless Steels, Thyssen Edelstahlwerke AG, March 1989",,D
Liquid Metals,Stainless steels,Austenitic,304,0.35,14.1,,S30400,Molten zinc,,454,850,50 h,63.0,"Haynes International, 1987",0.35,
Liquid Metals,Stainless steels,Austenitic,304,D (Poor),D (Poor),,S30400,Molten zinc,,500,932,,253.0,"Chemical Resistance of REMANIT Stainless Steels, Thyssen Edelstahlwerke AG, March 1989",,D
Liquid Metals,Stainless steels,Austenitic,316,A (Resistant),A (Resistant),,S31600,Mercury,,20,68,,253.0,"Chemical Resistance of REMANIT Stainless Steels, Thyssen Edelstahlwerke AG, March 1989",,A
Liquid Metals,Stainless steels,Austenitic,316,A (Resistant),A (Resistant),,S31600,Mercury,,50,122,,253.0,"Chemical Resistance of REMANIT Stainless Steels, Thyssen Edelstahlwerke AG, March 1989",,A
Liquid Metals,Stainless steels,Austenitic,316,D (Poor),D (Poor),,S31600,Molten aluminum,,750,1380,,253.0,"Chemical Resistance of REMANIT Stainless Steels, Thyssen Edelstahlwerke AG, March 1989",,D
Liquid Metals,Stainless steels,Austenitic,316,D (Poor),D (Poor),,S31600,Molten antimony,,650,1202,,253.0,"Chemical Resistance of REMANIT Stainless Steels, Thyssen Edelstahlwerke AG, March 1989",,D
Liquid metals,Stainless steels,Austenitic,316,C (Questionable),C (Questionable),,S31600,Molten cadmium,,,,,253.0,"Chemical Resistance of REMANIT Stainless Steels, Thyssen Edelstahlwerke AG, March 1989",,C
Liquid Metals,Stainless steels,Austenitic,316,A (Resistant),A (Resistant),,S31600,Molten tin,,200,392,,253.0,"Chemical Resistance of REMANIT Stainless Steels, Thyssen Edelstahlwerke AG, March 1989",,A
Liquid Metals,Stainless steels,Austenitic,316,B (Good),B (Good),,S31600,Molten tin,,400,752,,253.0,"Chemical Resistance of REMANIT Stainless Steels, Thyssen Edelstahlwerke AG, March 1989",,B
Liquid Metals,Stainless steels,Austenitic,316,D (Poor),D (Poor),,S31600,Molten tin,,600,1112,,253.0,"Chemical Resistance of REMANIT Stainless Steels, Thyssen Edelstahlwerke AG, March 1989",,D
Liquid Metals,Stainless steels,Austenitic,316,D (Poor),D (Poor),,S31600,Molten zinc,,500,932,,253.0,"Chemical Resistance of REMANIT Stainless Steels, Thyssen Edelstahlwerke AG, March 1989",,D
Liquid Metals,Stainless steels,Austenitic,321,A (Resistant),A (Resistant),,S32100,Mercury,,20,68,,253.0,"Chemical Resistance of REMANIT Stainless Steels, Thyssen Edelstahlwerke AG, March 1989",,A
Liquid Metals,Stainless steels,Austenitic,321,A (Resistant),A (Resistant),,S32100,Mercury,,50,122,,253.0,"Chemical Resistance of REMANIT Stainless Steels, Thyssen Edelstahlwerke AG, March 1989",,A
Liquid Metals,Stainless steels,Austenitic,321,D (Poor),D (Poor),,S32100,Molten aluminum,,750,1380,,253.0,"Chemical Resistance of REMANIT Stainless Steels, Thyssen Edelstahlwerke AG, March 1989",,D
Liquid Metals,Stainless steels,Austenitic,321,D (Poor),D (Poor),,S32100,Molten antimony,,650,1202,,253.0,"Chemical Resistance of REMANIT Stainless Steels, Thyssen Edelstahlwerke AG, March 1989",,D
Liquid metals,Stainless steels,Austenitic,321,C (Questionable),C (Questionable),,S32100,Molten cadmium,,,,,253.0,"Chemical Resistance of REMANIT Stainless Steels, Thyssen Edelstahlwerke AG, March 1989",,C
Liquid Metals,Stainless steels,Austenitic,321,B (Good),B (Good),,S32100,Molten lead,,600,1112,,253.0,"Chemical Resistance of REMANIT Stainless Steels, Thyssen Edelstahlwerke AG, March 1989",,B
Liquid Metals,Stainless steels,Austenitic,321,A (Resistant),A (Resistant),,S32100,Molten tin,,200,392,,253.0,"Chemical Resistance of REMANIT Stainless Steels, Thyssen Edelstahlwerke AG, March 1989",,A
Liquid Metals,Stainless steels,Austenitic,321,B (Good),B (Good),,S32100,Molten tin,,400,752,,253.0,"Chemical Resistance of REMANIT Stainless Steels, Thyssen Edelstahlwerke AG, March 1989",,B
Liquid Metals,Stainless steels,Austenitic,321,D (Poor),D (Poor),,S32100,Molten tin,,600,1112,,253.0,"Chemical Resistance of REMANIT Stainless Steels, Thyssen Edelstahlwerke AG, March 1989",,D
Liquid Metals,Stainless steels,Austenitic,321,D (Poor),D (Poor),,S32100,Molten zinc,,500,932,,253.0,"Chemical Resistance of REMANIT Stainless Steels, Thyssen Edelstahlwerke AG, March 1989",,D
Liquid Metals,Stainless steels,Austenitic,347,A (Resistant),A (Resistant),,S34700,Mercury,,20,68,,253.0,"Chemical Resistance of REMANIT Stainless Steels, Thyssen Edelstahlwerke AG, March 1989",,A
Liquid Metals,Stainless steels,Austenitic,347,A (Resistant),A (Resistant),,S34700,Mercury,,50,122,,253.0,"Chemical Resistance of REMANIT Stainless Steels, Thyssen Edelstahlwerke AG, March 1989",,A
Liquid Metals,Stainless steels,Austenitic,347,D (Poor),D (Poor),,S34700,Molten aluminum,,750,1380,,253.0,"Chemical Resistance of REMANIT Stainless Steels, Thyssen Edelstahlwerke AG, March 1989",,D
Liquid Metals,Stainless steels,Austenitic,347,D (Poor),D (Poor),,S34700,Molten antimony,,650,1202,,253.0,"Chemical Resistance of REMANIT Stainless Steels, Thyssen Edelstahlwerke AG, March 1989",,D
Liquid metals,Stainless steels,Austenitic,347,C (Questionable),C (Questionable),,S34700,Molten cadmium,,,,,253.0,"Chemical Resistance of REMANIT Stainless Steels, Thyssen Edelstahlwerke AG, March 1989",,C
Liquid Metals,Stainless steels,Austenitic,347,B (Good),B (Good),,S34700,Molten lead,,600,1112,,253.0,"Chemical Resistance of REMANIT Stainless Steels, Thyssen Edelstahlwerke AG, March 1989",,B
Liquid Metals,Stainless steels,Austenitic,347,A (Resistant),A (Resistant),,S34700,Molten tin,,200,392,,253.0,"Chemical Resistance of REMANIT Stainless Steels, Thyssen Edelstahlwerke AG, March 1989",,A
Liquid Metals,Stainless steels,Austenitic,347,B (Good),B (Good),,S34700,Molten tin,,400,752,,253.0,"Chemical Resistance of REMANIT Stainless Steels, Thyssen Edelstahlwerke AG, March 1989",,B
Liquid Metals,Stainless steels,Austenitic,347,D (Poor),D (Poor),,S34700,Molten tin,,600,1112,,253.0,"Chemical Resistance of REMANIT Stainless Steels, Thyssen Edelstahlwerke AG, March 1989",,D
Liquid Metals,Stainless steels,Austenitic,347,D (Poor),D (Poor),,S34700,Molten zinc,,500,932,,253.0,"Chemical Resistance of REMANIT Stainless Steels, Thyssen Edelstahlwerke AG, March 1989",,D
Liquid Metals,Stainless steels,Austenitic,304L,A (Resistant),A (Resistant),,S30403,Mercury,,20,68,,253.0,"Chemical Resistance of REMANIT Stainless Steels, Thyssen Edelstahlwerke AG, March 1989",,A
Liquid Metals,Stainless steels,Austenitic,304L,A (Resistant),A (Resistant),,S30403,Mercury,,50,122,,253.0,"Chemical Resistance of REMANIT Stainless Steels, Thyssen Edelstahlwerke AG, March 1989",,A
Liquid Metals,Stainless steels,Austenitic,304L,D (Poor),D (Poor),,S30403,Molten aluminum,,750,1380,,253.0,"Chemical Resistance of REMANIT Stainless Steels, Thyssen Edelstahlwerke AG, March 1989",,D
Liquid Metals,Stainless steels,Austenitic,304L,D (Poor),D (Poor),,S30403,Molten antimony,,650,1202,,253.0,"Chemical Resistance of REMANIT Stainless Steels, Thyssen Edelstahlwerke AG, March 1989",,D
Liquid metals,Stainless steels,Austenitic,304L,C (Questionable),C (Questionable),,S30403,Molten cadmium,,,,,253.0,"Chemical Resistance of REMANIT Stainless Steels, Thyssen Edelstahlwerke AG, March 1989",,C
Liquid Metals,Stainless steels,Austenitic,304L,B (Good),B (Good),,S30403,Molten lead,,600,1112,,253.0,"Chemical Resistance of REMANIT Stainless Steels, Thyssen Edelstahlwerke AG, March 1989",,B
Liquid Metals,Stainless steels,Austenitic,304L,A (Resistant),A (Resistant),,S30403,Molten tin,,200,392,,253.0,"Chemical Resistance of REMANIT Stainless Steels, Thyssen Edelstahlwerke AG, March 1989",,A
Liquid Metals,Stainless steels,Austenitic,304L,B (Good),B (Good),,S30403,Molten tin,,400,752,,253.0,"Chemical Resistance of REMANIT Stainless Steels, Thyssen Edelstahlwerke AG, March 1989",,B
Liquid Metals,Stainless steels,Austenitic,304L,D (Poor),D (Poor),,S30403,Molten tin,,600,1112,,253.0,"Chemical Resistance of REMANIT Stainless Steels, Thyssen Edelstahlwerke AG, March 1989",,D
Liquid Metals,Stainless steels,Austenitic,304L,D (Poor),D (Poor),,S30403,Molten zinc,,500,932,,253.0,"Chemical Resistance of REMANIT Stainless Steels, Thyssen Edelstahlwerke AG, March 1989",,D
Liquid Metals,Stainless steels,Austenitic,304LN,A (Resistant),A (Resistant),,S30453,Mercury,,20,68,,253.0,"Chemical Resistance of REMANIT Stainless Steels, Thyssen Edelstahlwerke AG, March 1989",,A
Liquid Metals,Stainless steels,Austenitic,304LN,A (Resistant),A (Resistant),,S30453,Mercury,,50,122,,253.0,"Chemical Resistance of REMANIT Stainless Steels, Thyssen Edelstahlwerke AG, March 1989",,A
Liquid Metals,Stainless steels,Austenitic,304LN,D (Poor),D (Poor),,S30453,Molten aluminum,,750,1380,,253.0,"Chemical Resistance of REMANIT Stainless Steels, Thyssen Edelstahlwerke AG, March 1989",,D
