Repository: wfreinhart/matse219

# MATSE 219: Materials Informatics

Auto-generated from the private authoring repo (matse219-instructor). Do not edit here directly -- changes are overwritten on the next publish run.

## Lectures

- [Lecture01](https://colab.research.google.com/github/wfreinhart/matse219/blob/staging/notebooks/Lecture01.ipynb)
- [Lecture02](https://colab.research.google.com/github/wfreinhart/matse219/blob/staging/notebooks/Lecture02.ipynb)
- [Lecture03](https://colab.research.google.com/github/wfreinhart/matse219/blob/staging/notebooks/Lecture03.ipynb)
- [Lecture04](https://colab.research.google.com/github/wfreinhart/matse219/blob/staging/notebooks/Lecture04.ipynb)

File: datasets/corrosion.csv (part 67 of 142)
Environment,Material Group,Material Family,Material,Rate (mm/yr) or Rating,Rate (mils/yr) or Rating,Localized Attack,UNS,Condition/Comment,Concentration (Vol %),Temperature (deg C),Temperature (deg F),Duration,Reference #,Reference,rate_mm_yr_numeric,rate_letter_grade
Liquid Metals,Stainless steels,Austenitic,304LN,D (Poor),D (Poor),,S30453,Molten antimony,,650,1202,,253.0,"Chemical Resistance of REMANIT Stainless Steels, Thyssen Edelstahlwerke AG, March 1989",,D
Liquid metals,Stainless steels,Austenitic,304LN,C (Questionable),C (Questionable),,S30453,Molten cadmium,,,,,253.0,"Chemical Resistance of REMANIT Stainless Steels, Thyssen Edelstahlwerke AG, March 1989",,C
Liquid Metals,Stainless steels,Austenitic,304LN,B (Good),B (Good),,S30453,Molten lead,,600,1112,,253.0,"Chemical Resistance of REMANIT Stainless Steels, Thyssen Edelstahlwerke AG, March 1989",,B
Liquid Metals,Stainless steels,Austenitic,304LN,A (Resistant),A (Resistant),,S30453,Molten tin,,200,392,,253.0,"Chemical Resistance of REMANIT Stainless Steels, Thyssen Edelstahlwerke AG, March 1989",,A
Liquid Metals,Stainless steels,Austenitic,304LN,B (Good),B (Good),,S30453,Molten tin,,400,752,,253.0,"Chemical Resistance of REMANIT Stainless Steels, Thyssen Edelstahlwerke AG, March 1989",,B
Liquid Metals,Stainless steels,Austenitic,304LN,D (Poor),D (Poor),,S30453,Molten tin,,600,1112,,253.0,"Chemical Resistance of REMANIT Stainless Steels, Thyssen Edelstahlwerke AG, March 1989",,D
Liquid Metals,Stainless steels,Austenitic,304LN,D (Poor),D (Poor),,S30453,Molten zinc,,500,932,,253.0,"Chemical Resistance of REMANIT Stainless Steels, Thyssen Edelstahlwerke AG, March 1989",,D
Liquid Metals,Stainless steels,Austenitic,316F,A (Resistant),A (Resistant),,S31620,Mercury,,20,68,,253.0,"Chemical Resistance of REMANIT Stainless Steels, Thyssen Edelstahlwerke AG, March 1989",,A
Liquid Metals,Stainless steels,Austenitic,316F,A (Resistant),A (Resistant),,S31620,Mercury,,50,122,,253.0,"Chemical Resistance of REMANIT Stainless Steels, Thyssen Edelstahlwerke AG, March 1989",,A
Liquid Metals,Stainless steels,Austenitic,316F,D (Poor),D (Poor),,S31620,Molten aluminum,,750,1380,,253.0,"Chemical Resistance of REMANIT Stainless Steels, Thyssen Edelstahlwerke AG, March 1989",,D
Liquid Metals,Stainless steels,Austenitic,316F,D (Poor),D (Poor),,S31620,Molten antimony,,650,1202,,253.0,"Chemical Resistance of REMANIT Stainless Steels, Thyssen Edelstahlwerke AG, March 1989",,D
Liquid metals,Stainless steels,Austenitic,316F,C (Questionable),C (Questionable),,S31620,Molten cadmium,,,,,253.0,"Chemical Resistance of REMANIT Stainless Steels, Thyssen Edelstahlwerke AG, March 1989",,C
Liquid Metals,Stainless steels,Austenitic,316F,B (Good),B (Good),,S31620,Molten lead,,600,1112,,253.0,"Chemical Resistance of REMANIT Stainless Steels, Thyssen Edelstahlwerke AG, March 1989",,B
Liquid Metals,Stainless steels,Austenitic,316F,A (Resistant),A (Resistant),,S31620,Molten tin,,200,392,,253.0,"Chemical Resistance of REMANIT Stainless Steels, Thyssen Edelstahlwerke AG, March 1989",,A
Liquid Metals,Stainless steels,Austenitic,316F,B (Good),B (Good),,S31620,Molten tin,,400,752,,253.0,"Chemical Resistance of REMANIT Stainless Steels, Thyssen Edelstahlwerke AG, March 1989",,B
Liquid Metals,Stainless steels,Austenitic,316F,D (Poor),D (Poor),,S31620,Molten tin,,600,1112,,253.0,"Chemical Resistance of REMANIT Stainless Steels, Thyssen Edelstahlwerke AG, March 1989",,D
Liquid Metals,Stainless steels,Austenitic,316F,D (Poor),D (Poor),,S31620,Molten zinc,,500,932,,253.0,"Chemical Resistance of REMANIT Stainless Steels, Thyssen Edelstahlwerke AG, March 1989",,D
Liquid Metals,Stainless steels,Austenitic,316L,A (Resistant),A (Resistant),,S31603,Mercury,,20,68,,253.0,"Chemical Resistance of REMANIT Stainless Steels, Thyssen Edelstahlwerke AG, March 1989",,A
Liquid Metals,Stainless steels,Austenitic,316L,A (Resistant),A (Resistant),,S31603,Mercury,,50,122,,253.0,"Chemical Resistance of REMANIT Stainless Steels, Thyssen Edelstahlwerke AG, March 1989",,A
Liquid Metals,Stainless steels,Austenitic,316L,D (Poor),D (Poor),,S31603,Molten aluminum,,750,1380,,253.0,"Chemical Resistance of REMANIT Stainless Steels, Thyssen Edelstahlwerke AG, March 1989",,D
Liquid Metals,Stainless steels,Austenitic,316L,D (Poor),D (Poor),,S31603,Molten antimony,,650,1202,,253.0,"Chemical Resistance of REMANIT Stainless Steels, Thyssen Edelstahlwerke AG, March 1989",,D
Liquid metals,Stainless steels,Austenitic,316L,C (Questionable),C (Questionable),,S31603,Molten cadmium,,,,,253.0,"Chemical Resistance of REMANIT Stainless Steels, Thyssen Edelstahlwerke AG, March 1989",,C
Liquid Metals,Stainless steels,Austenitic,316L,A (Resistant),A (Resistant),,S31603,Molten tin,,200,392,,253.0,"Chemical Resistance of REMANIT Stainless Steels, Thyssen Edelstahlwerke AG, March 1989",,A
Liquid Metals,Stainless steels,Austenitic,316L,B (Good),B (Good),,S31603,Molten tin,,400,752,,253.0,"Chemical Resistance of REMANIT Stainless Steels, Thyssen Edelstahlwerke AG, March 1989",,B
Liquid Metals,Stainless steels,Austenitic,316L,D (Poor),D (Poor),,S31603,Molten tin,,600,1112,,253.0,"Chemical Resistance of REMANIT Stainless Steels, Thyssen Edelstahlwerke AG, March 1989",,D
Liquid Metals,Stainless steels,Austenitic,316L,D (Poor),D (Poor),,S31603,Molten zinc,,500,932,,253.0,"Chemical Resistance of REMANIT Stainless Steels, Thyssen Edelstahlwerke AG, March 1989",,D
Liquid Metals,Stainless steels,Austenitic,316LN,A (Resistant),A (Resistant),,S31653,Mercury,,20,68,,253.0,"Chemical Resistance of REMANIT Stainless Steels, Thyssen Edelstahlwerke AG, March 1989",,A
Liquid Metals,Stainless steels,Austenitic,316LN,A (Resistant),A (Resistant),,S31653,Mercury,,50,122,,253.0,"Chemical Resistance of REMANIT Stainless Steels, Thyssen Edelstahlwerke AG, March 1989",,A
Liquid Metals,Stainless steels,Austenitic,316LN,D (Poor),D (Poor),,S31653,Molten aluminum,,750,1380,,253.0,"Chemical Resistance of REMANIT Stainless Steels, Thyssen Edelstahlwerke AG, March 1989",,D
Liquid Metals,Stainless steels,Austenitic,316LN,D (Poor),D (Poor),,S31653,Molten antimony,,650,1202,,253.0,"Chemical Resistance of REMANIT Stainless Steels, Thyssen Edelstahlwerke AG, March 1989",,D
Liquid metals,Stainless steels,Austenitic,316LN,C (Questionable),C (Questionable),,S31653,Molten cadmium,,,,,253.0,"Chemical Resistance of REMANIT Stainless Steels, Thyssen Edelstahlwerke AG, March 1989",,C
Liquid Metals,Stainless steels,Austenitic,316LN,A (Resistant),A (Resistant),,S31653,Molten tin,,200,392,,253.0,"Chemical Resistance of REMANIT Stainless Steels, Thyssen Edelstahlwerke AG, March 1989",,A
Liquid Metals,Stainless steels,Austenitic,316LN,B (Good),B (Good),,S31653,Molten tin,,400,752,,253.0,"Chemical Resistance of REMANIT Stainless Steels, Thyssen Edelstahlwerke AG, March 1989",,B
Liquid Metals,Stainless steels,Austenitic,316LN,D (Poor),D (Poor),,S31653,Molten tin,,600,1112,,253.0,"Chemical Resistance of REMANIT Stainless Steels, Thyssen Edelstahlwerke AG, March 1989",,D
Liquid Metals,Stainless steels,Austenitic,316LN,D (Poor),D (Poor),,S31653,Molten zinc,,500,932,,253.0,"Chemical Resistance of REMANIT Stainless Steels, Thyssen Edelstahlwerke AG, March 1989",,D
Liquid Metals,Stainless steels,Austenitic,316Ti,A (Resistant),A (Resistant),,S31635,Mercury,,20,68,,253.0,"Chemical Resistance of REMANIT Stainless Steels, Thyssen Edelstahlwerke AG, March 1989",,A
Liquid Metals,Stainless steels,Austenitic,316Ti,A (Resistant),A (Resistant),,S31635,Mercury,,50,122,,253.0,"Chemical Resistance of REMANIT Stainless Steels, Thyssen Edelstahlwerke AG, March 1989",,A
Liquid Metals,Stainless steels,Austenitic,316Ti,D (Poor),D (Poor),,S31635,Molten aluminum,,750,1380,,253.0,"Chemical Resistance of REMANIT Stainless Steels, Thyssen Edelstahlwerke AG, March 1989",,D
Liquid Metals,Stainless steels,Austenitic,316Ti,D (Poor),D (Poor),,S31635,Molten antimony,,650,1202,,253.0,"Chemical Resistance of REMANIT Stainless Steels, Thyssen Edelstahlwerke AG, March 1989",,D
Liquid metals,Stainless steels,Austenitic,316Ti,C (Questionable),C (Questionable),,S31635,Molten cadmium,,,,,253.0,"Chemical Resistance of REMANIT Stainless Steels, Thyssen Edelstahlwerke AG, March 1989",,C
Liquid Metals,Stainless steels,Austenitic,316Ti,A (Resistant),A (Resistant),,S31635,Molten tin,,200,392,,253.0,"Chemical Resistance of REMANIT Stainless Steels, Thyssen Edelstahlwerke AG, March 1989",,A
Liquid Metals,Stainless steels,Austenitic,316Ti,B (Good),B (Good),,S31635,Molten tin,,400,752,,253.0,"Chemical Resistance of REMANIT Stainless Steels, Thyssen Edelstahlwerke AG, March 1989",,B
Liquid Metals,Stainless steels,Austenitic,316Ti,D (Poor),D (Poor),,S31635,Molten tin,,600,1112,,253.0,"Chemical Resistance of REMANIT Stainless Steels, Thyssen Edelstahlwerke AG, March 1989",,D
Liquid Metals,Stainless steels,Austenitic,316Ti,D (Poor),D (Poor),,S31635,Molten zinc,,500,932,,253.0,"Chemical Resistance of REMANIT Stainless Steels, Thyssen Edelstahlwerke AG, March 1989",,D
Liquid Metals,Stainless steels,Austenitic,317L,A (Resistant),A (Resistant),,S31703,Mercury,,20,68,,253.0,"Chemical Resistance of REMANIT Stainless Steels, Thyssen Edelstahlwerke AG, March 1989",,A
Liquid Metals,Stainless steels,Austenitic,317L,A (Resistant),A (Resistant),,S31703,Mercury,,50,122,,253.0,"Chemical Resistance of REMANIT Stainless Steels, Thyssen Edelstahlwerke AG, March 1989",,A
Liquid Metals,Stainless steels,Austenitic,317L,D (Poor),D (Poor),,S31703,Molten aluminum,,750,1380,,253.0,"Chemical Resistance of REMANIT Stainless Steels, Thyssen Edelstahlwerke AG, March 1989",,D
Liquid Metals,Stainless steels,Austenitic,317L,D (Poor),D (Poor),,S31703,Molten antimony,,650,1202,,253.0,"Chemical Resistance of REMANIT Stainless Steels, Thyssen Edelstahlwerke AG, March 1989",,D
Liquid metals,Stainless steels,Austenitic,317L,C (Questionable),C (Questionable),,S31703,Molten cadmium,,,,,253.0,"Chemical Resistance of REMANIT Stainless Steels, Thyssen Edelstahlwerke AG, March 1989",,C
Liquid Metals,Stainless steels,Austenitic,317L,A (Resistant),A (Resistant),,S31703,Molten tin,,200,392,,253.0,"Chemical Resistance of REMANIT Stainless Steels, Thyssen Edelstahlwerke AG, March 1989",,A
Liquid Metals,Stainless steels,Austenitic,317L,B (Good),B (Good),,S31703,Molten tin,,400,752,,253.0,"Chemical Resistance of REMANIT Stainless Steels, Thyssen Edelstahlwerke AG, March 1989",,B
Liquid Metals,Stainless steels,Austenitic,317L,D (Poor),D (Poor),,S31703,Molten tin,,600,1112,,253.0,"Chemical Resistance of REMANIT Stainless Steels, Thyssen Edelstahlwerke AG, March 1989",,D
Liquid Metals,Stainless steels,Austenitic,317L,D (Poor),D (Poor),,S31703,Molten zinc,,500,932,,253.0,"Chemical Resistance of REMANIT Stainless Steels, Thyssen Edelstahlwerke AG, March 1989",,D
Liquid Metals,Stainless steels,Austenitic,317LN,A (Resistant),A (Resistant),,S31725,Mercury,,20,68,,253.0,"Chemical Resistance of REMANIT Stainless Steels, Thyssen Edelstahlwerke AG, March 1989",,A
Liquid Metals,Stainless steels,Austenitic,317LN,A (Resistant),A (Resistant),,S31725,Mercury,,50,122,,253.0,"Chemical Resistance of REMANIT Stainless Steels, Thyssen Edelstahlwerke AG, March 1989",,A
Liquid Metals,Stainless steels,Austenitic,317LN,D (Poor),D (Poor),,S31725,Molten aluminum,,750,1380,,253.0,"Chemical Resistance of REMANIT Stainless Steels, Thyssen Edelstahlwerke AG, March 1989",,D
Liquid Metals,Stainless steels,Austenitic,317LN,D (Poor),D (Poor),,S31725,Molten antimony,,650,1202,,253.0,"Chemical Resistance of REMANIT Stainless Steels, Thyssen Edelstahlwerke AG, March 1989",,D
Liquid metals,Stainless steels,Austenitic,317LN,C (Questionable),C (Questionable),,S31725,Molten cadmium,,,,,253.0,"Chemical Resistance of REMANIT Stainless Steels, Thyssen Edelstahlwerke AG, March 1989",,C
Liquid Metals,Stainless steels,Austenitic,317LN,A (Resistant),A (Resistant),,S31725,Molten tin,,200,392,,253.0,"Chemical Resistance of REMANIT Stainless Steels, Thyssen Edelstahlwerke AG, March 1989",,A
Liquid Metals,Stainless steels,Austenitic,317LN,B (Good),B (Good),,S31725,Molten tin,,400,752,,253.0,"Chemical Resistance of REMANIT Stainless Steels, Thyssen Edelstahlwerke AG, March 1989",,B
Liquid Metals,Stainless steels,Austenitic,317LN,D (Poor),D (Poor),,S31725,Molten tin,,600,1112,,253.0,"Chemical Resistance of REMANIT Stainless Steels, Thyssen Edelstahlwerke AG, March 1989",,D
Liquid Metals,Stainless steels,Austenitic,317LN,D (Poor),D (Poor),,S31725,Molten zinc,,500,932,,253.0,"Chemical Resistance of REMANIT Stainless Steels, Thyssen Edelstahlwerke AG, March 1989",,D
Liquid Metals,Stainless steels,Duplex,329,A (Resistant),A (Resistant),,S32900,Mercury,,20,68,,253.0,"Chemical Resistance of REMANIT Stainless Steels, Thyssen Edelstahlwerke AG, March 1989",,A
Liquid Metals,Stainless steels,Duplex,329,A (Resistant),A (Resistant),,S32900,Mercury,,50,122,,253.0,"Chemical Resistance of REMANIT Stainless Steels, Thyssen Edelstahlwerke AG, March 1989",,A
Liquid Metals,Stainless steels,Duplex,329,D (Poor),D (Poor),,S32900,Molten aluminum,,750,1380,,253.0,"Chemical Resistance of REMANIT Stainless Steels, Thyssen Edelstahlwerke AG, March 1989",,D
Liquid Metals,Stainless steels,Duplex,329,D (Poor),D (Poor),,S32900,Molten antimony,,650,1202,,253.0,"Chemical Resistance of REMANIT Stainless Steels, Thyssen Edelstahlwerke AG, March 1989",,D
Liquid metals,Stainless steels,Duplex,329,C (Questionable),C (Questionable),,S32900,Molten cadmium,,,,,253.0,"Chemical Resistance of REMANIT Stainless Steels, Thyssen Edelstahlwerke AG, March 1989",,C
Liquid Metals,Stainless steels,Duplex,329,A (Resistant),A (Resistant),,S32900,Molten tin,,200,392,,253.0,"Chemical Resistance of REMANIT Stainless Steels, Thyssen Edelstahlwerke AG, March 1989",,A
Liquid Metals,Stainless steels,Duplex,329,B (Good),B (Good),,S32900,Molten tin,,400,752,,253.0,"Chemical Resistance of REMANIT Stainless Steels, Thyssen Edelstahlwerke AG, March 1989",,B
Liquid Metals,Stainless steels,Duplex,329,D (Poor),D (Poor),,S32900,Molten tin,,600,1112,,253.0,"Chemical Resistance of REMANIT Stainless Steels, Thyssen Edelstahlwerke AG, March 1989",,D
Liquid Metals,Stainless steels,Duplex,329,D (Poor),D (Poor),,S32900,Molten zinc,,500,932,,253.0,"Chemical Resistance of REMANIT Stainless Steels, Thyssen Edelstahlwerke AG, March 1989",,D
Liquid Metals,Stainless steels,Duplex,F51,A (Resistant),A (Resistant),,S31803,Mercury,,20,68,,253.0,"Chemical Resistance of REMANIT Stainless Steels, Thyssen Edelstahlwerke AG, March 1989",,A
Liquid Metals,Stainless steels,Duplex,F51,A (Resistant),A (Resistant),,S31803,Mercury,,50,122,,253.0,"Chemical Resistance of REMANIT Stainless Steels, Thyssen Edelstahlwerke AG, March 1989",,A
Liquid Metals,Stainless steels,Duplex,F51,D (Poor),D (Poor),,S31803,Molten aluminum,,750,1380,,253.0,"Chemical Resistance of REMANIT Stainless Steels, Thyssen Edelstahlwerke AG, March 1989",,D
Sulfuric Acid,Nickel and alloys,Nickel-chromium-molybdenum-(tungsten),Alloy 625,3,121,,N06625,Plus 1% HCI,10,70,158,,63.0,"Haynes International, 1987",3.0,
Liquid Metals,Stainless steels,Duplex,F51,D (Poor),D (Poor),,S31803,Molten antimony,,650,1202,,253.0,"Chemical Resistance of REMANIT Stainless Steels, Thyssen Edelstahlwerke AG, March 1989",,D
Liquid metals,Stainless steels,Duplex,F51,C (Questionable),C (Questionable),,S31803,Molten cadmium,,,,,253.0,"Chemical Resistance of REMANIT Stainless Steels, Thyssen Edelstahlwerke AG, March 1989",,C
Liquid Metals,Stainless steels,Duplex,F51,A (Resistant),A (Resistant),,S31803,Molten tin,,200,392,,253.0,"Chemical Resistance of REMANIT Stainless Steels, Thyssen Edelstahlwerke AG, March 1989",,A
Liquid Metals,Stainless steels,Duplex,F51,B (Good),B (Good),,S31803,Molten tin,,400,752,,253.0,"Chemical Resistance of REMANIT Stainless Steels, Thyssen Edelstahlwerke AG, March 1989",,B
Liquid Metals,Stainless steels,Duplex,F51,D (Poor),D (Poor),,S31803,Molten tin,,600,1112,,253.0,"Chemical Resistance of REMANIT Stainless Steels, Thyssen Edelstahlwerke AG, March 1989",,D
Liquid Metals,Stainless steels,Duplex,F51,D (Poor),D (Poor),,S31803,Molten zinc,,500,932,,253.0,"Chemical Resistance of REMANIT Stainless Steels, Thyssen Edelstahlwerke AG, March 1989",,D
Liquid Metals,Stainless steels,Ferritic,405,A (Resistant),A (Resistant),,S40500,Mercury,,20,68,,253.0,"Chemical Resistance of REMANIT Stainless Steels, Thyssen Edelstahlwerke AG, March 1989",,A
Liquid Metals,Stainless steels,Ferritic,405,A (Resistant),A (Resistant),,S40500,Mercury,,50,122,,253.0,"Chemical Resistance of REMANIT Stainless Steels, Thyssen Edelstahlwerke AG, March 1989",,A
Liquid Metals,Stainless steels,Ferritic,405,D (Poor),D (Poor),,S40500,Molten aluminum,,750,1380,,253.0,"Chemical Resistance of REMANIT Stainless Steels, Thyssen Edelstahlwerke AG, March 1989",,D
Liquid Metals,Stainless steels,Ferritic,405,D (Poor),D (Poor),,S40500,Molten antimony,,650,1202,,253.0,"Chemical Resistance of REMANIT Stainless Steels, Thyssen Edelstahlwerke AG, March 1989",,D
Liquid Metals,Stainless steels,Ferritic,405,C (Questionable),C (Questionable),,S40500,Molten tin,,200,392,,253.0,"Chemical Resistance of REMANIT Stainless Steels, Thyssen Edelstahlwerke AG, March 1989",,C
Liquid Metals,Stainless steels,Ferritic,405,D (Poor),D (Poor),,S40500,Molten tin,,400,752,,253.0,"Chemical Resistance of REMANIT Stainless Steels, Thyssen Edelstahlwerke AG, March 1989",,D
Liquid Metals,Stainless steels,Ferritic,405,D (Poor),D (Poor),,S40500,Molten tin,,600,1112,,253.0,"Chemical Resistance of REMANIT Stainless Steels, Thyssen Edelstahlwerke AG, March 1989",,D
Liquid Metals,Stainless steels,Ferritic,405,D (Poor),D (Poor),,S40500,Molten zinc,,500,932,,253.0,"Chemical Resistance of REMANIT Stainless Steels, Thyssen Edelstahlwerke AG, March 1989",,D
Liquid Metals,Stainless steels,Ferritic,409,A (Resistant),A (Resistant),,S40900,Mercury,,20,68,,253.0,"Chemical Resistance of REMANIT Stainless Steels, Thyssen Edelstahlwerke AG, March 1989",,A
Liquid Metals,Stainless steels,Ferritic,409,A (Resistant),A (Resistant),,S40900,Mercury,,50,122,,253.0,"Chemical Resistance of REMANIT Stainless Steels, Thyssen Edelstahlwerke AG, March 1989",,A
Liquid Metals,Stainless steels,Ferritic,409,D (Poor),D (Poor),,S40900,Molten aluminum,,750,1380,,253.0,"Chemical Resistance of REMANIT Stainless Steels, Thyssen Edelstahlwerke AG, March 1989",,D
Liquid Metals,Stainless steels,Ferritic,409,D (Poor),D (Poor),,S40900,Molten antimony,,650,1202,,253.0,"Chemical Resistance of REMANIT Stainless Steels, Thyssen Edelstahlwerke AG, March 1989",,D
Liquid Metals,Stainless steels,Ferritic,409,C (Questionable),C (Questionable),,S40900,Molten tin,,200,392,,253.0,"Chemical Resistance of REMANIT Stainless Steels, Thyssen Edelstahlwerke AG, March 1989",,C
Liquid Metals,Stainless steels,Ferritic,409,D (Poor),D (Poor),,S40900,Molten tin,,400,752,,253.0,"Chemical Resistance of REMANIT Stainless Steels, Thyssen Edelstahlwerke AG, March 1989",,D
Liquid Metals,Stainless steels,Ferritic,409,D (Poor),D (Poor),,S40900,Molten tin,,600,1112,,253.0,"Chemical Resistance of REMANIT Stainless Steels, Thyssen Edelstahlwerke AG, March 1989",,D
Liquid Metals,Stainless steels,Ferritic,409,D (Poor),D (Poor),,S40900,Molten zinc,,500,932,,253.0,"Chemical Resistance of REMANIT Stainless Steels, Thyssen Edelstahlwerke AG, March 1989",,D
Liquid Metals,Stainless steels,Ferritic,430,A (Resistant),A (Resistant),,S43000,Mercury,,20,68,,253.0,"Chemical Resistance of REMANIT Stainless Steels, Thyssen Edelstahlwerke AG, March 1989",,A
Liquid Metals,Stainless steels,Ferritic,430,A (Resistant),A (Resistant),,S43000,Mercury,,50,122,,253.0,"Chemical Resistance of REMANIT Stainless Steels, Thyssen Edelstahlwerke AG, March 1989",,A
Liquid Metals,Stainless steels,Ferritic,430,D (Poor),D (Poor),,S43000,Molten aluminum,,750,1380,,253.0,"Chemical Resistance of REMANIT Stainless Steels, Thyssen Edelstahlwerke AG, March 1989",,D
Liquid Metals,Stainless steels,Ferritic,430,D (Poor),D (Poor),,S43000,Molten antimony,,650,1202,,253.0,"Chemical Resistance of REMANIT Stainless Steels, Thyssen Edelstahlwerke AG, March 1989",,D
Liquid Metals,Stainless steels,Ferritic,430,C (Questionable),C (Questionable),,S43000,Molten tin,,200,392,,253.0,"Chemical Resistance of REMANIT Stainless Steels, Thyssen Edelstahlwerke AG, March 1989",,C
Liquid Metals,Stainless steels,Ferritic,430,D (Poor),D (Poor),,S43000,Molten tin,,400,752,,253.0,"Chemical Resistance of REMANIT Stainless Steels, Thyssen Edelstahlwerke AG, March 1989",,D
Liquid Metals,Stainless steels,Ferritic,430,D (Poor),D (Poor),,S43000,Molten tin,,600,1112,,253.0,"Chemical Resistance of REMANIT Stainless Steels, Thyssen Edelstahlwerke AG, March 1989",,D
Liquid Metals,Stainless steels,Ferritic,430,D (Poor),D (Poor),,S43000,Molten zinc,,500,932,,253.0,"Chemical Resistance of REMANIT Stainless Steels, Thyssen Edelstahlwerke AG, March 1989",,D
Liquid Metals,Stainless steels,Ferritic,434,A (Resistant),A (Resistant),,S43400,Mercury,,20,68,,253.0,"Chemical Resistance of REMANIT Stainless Steels, Thyssen Edelstahlwerke AG, March 1989",,A
Liquid Metals,Stainless steels,Ferritic,434,A (Resistant),A (Resistant),,S43400,Mercury,,50,122,,253.0,"Chemical Resistance of REMANIT Stainless Steels, Thyssen Edelstahlwerke AG, March 1989",,A
Liquid Metals,Stainless steels,Ferritic,434,D (Poor),D (Poor),,S43400,Molten aluminum,,750,1380,,253.0,"Chemical Resistance of REMANIT Stainless Steels, Thyssen Edelstahlwerke AG, March 1989",,D
Liquid Metals,Stainless steels,Ferritic,434,D (Poor),D (Poor),,S43400,Molten antimony,,650,1202,,253.0,"Chemical Resistance of REMANIT Stainless Steels, Thyssen Edelstahlwerke AG, March 1989",,D
Liquid Metals,Stainless steels,Ferritic,434,A (Resistant),A (Resistant),,S43400,Molten tin,,200,392,,253.0,"Chemical Resistance of REMANIT Stainless Steels, Thyssen Edelstahlwerke AG, March 1989",,A
Liquid Metals,Stainless steels,Ferritic,434,B (Good),B (Good),,S43400,Molten tin,,400,752,,253.0,"Chemical Resistance of REMANIT Stainless Steels, Thyssen Edelstahlwerke AG, March 1989",,B
Liquid Metals,Stainless steels,Ferritic,434,D (Poor),D (Poor),,S43400,Molten tin,,600,1112,,253.0,"Chemical Resistance of REMANIT Stainless Steels, Thyssen Edelstahlwerke AG, March 1989",,D
Liquid Metals,Stainless steels,Ferritic,434,D (Poor),D (Poor),,S43400,Molten zinc,,500,932,,253.0,"Chemical Resistance of REMANIT Stainless Steels, Thyssen Edelstahlwerke AG, March 1989",,D
Liquid Metals,Stainless steels,Ferritic,446,0.23,9.3,,S44600,Molten zinc,,454,850,50 h,63.0,"Haynes International, 1987",0.23,
Liquid Metals,Stainless steels,Martensitic,403,A (Resistant),A (Resistant),,S40300,Mercury,,20,68,,253.0,"Chemical Resistance of REMANIT Stainless Steels, Thyssen Edelstahlwerke AG, March 1989",,A
Liquid Metals,Stainless steels,Martensitic,403,A (Resistant),A (Resistant),,S40300,Mercury,,50,122,,253.0,"Chemical Resistance of REMANIT Stainless Steels, Thyssen Edelstahlwerke AG, March 1989",,A
Liquid Metals,Stainless steels,Martensitic,403,D (Poor),D (Poor),,S40300,Molten aluminum,,750,1380,,253.0,"Chemical Resistance of REMANIT Stainless Steels, Thyssen Edelstahlwerke AG, March 1989",,D
Liquid Metals,Stainless steels,Martensitic,403,D (Poor),D (Poor),,S40300,Molten antimony,,650,1202,,253.0,"Chemical Resistance of REMANIT Stainless Steels, Thyssen Edelstahlwerke AG, March 1989",,D
Liquid Metals,Stainless steels,Martensitic,403,C (Questionable),C (Questionable),,S40300,Molten tin,,200,392,,253.0,"Chemical Resistance of REMANIT Stainless Steels, Thyssen Edelstahlwerke AG, March 1989",,C
Liquid Metals,Stainless steels,Martensitic,403,D (Poor),D (Poor),,S40300,Molten tin,,400,752,,253.0,"Chemical Resistance of REMANIT Stainless Steels, Thyssen Edelstahlwerke AG, March 1989",,D
Liquid Metals,Stainless steels,Martensitic,403,D (Poor),D (Poor),,S40300,Molten tin,,600,1112,,253.0,"Chemical Resistance of REMANIT Stainless Steels, Thyssen Edelstahlwerke AG, March 1989",,D
Liquid Metals,Stainless steels,Martensitic,403,D (Poor),D (Poor),,S40300,Molten zinc,,500,932,,253.0,"Chemical Resistance of REMANIT Stainless Steels, Thyssen Edelstahlwerke AG, March 1989",,D
Liquid Metals,Stainless steels,Martensitic,410,A (Resistant),A (Resistant),,S41000,Mercury,,20,68,,253.0,"Chemical Resistance of REMANIT Stainless Steels, Thyssen Edelstahlwerke AG, March 1989",,A
Liquid Metals,Stainless steels,Martensitic,410,A (Resistant),A (Resistant),,S41000,Mercury,,50,122,,253.0,"Chemical Resistance of REMANIT Stainless Steels, Thyssen Edelstahlwerke AG, March 1989",,A
Liquid Metals,Stainless steels,Martensitic,410,D (Poor),D (Poor),,S41000,Molten aluminum,,750,1380,,253.0,"Chemical Resistance of REMANIT Stainless Steels, Thyssen Edelstahlwerke AG, March 1989",,D
Liquid Metals,Stainless steels,Martensitic,410,D (Poor),D (Poor),,S41000,Molten antimony,,650,1202,,253.0,"Chemical Resistance of REMANIT Stainless Steels, Thyssen Edelstahlwerke AG, March 1989",,D
Liquid Metals,Stainless steels,Martensitic,410,C (Questionable),C (Questionable),,S41000,Molten tin,,200,392,,253.0,"Chemical Resistance of REMANIT Stainless Steels, Thyssen Edelstahlwerke AG, March 1989",,C
Liquid Metals,Stainless steels,Martensitic,410,D (Poor),D (Poor),,S41000,Molten tin,,400,752,,253.0,"Chemical Resistance of REMANIT Stainless Steels, Thyssen Edelstahlwerke AG, March 1989",,D
Liquid Metals,Stainless steels,Martensitic,410,D (Poor),D (Poor),,S41000,Molten tin,,600,1112,,253.0,"Chemical Resistance of REMANIT Stainless Steels, Thyssen Edelstahlwerke AG, March 1989",,D
Liquid Metals,Stainless steels,Martensitic,410,D (Poor),D (Poor),,S41000,Molten zinc,,500,932,,253.0,"Chemical Resistance of REMANIT Stainless Steels, Thyssen Edelstahlwerke AG, March 1989",,D
Liquid Metals,Stainless steels,Martensitic,416,A (Resistant),A (Resistant),,S41600,Mercury,,20,68,,253.0,"Chemical Resistance of REMANIT Stainless Steels, Thyssen Edelstahlwerke AG, March 1989",,A
Liquid Metals,Stainless steels,Martensitic,416,A (Resistant),A (Resistant),,S41600,Mercury,,50,122,,253.0,"Chemical Resistance of REMANIT Stainless Steels, Thyssen Edelstahlwerke AG, March 1989",,A
Liquid Metals,Stainless steels,Martensitic,416,D (Poor),D (Poor),,S41600,Molten aluminum,,750,1380,,253.0,"Chemical Resistance of REMANIT Stainless Steels, Thyssen Edelstahlwerke AG, March 1989",,D
Liquid Metals,Stainless steels,Martensitic,416,D (Poor),D (Poor),,S41600,Molten antimony,,650,1202,,253.0,"Chemical Resistance of REMANIT Stainless Steels, Thyssen Edelstahlwerke AG, March 1989",,D
Liquid Metals,Stainless steels,Martensitic,416,C (Questionable),C (Questionable),,S41600,Molten tin,,200,392,,253.0,"Chemical Resistance of REMANIT Stainless Steels, Thyssen Edelstahlwerke AG, March 1989",,C
Liquid Metals,Stainless steels,Martensitic,416,D (Poor),D (Poor),,S41600,Molten tin,,400,752,,253.0,"Chemical Resistance of REMANIT Stainless Steels, Thyssen Edelstahlwerke AG, March 1989",,D
Liquid Metals,Stainless steels,Martensitic,416,D (Poor),D (Poor),,S41600,Molten tin,,600,1112,,253.0,"Chemical Resistance of REMANIT Stainless Steels, Thyssen Edelstahlwerke AG, March 1989",,D
Liquid Metals,Stainless steels,Martensitic,416,D (Poor),D (Poor),,S41600,Molten zinc,,500,932,,253.0,"Chemical Resistance of REMANIT Stainless Steels, Thyssen Edelstahlwerke AG, March 1989",,D
Liquid Metals,Stainless steels,Martensitic,420,A (Resistant),A (Resistant),,S42000,Mercury,,20,68,,253.0,"Chemical Resistance of REMANIT Stainless Steels, Thyssen Edelstahlwerke AG, March 1989",,A
Liquid Metals,Stainless steels,Martensitic,420,A (Resistant),A (Resistant),,S42000,Mercury,,50,122,,253.0,"Chemical Resistance of REMANIT Stainless Steels, Thyssen Edelstahlwerke AG, March 1989",,A
Liquid Metals,Stainless steels,Martensitic,420,D (Poor),D (Poor),,S42000,Molten aluminum,,750,1380,,253.0,"Chemical Resistance of REMANIT Stainless Steels, Thyssen Edelstahlwerke AG, March 1989",,D
Liquid Metals,Stainless steels,Martensitic,420,D (Poor),D (Poor),,S42000,Molten antimony,,650,1202,,253.0,"Chemical Resistance of REMANIT Stainless Steels, Thyssen Edelstahlwerke AG, March 1989",,D
Liquid Metals,Stainless steels,Martensitic,420,C (Questionable),C (Questionable),,S42000,Molten tin,,200,392,,253.0,"Chemical Resistance of REMANIT Stainless Steels, Thyssen Edelstahlwerke AG, March 1989",,C
Liquid Metals,Stainless steels,Martensitic,420,D (Poor),D (Poor),,S42000,Molten tin,,400,752,,253.0,"Chemical Resistance of REMANIT Stainless Steels, Thyssen Edelstahlwerke AG, March 1989",,D
Liquid Metals,Stainless steels,Martensitic,420,D (Poor),D (Poor),,S42000,Molten tin,,600,1112,,253.0,"Chemical Resistance of REMANIT Stainless Steels, Thyssen Edelstahlwerke AG, March 1989",,D
Liquid Metals,Stainless steels,Martensitic,420,D (Poor),D (Poor),,S42000,Molten zinc,,500,932,,253.0,"Chemical Resistance of REMANIT Stainless Steels, Thyssen Edelstahlwerke AG, March 1989",,D
Lithium Bromide,Carbon and alloy steels,Carbon steel,1040 steel,0.05,1.9,,G10400,,23 m,120,,400 h,199.0,"K. Tanno, M. Itoh, T. Takahashi, H. Yashiro, and N. Kumagai, The Corrosion of Carbon Steel in Lithium Bromide Solution at Moderate Temperatures, Corrosion Science, Vol 34, (No. 9), Pergamon Press Ltd., UK, 1993, p 1441-1445",0.05,
Lithium Bromide,Carbon and alloy steels,Carbon steel,1040 steel,0.03,1.2,,G10400,,2 m,120,,400 h,199.0,"K. Tanno, M. Itoh, T. Takahashi, H. Yashiro, and N. Kumagai, The Corrosion of Carbon Steel in Lithium Bromide Solution at Moderate Temperatures, Corrosion Science, Vol 34, (No. 9), Pergamon Press Ltd., UK, 1993, p 1441-1445",0.03,
Lithium Bromide,Carbon and alloy steels,Carbon steel,1040 steel,0.03,1,,G10400,,2 m,160,,400 h,199.0,"K. Tanno, M. Itoh, T. Takahashi, H. Yashiro, and N. Kumagai, The Corrosion of Carbon Steel in Lithium Bromide Solution at Moderate Temperatures, Corrosion Science, Vol 34, (No. 9), Pergamon Press Ltd., UK, 1993, p 1441-1445",0.03,
Lithium Bromide,Carbon and alloy steels,Carbon steel,1040 steel,0.28,11,,G10400,,10 m,100,,400 h,199.0,"K. Tanno, M. Itoh, T. Takahashi, H. Yashiro, and N. Kumagai, The Corrosion of Carbon Steel in Lithium Bromide Solution at Moderate Temperatures, Corrosion Science, Vol 34, (No. 9), Pergamon Press Ltd., UK, 1993, p 1441-1445",0.28,
Lithium Bromide,Carbon and alloy steels,Carbon steel,1040 steel,0.09,3.5,,G10400,,10 m,120,,400 h,199.0,"K. Tanno, M. Itoh, T. Takahashi, H. Yashiro, and N. Kumagai, The Corrosion of Carbon Steel in Lithium Bromide Solution at Moderate Temperatures, Corrosion Science, Vol 34, (No. 9), Pergamon Press Ltd., UK, 1993, p 1441-1445",0.09,
Lithium Bromide,Carbon and alloy steels,Carbon steel,1040 steel,0.07,2.7,,G10400,,10 m,160,,400 h,199.0,"K. Tanno, M. Itoh, T. Takahashi, H. Yashiro, and N. Kumagai, The Corrosion of Carbon Steel in Lithium Bromide Solution at Moderate Temperatures, Corrosion Science, Vol 34, (No. 9), Pergamon Press Ltd., UK, 1993, p 1441-1445",0.07,
Mercuric Chloride,Stainless steels,Austenitic,316L,B (Good),B (Good),,S31603,,0.7,20,68,,253.0,"Chemical Resistance of REMANIT Stainless Steels, Thyssen Edelstahlwerke AG, March 1989",,B
Lithium Bromide,Carbon and alloy steels,Carbon steel,1040 steel,0.05,1.9,,G10400,,23 m,120,,400 h,199.0,"K. Tanno, M. Itoh, T. Takahashi, H. Yashiro, and N. Kumagai, The Corrosion of Carbon Steel in Lithium Bromide Solution at Moderate Temperatures, Corrosion Science, Vol 34, (No. 9), Pergamon Press Ltd., UK, 1993, p 1441-1445",0.05,
Lithium Bromide,Carbon and alloy steels,Carbon steel,1040 steel,0.11,4.5,,G10400,,23 m,160,,400 h,199.0,"K. Tanno, M. Itoh, T. Takahashi, H. Yashiro, and N. Kumagai, The Corrosion of Carbon Steel in Lithium Bromide Solution at Moderate Temperatures, Corrosion Science, Vol 34, (No. 9), Pergamon Press Ltd., UK, 1993, p 1441-1445",0.11,
Lithium Chloride,Miscellaneous,Lead and alloys,Lead,1.3 min,50 min,,L50045,,,24,75,,95.0,"Lead for Corrosion Resistant Applications: A Guide, Lead Industries Association, Inc. New York, p 72",1.3,
Lithium Chloride,Miscellaneous,Noble metals,Platinum,0.05 max,2 max,,P04995,,All,Boiling,Boiling,,5.0,"Metals Handbook, Ninth Edition, Vol 13, Corrosion, ASM International, Metals Park, OH, 1987, p 802",0.05,
Lithium Chloride,Miscellaneous,Noble metals,Silver,0.05 max,2 max,,P07010,,All,Boiling,Boiling,,9.0,"Metals Handbook, Ninth Edition, Vol 13, Corrosion, ASM International, Metals Park, OH, 1987, p 796",0.05,
Lithium Chloride,Nickel and alloys,Nickel-chromium-iron,600,0.84,33.1,,N06600,pH 2,8.5,80-95,176-203,305 h,241.0,"S.J. Pawel, Corrosion of Nickel-Based Alloys in Acidified Lithium Chloride Solutions, Corrosion, Vol 49, (No. 11), NACE, November 1993, p 929-933",0.84,
Lithium Chloride,Nickel and alloys,Nickel-chromium-iron-molybdenum,Alloy G-30,5.2,205,,N06030,pH 0,8.5,80-95,176-203,216 h,241.0,"S.J. Pawel, Corrosion of Nickel-Based Alloys in Acidified Lithium Chloride Solutions, Corrosion, Vol 49, (No. 11), NACE, November 1993, p 929-933",5.2,
Lithium Chloride,Nickel and alloys,Nickel-chromium-iron-molybdenum,G-30,.003 max,0.1 max,,N06030,pH 2,8.5,80-95,176-203,305 h,241.0,"S.J. Pawel, Corrosion of Nickel-Based Alloys in Acidified Lithium Chloride Solutions, Corrosion, Vol 49, (No. 11), NACE, November 1993, p 929-933",0.003,
Lithium Chloride,Nickel and alloys,Nickel-chromium-molybdenum-(tungsten), alloy C-276,1.68,,,N10276,pH 0,8.5,95,,24 h,241.0,"S.J. Pawel, Corrosion of Nickel-Based Alloys in Acidified Lithium Chloride Solutions, Corrosion, Vol 49, (No. 11), NACE, November 1993, p 929-933",1.68,
Lithium Chloride,Nickel and alloys,Nickel-chromium-molybdenum-(tungsten),Alloy C-22,1,39,,N06022,pH 0,8.5,80-95,176-203,216 h,241.0,"S.J. Pawel, Corrosion of Nickel-Based Alloys in Acidified Lithium Chloride Solutions, Corrosion, Vol 49, (No. 11), NACE, November 1993, p 929-933",1.0,
Lithium Chloride,Nickel and alloys,Nickel-chromium-molybdenum-(tungsten),Alloy C-22,.003 max,0.1 max,,N06022,pH 0,8.5,50,,24 h,241.0,"S.J. Pawel, Corrosion of Nickel-Based Alloys in Acidified Lithium Chloride Solutions, Corrosion, Vol 49, (No. 11), NACE, November 1993, p 929-933",0.003,
Lithium Chloride,Nickel and alloys,Nickel-chromium-molybdenum-(tungsten),Alloy C-22,0.69,27,,N06022,pH 0,8.5,65,,24 h,241.0,"S.J. Pawel, Corrosion of Nickel-Based Alloys in Acidified Lithium Chloride Solutions, Corrosion, Vol 49, (No. 11), NACE, November 1993, p 929-933",0.69,
Lithium Chloride,Nickel and alloys,Nickel-chromium-molybdenum-(tungsten),Alloy C-22,1.98,78,,N06022,pH 0,8.5,80,,24 h,241.0,"S.J. Pawel, Corrosion of Nickel-Based Alloys in Acidified Lithium Chloride Solutions, Corrosion, Vol 49, (No. 11), NACE, November 1993, p 929-933",1.98,
Lithium Chloride,Nickel and alloys,Nickel-chromium-molybdenum-(tungsten),Alloy C-22,4.32,170,,N06022,pH 0,8.5,95,,24 h,241.0,"S.J. Pawel, Corrosion of Nickel-Based Alloys in Acidified Lithium Chloride Solutions, Corrosion, Vol 49, (No. 11), NACE, November 1993, p 929-933",4.32,
Lithium Chloride,Nickel and alloys,Nickel-chromium-molybdenum-(tungsten),Alloy C-22,.003 max,0.1 max,,N06022,pH 0.5,8.5,50,,24 h,241.0,"S.J. Pawel, Corrosion of Nickel-Based Alloys in Acidified Lithium Chloride Solutions, Corrosion, Vol 49, (No. 11), NACE, November 1993, p 929-933",0.003,
Lithium Chloride,Nickel and alloys,Nickel-chromium-molybdenum-(tungsten),Alloy C-22,.003 max,0.1 max,,N06022,pH 0.5,8.5,65,,24 h,241.0,"S.J. Pawel, Corrosion of Nickel-Based Alloys in Acidified Lithium Chloride Solutions, Corrosion, Vol 49, (No. 11), NACE, November 1993, p 929-933",0.003,
Lithium Chloride,Nickel and alloys,Nickel-chromium-molybdenum-(tungsten),Alloy C-22,0.01,0.4,,N06022,pH 0.5,8.5,80,,24 h,241.0,"S.J. Pawel, Corrosion of Nickel-Based Alloys in Acidified Lithium Chloride Solutions, Corrosion, Vol 49, (No. 11), NACE, November 1993, p 929-933",0.01,
Lithium Chloride,Nickel and alloys,Nickel-chromium-molybdenum-(tungsten),Alloy C-22,1.75,69,,N06022,pH 0.5,8.5,95,,24 h,241.0,"S.J. Pawel, Corrosion of Nickel-Based Alloys in Acidified Lithium Chloride Solutions, Corrosion, Vol 49, (No. 11), NACE, November 1993, p 929-933",1.75,
Lithium Chloride,Nickel and alloys,Nickel-chromium-molybdenum-(tungsten),Alloy C-22,.003 max,0.1 max,,N06022,pH 1,8.5,50,122,24 h,241.0,"S.J. Pawel, Corrosion of Nickel-Based Alloys in Acidified Lithium Chloride Solutions, Corrosion, Vol 49, (No. 11), NACE, November 1993, p 929-933",0.003,
Lithium Chloride,Nickel and alloys,Nickel-chromium-molybdenum-(tungsten),Alloy C-22,.003 max,0.1 max,,N06022,pH 1,8.5,65,149,24 h,241.0,"S.J. Pawel, Corrosion of Nickel-Based Alloys in Acidified Lithium Chloride Solutions, Corrosion, Vol 49, (No. 11), NACE, November 1993, p 929-933",0.003,
Lithium Chloride,Nickel and alloys,Nickel-chromium-molybdenum-(tungsten),Alloy C-22,.003 max,0.1 max,,N06022,pH 1,8.5,80,176,24 h,241.0,"S.J. Pawel, Corrosion of Nickel-Based Alloys in Acidified Lithium Chloride Solutions, Corrosion, Vol 49, (No. 11), NACE, November 1993, p 929-933",0.003,
Lithium Chloride,Nickel and alloys,Nickel-chromium-molybdenum-(tungsten),Alloy C-22,0.01,0.4,,N06022,pH 1,8.5,95,203,24 h,241.0,"S.J. Pawel, Corrosion of Nickel-Based Alloys in Acidified Lithium Chloride Solutions, Corrosion, Vol 49, (No. 11), NACE, November 1993, p 929-933",0.01,
Lithium Chloride,Nickel and alloys,Nickel-chromium-molybdenum-(tungsten),Alloy C-22,.003 max,0.1 max,,N06022,pH 2,8.5,50,,24 h,241.0,"S.J. Pawel, Corrosion of Nickel-Based Alloys in Acidified Lithium Chloride Solutions, Corrosion, Vol 49, (No. 11), NACE, November 1993, p 929-933",0.003,
Lithium Chloride,Nickel and alloys,Nickel-chromium-molybdenum-(tungsten),Alloy C-22,.003 max,0.1 max,,N06022,pH 2,8.5,65,,24 h,241.0,"S.J. Pawel, Corrosion of Nickel-Based Alloys in Acidified Lithium Chloride Solutions, Corrosion, Vol 49, (No. 11), NACE, November 1993, p 929-933",0.003,
Lithium Chloride,Nickel and alloys,Nickel-chromium-molybdenum-(tungsten),Alloy C-22,.003 max,0.1 max,,N06022,pH 2,8.5,80,,24 h,241.0,"S.J. Pawel, Corrosion of Nickel-Based Alloys in Acidified Lithium Chloride Solutions, Corrosion, Vol 49, (No. 11), NACE, November 1993, p 929-933",0.003,
Lithium Chloride,Nickel and alloys,Nickel-chromium-molybdenum-(tungsten),Alloy C-22,.003 max,0.1 max,,N06022,pH 2,8.5,95,,24 h,241.0,"S.J. Pawel, Corrosion of Nickel-Based Alloys in Acidified Lithium Chloride Solutions, Corrosion, Vol 49, (No. 11), NACE, November 1993, p 929-933",0.003,
Lithium Chloride,Nickel and alloys,Nickel-chromium-molybdenum-(tungsten),Alloy C-22,.003 max,0.1 max,,N06022,pH 9,8.5,50,,24 h,241.0,"S.J. Pawel, Corrosion of Nickel-Based Alloys in Acidified Lithium Chloride Solutions, Corrosion, Vol 49, (No. 11), NACE, November 1993, p 929-933",0.003,
Lithium Chloride,Nickel and alloys,Nickel-chromium-molybdenum-(tungsten),Alloy C-22,.003 max,0.1 max,,N06022,pH 9,8.5,65,,24 h,241.0,"S.J. Pawel, Corrosion of Nickel-Based Alloys in Acidified Lithium Chloride Solutions, Corrosion, Vol 49, (No. 11), NACE, November 1993, p 929-933",0.003,
Lithium Chloride,Nickel and alloys,Nickel-chromium-molybdenum-(tungsten),Alloy C-22,.003 max,0.1 max,,N06022,pH 9,8.5,80,,24 h,241.0,"S.J. Pawel, Corrosion of Nickel-Based Alloys in Acidified Lithium Chloride Solutions, Corrosion, Vol 49, (No. 11), NACE, November 1993, p 929-933",0.003,
Lithium Chloride,Nickel and alloys,Nickel-chromium-molybdenum-(tungsten),Alloy C-22,.003 max,0.1 max,,N06022,pH 9,8.5,95,,24 h,241.0,"S.J. Pawel, Corrosion of Nickel-Based Alloys in Acidified Lithium Chloride Solutions, Corrosion, Vol 49, (No. 11), NACE, November 1993, p 929-933",0.003,
Lithium Chloride,Nickel and alloys,Nickel-chromium-molybdenum-(tungsten),Alloy C-276,0.91,36,,N10276,pH 0,8.5,80-95,176-203,216 h,241.0,"S.J. Pawel, Corrosion of Nickel-Based Alloys in Acidified Lithium Chloride Solutions, Corrosion, Vol 49, (No. 11), NACE, November 1993, p 929-933",0.91,
Lithium Chloride,Nickel and alloys,Nickel-chromium-molybdenum-(tungsten),Alloy C-276,0.99,,,N10276,pH 0,8.5,80,,24 h,241.0,"S.J. Pawel, Corrosion of Nickel-Based Alloys in Acidified Lithium Chloride Solutions, Corrosion, Vol 49, (No. 11), NACE, November 1993, p 929-933",0.99,
Lithium Chloride,Nickel and alloys,Nickel-chromium-molybdenum-(tungsten),Alloy C-276,.003 max,max,,N10276,pH 0.5,8.5,50,,24 h,241.0,"S.J. Pawel, Corrosion of Nickel-Based Alloys in Acidified Lithium Chloride Solutions, Corrosion, Vol 49, (No. 11), NACE, November 1993, p 929-933",0.003,
