Repository: wfreinhart/matse219

# MATSE 219: Materials Informatics

Auto-generated from the private authoring repo (matse219-instructor). Do not edit here directly -- changes are overwritten on the next publish run.

## Lectures

- [Lecture01](https://colab.research.google.com/github/wfreinhart/matse219/blob/staging/notebooks/Lecture01.ipynb)
- [Lecture02](https://colab.research.google.com/github/wfreinhart/matse219/blob/staging/notebooks/Lecture02.ipynb)
- [Lecture03](https://colab.research.google.com/github/wfreinhart/matse219/blob/staging/notebooks/Lecture03.ipynb)
- [Lecture04](https://colab.research.google.com/github/wfreinhart/matse219/blob/staging/notebooks/Lecture04.ipynb)

File: datasets/corrosion.csv (part 68 of 142)
Environment,Material Group,Material Family,Material,Rate (mm/yr) or Rating,Rate (mils/yr) or Rating,Localized Attack,UNS,Condition/Comment,Concentration (Vol %),Temperature (deg C),Temperature (deg F),Duration,Reference #,Reference,rate_mm_yr_numeric,rate_letter_grade
Lithium Chloride,Nickel and alloys,Nickel-chromium-molybdenum-(tungsten),Alloy C-276,0.02,,,N10276,pH 0.5,8.5,65,,24 h,241.0,"S.J. Pawel, Corrosion of Nickel-Based Alloys in Acidified Lithium Chloride Solutions, Corrosion, Vol 49, (No. 11), NACE, November 1993, p 929-933",0.02,
Lithium Chloride,Nickel and alloys,Nickel-chromium-molybdenum-(tungsten),Alloy C-276,0.42,,,N10276,pH 0.5,8.5,80,,24 h,241.0,"S.J. Pawel, Corrosion of Nickel-Based Alloys in Acidified Lithium Chloride Solutions, Corrosion, Vol 49, (No. 11), NACE, November 1993, p 929-933",0.42,
Lithium Chloride,Nickel and alloys,Nickel-chromium-molybdenum-(tungsten),Alloy C-276,0.86,,,N10276,pH 0.5,8.5,95,,24 h,241.0,"S.J. Pawel, Corrosion of Nickel-Based Alloys in Acidified Lithium Chloride Solutions, Corrosion, Vol 49, (No. 11), NACE, November 1993, p 929-933",0.86,
Lithium Chloride,Nickel and alloys,Nickel-chromium-molybdenum-(tungsten),Alloy C-276,.003 max,0.1 max,,N10276,pH 1,8.5,50,,24 h,241.0,"S.J. Pawel, Corrosion of Nickel-Based Alloys in Acidified Lithium Chloride Solutions, Corrosion, Vol 49, (No. 11), NACE, November 1993, p 929-933",0.003,
Lithium Chloride,Nickel and alloys,Nickel-chromium-molybdenum-(tungsten),Alloy C-276,.003 max,0.1 max,,N10276,pH 1,8.5,65,,24 h,241.0,"S.J. Pawel, Corrosion of Nickel-Based Alloys in Acidified Lithium Chloride Solutions, Corrosion, Vol 49, (No. 11), NACE, November 1993, p 929-933",0.003,
Lithium Chloride,Nickel and alloys,Nickel-chromium-molybdenum-(tungsten),Alloy C-276,0.01,0.4,,N10276,pH 1,8.5,80,,24 h,241.0,"S.J. Pawel, Corrosion of Nickel-Based Alloys in Acidified Lithium Chloride Solutions, Corrosion, Vol 49, (No. 11), NACE, November 1993, p 929-933",0.01,
Lithium Chloride,Nickel and alloys,Nickel-chromium-molybdenum-(tungsten),Alloy C-276,0.03,1.2,,N10276,pH 1,8.5,95,,24 h,241.0,"S.J. Pawel, Corrosion of Nickel-Based Alloys in Acidified Lithium Chloride Solutions, Corrosion, Vol 49, (No. 11), NACE, November 1993, p 929-933",0.03,
Lithium Chloride,Nickel and alloys,Nickel-chromium-molybdenum-(tungsten),Alloy C-276,.003 max,0.1 max,,N10276,pH 2,8.5,50,,24 h,241.0,"S.J. Pawel, Corrosion of Nickel-Based Alloys in Acidified Lithium Chloride Solutions, Corrosion, Vol 49, (No. 11), NACE, November 1993, p 929-933",0.003,
Lithium Chloride,Nickel and alloys,Nickel-chromium-molybdenum-(tungsten),Alloy C-276,.003 max,0.1 max,,N10276,pH 2,8.5,65,,24 h,241.0,"S.J. Pawel, Corrosion of Nickel-Based Alloys in Acidified Lithium Chloride Solutions, Corrosion, Vol 49, (No. 11), NACE, November 1993, p 929-933",0.003,
Lithium Chloride,Nickel and alloys,Nickel-chromium-molybdenum-(tungsten),Alloy C-276,.003 max,0.1 max,,N10276,pH 2,8.5,80,,24 h,241.0,"S.J. Pawel, Corrosion of Nickel-Based Alloys in Acidified Lithium Chloride Solutions, Corrosion, Vol 49, (No. 11), NACE, November 1993, p 929-933",0.003,
Lithium Chloride,Nickel and alloys,Nickel-chromium-molybdenum-(tungsten),Alloy C-276,.003 max,0.1 max,,N10276,pH 2,8.5,95,,24 h,241.0,"S.J. Pawel, Corrosion of Nickel-Based Alloys in Acidified Lithium Chloride Solutions, Corrosion, Vol 49, (No. 11), NACE, November 1993, p 929-933",0.003,
Lithium Chloride,Nickel and alloys,Nickel-chromium-molybdenum-(tungsten),C-22,0.003,0.1,,N06022,pH 2,8.5,80-95,176-203,305 h,241.0,"S.J. Pawel, Corrosion of Nickel-Based Alloys in Acidified Lithium Chloride Solutions, Corrosion, Vol 49, (No. 11), NACE, November 1993, p 929-933",0.003,
Lithium Chloride,Nickel and alloys,Nickel-chromium-molybdenum-(tungsten),C-276,0.008,0.3,,N10276,pH 2,8.5,80-95,176-203,305 h,241.0,"S.J. Pawel, Corrosion of Nickel-Based Alloys in Acidified Lithium Chloride Solutions, Corrosion, Vol 49, (No. 11), NACE, November 1993, p 929-933",0.008,
Lithium Chloride,Nickel and alloys,Nickel-molybdenum,Alloy B-2,0.38,15,,N10665,pH 0,8.5,80-95,176-203,216 h,241.0,"S.J. Pawel, Corrosion of Nickel-Based Alloys in Acidified Lithium Chloride Solutions, Corrosion, Vol 49, (No. 11), NACE, November 1993, p 929-933",0.38,
Lithium Chloride,Nickel and alloys,Nickel-molybdenum,B-2,0.19,7.5,,N10665,pH 2,8.5,80-95,176-203,305 h,241.0,"S.J. Pawel, Corrosion of Nickel-Based Alloys in Acidified Lithium Chloride Solutions, Corrosion, Vol 49, (No. 11), NACE, November 1993, p 929-933",0.19,
Lithium Chloride,Refractory metals and alloys,Titanium and alloys,Titanium,A (Resistant),A (Resistant),,,,50,149,301,,90.0,"N.D. Tomashov and P.M. Altovskii, Corrosion and Protection of Titanium, Government Scientific-Technical Publication of Machine-Building Literature (Russian translation), 1963; L.C. Covington and R.W. Schultz, Corrosion of Resistance of Titanium, TIMET Cor",,A
Lithium Chloride,Stainless steels,Austenitic,304,0.003 max,0.1 max,Stress-corrosion cracking,S30400,Air conditioning (evaporator); field or pilot plant test; no aeration; rapid agitation. With carbon over the standard maximum,30,116,240,40 d,89.0,"A Guide to Corrosion Resistance, Climax Molybdenum Company, Greenwich, CT, 1981",0.003,
Lithium Chloride,Stainless steels,Austenitic,304,D (Poor),D (Poor),Stress-corrosion cracking,S30400,Air conditioning (evaporator); field or pilot plant test; no aeration; slight to moderate agitation. Plus vapors from a boiling 30% lithium-chloride solution,,116,240,40 d,89.0,"A Guide to Corrosion Resistance, Climax Molybdenum Company, Greenwich, CT, 1981",,D
Lithium Chloride,Stainless steels,Austenitic,304,0.003 max,0.1 max,,S30400,"Chemical (dehydration) processing; field or pilot plant test; no aeration; slight to moderate agitation. With carbon over the standard maximum. Concentration: 30% during 26 days, 25% calcium chloride during 146 days, vacuum",30,-7 to 20,20-68,172 d,89.0,"A Guide to Corrosion Resistance, Climax Molybdenum Company, Greenwich, CT, 1981",0.003,
Lithium Chloride,Stainless steels,Austenitic,316,0.003 max,0.1 max,Stress-corrosion cracking,S31600,Air conditioning (evaporator); field or pilot plant test; no aeration; rapid agitation,30,116,240,40 d,89.0,"A Guide to Corrosion Resistance, Climax Molybdenum Company, Greenwich, CT, 1981",0.003,
Lithium Chloride,Stainless steels,Austenitic,316,0.17,6.9,"Severe pitting,stress-corrosion cracking",S31600,Air conditioning (evaporator); field or pilot plant test; no aeration; slight to moderate agitation. Plus vapors from a boiling 30% lithium-chloride solution,,116,240,40 d,89.0,"A Guide to Corrosion Resistance, Climax Molybdenum Company, Greenwich, CT, 1981",0.17,
Lithium Chloride,Stainless steels,Austenitic,316,0.003 max,0.1 max,,S31600,"Chemical (dehydration) processing; field or pilot plant test; no aeration; slight to moderate agitation. Concentration: 30% during 26 days, 25% calcium chloride during 146 days, vacuum",30,-7 to 20,20-68,172 d,89.0,"A Guide to Corrosion Resistance, Climax Molybdenum Company, Greenwich, CT, 1981",0.003,
Lithium Chloride,Stainless steels,Austenitic,20Mo-6,2.5,99,,N08026,pH 0,8.5,80-95,176-203,216 h,241.0,"S.J. Pawel, Corrosion of Nickel-Based Alloys in Acidified Lithium Chloride Solutions, Corrosion, Vol 49, (No. 11), NACE, November 1993, p 929-933",2.5,
Lithium Chloride,Stainless steels,Austenitic,20Mo-6,0.003,0.1,,N08026,pH 2,8.5,80-95,176-203,305 h,241.0,"S.J. Pawel, Corrosion of Nickel-Based Alloys in Acidified Lithium Chloride Solutions, Corrosion, Vol 49, (No. 11), NACE, November 1993, p 929-933",0.003,
Lithium Chloride,Stainless steels,Austenitic,Alloy 600,5.1,201,,N06600,pH 0,8.5,80-95,176-203,216 h,241.0,"S.J. Pawel, Corrosion of Nickel-Based Alloys in Acidified Lithium Chloride Solutions, Corrosion, Vol 49, (No. 11), NACE, November 1993, p 929-933",5.1,
Lithium Hydride,Nickel and alloys,Nickel,Nickel 200,0.0011,,,N02200,,5,,,,233.0,"J.W. Graydon and D.W. Kirk, Corrosion of Nickel and Stainless Steels in Concentrated Lithium Hydroxide Solutions, Corrosion, Vol 46, (No. 12), NACE, December 1990, p 1021-1028",0.0011,
Lithium Hydride,Nickel and alloys,Nickel,Nickel 200,0.0013,,,N02200,,8,,,,233.0,"J.W. Graydon and D.W. Kirk, Corrosion of Nickel and Stainless Steels in Concentrated Lithium Hydroxide Solutions, Corrosion, Vol 46, (No. 12), NACE, December 1990, p 1021-1028",0.0013,
Lithium Hydride,Stainless steels,Austenitic,304L,0.02,0.9,,S30403,Molten lithium hydrogen,100,715,,400 h,240.0,"S.J. Pawel, Type 304L Stainless Steel Corrosion in Molten Lithium Hydride as a Function of Temperature, J. Nuclear Materials, Elsevier Science Publishers V.B., 1993, p 184-199",0.02,
Lithium Hydride,Stainless steels,Austenitic,304L,0.03,1.4,,S30403,Molten lithium hydrogen,100,760,,450 h,240.0,"S.J. Pawel, Type 304L Stainless Steel Corrosion in Molten Lithium Hydride as a Function of Temperature, J. Nuclear Materials, Elsevier Science Publishers V.B., 1993, p 184-199",0.03,
Lithium Hydride,Stainless steels,Austenitic,304L,0.06,2.3,,S30403,Molten lithium hydrogen,100,800,,450 h,240.0,"S.J. Pawel, Type 304L Stainless Steel Corrosion in Molten Lithium Hydride as a Function of Temperature, J. Nuclear Materials, Elsevier Science Publishers V.B., 1993, p 184-199",0.06,
Lithium Hydride,Stainless steels,Austenitic,304L,0.08,3.4,,S30403,Molten lithium hydrogen,100,850,,400 h,240.0,"S.J. Pawel, Type 304L Stainless Steel Corrosion in Molten Lithium Hydride as a Function of Temperature, J. Nuclear Materials, Elsevier Science Publishers V.B., 1993, p 184-199",0.08,
Lithium Hydroxide,Carbon and alloy steels,Carbon steel,Carbon steel,0.43,17.2,,G10100,,5,95,,,232.0,"J.W. Graydon and D.W. Kirk, Corrosion of Carbon Steel in Aqueous Lithium Hydroxide, Corrosion, Vol 46, (No. 12), NACE, December 1990, p 1002-1006",0.43,
Lithium Hydroxide,Carbon and alloy steels,Carbon steel,Carbon steel,0.54,21.6,,G10100,,8,95,,,232.0,"J.W. Graydon and D.W. Kirk, Corrosion of Carbon Steel in Aqueous Lithium Hydroxide, Corrosion, Vol 46, (No. 12), NACE, December 1990, p 1002-1006",0.54,
Lithium Hydroxide,Stainless steels,Austenitic,316L,0.0024,,,S31603,,5,95,,136 d,233.0,"J.W. Graydon and D.W. Kirk, Corrosion of Nickel and Stainless Steels in Concentrated Lithium Hydroxide Solutions, Corrosion, Vol 46, (No. 12), NACE, December 1990, p 1021-1028",0.0024,
Lithium Hydroxide,Stainless steels,Austenitic,316L,0.0035,,,S31603,,8,95,,136 d,233.0,"J.W. Graydon and D.W. Kirk, Corrosion of Nickel and Stainless Steels in Concentrated Lithium Hydroxide Solutions, Corrosion, Vol 46, (No. 12), NACE, December 1990, p 1021-1028",0.0035,
Lithium Hydroxide,Stainless steels,Austenitic,316L,0.0026,,,S31603,,5,95,,136 d,233.0,"J.W. Graydon and D.W. Kirk, Corrosion of Nickel and Stainless Steels in Concentrated Lithium Hydroxide Solutions, Corrosion, Vol 46, (No. 12), NACE, December 1990, p 1021-1028",0.0026,
Lithium Hydroxide,Stainless steels,Austenitic,316L,0.0034,,,S31603,,8,95,,136 d,233.0,"J.W. Graydon and D.W. Kirk, Corrosion of Nickel and Stainless Steels in Concentrated Lithium Hydroxide Solutions, Corrosion, Vol 46, (No. 12), NACE, December 1990, p 1021-1028",0.0034,
Lithium Hydroxide,Stainless steels,Ferritic,26Cr-1Mo,0.0018,,,S44627,,5,95,,136 d,233.0,"J.W. Graydon and D.W. Kirk, Corrosion of Nickel and Stainless Steels in Concentrated Lithium Hydroxide Solutions, Corrosion, Vol 46, (No. 12), NACE, December 1990, p 1021-1028",0.0018,
Lithium Hydroxide,Stainless steels,Ferritic,26Cr-1Mo,0.0016,,,S44627,,8,95,,136 d,233.0,"J.W. Graydon and D.W. Kirk, Corrosion of Nickel and Stainless Steels in Concentrated Lithium Hydroxide Solutions, Corrosion, Vol 46, (No. 12), NACE, December 1990, p 1021-1028",0.0016,
Lodoform,Stainless steels,Austenitic,301,A (Resistant),A (Resistant),,S30100,,Vapor,20,68,,253.0,"Chemical Resistance of REMANIT Stainless Steels, Thyssen Edelstahlwerke AG, March 1989",,A
Lodoform,Stainless steels,Austenitic,301,A (Resistant),A (Resistant),,S30100,,Vapor,60,140,,253.0,"Chemical Resistance of REMANIT Stainless Steels, Thyssen Edelstahlwerke AG, March 1989",,A
Lodoform,Stainless steels,Austenitic,302,A (Resistant),A (Resistant),,S30200,,Vapor,20,68,,253.0,"Chemical Resistance of REMANIT Stainless Steels, Thyssen Edelstahlwerke AG, March 1989",,A
Lodoform,Stainless steels,Austenitic,302,A (Resistant),A (Resistant),,S30200,,Vapor,60,140,,253.0,"Chemical Resistance of REMANIT Stainless Steels, Thyssen Edelstahlwerke AG, March 1989",,A
Lodoform,Stainless steels,Austenitic,303,A (Resistant),A (Resistant),,S30300,,Vapor,20,68,,253.0,"Chemical Resistance of REMANIT Stainless Steels, Thyssen Edelstahlwerke AG, March 1989",,A
Lodoform,Stainless steels,Austenitic,303,A (Resistant),A (Resistant),,S30300,,Vapor,20,68,,253.0,"Chemical Resistance of REMANIT Stainless Steels, Thyssen Edelstahlwerke AG, March 1989",,A
Lodoform,Stainless steels,Austenitic,303,A (Resistant),A (Resistant),,S30300,,Vapor,60,140,,253.0,"Chemical Resistance of REMANIT Stainless Steels, Thyssen Edelstahlwerke AG, March 1989",,A
Lodoform,Stainless steels,Austenitic,303,A (Resistant),A (Resistant),,S30300,,Vapor,60,140,,253.0,"Chemical Resistance of REMANIT Stainless Steels, Thyssen Edelstahlwerke AG, March 1989",,A
Lodoform,Stainless steels,Austenitic,304,A (Resistant),A (Resistant),,S30400,,Vapor,20,68,,253.0,"Chemical Resistance of REMANIT Stainless Steels, Thyssen Edelstahlwerke AG, March 1989",,A
Lodoform,Stainless steels,Austenitic,304,A (Resistant),A (Resistant),,S30400,,Vapor,60,140,,253.0,"Chemical Resistance of REMANIT Stainless Steels, Thyssen Edelstahlwerke AG, March 1989",,A
Lodoform,Stainless steels,Austenitic,316,A (Resistant),A (Resistant),,S31600,,Vapor,20,68,,253.0,"Chemical Resistance of REMANIT Stainless Steels, Thyssen Edelstahlwerke AG, March 1989",,A
Lodoform,Stainless steels,Austenitic,316,A (Resistant),A (Resistant),,S31600,,Vapor,60,140,,253.0,"Chemical Resistance of REMANIT Stainless Steels, Thyssen Edelstahlwerke AG, March 1989",,A
Lodoform,Stainless steels,Austenitic,321,A (Resistant),A (Resistant),,S32100,,Vapor,20,68,,253.0,"Chemical Resistance of REMANIT Stainless Steels, Thyssen Edelstahlwerke AG, March 1989",,A
Lodoform,Stainless steels,Austenitic,321,A (Resistant),A (Resistant),,S32100,,Vapor,60,140,,253.0,"Chemical Resistance of REMANIT Stainless Steels, Thyssen Edelstahlwerke AG, March 1989",,A
Lodoform,Stainless steels,Austenitic,347,A (Resistant),A (Resistant),,S34700,,Vapor,20,68,,253.0,"Chemical Resistance of REMANIT Stainless Steels, Thyssen Edelstahlwerke AG, March 1989",,A
Lodoform,Stainless steels,Austenitic,347,A (Resistant),A (Resistant),,S34700,,Vapor,60,140,,253.0,"Chemical Resistance of REMANIT Stainless Steels, Thyssen Edelstahlwerke AG, March 1989",,A
Lodoform,Stainless steels,Austenitic,304L,A (Resistant),A (Resistant),,S30403,,Vapor,20,68,,253.0,"Chemical Resistance of REMANIT Stainless Steels, Thyssen Edelstahlwerke AG, March 1989",,A
Lodoform,Stainless steels,Austenitic,304L,A (Resistant),A (Resistant),,S30403,,Vapor,60,140,,253.0,"Chemical Resistance of REMANIT Stainless Steels, Thyssen Edelstahlwerke AG, March 1989",,A
Lodoform,Stainless steels,Austenitic,304LN,A (Resistant),A (Resistant),,S30453,,Vapor,20,68,,253.0,"Chemical Resistance of REMANIT Stainless Steels, Thyssen Edelstahlwerke AG, March 1989",,A
Lodoform,Stainless steels,Austenitic,304LN,A (Resistant),A (Resistant),,S30453,,Vapor,60,140,,253.0,"Chemical Resistance of REMANIT Stainless Steels, Thyssen Edelstahlwerke AG, March 1989",,A
Lodoform,Stainless steels,Austenitic,316F,A (Resistant),A (Resistant),,S31620,,Vapor,20,68,,253.0,"Chemical Resistance of REMANIT Stainless Steels, Thyssen Edelstahlwerke AG, March 1989",,A
Lodoform,Stainless steels,Austenitic,316F,A (Resistant),A (Resistant),,S31620,,Vapor,60,140,,253.0,"Chemical Resistance of REMANIT Stainless Steels, Thyssen Edelstahlwerke AG, March 1989",,A
Lodoform,Stainless steels,Austenitic,316L,A (Resistant),A (Resistant),,S31603,,Vapor,20,68,,253.0,"Chemical Resistance of REMANIT Stainless Steels, Thyssen Edelstahlwerke AG, March 1989",,A
Lodoform,Stainless steels,Austenitic,316L,A (Resistant),A (Resistant),,S31603,,Vapor,60,140,,253.0,"Chemical Resistance of REMANIT Stainless Steels, Thyssen Edelstahlwerke AG, March 1989",,A
Lodoform,Stainless steels,Austenitic,316LN,A (Resistant),A (Resistant),,S31653,,Vapor,20,68,,253.0,"Chemical Resistance of REMANIT Stainless Steels, Thyssen Edelstahlwerke AG, March 1989",,A
Lodoform,Stainless steels,Austenitic,316LN,A (Resistant),A (Resistant),,S31653,,Vapor,60,140,,253.0,"Chemical Resistance of REMANIT Stainless Steels, Thyssen Edelstahlwerke AG, March 1989",,A
Lodoform,Stainless steels,Austenitic,316Ti,A (Resistant),A (Resistant),,S31635,,Vapor,20,68,,253.0,"Chemical Resistance of REMANIT Stainless Steels, Thyssen Edelstahlwerke AG, March 1989",,A
Lodoform,Stainless steels,Austenitic,316Ti,A (Resistant),A (Resistant),,S31635,,Vapor,60,140,,253.0,"Chemical Resistance of REMANIT Stainless Steels, Thyssen Edelstahlwerke AG, March 1989",,A
Lodoform,Stainless steels,Austenitic,317L,A (Resistant),A (Resistant),,S31703,,Vapor,20,68,,253.0,"Chemical Resistance of REMANIT Stainless Steels, Thyssen Edelstahlwerke AG, March 1989",,A
Lodoform,Stainless steels,Austenitic,317L,A (Resistant),A (Resistant),,S31703,,Vapor,60,140,,253.0,"Chemical Resistance of REMANIT Stainless Steels, Thyssen Edelstahlwerke AG, March 1989",,A
Lodoform,Stainless steels,Austenitic,317LN,A (Resistant),A (Resistant),,S31725,,Vapor,20,68,,253.0,"Chemical Resistance of REMANIT Stainless Steels, Thyssen Edelstahlwerke AG, March 1989",,A
Lodoform,Stainless steels,Austenitic,317LN,A (Resistant),A (Resistant),,S31725,,Vapor,60,140,,253.0,"Chemical Resistance of REMANIT Stainless Steels, Thyssen Edelstahlwerke AG, March 1989",,A
Lodoform,Stainless steels,Duplex,329,A (Resistant),A (Resistant),,S32900,,Vapor,20,68,,253.0,"Chemical Resistance of REMANIT Stainless Steels, Thyssen Edelstahlwerke AG, March 1989",,A
Lodoform,Stainless steels,Duplex,329,A (Resistant),A (Resistant),,S32900,,Vapor,60,140,,253.0,"Chemical Resistance of REMANIT Stainless Steels, Thyssen Edelstahlwerke AG, March 1989",,A
Lodoform,Stainless steels,Duplex,F51,A (Resistant),A (Resistant),,S31803,,Vapor,20,68,,253.0,"Chemical Resistance of REMANIT Stainless Steels, Thyssen Edelstahlwerke AG, March 1989",,A
Lodoform,Stainless steels,Duplex,F51,A (Resistant),A (Resistant),,S31803,,Vapor,60,140,,253.0,"Chemical Resistance of REMANIT Stainless Steels, Thyssen Edelstahlwerke AG, March 1989",,A
Lodoform,Stainless steels,Ferritic,405,A (Resistant),A (Resistant),,S40500,,Vapor,20,68,,253.0,"Chemical Resistance of REMANIT Stainless Steels, Thyssen Edelstahlwerke AG, March 1989",,A
Lodoform,Stainless steels,Ferritic,405,A (Resistant),A (Resistant),,S40500,,Vapor,60,140,,253.0,"Chemical Resistance of REMANIT Stainless Steels, Thyssen Edelstahlwerke AG, March 1989",,A
Lodoform,Stainless steels,Ferritic,409,A (Resistant),A (Resistant),,S40900,,Vapor,60,140,,253.0,"Chemical Resistance of REMANIT Stainless Steels, Thyssen Edelstahlwerke AG, March 1989",,A
Lodoform,Stainless steels,Ferritic,430,A (Resistant),A (Resistant),,S43000,,Vapor,20,68,,253.0,"Chemical Resistance of REMANIT Stainless Steels, Thyssen Edelstahlwerke AG, March 1989",,A
Lodoform,Stainless steels,Ferritic,430,A (Resistant),A (Resistant),,S43000,,Vapor,60,140,,253.0,"Chemical Resistance of REMANIT Stainless Steels, Thyssen Edelstahlwerke AG, March 1989",,A
Lodoform,Stainless steels,Ferritic,434,A (Resistant),A (Resistant),,S43400,,Vapor,20,68,,253.0,"Chemical Resistance of REMANIT Stainless Steels, Thyssen Edelstahlwerke AG, March 1989",,A
Lodoform,Stainless steels,Ferritic,434,A (Resistant),A (Resistant),,S43400,,Vapor,60,140,,253.0,"Chemical Resistance of REMANIT Stainless Steels, Thyssen Edelstahlwerke AG, March 1989",,A
Lodoform,Stainless steels,Martensitic,403,A (Resistant),A (Resistant),,S40300,,Vapor,20,68,,253.0,"Chemical Resistance of REMANIT Stainless Steels, Thyssen Edelstahlwerke AG, March 1989",,A
Lodoform,Stainless steels,Martensitic,403,A (Resistant),A (Resistant),,S40300,,Vapor,60,140,,253.0,"Chemical Resistance of REMANIT Stainless Steels, Thyssen Edelstahlwerke AG, March 1989",,A
Lodoform,Stainless steels,Martensitic,410,A (Resistant),A (Resistant),,S41000,,Vapor,20,68,,253.0,"Chemical Resistance of REMANIT Stainless Steels, Thyssen Edelstahlwerke AG, March 1989",,A
Lodoform,Stainless steels,Martensitic,410,A (Resistant),A (Resistant),,S41000,,Vapor,60,140,,253.0,"Chemical Resistance of REMANIT Stainless Steels, Thyssen Edelstahlwerke AG, March 1989",,A
Lodoform,Stainless steels,Martensitic,416,A (Resistant),A (Resistant),,S41600,,Vapor,20,68,,253.0,"Chemical Resistance of REMANIT Stainless Steels, Thyssen Edelstahlwerke AG, March 1989",,A
Lodoform,Stainless steels,Martensitic,416,A (Resistant),A (Resistant),,S41600,,Vapor,60,140,,253.0,"Chemical Resistance of REMANIT Stainless Steels, Thyssen Edelstahlwerke AG, March 1989",,A
Lodoform,Stainless steels,Martensitic,420,A (Resistant),A (Resistant),,S42000,,Vapor,20,68,,253.0,"Chemical Resistance of REMANIT Stainless Steels, Thyssen Edelstahlwerke AG, March 1989",,A
Lodoform,Stainless steels,Martensitic,420,A (Resistant),A (Resistant),,S42000,,Vapor,60,140,,253.0,"Chemical Resistance of REMANIT Stainless Steels, Thyssen Edelstahlwerke AG, March 1989",,A
Lubricating Oil,Stainless steels,Austenitic,301,A (Resistant),A (Resistant),,S30100,,,20,68,,253.0,"Chemical Resistance of REMANIT Stainless Steels, Thyssen Edelstahlwerke AG, March 1989",,A
Lubricating Oil,Stainless steels,Austenitic,301,A (Resistant),A (Resistant),,S30100,,,Boiling,Boiling,,253.0,"Chemical Resistance of REMANIT Stainless Steels, Thyssen Edelstahlwerke AG, March 1989",,A
Lubricating Oil,Stainless steels,Austenitic,302,A (Resistant),A (Resistant),,S30200,,,20,68,,253.0,"Chemical Resistance of REMANIT Stainless Steels, Thyssen Edelstahlwerke AG, March 1989",,A
Lubricating Oil,Stainless steels,Austenitic,302,A (Resistant),A (Resistant),,S30200,,,Boiling,Boiling,,253.0,"Chemical Resistance of REMANIT Stainless Steels, Thyssen Edelstahlwerke AG, March 1989",,A
Lubricating Oil,Stainless steels,Austenitic,303,A (Resistant),A (Resistant),,S30300,,,20,68,,253.0,"Chemical Resistance of REMANIT Stainless Steels, Thyssen Edelstahlwerke AG, March 1989",,A
Lubricating Oil,Stainless steels,Austenitic,303,A (Resistant),A (Resistant),,S30300,,,20,68,,253.0,"Chemical Resistance of REMANIT Stainless Steels, Thyssen Edelstahlwerke AG, March 1989",,A
Lubricating Oil,Stainless steels,Austenitic,303,A (Resistant),A (Resistant),,S30300,,,Boiling,Boiling,,253.0,"Chemical Resistance of REMANIT Stainless Steels, Thyssen Edelstahlwerke AG, March 1989",,A
Lubricating Oil,Stainless steels,Austenitic,303,A (Resistant),A (Resistant),,S30300,,,Boiling,Boiling,,253.0,"Chemical Resistance of REMANIT Stainless Steels, Thyssen Edelstahlwerke AG, March 1989",,A
Lubricating Oil,Stainless steels,Austenitic,304,A (Resistant),A (Resistant),,S30400,,,20,68,,253.0,"Chemical Resistance of REMANIT Stainless Steels, Thyssen Edelstahlwerke AG, March 1989",,A
Lubricating Oil,Stainless steels,Austenitic,304,A (Resistant),A (Resistant),,S30400,,,Boiling,Boiling,,253.0,"Chemical Resistance of REMANIT Stainless Steels, Thyssen Edelstahlwerke AG, March 1989",,A
Lubricating Oil,Stainless steels,Austenitic,316,A (Resistant),A (Resistant),,S31600,,,20,68,,253.0,"Chemical Resistance of REMANIT Stainless Steels, Thyssen Edelstahlwerke AG, March 1989",,A
Lubricating Oil,Stainless steels,Austenitic,316,A (Resistant),A (Resistant),,S31600,,,Boiling,Boiling,,253.0,"Chemical Resistance of REMANIT Stainless Steels, Thyssen Edelstahlwerke AG, March 1989",,A
Lubricating Oil,Stainless steels,Austenitic,321,A (Resistant),A (Resistant),,S32100,,,20,68,,253.0,"Chemical Resistance of REMANIT Stainless Steels, Thyssen Edelstahlwerke AG, March 1989",,A
Lubricating Oil,Stainless steels,Austenitic,321,A (Resistant),A (Resistant),,S32100,,,Boiling,Boiling,,253.0,"Chemical Resistance of REMANIT Stainless Steels, Thyssen Edelstahlwerke AG, March 1989",,A
Lubricating Oil,Stainless steels,Austenitic,347,A (Resistant),A (Resistant),,S34700,,,20,68,,253.0,"Chemical Resistance of REMANIT Stainless Steels, Thyssen Edelstahlwerke AG, March 1989",,A
Lubricating Oil,Stainless steels,Austenitic,347,A (Resistant),A (Resistant),,S34700,,,Boiling,Boiling,,253.0,"Chemical Resistance of REMANIT Stainless Steels, Thyssen Edelstahlwerke AG, March 1989",,A
Lubricating Oil,Stainless steels,Austenitic,304L,A (Resistant),A (Resistant),,S30403,,,20,68,,253.0,"Chemical Resistance of REMANIT Stainless Steels, Thyssen Edelstahlwerke AG, March 1989",,A
Lubricating Oil,Stainless steels,Austenitic,304L,A (Resistant),A (Resistant),,S30403,,,Boiling,Boiling,,253.0,"Chemical Resistance of REMANIT Stainless Steels, Thyssen Edelstahlwerke AG, March 1989",,A
Lubricating Oil,Stainless steels,Austenitic,304LN,A (Resistant),A (Resistant),,S30453,,,20,68,,253.0,"Chemical Resistance of REMANIT Stainless Steels, Thyssen Edelstahlwerke AG, March 1989",,A
Lubricating Oil,Stainless steels,Austenitic,304LN,A (Resistant),A (Resistant),,S30453,,,Boiling,Boiling,,253.0,"Chemical Resistance of REMANIT Stainless Steels, Thyssen Edelstahlwerke AG, March 1989",,A
Lubricating Oil,Stainless steels,Austenitic,316F,A (Resistant),A (Resistant),,S31620,,,20,68,,253.0,"Chemical Resistance of REMANIT Stainless Steels, Thyssen Edelstahlwerke AG, March 1989",,A
Lubricating Oil,Stainless steels,Austenitic,316F,A (Resistant),A (Resistant),,S31620,,,Boiling,Boiling,,253.0,"Chemical Resistance of REMANIT Stainless Steels, Thyssen Edelstahlwerke AG, March 1989",,A
Lubricating Oil,Stainless steels,Austenitic,316L,A (Resistant),A (Resistant),,S31603,,,20,68,,253.0,"Chemical Resistance of REMANIT Stainless Steels, Thyssen Edelstahlwerke AG, March 1989",,A
Lubricating Oil,Stainless steels,Austenitic,316L,A (Resistant),A (Resistant),,S31603,,,Boiling,Boiling,,253.0,"Chemical Resistance of REMANIT Stainless Steels, Thyssen Edelstahlwerke AG, March 1989",,A
Lubricating Oil,Stainless steels,Austenitic,316LN,A (Resistant),A (Resistant),,S31653,,,20,68,,253.0,"Chemical Resistance of REMANIT Stainless Steels, Thyssen Edelstahlwerke AG, March 1989",,A
Lubricating Oil,Stainless steels,Austenitic,316LN,A (Resistant),A (Resistant),,S31653,,,Boiling,Boiling,,253.0,"Chemical Resistance of REMANIT Stainless Steels, Thyssen Edelstahlwerke AG, March 1989",,A
Lubricating Oil,Stainless steels,Austenitic,316Ti,A (Resistant),A (Resistant),,S31635,,,20,68,,253.0,"Chemical Resistance of REMANIT Stainless Steels, Thyssen Edelstahlwerke AG, March 1989",,A
Lubricating Oil,Stainless steels,Austenitic,316Ti,A (Resistant),A (Resistant),,S31635,,,Boiling,Boiling,,253.0,"Chemical Resistance of REMANIT Stainless Steels, Thyssen Edelstahlwerke AG, March 1989",,A
Lubricating Oil,Stainless steels,Austenitic,317L,A (Resistant),A (Resistant),,S31703,,,20,68,,253.0,"Chemical Resistance of REMANIT Stainless Steels, Thyssen Edelstahlwerke AG, March 1989",,A
Lubricating Oil,Stainless steels,Austenitic,317L,A (Resistant),A (Resistant),,S31703,,,Boiling,Boiling,,253.0,"Chemical Resistance of REMANIT Stainless Steels, Thyssen Edelstahlwerke AG, March 1989",,A
Lubricating Oil,Stainless steels,Austenitic,317LN,A (Resistant),A (Resistant),,S31725,,,20,68,,253.0,"Chemical Resistance of REMANIT Stainless Steels, Thyssen Edelstahlwerke AG, March 1989",,A
Lubricating Oil,Stainless steels,Austenitic,317LN,A (Resistant),A (Resistant),,S31725,,,Boiling,Boiling,,253.0,"Chemical Resistance of REMANIT Stainless Steels, Thyssen Edelstahlwerke AG, March 1989",,A
Lubricating Oil,Stainless steels,Duplex,329,A (Resistant),A (Resistant),,S32900,,,20,68,,253.0,"Chemical Resistance of REMANIT Stainless Steels, Thyssen Edelstahlwerke AG, March 1989",,A
Lubricating Oil,Stainless steels,Duplex,329,A (Resistant),A (Resistant),,S32900,,,Boiling,Boiling,,253.0,"Chemical Resistance of REMANIT Stainless Steels, Thyssen Edelstahlwerke AG, March 1989",,A
Lubricating Oil,Stainless steels,Duplex,F51,A (Resistant),A (Resistant),,S31803,,,20,68,,253.0,"Chemical Resistance of REMANIT Stainless Steels, Thyssen Edelstahlwerke AG, March 1989",,A
Lubricating Oil,Stainless steels,Duplex,F51,A (Resistant),A (Resistant),,S31803,,,Boiling,Boiling,,253.0,"Chemical Resistance of REMANIT Stainless Steels, Thyssen Edelstahlwerke AG, March 1989",,A
Lubricating Oil,Stainless steels,Ferritic,405,A (Resistant),A (Resistant),,S40500,,,20,68,,253.0,"Chemical Resistance of REMANIT Stainless Steels, Thyssen Edelstahlwerke AG, March 1989",,A
Lubricating Oil,Stainless steels,Ferritic,405,A (Resistant),A (Resistant),,S40500,,,Boiling,Boiling,,253.0,"Chemical Resistance of REMANIT Stainless Steels, Thyssen Edelstahlwerke AG, March 1989",,A
Lubricating Oil,Stainless steels,Ferritic,409,A (Resistant),A (Resistant),,S40900,,,20,68,,253.0,"Chemical Resistance of REMANIT Stainless Steels, Thyssen Edelstahlwerke AG, March 1989",,A
Lubricating Oil,Stainless steels,Ferritic,409,A (Resistant),A (Resistant),,S40900,,,Boiling,Boiling,,253.0,"Chemical Resistance of REMANIT Stainless Steels, Thyssen Edelstahlwerke AG, March 1989",,A
Sulfuric Acid,Nickel and alloys,Nickel-chromium-molybdenum-(tungsten),Alloy 625,8,326,,N06625,Plus 1% HCI,10,90,194,,63.0,"Haynes International, 1987",8.0,
Lubricating Oil,Stainless steels,Ferritic,430,A (Resistant),A (Resistant),,S43000,,,20,68,,253.0,"Chemical Resistance of REMANIT Stainless Steels, Thyssen Edelstahlwerke AG, March 1989",,A
Lubricating Oil,Stainless steels,Ferritic,430,A (Resistant),A (Resistant),,S43000,,,Boiling,Boiling,,253.0,"Chemical Resistance of REMANIT Stainless Steels, Thyssen Edelstahlwerke AG, March 1989",,A
Lubricating Oil,Stainless steels,Ferritic,434,A (Resistant),A (Resistant),,S43400,,,20,68,,253.0,"Chemical Resistance of REMANIT Stainless Steels, Thyssen Edelstahlwerke AG, March 1989",,A
Lubricating Oil,Stainless steels,Ferritic,434,A (Resistant),A (Resistant),,S43400,,,Boiling,Boiling,,253.0,"Chemical Resistance of REMANIT Stainless Steels, Thyssen Edelstahlwerke AG, March 1989",,A
Lubricating Oil,Stainless steels,Martensitic,403,A (Resistant),A (Resistant),,S40300,,,20,68,,253.0,"Chemical Resistance of REMANIT Stainless Steels, Thyssen Edelstahlwerke AG, March 1989",,A
Lubricating Oil,Stainless steels,Martensitic,403,A (Resistant),A (Resistant),,S40300,,,Boiling,Boiling,,253.0,"Chemical Resistance of REMANIT Stainless Steels, Thyssen Edelstahlwerke AG, March 1989",,A
Lubricating Oil,Stainless steels,Martensitic,410,A (Resistant),A (Resistant),,S41000,,,20,68,,253.0,"Chemical Resistance of REMANIT Stainless Steels, Thyssen Edelstahlwerke AG, March 1989",,A
Lubricating Oil,Stainless steels,Martensitic,410,A (Resistant),A (Resistant),,S41000,,,Boiling,Boiling,,253.0,"Chemical Resistance of REMANIT Stainless Steels, Thyssen Edelstahlwerke AG, March 1989",,A
Lubricating Oil,Stainless steels,Martensitic,416,A (Resistant),A (Resistant),,S41600,,,20,68,,253.0,"Chemical Resistance of REMANIT Stainless Steels, Thyssen Edelstahlwerke AG, March 1989",,A
Lubricating Oil,Stainless steels,Martensitic,416,A (Resistant),A (Resistant),,S41600,,,Boiling,Boiling,,253.0,"Chemical Resistance of REMANIT Stainless Steels, Thyssen Edelstahlwerke AG, March 1989",,A
Lubricating Oil,Stainless steels,Martensitic,420,A (Resistant),A (Resistant),,S42000,,,20,68,,253.0,"Chemical Resistance of REMANIT Stainless Steels, Thyssen Edelstahlwerke AG, March 1989",,A
Lubricating Oil,Stainless steels,Martensitic,420,A (Resistant),A (Resistant),,S42000,,,Boiling,Boiling,,253.0,"Chemical Resistance of REMANIT Stainless Steels, Thyssen Edelstahlwerke AG, March 1989",,A
Magnesium Bromide,Miscellaneous,Magnesium and alloys,AP 65,432,17290,,,1M solution,18,22,72,5 h,246.0,"R. Udhayan, N. Muniyandi, and P.B. Mathur, Studies on Magnesium and Its Alloys in Battery Electrolytes, British Corrosion Journal, Vol 27, (No. 1), 1992, p 68-71",432.0,
Magnesium Bromide,Miscellaneous,Magnesium and alloys,AP 65,322,12910,,,2M solution,39,22,72,5 h,246.0,"R. Udhayan, N. Muniyandi, and P.B. Mathur, Studies on Magnesium and Its Alloys in Battery Electrolytes, British Corrosion Journal, Vol 27, (No. 1), 1992, p 68-71",322.0,
Magnesium Bromide,Miscellaneous,Magnesium and alloys,AZ31B,285,11395,,,1M solution,18,22,72,5 h,246.0,"R. Udhayan, N. Muniyandi, and P.B. Mathur, Studies on Magnesium and Its Alloys in Battery Electrolytes, British Corrosion Journal, Vol 27, (No. 1), 1992, p 68-71",285.0,
Magnesium Bromide,Miscellaneous,Magnesium and alloys,AZ31B,233,9330,,,2M solution,39,22,72,5 h,246.0,"R. Udhayan, N. Muniyandi, and P.B. Mathur, Studies on Magnesium and Its Alloys in Battery Electrolytes, British Corrosion Journal, Vol 27, (No. 1), 1992, p 68-71",233.0,
Magnesium Bromide,Miscellaneous,Magnesium and alloys,AZ61A,305,12210,,M11601,1M solution,18,22,72,5 h,246.0,"R. Udhayan, N. Muniyandi, and P.B. Mathur, Studies on Magnesium and Its Alloys in Battery Electrolytes, British Corrosion Journal, Vol 27, (No. 1), 1992, p 68-71",305.0,
Magnesium Bromide,Miscellaneous,Magnesium and alloys,AZ61A,254,10140,,M11601,2M solution,39,22,72,5 h,246.0,"R. Udhayan, N. Muniyandi, and P.B. Mathur, Studies on Magnesium and Its Alloys in Battery Electrolytes, British Corrosion Journal, Vol 27, (No. 1), 1992, p 68-71",254.0,
Magnesium Bromide,Miscellaneous,Magnesium and alloys,Magnesium,575,23085,,,1M solution,18,22,72,5 h,246.0,"R. Udhayan, N. Muniyandi, and P.B. Mathur, Studies on Magnesium and Its Alloys in Battery Electrolytes, British Corrosion Journal, Vol 27, (No. 1), 1992, p 68-71",575.0,
Magnesium Bromide,Miscellaneous,Magnesium and alloys,Magnesium,449,17970,,,2M solution,39,22,72,5 h,246.0,"R. Udhayan, N. Muniyandi, and P.B. Mathur, Studies on Magnesium and Its Alloys in Battery Electrolytes, British Corrosion Journal, Vol 27, (No. 1), 1992, p 68-71",449.0,
Magnesium Carbonate,Stainless steels,Austenitic,301,A (Resistant),A (Resistant),,S30100,,,20,68,,253.0,"Chemical Resistance of REMANIT Stainless Steels, Thyssen Edelstahlwerke AG, March 1989",,A
Magnesium Carbonate,Stainless steels,Austenitic,302,A (Resistant),A (Resistant),,S30200,,,20,68,,253.0,"Chemical Resistance of REMANIT Stainless Steels, Thyssen Edelstahlwerke AG, March 1989",,A
Magnesium Carbonate,Stainless steels,Austenitic,303,A (Resistant),A (Resistant),,S30300,,,20,68,,253.0,"Chemical Resistance of REMANIT Stainless Steels, Thyssen Edelstahlwerke AG, March 1989",,A
Magnesium Carbonate,Stainless steels,Austenitic,303,A (Resistant),A (Resistant),,S30300,,,20,68,,253.0,"Chemical Resistance of REMANIT Stainless Steels, Thyssen Edelstahlwerke AG, March 1989",,A
Magnesium Carbonate,Stainless steels,Austenitic,304,A (Resistant),A (Resistant),,S30400,,,20,68,,253.0,"Chemical Resistance of REMANIT Stainless Steels, Thyssen Edelstahlwerke AG, March 1989",,A
Magnesium Carbonate,Stainless steels,Austenitic,316,A (Resistant),A (Resistant),,S31600,,,20,68,,253.0,"Chemical Resistance of REMANIT Stainless Steels, Thyssen Edelstahlwerke AG, March 1989",,A
Magnesium Carbonate,Stainless steels,Austenitic,321,A (Resistant),A (Resistant),,S32100,,,20,68,,253.0,"Chemical Resistance of REMANIT Stainless Steels, Thyssen Edelstahlwerke AG, March 1989",,A
Magnesium Carbonate,Stainless steels,Austenitic,347,A (Resistant),A (Resistant),,S34700,,,20,68,,253.0,"Chemical Resistance of REMANIT Stainless Steels, Thyssen Edelstahlwerke AG, March 1989",,A
Magnesium Carbonate,Stainless steels,Austenitic,304L,A (Resistant),A (Resistant),,S30403,,,20,68,,253.0,"Chemical Resistance of REMANIT Stainless Steels, Thyssen Edelstahlwerke AG, March 1989",,A
Magnesium Carbonate,Stainless steels,Austenitic,304LN,A (Resistant),A (Resistant),,S30453,,,20,68,,253.0,"Chemical Resistance of REMANIT Stainless Steels, Thyssen Edelstahlwerke AG, March 1989",,A
Magnesium Carbonate,Stainless steels,Austenitic,316F,A (Resistant),A (Resistant),,S31620,,,20,68,,253.0,"Chemical Resistance of REMANIT Stainless Steels, Thyssen Edelstahlwerke AG, March 1989",,A
Magnesium Carbonate,Stainless steels,Austenitic,316L,A (Resistant),A (Resistant),,S31603,,,20,68,,253.0,"Chemical Resistance of REMANIT Stainless Steels, Thyssen Edelstahlwerke AG, March 1989",,A
Magnesium Carbonate,Stainless steels,Austenitic,316LN,A (Resistant),A (Resistant),,S31653,,,20,68,,253.0,"Chemical Resistance of REMANIT Stainless Steels, Thyssen Edelstahlwerke AG, March 1989",,A
Magnesium Carbonate,Stainless steels,Austenitic,316Ti,A (Resistant),A (Resistant),,S31635,,,20,68,,253.0,"Chemical Resistance of REMANIT Stainless Steels, Thyssen Edelstahlwerke AG, March 1989",,A
Magnesium Carbonate,Stainless steels,Austenitic,317L,A (Resistant),A (Resistant),,S31703,,,20,68,,253.0,"Chemical Resistance of REMANIT Stainless Steels, Thyssen Edelstahlwerke AG, March 1989",,A
Magnesium Carbonate,Stainless steels,Austenitic,317LN,A (Resistant),A (Resistant),,S31725,,,20,68,,253.0,"Chemical Resistance of REMANIT Stainless Steels, Thyssen Edelstahlwerke AG, March 1989",,A
Magnesium Carbonate,Stainless steels,Duplex,329,A (Resistant),A (Resistant),,S32900,,,20,68,,253.0,"Chemical Resistance of REMANIT Stainless Steels, Thyssen Edelstahlwerke AG, March 1989",,A
Magnesium Carbonate,Stainless steels,Duplex,F51,A (Resistant),A (Resistant),,S31803,,,20,68,,253.0,"Chemical Resistance of REMANIT Stainless Steels, Thyssen Edelstahlwerke AG, March 1989",,A
Magnesium Carbonate,Stainless steels,Ferritic,405,A (Resistant),A (Resistant),,S40500,,,20,68,,253.0,"Chemical Resistance of REMANIT Stainless Steels, Thyssen Edelstahlwerke AG, March 1989",,A
Magnesium Carbonate,Stainless steels,Ferritic,409,A (Resistant),A (Resistant),,S40900,,,20,68,,253.0,"Chemical Resistance of REMANIT Stainless Steels, Thyssen Edelstahlwerke AG, March 1989",,A
Magnesium Carbonate,Stainless steels,Ferritic,430,A (Resistant),A (Resistant),,S43000,,,20,68,,253.0,"Chemical Resistance of REMANIT Stainless Steels, Thyssen Edelstahlwerke AG, March 1989",,A
Magnesium Carbonate,Stainless steels,Ferritic,434,A (Resistant),A (Resistant),,S43400,,,20,68,,253.0,"Chemical Resistance of REMANIT Stainless Steels, Thyssen Edelstahlwerke AG, March 1989",,A
Magnesium Carbonate,Stainless steels,Martensitic,403,A (Resistant),A (Resistant),,S40300,,,20,68,,253.0,"Chemical Resistance of REMANIT Stainless Steels, Thyssen Edelstahlwerke AG, March 1989",,A
Magnesium Carbonate,Stainless steels,Martensitic,410,A (Resistant),A (Resistant),,S41000,,,20,68,,253.0,"Chemical Resistance of REMANIT Stainless Steels, Thyssen Edelstahlwerke AG, March 1989",,A
Magnesium Carbonate,Stainless steels,Martensitic,416,A (Resistant),A (Resistant),,S41600,,,20,68,,253.0,"Chemical Resistance of REMANIT Stainless Steels, Thyssen Edelstahlwerke AG, March 1989",,A
Magnesium Carbonate,Stainless steels,Martensitic,420,A (Resistant),A (Resistant),,S42000,,,20,68,,253.0,"Chemical Resistance of REMANIT Stainless Steels, Thyssen Edelstahlwerke AG, March 1989",,A
Magnesium Chloride,Aluminum and alloys,99.0% min Al,Aluminum (>99.5%),A (Resistant),A (Resistant),,A91350,Solution,,20,68,,92.0,"F. King, Aluminum and Its Alloys, Ellis Horwood, Chichester, England, 1987, p 282-291",,A
Magnesium Chloride,Copper and alloys,Aluminum bronze,Aluminum bronze,B (Good),B (Good),,,,,,,,93.0,"H. Leidheiser, Jr., The Corrosion of Copper, Tin and Their Alloys, John Wiley & Sons, New York, 1971, p 90-96",,B
Magnesium Chloride,Copper and alloys,Aluminum bronze,"Ampco 8, aluminum bronze",0.05 max,2 max,,C61300,,,,,,96.0,"Stock Metals, Ampco Metal Company, 1988",0.05,
Magnesium Chloride,Copper and alloys,Brass,Brass,C (Questionable),C (Questionable),,,,,,,,93.0,"H. Leidheiser, Jr., The Corrosion of Copper, Tin and Their Alloys, John Wiley & Sons, New York, 1971, p 90-96",,C
Magnesium Chloride,Copper and alloys,Brass,Cartridge brass,D (Poor),D (Poor),,C26000,,,,,,93.0,"H. Leidheiser, Jr., The Corrosion of Copper, Tin and Their Alloys, John Wiley & Sons, New York, 1971, p 90-96",,D
Magnesium Chloride,Copper and alloys,Brass,Commercial bronze,B (Good),B (Good),,C22000,,,,,,93.0,"H. Leidheiser, Jr., The Corrosion of Copper, Tin and Their Alloys, John Wiley & Sons, New York, 1971, p 90-96",,B
