Repository: wfreinhart/matse219

# MATSE 219: Materials Informatics

Auto-generated from the private authoring repo (matse219-instructor). Do not edit here directly -- changes are overwritten on the next publish run.

## Lectures

- [Lecture01](https://colab.research.google.com/github/wfreinhart/matse219/blob/staging/notebooks/Lecture01.ipynb)
- [Lecture02](https://colab.research.google.com/github/wfreinhart/matse219/blob/staging/notebooks/Lecture02.ipynb)
- [Lecture03](https://colab.research.google.com/github/wfreinhart/matse219/blob/staging/notebooks/Lecture03.ipynb)
- [Lecture04](https://colab.research.google.com/github/wfreinhart/matse219/blob/staging/notebooks/Lecture04.ipynb)

File: datasets/corrosion.csv (part 69 of 142)
Environment,Material Group,Material Family,Material,Rate (mm/yr) or Rating,Rate (mils/yr) or Rating,Localized Attack,UNS,Condition/Comment,Concentration (Vol %),Temperature (deg C),Temperature (deg F),Duration,Reference #,Reference,rate_mm_yr_numeric,rate_letter_grade
Magnesium Chloride,Copper and alloys,Brass,Muntz metal,D (Poor),D (Poor),,C28000,,,,,,93.0,"H. Leidheiser, Jr., The Corrosion of Copper, Tin and Their Alloys, John Wiley & Sons, New York, 1971, p 90-96",,D
Magnesium Chloride,Copper and alloys,Brass,Red brass,B (Good),B (Good),,C23000,,,,,,93.0,"H. Leidheiser, Jr., The Corrosion of Copper, Tin and Their Alloys, John Wiley & Sons, New York, 1971, p 90-96",,B
Magnesium Chloride,Copper and alloys,Copper,Electrolytic copper,B (Good),B (Good),,C11000,,,,,,93.0,"H. Leidheiser, Jr., The Corrosion of Copper, Tin and Their Alloys, John Wiley & Sons, New York, 1971, p 90-96",,B
Magnesium Chloride,Copper and alloys,Copper,Phosphor copper,B (Good),B (Good),,C12200,,,,,,93.0,"H. Leidheiser, Jr., The Corrosion of Copper, Tin and Their Alloys, John Wiley & Sons, New York, 1971, p 90-96",,B
Magnesium Chloride,Copper and alloys,Copper-nickel,70-30 cupronickel,B (Good),B (Good),,C71500,,,,,,93.0,"H. Leidheiser, Jr., The Corrosion of Copper, Tin and Their Alloys, John Wiley & Sons, New York, 1971, p 90-96",,B
Magnesium Chloride,Copper and alloys,Copper-nickel,90-10 cupronickel,B (Good),B (Good),,C70600,,,,,,93.0,"H. Leidheiser, Jr., The Corrosion of Copper, Tin and Their Alloys, John Wiley & Sons, New York, 1971, p 90-96",,B
Magnesium Chloride,Copper and alloys,Leaded brass,Architectural bronze,D (Poor),D (Poor),,C38500,,,,,,93.0,"H. Leidheiser, Jr., The Corrosion of Copper, Tin and Their Alloys, John Wiley & Sons, New York, 1971, p 90-96",,D
Magnesium Chloride,Copper and alloys,Leaded brass,Free-cutting brass,D (Poor),D (Poor),,C36000,,,,,,93.0,"H. Leidheiser, Jr., The Corrosion of Copper, Tin and Their Alloys, John Wiley & Sons, New York, 1971, p 90-96",,D
Magnesium Chloride,Copper and alloys,Nickel-silver,Nickel- silver,B (Good),B (Good),,,,18,,,,93.0,"H. Leidheiser, Jr., The Corrosion of Copper, Tin and Their Alloys, John Wiley & Sons, New York, 1971, p 90-96",,B
Magnesium Chloride,Copper and alloys,Phosphor bronze,"Phosphor bronze, 5% Sn",B (Good),B (Good),,C51000,,,,,,93.0,"H. Leidheiser, Jr., The Corrosion of Copper, Tin and Their Alloys, John Wiley & Sons, New York, 1971, p 90-96",,B
Magnesium Chloride,Copper and alloys,Phosphor bronze,"Phosphor bronze, 8% Sn",B (Good),B (Good),,C52100,,,,,,93.0,"H. Leidheiser, Jr., The Corrosion of Copper, Tin and Their Alloys, John Wiley & Sons, New York, 1971, p 90-96",,B
Magnesium Chloride,Copper and alloys,Silicon bronze,"Silicon bronze, high",B (Good),B (Good),,C65500,,,,,,93.0,"H. Leidheiser, Jr., The Corrosion of Copper, Tin and Their Alloys, John Wiley & Sons, New York, 1971, p 90-96",,B
Magnesium Chloride,Copper and alloys,Silicon bronze,"Silicon bronze, low",B (Good),B (Good),,C65100,,,,,,93.0,"H. Leidheiser, Jr., The Corrosion of Copper, Tin and Their Alloys, John Wiley & Sons, New York, 1971, p 90-96",,B
Magnesium Chloride,Copper and alloys,Tin brass,Admiralty brass,C (Questionable),C (Questionable),,C44300,,,,,,93.0,"H. Leidheiser, Jr., The Corrosion of Copper, Tin and Their Alloys, John Wiley & Sons, New York, 1971, p 90-96",,C
Magnesium Chloride,Copper and alloys,Tin brass,Naval brass,D (Poor),D (Poor),,C46400,,,,,,93.0,"H. Leidheiser, Jr., The Corrosion of Copper, Tin and Their Alloys, John Wiley & Sons, New York, 1971, p 90-96",,D
Magnesium Chloride,MIscellaneous,Lead and alloys,Lead,1.3 min,50 min,,L50045,,10-100,24,75,,95.0,"Lead for Corrosion Resistant Applications: A Guide, Lead Industries Association, Inc. New York, p 72",1.3,
Magnesium Chloride,Miscellaneous,Magnesium and alloys,AP 65,830,33190,,,1M solution,10,22,72,5 h,246.0,"R. Udhayan, N. Muniyandi, and P.B. Mathur, Studies on Magnesium and Its Alloys in Battery Electrolytes, British Corrosion Journal, Vol 27, (No. 1), 1992, p 68-71",830.0,
Magnesium Chloride,Miscellaneous,Magnesium and alloys,AP 65,,,,,2M solution,19,22,72,5 h,246.0,"R. Udhayan, N. Muniyandi, and P.B. Mathur, Studies on Magnesium and Its Alloys in Battery Electrolytes, British Corrosion Journal, Vol 27, (No. 1), 1992, p 68-71",,
Magnesium Chloride,Miscellaneous,Magnesium and alloys,AZ31B,575,23090,,,1M solution,10,22,72,5 h,246.0,"R. Udhayan, N. Muniyandi, and P.B. Mathur, Studies on Magnesium and Its Alloys in Battery Electrolytes, British Corrosion Journal, Vol 27, (No. 1), 1992, p 68-71",575.0,
Magnesium Chloride,Miscellaneous,Magnesium and alloys,AZ31B,,,,,2M solution,19,22,72,5 h,246.0,"R. Udhayan, N. Muniyandi, and P.B. Mathur, Studies on Magnesium and Its Alloys in Battery Electrolytes, British Corrosion Journal, Vol 27, (No. 1), 1992, p 68-71",,
Magnesium Chloride,Miscellaneous,Magnesium and alloys,AZ61A,620,24870,,M11601,1M solution,10,22,72,5 h,246.0,"R. Udhayan, N. Muniyandi, and P.B. Mathur, Studies on Magnesium and Its Alloys in Battery Electrolytes, British Corrosion Journal, Vol 27, (No. 1), 1992, p 68-71",620.0,
Magnesium Chloride,Miscellaneous,Magnesium and alloys,AZ61A,,,,M11601,2M solution,19,22,72,5 h,246.0,"R. Udhayan, N. Muniyandi, and P.B. Mathur, Studies on Magnesium and Its Alloys in Battery Electrolytes, British Corrosion Journal, Vol 27, (No. 1), 1992, p 68-71",,
Magnesium Chloride,Miscellaneous,Magnesium and alloys,Magnesium,D (Poor),D (Poor),,,,All,Room,Room,,119.0,"Dow Chemical Co., Midland, MI",,D
Magnesium Chloride,Miscellaneous,Magnesium and alloys,Magnesium,945,37880,,,1M solution,10,22,72,5 h,246.0,"R. Udhayan, N. Muniyandi, and P.B. Mathur, Studies on Magnesium and Its Alloys in Battery Electrolytes, British Corrosion Journal, Vol 27, (No. 1), 1992, p 68-71",945.0,
Magnesium Chloride,Miscellaneous,Magnesium and alloys,Magnesium,,,,,2M solution,19,22,72,5 h,246.0,"R. Udhayan, N. Muniyandi, and P.B. Mathur, Studies on Magnesium and Its Alloys in Battery Electrolytes, British Corrosion Journal, Vol 27, (No. 1), 1992, p 68-71",,
Magnesium Chloride,Miscellaneous,Noble metals,Platinum,0.05 max,2 max,,P04995,,All,Boiling,Boiling,,5.0,"Metals Handbook, Ninth Edition, Vol 13, Corrosion, ASM International, Metals Park, OH, 1987, p 802",0.05,
Magnesium Chloride,Miscellaneous,Noble metals,Silver,0.05 max,2 max,,P07010,,All,120,250,,9.0,"Metals Handbook, Ninth Edition, Vol 13, Corrosion, ASM International, Metals Park, OH, 1987, p 796",0.05,
Magnesium Chloride,Miscellaneous,Noble metals,Silver,D (Poor),D (Poor),,P07010,Melt,,710,1310,,9.0,"Metals Handbook, Ninth Edition, Vol 13, Corrosion, ASM International, Metals Park, OH, 1987, p 796",,D
Magnesium Chloride,Nickel and alloys,Nickel,Nickel 200,0.075,3,,N02200,,To 50,Boiling,Boiling,,44.0,"Inco Alloys International, 1979",0.075,
Magnesium Chloride,Refractory metals and alloys,Niobium and alloys,Niobium,0.025,1,,R04210,,47,Boiling,Boiling,,2.0,"Metals Handbook, Ninth Edition, Vol 13, Corrosion, ASM International, Metals Park, OH, 1987, p 723-724",0.025,
Magnesium Chloride,Refractory metals and alloys,Titanium and alloys,Titanium,0.010 max,0.4 max,,,,5-20,100,212,,90.0,"N.D. Tomashov and P.M. Altovskii, Corrosion and Protection of Titanium, Government Scientific-Technical Publication of Machine-Building Literature (Russian translation), 1963; L.C. Covington and R.W. Schultz, Corrosion of Resistance of Titanium, TIMET Cor",0.01,
Magnesium Chloride,Refractory metals and alloys,Titanium and alloys,Titanium,0.005,0.2,,,,5-40,Boiling,Boiling,,90.0,"N.D. Tomashov and P.M. Altovskii, Corrosion and Protection of Titanium, Government Scientific-Technical Publication of Machine-Building Literature (Russian translation), 1963; L.C. Covington and R.W. Schultz, Corrosion of Resistance of Titanium, TIMET Cor",0.005,
Magnesium Chloride,Refractory metals and alloys,Titanium and alloys,"Titanium, grade 12",A (Resistant),A (Resistant),,R53400,Tight crevices pH 4.2,10,Boiling,Boiling,,215.0,"R.W. Schutz, Understanding and Preventing Crevice Corrosion of Titanium Alloys, Materials Performance, NACE, USA, October 1992, p 57-62",,A
Magnesium Chloride,Refractory metals and alloys,Titanium and alloys,"Titanium, grade 16",A (Resistant),A (Resistant),,,Tight crevices pH 4.2,10,Boiling,Boiling,,215.0,"R.W. Schutz, Understanding and Preventing Crevice Corrosion of Titanium Alloys, Materials Performance, NACE, USA, October 1992, p 57-62",,A
Magnesium Chloride,Refractory metals and alloys,Titanium and alloys,"Titanium, grade 18",A (Resistant),A (Resistant),,,Tight crevices pH 4.2,10,Boiling,Boiling,,215.0,"R.W. Schutz, Understanding and Preventing Crevice Corrosion of Titanium Alloys, Materials Performance, NACE, USA, October 1992, p 57-62",,A
Magnesium Chloride,Refractory metals and alloys,Titanium and alloys,"Titanium, grade 2",D (Poor),D (Poor),,R50400,Tight crevices pH 4.2,10,Boiling,Boiling,,215.0,"R.W. Schutz, Understanding and Preventing Crevice Corrosion of Titanium Alloys, Materials Performance, NACE, USA, October 1992, p 57-62",,D
Magnesium Chloride,Refractory metals and alloys,Titanium and alloys,"Titanium, grade 7",A (Resistant),A (Resistant),,R52400,,Saturated,Boiling,Boiling,,33.0,"R.W. Schultz and J.S. Grauman, Fundamental Corrosion Characterization of High-Strength Titanium Alloys, in Industrial Applications of Titanium and Zirconium: Fourth Volume, STP 917, ASTM, Philadelphia, 1986, p 130-143; L.C. Covington and R.W. Schultz, Cor",,A
Magnesium Chloride,Refractory metals and alloys,Titanium and alloys,"Titanium, grade 7",A (Resistant),A (Resistant),,R52400,Tight crevices pH 4.2,10,Boiling,Boiling,,215.0,"R.W. Schutz, Understanding and Preventing Crevice Corrosion of Titanium Alloys, Materials Performance, NACE, USA, October 1992, p 57-62",,A
Magnesium Chloride,Refractory metals and alloys,Zirconium and alloys,Zr702,0.05 max,2 max,,R60702,,5-40,Room to 100,Room to 212,,15.0,"Metals Handbook, Ninth Edition, Vol 13, Corrosion, ASM International, Metals Park, OH, 1987, p 711-715",0.05,
Magnesium Chloride,Refractory metals and alloys,Zirconium and alloys,Zr702,A (Resistant),A (Resistant),,R60702,,47,Boiling,Boiling,,15.0,"Metals Handbook, Ninth Edition, Vol 13, Corrosion, ASM International, Metals Park, OH, 1987, p 711-715",,A
Magnesium Chloride,Refractory metals and alloys,Zirconium and alloys,Zr705,A (Resistant),A (Resistant),,R60705,,47,Boiling,Boiling,,15.0,"Metals Handbook, Ninth Edition, Vol 13, Corrosion, ASM International, Metals Park, OH, 1987, p 711-715",,A
Magnesium Chloride,Stainless steels,Austenitic,301,A (Resistant),A (Resistant),Pitting,S30100,,10,20,68,,253.0,"Chemical Resistance of REMANIT Stainless Steels, Thyssen Edelstahlwerke AG, March 1989",,A
Magnesium Chloride,Stainless steels,Austenitic,301,A (Resistant),A (Resistant),Pitting,S30100,,30,20,68,,253.0,"Chemical Resistance of REMANIT Stainless Steels, Thyssen Edelstahlwerke AG, March 1989",,A
Magnesium Chloride,Stainless steels,Austenitic,302,A (Resistant),A (Resistant),Pitting,S30200,,10,20,68,,253.0,"Chemical Resistance of REMANIT Stainless Steels, Thyssen Edelstahlwerke AG, March 1989",,A
Sulfuric Acid,Nickel and alloys,Nickel-chromium-molybdenum-(tungsten),Alloy C-22,0.03,1,,N06022,,30,66,150,,63.0,"Haynes International, 1987",0.03,
Magnesium Chloride,Stainless steels,Austenitic,302,A (Resistant),A (Resistant),Pitting,S30200,,30,20,68,,253.0,"Chemical Resistance of REMANIT Stainless Steels, Thyssen Edelstahlwerke AG, March 1989",,A
Magnesium Chloride,Stainless steels,Austenitic,303,B (Good),B (Good),Pitting,S30300,,10,20,68,,253.0,"Chemical Resistance of REMANIT Stainless Steels, Thyssen Edelstahlwerke AG, March 1989",,B
Magnesium Chloride,Stainless steels,Austenitic,303,A (Resistant),A (Resistant),Pitting,S30300,,10,20,68,,253.0,"Chemical Resistance of REMANIT Stainless Steels, Thyssen Edelstahlwerke AG, March 1989",,A
Magnesium Chloride,Stainless steels,Austenitic,303,B (Good),B (Good),Pitting,S30300,,30,20,68,,253.0,"Chemical Resistance of REMANIT Stainless Steels, Thyssen Edelstahlwerke AG, March 1989",,B
Magnesium Chloride,Stainless steels,Austenitic,303,A (Resistant),A (Resistant),Pitting,S30300,,30,20,68,,253.0,"Chemical Resistance of REMANIT Stainless Steels, Thyssen Edelstahlwerke AG, March 1989",,A
Magnesium Chloride,Stainless steels,Austenitic,304,C (Questionable),C (Questionable),,S30400,,10,21,70,,121.0,"Cyclops Corp., Universal-Cyclops Specialty Steel Division",,C
Magnesium Chloride,Stainless steels,Austenitic,304,A (Resistant),A (Resistant),Pitting,S30400,,10,20,68,,253.0,"Chemical Resistance of REMANIT Stainless Steels, Thyssen Edelstahlwerke AG, March 1989",,A
Magnesium Chloride,Stainless steels,Austenitic,304,A (Resistant),A (Resistant),Pitting,S30400,,30,20,68,,253.0,"Chemical Resistance of REMANIT Stainless Steels, Thyssen Edelstahlwerke AG, March 1989",,A
Magnesium Chloride,Stainless steels,Austenitic,304,0.11,4.3,,S30400,Chemical (evaporation) processing; field or pilot plant test; no aeration; rapid agitation. Boil-down kettle,48,166,330,55 d,89.0,"A Guide to Corrosion Resistance, Climax Molybdenum Company, Greenwich, CT, 1981",0.11,
Magnesium Chloride,Stainless steels,Austenitic,304,0.003,0.1,Severe pitting; stress-corrosion cracking,S30400,Chemical processing; lab test; strong aeration; no agitation. Evaporator,42,156,312,35 d,89.0,"A Guide to Corrosion Resistance, Climax Molybdenum Company, Greenwich, CT, 1981",0.003,
Magnesium Chloride,Stainless steels,Austenitic,304,0.005,0.2,Slight pitting;crevice attack,S30400,"Metal processing; field or pilot plant test; no aeration; slight to moderate agitation. Plus 0.8% sodium chloride, 0.4% calcium chloride, traces of iron, copper, nickel, manganese and sulfates, pH 5-6 (heating coil)",35-36,71,160,31 d,89.0,"A Guide to Corrosion Resistance, Climax Molybdenum Company, Greenwich, CT, 1981",0.005,
Magnesium Chloride,Stainless steels,Austenitic,316,B (Good),B (Good),,S31600,,10,21,70,,121.0,"Cyclops Corp., Universal-Cyclops Specialty Steel Division",,B
Magnesium Chloride,Stainless steels,Austenitic,316,A (Resistant),A (Resistant),Pitting,S31600,,10,20,68,,253.0,"Chemical Resistance of REMANIT Stainless Steels, Thyssen Edelstahlwerke AG, March 1989",,A
Magnesium Chloride,Stainless steels,Austenitic,316,A (Resistant),A (Resistant),Pitting,S31600,,30,20,68,,253.0,"Chemical Resistance of REMANIT Stainless Steels, Thyssen Edelstahlwerke AG, March 1989",,A
Magnesium Chloride,Stainless steels,Austenitic,316,0.08,3.2,Stress-corrosion cracking,S31600,Chemical (evaporation) processing; field or pilot plant test; no aeration; rapid agitation. Boil-down kettle,48,166,330,55 d,89.0,"A Guide to Corrosion Resistance, Climax Molybdenum Company, Greenwich, CT, 1981",0.08,
Magnesium Chloride,Stainless steels,Austenitic,316,0.005,0.2,Slight pitting; crevice attack,S31600,"Metal processing; field or pilot plant test; no aeration; slight to moderate agitation. Plus 0.8% sodium chloride, 0.4% calcium chloride, traces of iron, copper, nickel, manganese and sulfates, pH 5-6 (heating coil)",35-36,71,160,31 d,89.0,"A Guide to Corrosion Resistance, Climax Molybdenum Company, Greenwich, CT, 1981",0.005,
Magnesium Chloride,Stainless steels,Austenitic,321,A (Resistant),A (Resistant),Pitting,S32100,,10,20,68,,253.0,"Chemical Resistance of REMANIT Stainless Steels, Thyssen Edelstahlwerke AG, March 1989",,A
Magnesium Chloride,Stainless steels,Austenitic,321,A (Resistant),A (Resistant),Pitting,S32100,,30,20,68,,253.0,"Chemical Resistance of REMANIT Stainless Steels, Thyssen Edelstahlwerke AG, March 1989",,A
Magnesium Chloride,Stainless steels,Austenitic,347,A (Resistant),A (Resistant),Pitting,S34700,,10,20,68,,253.0,"Chemical Resistance of REMANIT Stainless Steels, Thyssen Edelstahlwerke AG, March 1989",,A
Magnesium Chloride,Stainless steels,Austenitic,347,A (Resistant),A (Resistant),Pitting,S34700,,30,20,68,,253.0,"Chemical Resistance of REMANIT Stainless Steels, Thyssen Edelstahlwerke AG, March 1989",,A
Magnesium Chloride,Stainless steels,Austenitic,304L,A (Resistant),A (Resistant),Pitting,S30403,,10,20,68,,253.0,"Chemical Resistance of REMANIT Stainless Steels, Thyssen Edelstahlwerke AG, March 1989",,A
Magnesium Chloride,Stainless steels,Austenitic,304L,A (Resistant),A (Resistant),Pitting,S30403,,30,20,68,,253.0,"Chemical Resistance of REMANIT Stainless Steels, Thyssen Edelstahlwerke AG, March 1989",,A
Magnesium Chloride,Stainless steels,Austenitic,304LN,A (Resistant),A (Resistant),Pitting,S30453,,10,20,68,,253.0,"Chemical Resistance of REMANIT Stainless Steels, Thyssen Edelstahlwerke AG, March 1989",,A
Nitric Acid,Nickel and alloys,Nickel-chromium-iron,"Inconel 601 Inco Alloys International, Inc.",0.061,2.4,,N06601,,50,Boiling,Boiling,72 h,64.0,"Inco Alloys International, 1985",0.061,
Magnesium Chloride,Stainless steels,Austenitic,304LN,A (Resistant),A (Resistant),Pitting,S30453,,30,20,68,,253.0,"Chemical Resistance of REMANIT Stainless Steels, Thyssen Edelstahlwerke AG, March 1989",,A
Magnesium Chloride,Stainless steels,Austenitic,316F,A (Resistant),A (Resistant),Pitting,S31620,,10,20,68,,253.0,"Chemical Resistance of REMANIT Stainless Steels, Thyssen Edelstahlwerke AG, March 1989",,A
Magnesium Chloride,Stainless steels,Austenitic,316F,A (Resistant),A (Resistant),Pitting,S31620,,30,20,68,,253.0,"Chemical Resistance of REMANIT Stainless Steels, Thyssen Edelstahlwerke AG, March 1989",,A
Magnesium Chloride,Stainless steels,Austenitic,316L,A (Resistant),A (Resistant),Pitting,S31603,,10,20,68,,253.0,"Chemical Resistance of REMANIT Stainless Steels, Thyssen Edelstahlwerke AG, March 1989",,A
Magnesium Chloride,Stainless steels,Austenitic,316L,A (Resistant),A (Resistant),Pitting,S31603,,30,20,68,,253.0,"Chemical Resistance of REMANIT Stainless Steels, Thyssen Edelstahlwerke AG, March 1989",,A
Magnesium Chloride,Stainless steels,Austenitic,316LN,A (Resistant),A (Resistant),Pitting,S31653,,10,20,68,,253.0,"Chemical Resistance of REMANIT Stainless Steels, Thyssen Edelstahlwerke AG, March 1989",,A
Magnesium Chloride,Stainless steels,Austenitic,316LN,A (Resistant),A (Resistant),Pitting,S31653,,30,20,68,,253.0,"Chemical Resistance of REMANIT Stainless Steels, Thyssen Edelstahlwerke AG, March 1989",,A
Magnesium Chloride,Stainless steels,Austenitic,316Ti,A (Resistant),A (Resistant),Pitting,S31635,,10,20,68,,253.0,"Chemical Resistance of REMANIT Stainless Steels, Thyssen Edelstahlwerke AG, March 1989",,A
Magnesium Chloride,Stainless steels,Austenitic,316Ti,A (Resistant),A (Resistant),Pitting,S31635,,30,20,68,,253.0,"Chemical Resistance of REMANIT Stainless Steels, Thyssen Edelstahlwerke AG, March 1989",,A
Magnesium Chloride,Stainless steels,Austenitic,317L,A (Resistant),A (Resistant),Pitting,S31703,,10,20,68,,253.0,"Chemical Resistance of REMANIT Stainless Steels, Thyssen Edelstahlwerke AG, March 1989",,A
Magnesium Chloride,Stainless steels,Austenitic,317L,A (Resistant),A (Resistant),Pitting,S31703,,30,20,68,,253.0,"Chemical Resistance of REMANIT Stainless Steels, Thyssen Edelstahlwerke AG, March 1989",,A
Magnesium Chloride,Stainless steels,Austenitic,317LN,A (Resistant),A (Resistant),Pitting,S31725,,10,20,68,,253.0,"Chemical Resistance of REMANIT Stainless Steels, Thyssen Edelstahlwerke AG, March 1989",,A
Magnesium Chloride,Stainless steels,Austenitic,317LN,A (Resistant),A (Resistant),Pitting,S31725,,30,20,68,,253.0,"Chemical Resistance of REMANIT Stainless Steels, Thyssen Edelstahlwerke AG, March 1989",,A
Magnesium Chloride,Stainless steels,Duplex,329,A (Resistant),A (Resistant),Pitting,S32900,,10,20,68,,253.0,"Chemical Resistance of REMANIT Stainless Steels, Thyssen Edelstahlwerke AG, March 1989",,A
Magnesium Chloride,Stainless steels,Duplex,329,A (Resistant),A (Resistant),Pitting,S32900,,30,20,68,,253.0,"Chemical Resistance of REMANIT Stainless Steels, Thyssen Edelstahlwerke AG, March 1989",,A
Magnesium Chloride,Stainless steels,Duplex,F51,A (Resistant),A (Resistant),Pitting,S31803,,10,20,68,,253.0,"Chemical Resistance of REMANIT Stainless Steels, Thyssen Edelstahlwerke AG, March 1989",,A
Magnesium Chloride,Stainless steels,Duplex,F51,A (Resistant),A (Resistant),Pitting,S31803,,30,20,68,,253.0,"Chemical Resistance of REMANIT Stainless Steels, Thyssen Edelstahlwerke AG, March 1989",,A
Magnesium Chloride,Stainless steels,Ferritic,405,C (Questionable),C (Questionable),Pitting,S40500,,10,20,68,,253.0,"Chemical Resistance of REMANIT Stainless Steels, Thyssen Edelstahlwerke AG, March 1989",,C
Magnesium Chloride,Stainless steels,Ferritic,405,C (Questionable),C (Questionable),Pitting,S40500,,30,20,68,,253.0,"Chemical Resistance of REMANIT Stainless Steels, Thyssen Edelstahlwerke AG, March 1989",,C
Magnesium Chloride,Stainless steels,Ferritic,409,C (Questionable),C (Questionable),Pitting,S40900,,10,20,68,,253.0,"Chemical Resistance of REMANIT Stainless Steels, Thyssen Edelstahlwerke AG, March 1989",,C
Magnesium Chloride,Stainless steels,Ferritic,409,C (Questionable),C (Questionable),Pitting,S40900,,30,20,68,,253.0,"Chemical Resistance of REMANIT Stainless Steels, Thyssen Edelstahlwerke AG, March 1989",,C
Magnesium Chloride,Stainless steels,Ferritic,430,B (Good),B (Good),,S43000,,10,21,70,,121.0,"Cyclops Corp., Universal-Cyclops Specialty Steel Division",,B
Magnesium Chloride,Stainless steels,Ferritic,430,B (Good),B (Good),Pitting,S43000,,10,20,68,,253.0,"Chemical Resistance of REMANIT Stainless Steels, Thyssen Edelstahlwerke AG, March 1989",,B
Magnesium Chloride,Stainless steels,Ferritic,430,B (Good),B (Good),Pitting,S43000,,30,20,68,,253.0,"Chemical Resistance of REMANIT Stainless Steels, Thyssen Edelstahlwerke AG, March 1989",,B
Magnesium Chloride,Stainless steels,Ferritic,434,A (Resistant),A (Resistant),Pitting,S43400,,10,20,68,,253.0,"Chemical Resistance of REMANIT Stainless Steels, Thyssen Edelstahlwerke AG, March 1989",,A
Magnesium Chloride,Stainless steels,Ferritic,434,A (Resistant),A (Resistant),Pitting,S43400,,30,20,68,,253.0,"Chemical Resistance of REMANIT Stainless Steels, Thyssen Edelstahlwerke AG, March 1989",,A
Magnesium Chloride,Stainless steels,Martensitic,403,C (Questionable),C (Questionable),Pitting,S40300,,10,20,68,,253.0,"Chemical Resistance of REMANIT Stainless Steels, Thyssen Edelstahlwerke AG, March 1989",,C
Magnesium Chloride,Stainless steels,Martensitic,403,C (Questionable),C (Questionable),Pitting,S40300,,30,20,68,,253.0,"Chemical Resistance of REMANIT Stainless Steels, Thyssen Edelstahlwerke AG, March 1989",,C
Magnesium Chloride,Stainless steels,Martensitic,410,C (Questionable),C (Questionable),,S41000,,10,21,70,,121.0,"Cyclops Corp., Universal-Cyclops Specialty Steel Division",,C
Magnesium Chloride,Stainless steels,Martensitic,410,B (Good),B (Good),,S41000,,,Room,Room,,121.0,"Cyclops Corp., Universal-Cyclops Specialty Steel Division",,B
Magnesium Chloride,Stainless steels,Martensitic,410,C (Questionable),C (Questionable),Pitting,S41000,,10,20,68,,253.0,"Chemical Resistance of REMANIT Stainless Steels, Thyssen Edelstahlwerke AG, March 1989",,C
Magnesium Chloride,Stainless steels,Martensitic,410,C (Questionable),C (Questionable),Pitting,S41000,,30,20,68,,253.0,"Chemical Resistance of REMANIT Stainless Steels, Thyssen Edelstahlwerke AG, March 1989",,C
Magnesium Chloride,Stainless steels,Martensitic,416,C (Questionable),C (Questionable),Pitting,S41600,,10,20,68,,253.0,"Chemical Resistance of REMANIT Stainless Steels, Thyssen Edelstahlwerke AG, March 1989",,C
Magnesium Chloride,Stainless steels,Martensitic,416,C (Questionable),C (Questionable),Pitting,S41600,,30,20,68,,253.0,"Chemical Resistance of REMANIT Stainless Steels, Thyssen Edelstahlwerke AG, March 1989",,C
Magnesium Chloride,Stainless steels,Martensitic,420,C (Questionable),C (Questionable),Pitting,S42000,,10,20,68,,253.0,"Chemical Resistance of REMANIT Stainless Steels, Thyssen Edelstahlwerke AG, March 1989",,C
Magnesium Chloride,Stainless steels,Martensitic,420,C (Questionable),C (Questionable),Pitting,S42000,,30,20,68,,253.0,"Chemical Resistance of REMANIT Stainless Steels, Thyssen Edelstahlwerke AG, March 1989",,C
Magnesium Chloride,Stainless steels,Precipitation hardening,AM-363,D (Poor),D (Poor),,S36300,,,Room,Room,,120.0,Allegheny Ludlum Steel Corp.,,D
Magnesium Hydroxide,Copper and alloys,Aluminum bronze,Aluminum bronze,A (Resistant),A (Resistant),,,,,,,,93.0,"H. Leidheiser, Jr., The Corrosion of Copper, Tin and Their Alloys, John Wiley & Sons, New York, 1971, p 90-96",,A
Magnesium Hydroxide,Copper and alloys,Aluminum bronze,"Ampco 8, aluminum bronze",0.05 max,2 max,,C61300,,,,,,96.0,"Stock Metals, Ampco Metal Company, 1988",0.05,
Magnesium Hydroxide,Copper and alloys,Brass,Brass,A (Resistant),A (Resistant),,,,,,,,93.0,"H. Leidheiser, Jr., The Corrosion of Copper, Tin and Their Alloys, John Wiley & Sons, New York, 1971, p 90-96",,A
Magnesium Hydroxide,Copper and alloys,Brass,Cartridge brass,A (Resistant),A (Resistant),,C26000,,,,,,93.0,"H. Leidheiser, Jr., The Corrosion of Copper, Tin and Their Alloys, John Wiley & Sons, New York, 1971, p 90-96",,A
Magnesium Hydroxide,Copper and alloys,Brass,Commercial bronze,A (Resistant),A (Resistant),,C22000,,,,,,93.0,"H. Leidheiser, Jr., The Corrosion of Copper, Tin and Their Alloys, John Wiley & Sons, New York, 1971, p 90-96",,A
Magnesium Hydroxide,Copper and alloys,Brass,Muntz metal,A (Resistant),A (Resistant),,C28000,,,,,,93.0,"H. Leidheiser, Jr., The Corrosion of Copper, Tin and Their Alloys, John Wiley & Sons, New York, 1971, p 90-96",,A
Magnesium Hydroxide,Copper and alloys,Brass,Red brass,A (Resistant),A (Resistant),,C23000,,,,,,93.0,"H. Leidheiser, Jr., The Corrosion of Copper, Tin and Their Alloys, John Wiley & Sons, New York, 1971, p 90-96",,A
Magnesium Hydroxide,Copper and alloys,Copper,Electrolytic copper,A (Resistant),A (Resistant),,C11000,,,,,,93.0,"H. Leidheiser, Jr., The Corrosion of Copper, Tin and Their Alloys, John Wiley & Sons, New York, 1971, p 90-96",,A
Magnesium Hydroxide,Copper and alloys,Copper,Phosphor copper,A (Resistant),A (Resistant),,C12200,,,,,,93.0,"H. Leidheiser, Jr., The Corrosion of Copper, Tin and Their Alloys, John Wiley & Sons, New York, 1971, p 90-96",,A
Magnesium Hydroxide,Copper and alloys,Copper-nickel,70-30 cupronickel,A (Resistant),A (Resistant),,C71500,,,,,,93.0,"H. Leidheiser, Jr., The Corrosion of Copper, Tin and Their Alloys, John Wiley & Sons, New York, 1971, p 90-96",,A
Magnesium Hydroxide,Copper and alloys,Copper-nickel,90-10 cupronickel,A (Resistant),A (Resistant),,C70600,,,,,,93.0,"H. Leidheiser, Jr., The Corrosion of Copper, Tin and Their Alloys, John Wiley & Sons, New York, 1971, p 90-96",,A
Magnesium Hydroxide,Copper and alloys,Leaded brass,Architectural bronze,A (Resistant),A (Resistant),,C38500,,,,,,93.0,"H. Leidheiser, Jr., The Corrosion of Copper, Tin and Their Alloys, John Wiley & Sons, New York, 1971, p 90-96",,A
Magnesium Hydroxide,Copper and alloys,Leaded brass,Free-cutting brass,A (Resistant),A (Resistant),,C36000,,,,,,93.0,"H. Leidheiser, Jr., The Corrosion of Copper, Tin and Their Alloys, John Wiley & Sons, New York, 1971, p 90-96",,A
Magnesium Hydroxide,Copper and alloys,Nickel-silver,Nickel- silver,A (Resistant),A (Resistant),,,,18,,,,93.0,"H. Leidheiser, Jr., The Corrosion of Copper, Tin and Their Alloys, John Wiley & Sons, New York, 1971, p 90-96",,A
Sulfuric Acid,Nickel and alloys,Nickel-chromium-molybdenum-(tungsten),Alloy C-22,0.08,3,,N06022,,30,79,174,,63.0,"Haynes International, 1987",0.08,
Magnesium Hydroxide,Copper and alloys,Phosphor bronze,"Phosphor bronze, 5% Sn",A (Resistant),A (Resistant),,C51000,,,,,,93.0,"H. Leidheiser, Jr., The Corrosion of Copper, Tin and Their Alloys, John Wiley & Sons, New York, 1971, p 90-96",,A
Magnesium Hydroxide,Copper and alloys,Phosphor bronze,"Phosphor bronze, 8% Sn",A (Resistant),A (Resistant),,C52100,,,,,,93.0,"H. Leidheiser, Jr., The Corrosion of Copper, Tin and Their Alloys, John Wiley & Sons, New York, 1971, p 90-96",,A
Magnesium Hydroxide,Copper and alloys,Silicon bronze,"Silicon bronze, high",A (Resistant),A (Resistant),,C65500,,,,,,93.0,"H. Leidheiser, Jr., The Corrosion of Copper, Tin and Their Alloys, John Wiley & Sons, New York, 1971, p 90-96",,A
Magnesium Hydroxide,Copper and alloys,Silicon bronze,"Silicon bronze, low",A (Resistant),A (Resistant),,C65100,,,,,,93.0,"H. Leidheiser, Jr., The Corrosion of Copper, Tin and Their Alloys, John Wiley & Sons, New York, 1971, p 90-96",,A
Magnesium Hydroxide,Copper and alloys,Tin brass,Admiralty brass,A (Resistant),A (Resistant),,C44300,,,,,,93.0,"H. Leidheiser, Jr., The Corrosion of Copper, Tin and Their Alloys, John Wiley & Sons, New York, 1971, p 90-96",,A
Magnesium Hydroxide,Copper and alloys,Tin brass,Naval brass,A (Resistant),A (Resistant),,C46400,,,,,,93.0,"H. Leidheiser, Jr., The Corrosion of Copper, Tin and Their Alloys, John Wiley & Sons, New York, 1971, p 90-96",,A
Magnesium Perchlorate,Miscellaneous,Magnesium and alloys,AP 65,200,7960,,,1M solution,22,22,72,5 h,246.0,"R. Udhayan, N. Muniyandi, and P.B. Mathur, Studies on Magnesium and Its Alloys in Battery Electrolytes, British Corrosion Journal, Vol 27, (No. 1), 1992, p 68-71",200.0,
Magnesium Perchlorate,Miscellaneous,Magnesium and alloys,AP 65,142,5680,,,2M solution,45,22,72,5 h,246.0,"R. Udhayan, N. Muniyandi, and P.B. Mathur, Studies on Magnesium and Its Alloys in Battery Electrolytes, British Corrosion Journal, Vol 27, (No. 1), 1992, p 68-71",142.0,
Magnesium Perchlorate,Miscellaneous,Magnesium and alloys,AZ31B,18,735,,,1M solution,22,22,72,5 h,246.0,"R. Udhayan, N. Muniyandi, and P.B. Mathur, Studies on Magnesium and Its Alloys in Battery Electrolytes, British Corrosion Journal, Vol 27, (No. 1), 1992, p 68-71",18.0,
Magnesium Perchlorate,Miscellaneous,Magnesium and alloys,AZ31B,8.4,334,,,2M solution,45,22,72,5 h,246.0,"R. Udhayan, N. Muniyandi, and P.B. Mathur, Studies on Magnesium and Its Alloys in Battery Electrolytes, British Corrosion Journal, Vol 27, (No. 1), 1992, p 68-71",8.4,
Magnesium Perchlorate,Miscellaneous,Magnesium and alloys,AZ61A,54,2175,,M11601,1M solution,22,22,72,5 h,246.0,"R. Udhayan, N. Muniyandi, and P.B. Mathur, Studies on Magnesium and Its Alloys in Battery Electrolytes, British Corrosion Journal, Vol 27, (No. 1), 1992, p 68-71",54.0,
Magnesium Perchlorate,Miscellaneous,Magnesium and alloys,AZ61A,13,507,,M11601,2M solution,45,22,72,5 h,246.0,"R. Udhayan, N. Muniyandi, and P.B. Mathur, Studies on Magnesium and Its Alloys in Battery Electrolytes, British Corrosion Journal, Vol 27, (No. 1), 1992, p 68-71",13.0,
Magnesium Perchlorate,Miscellaneous,Magnesium and alloys,Magnesium,515,20655,,,1M solution,22,22,72,5 h,246.0,"R. Udhayan, N. Muniyandi, and P.B. Mathur, Studies on Magnesium and Its Alloys in Battery Electrolytes, British Corrosion Journal, Vol 27, (No. 1), 1992, p 68-71",515.0,
Magnesium Perchlorate,Miscellaneous,Magnesium and alloys,Magnesium,255,10230,,,2M solution,45,22,72,5 h,246.0,"R. Udhayan, N. Muniyandi, and P.B. Mathur, Studies on Magnesium and Its Alloys in Battery Electrolytes, British Corrosion Journal, Vol 27, (No. 1), 1992, p 68-71",255.0,
Magnesium Sulfate,Miscellaneous,Lead and alloys,High purity lead,0.01,0.3,,L50001,,100,8,46,,254.0,"Lead for Corrosion Resistant Applications, The Plumbum Series, A Guide to the Use of Lead for Corrosion Resistance, Lead Industries Association, Inc.",0.01,
Magnesium Sulfate,Stainless steels,Austenitic,301,A (Resistant),A (Resistant),,S30100,,Concentrated,20,68,,253.0,"Chemical Resistance of REMANIT Stainless Steels, Thyssen Edelstahlwerke AG, March 1989",,A
Magnesium Sulfate,Stainless steels,Austenitic,301,A (Resistant),A (Resistant),,S30100,,Concentrated,Boiling,Boiling,,253.0,"Chemical Resistance of REMANIT Stainless Steels, Thyssen Edelstahlwerke AG, March 1989",,A
Magnesium Sulfate,Stainless steels,Austenitic,302,A (Resistant),A (Resistant),,S30200,,Concentrated,20,68,,253.0,"Chemical Resistance of REMANIT Stainless Steels, Thyssen Edelstahlwerke AG, March 1989",,A
Magnesium Sulfate,Stainless steels,Austenitic,302,A (Resistant),A (Resistant),,S30200,,Concentrated,Boiling,Boiling,,253.0,"Chemical Resistance of REMANIT Stainless Steels, Thyssen Edelstahlwerke AG, March 1989",,A
Magnesium Sulfate,Stainless steels,Austenitic,303,B (Good),B (Good),,S30300,,Concentrated,20,68,,253.0,"Chemical Resistance of REMANIT Stainless Steels, Thyssen Edelstahlwerke AG, March 1989",,B
Magnesium Sulfate,Stainless steels,Austenitic,303,A (Resistant),A (Resistant),,S30300,,Concentrated,20,68,,253.0,"Chemical Resistance of REMANIT Stainless Steels, Thyssen Edelstahlwerke AG, March 1989",,A
Magnesium Sulfate,Stainless steels,Austenitic,303,A (Resistant),A (Resistant),,S30300,,Concentrated,Boiling,Boiling,,253.0,"Chemical Resistance of REMANIT Stainless Steels, Thyssen Edelstahlwerke AG, March 1989",,A
Magnesium Sulfate,Stainless steels,Austenitic,304,A (Resistant),A (Resistant),,S30400,,Concentrated,20,68,,253.0,"Chemical Resistance of REMANIT Stainless Steels, Thyssen Edelstahlwerke AG, March 1989",,A
Magnesium Sulfate,Stainless steels,Austenitic,304,A (Resistant),A (Resistant),,S30400,,Concentrated,Boiling,Boiling,,253.0,"Chemical Resistance of REMANIT Stainless Steels, Thyssen Edelstahlwerke AG, March 1989",,A
Magnesium Sulfate,Stainless steels,Austenitic,316,A (Resistant),A (Resistant),,S31600,,Concentrated,20,68,,253.0,"Chemical Resistance of REMANIT Stainless Steels, Thyssen Edelstahlwerke AG, March 1989",,A
Magnesium Sulfate,Stainless steels,Austenitic,316,A (Resistant),A (Resistant),,S31600,,Concentrated,Boiling,Boiling,,253.0,"Chemical Resistance of REMANIT Stainless Steels, Thyssen Edelstahlwerke AG, March 1989",,A
Magnesium Sulfate,Stainless steels,Austenitic,321,A (Resistant),A (Resistant),,S32100,,Concentrated,20,68,,253.0,"Chemical Resistance of REMANIT Stainless Steels, Thyssen Edelstahlwerke AG, March 1989",,A
Magnesium Sulfate,Stainless steels,Austenitic,321,A (Resistant),A (Resistant),,S32100,,Concentrated,Boiling,Boiling,,253.0,"Chemical Resistance of REMANIT Stainless Steels, Thyssen Edelstahlwerke AG, March 1989",,A
Magnesium Sulfate,Stainless steels,Austenitic,347,A (Resistant),A (Resistant),,S34700,,Concentrated,20,68,,253.0,"Chemical Resistance of REMANIT Stainless Steels, Thyssen Edelstahlwerke AG, March 1989",,A
Magnesium Sulfate,Stainless steels,Austenitic,347,A (Resistant),A (Resistant),,S34700,,Concentrated,Boiling,Boiling,,253.0,"Chemical Resistance of REMANIT Stainless Steels, Thyssen Edelstahlwerke AG, March 1989",,A
Magnesium Sulfate,Stainless steels,Austenitic,304L,A (Resistant),A (Resistant),,S30403,,Concentrated,20,68,,253.0,"Chemical Resistance of REMANIT Stainless Steels, Thyssen Edelstahlwerke AG, March 1989",,A
Magnesium Sulfate,Stainless steels,Austenitic,304L,A (Resistant),A (Resistant),,S30403,,Concentrated,Boiling,Boiling,,253.0,"Chemical Resistance of REMANIT Stainless Steels, Thyssen Edelstahlwerke AG, March 1989",,A
Magnesium Sulfate,Stainless steels,Austenitic,304LN,A (Resistant),A (Resistant),,S30453,,Concentrated,20,68,,253.0,"Chemical Resistance of REMANIT Stainless Steels, Thyssen Edelstahlwerke AG, March 1989",,A
Magnesium Sulfate,Stainless steels,Austenitic,304LN,A (Resistant),A (Resistant),,S30453,,Concentrated,Boiling,Boiling,,253.0,"Chemical Resistance of REMANIT Stainless Steels, Thyssen Edelstahlwerke AG, March 1989",,A
Magnesium Sulfate,Stainless steels,Austenitic,316F,A (Resistant),A (Resistant),,S31620,,Concentrated,20,68,,253.0,"Chemical Resistance of REMANIT Stainless Steels, Thyssen Edelstahlwerke AG, March 1989",,A
Magnesium Sulfate,Stainless steels,Austenitic,316F,A (Resistant),A (Resistant),,S31620,,Concentrated,Boiling,Boiling,,253.0,"Chemical Resistance of REMANIT Stainless Steels, Thyssen Edelstahlwerke AG, March 1989",,A
Magnesium Sulfate,Stainless steels,Austenitic,316L,A (Resistant),A (Resistant),,S31603,,Concentrated,20,68,,253.0,"Chemical Resistance of REMANIT Stainless Steels, Thyssen Edelstahlwerke AG, March 1989",,A
Magnesium Sulfate,Stainless steels,Austenitic,316L,A (Resistant),A (Resistant),,S31603,,Concentrated,Boiling,Boiling,,253.0,"Chemical Resistance of REMANIT Stainless Steels, Thyssen Edelstahlwerke AG, March 1989",,A
Magnesium Sulfate,Stainless steels,Austenitic,316LN,A (Resistant),A (Resistant),,S31653,,Concentrated,20,68,,253.0,"Chemical Resistance of REMANIT Stainless Steels, Thyssen Edelstahlwerke AG, March 1989",,A
Magnesium Sulfate,Stainless steels,Austenitic,316LN,A (Resistant),A (Resistant),,S31653,,Concentrated,Boiling,Boiling,,253.0,"Chemical Resistance of REMANIT Stainless Steels, Thyssen Edelstahlwerke AG, March 1989",,A
Magnesium Sulfate,Stainless steels,Austenitic,316Ti,A (Resistant),A (Resistant),,S31635,,Concentrated,20,68,,253.0,"Chemical Resistance of REMANIT Stainless Steels, Thyssen Edelstahlwerke AG, March 1989",,A
Magnesium Sulfate,Stainless steels,Austenitic,316Ti,A (Resistant),A (Resistant),,S31635,,Concentrated,Boiling,Boiling,,253.0,"Chemical Resistance of REMANIT Stainless Steels, Thyssen Edelstahlwerke AG, March 1989",,A
Magnesium Sulfate,Stainless steels,Austenitic,317L,A (Resistant),A (Resistant),,S31703,,Concentrated,20,68,,253.0,"Chemical Resistance of REMANIT Stainless Steels, Thyssen Edelstahlwerke AG, March 1989",,A
Magnesium Sulfate,Stainless steels,Austenitic,317L,A (Resistant),A (Resistant),,S31703,,Concentrated,Boiling,Boiling,,253.0,"Chemical Resistance of REMANIT Stainless Steels, Thyssen Edelstahlwerke AG, March 1989",,A
Magnesium Sulfate,Stainless steels,Austenitic,317LN,A (Resistant),A (Resistant),,S31725,,Concentrated,20,68,,253.0,"Chemical Resistance of REMANIT Stainless Steels, Thyssen Edelstahlwerke AG, March 1989",,A
Magnesium Sulfate,Stainless steels,Austenitic,317LN,A (Resistant),A (Resistant),,S31725,,Concentrated,Boiling,Boiling,,253.0,"Chemical Resistance of REMANIT Stainless Steels, Thyssen Edelstahlwerke AG, March 1989",,A
Magnesium Sulfate,Stainless steels,Duplex,329,A (Resistant),A (Resistant),,S32900,,Concentrated,20,68,,253.0,"Chemical Resistance of REMANIT Stainless Steels, Thyssen Edelstahlwerke AG, March 1989",,A
Magnesium Sulfate,Stainless steels,Duplex,329,A (Resistant),A (Resistant),,S32900,,Concentrated,Boiling,Boiling,,253.0,"Chemical Resistance of REMANIT Stainless Steels, Thyssen Edelstahlwerke AG, March 1989",,A
Magnesium Sulfate,Stainless steels,Duplex,F51,A (Resistant),A (Resistant),,S31803,,Concentrated,20,68,,253.0,"Chemical Resistance of REMANIT Stainless Steels, Thyssen Edelstahlwerke AG, March 1989",,A
Magnesium Sulfate,Stainless steels,Duplex,F51,A (Resistant),A (Resistant),,S31803,,Concentrated,Boiling,Boiling,,253.0,"Chemical Resistance of REMANIT Stainless Steels, Thyssen Edelstahlwerke AG, March 1989",,A
Magnesium Sulfate,Stainless steels,Ferritic,405,C (Questionable),C (Questionable),,S40500,,Concentrated,20,68,,253.0,"Chemical Resistance of REMANIT Stainless Steels, Thyssen Edelstahlwerke AG, March 1989",,C
Magnesium Sulfate,Stainless steels,Ferritic,409,C (Questionable),C (Questionable),,S40900,,Concentrated,20,68,,253.0,"Chemical Resistance of REMANIT Stainless Steels, Thyssen Edelstahlwerke AG, March 1989",,C
Magnesium Sulfate,Stainless steels,Ferritic,430,B (Good),B (Good),,S43000,,Concentrated,20,68,,253.0,"Chemical Resistance of REMANIT Stainless Steels, Thyssen Edelstahlwerke AG, March 1989",,B
Magnesium Sulfate,Stainless steels,Ferritic,434,A (Resistant),A (Resistant),,S43400,,Concentrated,20,68,,253.0,"Chemical Resistance of REMANIT Stainless Steels, Thyssen Edelstahlwerke AG, March 1989",,A
Magnesium Sulfate,Stainless steels,Martensitic,403,C (Questionable),C (Questionable),,S40300,,Concentrated,20,68,,253.0,"Chemical Resistance of REMANIT Stainless Steels, Thyssen Edelstahlwerke AG, March 1989",,C
Magnesium Sulfate,Stainless steels,Martensitic,410,C (Questionable),C (Questionable),,S41000,,Concentrated,20,68,,253.0,"Chemical Resistance of REMANIT Stainless Steels, Thyssen Edelstahlwerke AG, March 1989",,C
Magnesium Sulfate,Stainless steels,Martensitic,416,C (Questionable),C (Questionable),,S41600,,Concentrated,20,68,,253.0,"Chemical Resistance of REMANIT Stainless Steels, Thyssen Edelstahlwerke AG, March 1989",,C
Magnesium Sulfate,Stainless steels,Martensitic,420,C (Questionable),C (Questionable),,S42000,,Concentrated,20,68,,253.0,"Chemical Resistance of REMANIT Stainless Steels, Thyssen Edelstahlwerke AG, March 1989",,C
