Repository: wfreinhart/matse219

# MATSE 219: Materials Informatics

Auto-generated from the private authoring repo (matse219-instructor). Do not edit here directly -- changes are overwritten on the next publish run.

## Lectures

- [Lecture01](https://colab.research.google.com/github/wfreinhart/matse219/blob/staging/notebooks/Lecture01.ipynb)
- [Lecture02](https://colab.research.google.com/github/wfreinhart/matse219/blob/staging/notebooks/Lecture02.ipynb)
- [Lecture03](https://colab.research.google.com/github/wfreinhart/matse219/blob/staging/notebooks/Lecture03.ipynb)
- [Lecture04](https://colab.research.google.com/github/wfreinhart/matse219/blob/staging/notebooks/Lecture04.ipynb)

File: datasets/corrosion.csv (part 70 of 142)
Environment,Material Group,Material Family,Material,Rate (mm/yr) or Rating,Rate (mils/yr) or Rating,Localized Attack,UNS,Condition/Comment,Concentration (Vol %),Temperature (deg C),Temperature (deg F),Duration,Reference #,Reference,rate_mm_yr_numeric,rate_letter_grade
Maleic Acid,Miscellaneous,Tin and alloys,Tin,D (Poor),D (Poor),,,,,60,140,,94.0,"H. Leidheiser, Jr., The Corrosion of Copper, Tin and Their Alloys, John Wiley & Sons, New York, 1971, p 287-290",,D
Maleic Acid,Miscellaneous,Tin and alloys,Tin,D (Poor),D (Poor),,,,,100,212,,94.0,"H. Leidheiser, Jr., The Corrosion of Copper, Tin and Their Alloys, John Wiley & Sons, New York, 1971, p 287-290",,D
Maleic Acid,Miscellaneous,Tin and alloys,Tin,A (Resistant),A (Resistant),,,Nonaerated solutions,,20,68,,94.0,"H. Leidheiser, Jr., The Corrosion of Copper, Tin and Their Alloys, John Wiley & Sons, New York, 1971, p 287-290",,A
Maleic Acid,Refractory metals and alloys,Titanium and alloys,Titanium,0.002,0.08,,,,18-20,35,95,,90.0,"N.D. Tomashov and P.M. Altovskii, Corrosion and Protection of Titanium, Government Scientific-Technical Publication of Machine-Building Literature (Russian translation), 1963; L.C. Covington and R.W. Schultz, Corrosion of Resistance of Titanium, TIMET Cor",0.002,
Maleic Acid,Refractory metals and alloys,Titanium and alloys,"Titanium, unalloyed",.005 max,0.2 max,,,,20,35,95,,218.0,"R.W. Schutz, A Case for Titanium's Resistance to Microbiologically Influenced Corrosion, Materials Performance, NACE, USA, January 1991, p 58-61",0.005,
Malic Acid,Aluminum and alloys,Aluminum-manganese,Aluminum-manganese alloys,A (Resistant),A (Resistant),,,,,,,,92.0,"F. King, Aluminum and Its Alloys, Ellis Horwood, Chichester, England, 1987, p 282-291",,A
Malic Acid,Stainless steels,Austenitic,301,A (Resistant),A (Resistant),,S30100,,Up to 50,20,68,,253.0,"Chemical Resistance of REMANIT Stainless Steels, Thyssen Edelstahlwerke AG, March 1989",,A
Malic Acid,Stainless steels,Austenitic,301,A (Resistant),A (Resistant),,S30100,,Up to 50,50,122,,253.0,"Chemical Resistance of REMANIT Stainless Steels, Thyssen Edelstahlwerke AG, March 1989",,A
Malic Acid,Stainless steels,Austenitic,301,A (Resistant),A (Resistant),,S30100,,Up to 50,100,212,,253.0,"Chemical Resistance of REMANIT Stainless Steels, Thyssen Edelstahlwerke AG, March 1989",,A
Malic Acid,Stainless steels,Austenitic,302,A (Resistant),A (Resistant),,S30200,,Up to 50,20,68,,253.0,"Chemical Resistance of REMANIT Stainless Steels, Thyssen Edelstahlwerke AG, March 1989",,A
Malic Acid,Stainless steels,Austenitic,302,A (Resistant),A (Resistant),,S30200,,Up to 50,50,122,,253.0,"Chemical Resistance of REMANIT Stainless Steels, Thyssen Edelstahlwerke AG, March 1989",,A
Malic Acid,Stainless steels,Austenitic,302,A (Resistant),A (Resistant),,S30200,,Up to 50,100,212,,253.0,"Chemical Resistance of REMANIT Stainless Steels, Thyssen Edelstahlwerke AG, March 1989",,A
Malic Acid,Stainless steels,Austenitic,303,A (Resistant),A (Resistant),,S30300,,Up to 50,20,68,,253.0,"Chemical Resistance of REMANIT Stainless Steels, Thyssen Edelstahlwerke AG, March 1989",,A
Malic Acid,Stainless steels,Austenitic,303,A (Resistant),A (Resistant),,S30300,,Up to 50,20,68,,253.0,"Chemical Resistance of REMANIT Stainless Steels, Thyssen Edelstahlwerke AG, March 1989",,A
Malic Acid,Stainless steels,Austenitic,303,A (Resistant),A (Resistant),,S30300,,Up to 50,50,122,,253.0,"Chemical Resistance of REMANIT Stainless Steels, Thyssen Edelstahlwerke AG, March 1989",,A
Malic Acid,Stainless steels,Austenitic,303,A (Resistant),A (Resistant),,S30300,,Up to 50,50,122,,253.0,"Chemical Resistance of REMANIT Stainless Steels, Thyssen Edelstahlwerke AG, March 1989",,A
Malic Acid,Stainless steels,Austenitic,303,A (Resistant),A (Resistant),,S30300,,Up to 50,100,212,,253.0,"Chemical Resistance of REMANIT Stainless Steels, Thyssen Edelstahlwerke AG, March 1989",,A
Malic Acid,Stainless steels,Austenitic,303,A (Resistant),A (Resistant),,S30300,,Up to 50,100,212,,253.0,"Chemical Resistance of REMANIT Stainless Steels, Thyssen Edelstahlwerke AG, March 1989",,A
Malic Acid,Stainless steels,Austenitic,304,A (Resistant),A (Resistant),,S30400,,Up to 50,20,68,,253.0,"Chemical Resistance of REMANIT Stainless Steels, Thyssen Edelstahlwerke AG, March 1989",,A
Malic Acid,Stainless steels,Austenitic,304,A (Resistant),A (Resistant),,S30400,,Up to 50,50,122,,253.0,"Chemical Resistance of REMANIT Stainless Steels, Thyssen Edelstahlwerke AG, March 1989",,A
Malic Acid,Stainless steels,Austenitic,304,A (Resistant),A (Resistant),,S30400,,Up to 50,100,212,,253.0,"Chemical Resistance of REMANIT Stainless Steels, Thyssen Edelstahlwerke AG, March 1989",,A
Malic Acid,Stainless steels,Austenitic,304,0.003 max,0.1 max,,S30400,"Food processing; field or plant test; no aeration; no agitation. Apple sauce, plus 21% soluble solids (mostly sugars), trace sodium chloride, pH 3.4-3.7, temperature initially 102 C (216 F)",0.33-0.55,Room,Room,57 d,89.0,"A Guide to Corrosion Resistance, Climax Molybdenum Company, Greenwich, CT, 1981",0.003,
Malic Acid,Stainless steels,Austenitic,304,0.003 max,0.1 max,,S30400,"Food processing; field or plant test; no aeration; rapid agitation. Concentrated apple juice, plus 72% soluble solids (mostly sugars), pH 3.3-3.45 (Majonnier vacuum pan)",2.1-2.7,57,135,42 d,89.0,"A Guide to Corrosion Resistance, Climax Molybdenum Company, Greenwich, CT, 1981",0.003,
Malic Acid,Stainless steels,Austenitic,304,0.003 max,0.1 max,,S30400,"Food processing; field or plant test; strong aeration; slight to moderate agitation. Fresh apple juice, plus 12-14% soluble solids (mostly sugars), pH 3.55-3.65 (tank bottom)",0.35-0.45,29-Oct,50-85,42 d,89.0,"A Guide to Corrosion Resistance, Climax Molybdenum Company, Greenwich, CT, 1981",0.003,
Malic Acid,Stainless steels,Austenitic,304,0.003 max,0.1 max,,S30400,"Food processing; field or plant test; strong aeration; slight to moderate agitation. Hard cider, plus 6.5-7.5% alcohol, 0.2-0.4% acetic acid, pH 3.55-3.65",0.35-0.45,18,65,88 d,89.0,"A Guide to Corrosion Resistance, Climax Molybdenum Company, Greenwich, CT, 1981",0.003,
Malic Acid,Stainless steels,Austenitic,316,A (Resistant),A (Resistant),,S31600,,Up to 50,20,68,,253.0,"Chemical Resistance of REMANIT Stainless Steels, Thyssen Edelstahlwerke AG, March 1989",,A
Malic Acid,Stainless steels,Austenitic,316,A (Resistant),A (Resistant),,S31600,,Up to 50,50,122,,253.0,"Chemical Resistance of REMANIT Stainless Steels, Thyssen Edelstahlwerke AG, March 1989",,A
Malic Acid,Stainless steels,Austenitic,316,A (Resistant),A (Resistant),,S31600,,Up to 50,100,212,,253.0,"Chemical Resistance of REMANIT Stainless Steels, Thyssen Edelstahlwerke AG, March 1989",,A
Malic Acid,Stainless steels,Austenitic,316,0.003 max,0.1 max,,S31600,"Food processing; field or plant test; no aeration; no agitation. Apple sauce, plus 21% soluble solids (mostly sugars), trace sodium chloride, pH 3.4-3.7, temperature initially 102 C (216 F)",0.33-0.55,Room,Room,57 d,89.0,"A Guide to Corrosion Resistance, Climax Molybdenum Company, Greenwich, CT, 1981",0.003,
Malic Acid,Stainless steels,Austenitic,316,0.003 max,0.1 max,,S31600,"Food processing; field or plant test; no aeration; rapid agitation. Concentrated apple juice, plus 72% soluble solids (mostly sugars), pH 3.3-3.45 (Majonnier vacuum pan)",2.1-2.7,57,135,42 d,89.0,"A Guide to Corrosion Resistance, Climax Molybdenum Company, Greenwich, CT, 1981",0.003,
Malic Acid,Stainless steels,Austenitic,316,0.003 max,0.1 max,,S31600,"Food processing; field or plant test; strong aeration; slight to moderate agitation. Fresh apple juice, plus 12-14% soluble solids (mostly sugars), pH 3.55-3.65 (tank bottom)",0.35-0.45,29-Oct,50-85,42 d,89.0,"A Guide to Corrosion Resistance, Climax Molybdenum Company, Greenwich, CT, 1981",0.003,
Malic Acid,Stainless steels,Austenitic,316,0.003 max,0.1 max,,S31600,"Food processing; field or plant test; strong aeration; slight to moderate agitation. Hard cider, plus 6.5-7.5% alcohol, 0.2-0.4% acetic acid, pH 3.55-3.65",0.35-0.45,18,65,88 d,89.0,"A Guide to Corrosion Resistance, Climax Molybdenum Company, Greenwich, CT, 1981",0.003,
Malic Acid,Stainless steels,Austenitic,321,A (Resistant),A (Resistant),,S32100,,Up to 50,20,68,,253.0,"Chemical Resistance of REMANIT Stainless Steels, Thyssen Edelstahlwerke AG, March 1989",,A
Malic Acid,Stainless steels,Austenitic,321,A (Resistant),A (Resistant),,S32100,,Up to 50,50,122,,253.0,"Chemical Resistance of REMANIT Stainless Steels, Thyssen Edelstahlwerke AG, March 1989",,A
Malic Acid,Stainless steels,Austenitic,321,A (Resistant),A (Resistant),,S32100,,Up to 50,100,212,,253.0,"Chemical Resistance of REMANIT Stainless Steels, Thyssen Edelstahlwerke AG, March 1989",,A
Malic Acid,Stainless steels,Austenitic,347,A (Resistant),A (Resistant),,S34700,,Up to 50,20,68,,253.0,"Chemical Resistance of REMANIT Stainless Steels, Thyssen Edelstahlwerke AG, March 1989",,A
Malic Acid,Stainless steels,Austenitic,347,A (Resistant),A (Resistant),,S34700,,Up to 50,50,122,,253.0,"Chemical Resistance of REMANIT Stainless Steels, Thyssen Edelstahlwerke AG, March 1989",,A
Malic Acid,Stainless steels,Austenitic,347,A (Resistant),A (Resistant),,S34700,,Up to 50,100,212,,253.0,"Chemical Resistance of REMANIT Stainless Steels, Thyssen Edelstahlwerke AG, March 1989",,A
Malic Acid,Stainless steels,Austenitic,304L,A (Resistant),A (Resistant),,S30403,,Up to 50,20,68,,253.0,"Chemical Resistance of REMANIT Stainless Steels, Thyssen Edelstahlwerke AG, March 1989",,A
Malic Acid,Stainless steels,Austenitic,304L,A (Resistant),A (Resistant),,S30403,,Up to 50,50,122,,253.0,"Chemical Resistance of REMANIT Stainless Steels, Thyssen Edelstahlwerke AG, March 1989",,A
Malic Acid,Stainless steels,Austenitic,304L,A (Resistant),A (Resistant),,S30403,,Up to 50,100,212,,253.0,"Chemical Resistance of REMANIT Stainless Steels, Thyssen Edelstahlwerke AG, March 1989",,A
Malic Acid,Stainless steels,Austenitic,304LN,A (Resistant),A (Resistant),,S30453,,Up to 50,20,68,,253.0,"Chemical Resistance of REMANIT Stainless Steels, Thyssen Edelstahlwerke AG, March 1989",,A
Malic Acid,Stainless steels,Austenitic,304LN,A (Resistant),A (Resistant),,S30453,,Up to 50,50,122,,253.0,"Chemical Resistance of REMANIT Stainless Steels, Thyssen Edelstahlwerke AG, March 1989",,A
Malic Acid,Stainless steels,Austenitic,304LN,A (Resistant),A (Resistant),,S30453,,Up to 50,100,212,,253.0,"Chemical Resistance of REMANIT Stainless Steels, Thyssen Edelstahlwerke AG, March 1989",,A
Malic Acid,Stainless steels,Austenitic,316F,A (Resistant),A (Resistant),,S31620,,Up to 50,20,68,,253.0,"Chemical Resistance of REMANIT Stainless Steels, Thyssen Edelstahlwerke AG, March 1989",,A
Malic Acid,Stainless steels,Austenitic,316F,A (Resistant),A (Resistant),,S31620,,Up to 50,50,122,,253.0,"Chemical Resistance of REMANIT Stainless Steels, Thyssen Edelstahlwerke AG, March 1989",,A
Malic Acid,Stainless steels,Austenitic,316F,A (Resistant),A (Resistant),,S31620,,Up to 50,100,212,,253.0,"Chemical Resistance of REMANIT Stainless Steels, Thyssen Edelstahlwerke AG, March 1989",,A
Malic Acid,Stainless steels,Austenitic,316L,A (Resistant),A (Resistant),,S31603,,Up to 50,20,68,,253.0,"Chemical Resistance of REMANIT Stainless Steels, Thyssen Edelstahlwerke AG, March 1989",,A
Malic Acid,Stainless steels,Austenitic,316L,A (Resistant),A (Resistant),,S31603,,Up to 50,50,122,,253.0,"Chemical Resistance of REMANIT Stainless Steels, Thyssen Edelstahlwerke AG, March 1989",,A
Malic Acid,Stainless steels,Austenitic,316L,A (Resistant),A (Resistant),,S31603,,Up to 50,100,212,,253.0,"Chemical Resistance of REMANIT Stainless Steels, Thyssen Edelstahlwerke AG, March 1989",,A
Malic Acid,Stainless steels,Austenitic,316LN,A (Resistant),A (Resistant),,S31653,,Up to 50,20,68,,253.0,"Chemical Resistance of REMANIT Stainless Steels, Thyssen Edelstahlwerke AG, March 1989",,A
Malic Acid,Stainless steels,Austenitic,316LN,A (Resistant),A (Resistant),,S31653,,Up to 50,50,122,,253.0,"Chemical Resistance of REMANIT Stainless Steels, Thyssen Edelstahlwerke AG, March 1989",,A
Malic Acid,Stainless steels,Austenitic,316LN,A (Resistant),A (Resistant),,S31653,,Up to 50,100,212,,253.0,"Chemical Resistance of REMANIT Stainless Steels, Thyssen Edelstahlwerke AG, March 1989",,A
Malic Acid,Stainless steels,Austenitic,316Ti,A (Resistant),A (Resistant),,S31635,,Up to 50,20,68,,253.0,"Chemical Resistance of REMANIT Stainless Steels, Thyssen Edelstahlwerke AG, March 1989",,A
Malic Acid,Stainless steels,Austenitic,316Ti,A (Resistant),A (Resistant),,S31635,,Up to 50,50,122,,253.0,"Chemical Resistance of REMANIT Stainless Steels, Thyssen Edelstahlwerke AG, March 1989",,A
Malic Acid,Stainless steels,Austenitic,316Ti,A (Resistant),A (Resistant),,S31635,,Up to 50,100,212,,253.0,"Chemical Resistance of REMANIT Stainless Steels, Thyssen Edelstahlwerke AG, March 1989",,A
Malic Acid,Stainless steels,Austenitic,317L,A (Resistant),A (Resistant),,S31703,,Up to 50,20,68,,253.0,"Chemical Resistance of REMANIT Stainless Steels, Thyssen Edelstahlwerke AG, March 1989",,A
Malic Acid,Stainless steels,Austenitic,317L,A (Resistant),A (Resistant),,S31703,,Up to 50,50,122,,253.0,"Chemical Resistance of REMANIT Stainless Steels, Thyssen Edelstahlwerke AG, March 1989",,A
Malic Acid,Stainless steels,Austenitic,317L,A (Resistant),A (Resistant),,S31703,,Up to 50,100,212,,253.0,"Chemical Resistance of REMANIT Stainless Steels, Thyssen Edelstahlwerke AG, March 1989",,A
Malic Acid,Stainless steels,Austenitic,317LN,A (Resistant),A (Resistant),,S31725,,Up to 50,20,68,,253.0,"Chemical Resistance of REMANIT Stainless Steels, Thyssen Edelstahlwerke AG, March 1989",,A
Malic Acid,Stainless steels,Austenitic,317LN,A (Resistant),A (Resistant),,S31725,,Up to 50,50,122,,253.0,"Chemical Resistance of REMANIT Stainless Steels, Thyssen Edelstahlwerke AG, March 1989",,A
Malic Acid,Stainless steels,Austenitic,317LN,A (Resistant),A (Resistant),,S31725,,Up to 50,100,212,,253.0,"Chemical Resistance of REMANIT Stainless Steels, Thyssen Edelstahlwerke AG, March 1989",,A
Malic Acid,Stainless steels,Duplex,329,A (Resistant),A (Resistant),,S32900,,Up to 50,20,68,,253.0,"Chemical Resistance of REMANIT Stainless Steels, Thyssen Edelstahlwerke AG, March 1989",,A
Malic Acid,Stainless steels,Duplex,329,A (Resistant),A (Resistant),,S32900,,Up to 50,50,122,,253.0,"Chemical Resistance of REMANIT Stainless Steels, Thyssen Edelstahlwerke AG, March 1989",,A
Malic Acid,Stainless steels,Duplex,329,A (Resistant),A (Resistant),,S32900,,Up to 50,100,212,,253.0,"Chemical Resistance of REMANIT Stainless Steels, Thyssen Edelstahlwerke AG, March 1989",,A
Malic Acid,Stainless steels,Duplex,F51,A (Resistant),A (Resistant),,S31803,,Up to 50,20,68,,253.0,"Chemical Resistance of REMANIT Stainless Steels, Thyssen Edelstahlwerke AG, March 1989",,A
Malic Acid,Stainless steels,Duplex,F51,A (Resistant),A (Resistant),,S31803,,Up to 50,50,122,,253.0,"Chemical Resistance of REMANIT Stainless Steels, Thyssen Edelstahlwerke AG, March 1989",,A
Malic Acid,Stainless steels,Duplex,F51,A (Resistant),A (Resistant),,S31803,,Up to 50,100,212,,253.0,"Chemical Resistance of REMANIT Stainless Steels, Thyssen Edelstahlwerke AG, March 1989",,A
Malic Acid,Stainless steels,Ferritic,405,A (Resistant),A (Resistant),,S40500,,Up to 50,20,68,,253.0,"Chemical Resistance of REMANIT Stainless Steels, Thyssen Edelstahlwerke AG, March 1989",,A
Malic Acid,Stainless steels,Ferritic,405,A (Resistant),A (Resistant),,S40500,,Up to 50,50,122,,253.0,"Chemical Resistance of REMANIT Stainless Steels, Thyssen Edelstahlwerke AG, March 1989",,A
Malic Acid,Stainless steels,Ferritic,405,A (Resistant),A (Resistant),,S40500,,Up to 50,100,212,,253.0,"Chemical Resistance of REMANIT Stainless Steels, Thyssen Edelstahlwerke AG, March 1989",,A
Malic Acid,Stainless steels,Ferritic,409,A (Resistant),A (Resistant),,S40900,,Up to 50,20,68,,253.0,"Chemical Resistance of REMANIT Stainless Steels, Thyssen Edelstahlwerke AG, March 1989",,A
Malic Acid,Stainless steels,Ferritic,409,A (Resistant),A (Resistant),,S40900,,Up to 50,50,122,,253.0,"Chemical Resistance of REMANIT Stainless Steels, Thyssen Edelstahlwerke AG, March 1989",,A
Malic Acid,Stainless steels,Ferritic,409,A (Resistant),A (Resistant),,S40900,,Up to 50,100,212,,253.0,"Chemical Resistance of REMANIT Stainless Steels, Thyssen Edelstahlwerke AG, March 1989",,A
Malic Acid,Stainless steels,Ferritic,430,A (Resistant),A (Resistant),,S43000,,Up to 50,20,68,,253.0,"Chemical Resistance of REMANIT Stainless Steels, Thyssen Edelstahlwerke AG, March 1989",,A
Malic Acid,Stainless steels,Ferritic,430,A (Resistant),A (Resistant),,S43000,,Up to 50,50,122,,253.0,"Chemical Resistance of REMANIT Stainless Steels, Thyssen Edelstahlwerke AG, March 1989",,A
Malic Acid,Stainless steels,Ferritic,430,A (Resistant),A (Resistant),,S43000,,Up to 50,100,212,,253.0,"Chemical Resistance of REMANIT Stainless Steels, Thyssen Edelstahlwerke AG, March 1989",,A
Malic Acid,Stainless steels,Ferritic,434,A (Resistant),A (Resistant),,S43400,,Up to 50,20,68,,253.0,"Chemical Resistance of REMANIT Stainless Steels, Thyssen Edelstahlwerke AG, March 1989",,A
Malic Acid,Stainless steels,Ferritic,434,A (Resistant),A (Resistant),,S43400,,Up to 50,50,122,,253.0,"Chemical Resistance of REMANIT Stainless Steels, Thyssen Edelstahlwerke AG, March 1989",,A
Malic Acid,Stainless steels,Ferritic,434,A (Resistant),A (Resistant),,S43400,,Up to 50,100,212,,253.0,"Chemical Resistance of REMANIT Stainless Steels, Thyssen Edelstahlwerke AG, March 1989",,A
Malic Acid,Stainless steels,Martensitic,403,A (Resistant),A (Resistant),,S40300,,Up to 50,20,68,,253.0,"Chemical Resistance of REMANIT Stainless Steels, Thyssen Edelstahlwerke AG, March 1989",,A
Malic Acid,Stainless steels,Martensitic,403,A (Resistant),A (Resistant),,S40300,,Up to 50,50,122,,253.0,"Chemical Resistance of REMANIT Stainless Steels, Thyssen Edelstahlwerke AG, March 1989",,A
Malic Acid,Stainless steels,Martensitic,403,A (Resistant),A (Resistant),,S40300,,Up to 50,100,212,,253.0,"Chemical Resistance of REMANIT Stainless Steels, Thyssen Edelstahlwerke AG, March 1989",,A
Malic Acid,Stainless steels,Martensitic,410,A (Resistant),A (Resistant),,S41000,,,Room,Room,,121.0,"Cyclops Corp., Universal-Cyclops Specialty Steel Division",,A
Malic Acid,Stainless steels,Martensitic,410,A (Resistant),A (Resistant),,S41000,,Up to 50,20,68,,253.0,"Chemical Resistance of REMANIT Stainless Steels, Thyssen Edelstahlwerke AG, March 1989",,A
Malic Acid,Stainless steels,Martensitic,410,A (Resistant),A (Resistant),,S41000,,Up to 50,50,122,,253.0,"Chemical Resistance of REMANIT Stainless Steels, Thyssen Edelstahlwerke AG, March 1989",,A
Malic Acid,Stainless steels,Martensitic,410,A (Resistant),A (Resistant),,S41000,,Up to 50,100,212,,253.0,"Chemical Resistance of REMANIT Stainless Steels, Thyssen Edelstahlwerke AG, March 1989",,A
Malic Acid,Stainless steels,Martensitic,416,A (Resistant),A (Resistant),,S41600,,Up to 50,20,68,,253.0,"Chemical Resistance of REMANIT Stainless Steels, Thyssen Edelstahlwerke AG, March 1989",,A
Malic Acid,Stainless steels,Martensitic,416,A (Resistant),A (Resistant),,S41600,,Up to 50,50,122,,253.0,"Chemical Resistance of REMANIT Stainless Steels, Thyssen Edelstahlwerke AG, March 1989",,A
Malic Acid,Stainless steels,Martensitic,416,A (Resistant),A (Resistant),,S41600,,Up to 50,100,212,,253.0,"Chemical Resistance of REMANIT Stainless Steels, Thyssen Edelstahlwerke AG, March 1989",,A
Malic Acid,Stainless steels,Martensitic,420,A (Resistant),A (Resistant),,S42000,,Up to 50,20,68,,253.0,"Chemical Resistance of REMANIT Stainless Steels, Thyssen Edelstahlwerke AG, March 1989",,A
Malic Acid,Stainless steels,Martensitic,420,A (Resistant),A (Resistant),,S42000,,Up to 50,50,122,,253.0,"Chemical Resistance of REMANIT Stainless Steels, Thyssen Edelstahlwerke AG, March 1989",,A
Malic Acid,Stainless steels,Martensitic,420,A (Resistant),A (Resistant),,S42000,,Up to 50,100,212,,253.0,"Chemical Resistance of REMANIT Stainless Steels, Thyssen Edelstahlwerke AG, March 1989",,A
Manganese Chloride,Stainless steels,Austenitic,301,A (Resistant),A (Resistant),Pitting,S30100,,10,Boiling,Boiling,,253.0,"Chemical Resistance of REMANIT Stainless Steels, Thyssen Edelstahlwerke AG, March 1989",,A
Manganese Chloride,Stainless steels,Austenitic,301,A (Resistant),A (Resistant),Pitting,S30100,,50,Boiling,Boiling,,253.0,"Chemical Resistance of REMANIT Stainless Steels, Thyssen Edelstahlwerke AG, March 1989",,A
Manganese Chloride,Stainless steels,Austenitic,302,A (Resistant),A (Resistant),Pitting,S30200,,10,Boiling,Boiling,,253.0,"Chemical Resistance of REMANIT Stainless Steels, Thyssen Edelstahlwerke AG, March 1989",,A
Manganese Chloride,Stainless steels,Austenitic,302,A (Resistant),A (Resistant),Pitting,S30200,,50,Boiling,Boiling,,253.0,"Chemical Resistance of REMANIT Stainless Steels, Thyssen Edelstahlwerke AG, March 1989",,A
Manganese Chloride,Stainless steels,Austenitic,303,A (Resistant),A (Resistant),Pitting,S30300,,10,Boiling,Boiling,,253.0,"Chemical Resistance of REMANIT Stainless Steels, Thyssen Edelstahlwerke AG, March 1989",,A
Manganese Chloride,Stainless steels,Austenitic,303,A (Resistant),A (Resistant),Pitting,S30300,,50,Boiling,Boiling,,253.0,"Chemical Resistance of REMANIT Stainless Steels, Thyssen Edelstahlwerke AG, March 1989",,A
Manganese Chloride,Stainless steels,Austenitic,304,A (Resistant),A (Resistant),Pitting,S30400,,10,Boiling,Boiling,,253.0,"Chemical Resistance of REMANIT Stainless Steels, Thyssen Edelstahlwerke AG, March 1989",,A
Manganese Chloride,Stainless steels,Austenitic,304,A (Resistant),A (Resistant),Pitting,S30400,,50,Boiling,Boiling,,253.0,"Chemical Resistance of REMANIT Stainless Steels, Thyssen Edelstahlwerke AG, March 1989",,A
Manganese Chloride,Stainless steels,Austenitic,316,A (Resistant),A (Resistant),Pitting,S31600,,10,Boiling,Boiling,,253.0,"Chemical Resistance of REMANIT Stainless Steels, Thyssen Edelstahlwerke AG, March 1989",,A
Manganese Chloride,Stainless steels,Austenitic,316,A (Resistant),A (Resistant),Pitting,S31600,,50,Boiling,Boiling,,253.0,"Chemical Resistance of REMANIT Stainless Steels, Thyssen Edelstahlwerke AG, March 1989",,A
Manganese Chloride,Stainless steels,Austenitic,321,A (Resistant),A (Resistant),Pitting,S32100,,10,Boiling,Boiling,,253.0,"Chemical Resistance of REMANIT Stainless Steels, Thyssen Edelstahlwerke AG, March 1989",,A
Manganese Chloride,Stainless steels,Austenitic,321,A (Resistant),A (Resistant),Pitting,S32100,,50,Boiling,Boiling,,253.0,"Chemical Resistance of REMANIT Stainless Steels, Thyssen Edelstahlwerke AG, March 1989",,A
Manganese Chloride,Stainless steels,Austenitic,347,A (Resistant),A (Resistant),Pitting,S34700,,10,Boiling,Boiling,,253.0,"Chemical Resistance of REMANIT Stainless Steels, Thyssen Edelstahlwerke AG, March 1989",,A
Manganese Chloride,Stainless steels,Austenitic,347,A (Resistant),A (Resistant),Pitting,S34700,,50,Boiling,Boiling,,253.0,"Chemical Resistance of REMANIT Stainless Steels, Thyssen Edelstahlwerke AG, March 1989",,A
Manganese Chloride,Stainless steels,Austenitic,304L,A (Resistant),A (Resistant),Pitting,S30403,,10,Boiling,Boiling,,253.0,"Chemical Resistance of REMANIT Stainless Steels, Thyssen Edelstahlwerke AG, March 1989",,A
Manganese Chloride,Stainless steels,Austenitic,304L,A (Resistant),A (Resistant),Pitting,S30403,,50,Boiling,Boiling,,253.0,"Chemical Resistance of REMANIT Stainless Steels, Thyssen Edelstahlwerke AG, March 1989",,A
Manganese Chloride,Stainless steels,Austenitic,304LN,A (Resistant),A (Resistant),Pitting,S30453,,10,Boiling,Boiling,,253.0,"Chemical Resistance of REMANIT Stainless Steels, Thyssen Edelstahlwerke AG, March 1989",,A
Manganese Chloride,Stainless steels,Austenitic,304LN,A (Resistant),A (Resistant),Pitting,S30453,,50,Boiling,Boiling,,253.0,"Chemical Resistance of REMANIT Stainless Steels, Thyssen Edelstahlwerke AG, March 1989",,A
Manganese Chloride,Stainless steels,Austenitic,316F,A (Resistant),A (Resistant),Pitting,S31620,,10,Boiling,Boiling,,253.0,"Chemical Resistance of REMANIT Stainless Steels, Thyssen Edelstahlwerke AG, March 1989",,A
Manganese Chloride,Stainless steels,Austenitic,316F,A (Resistant),A (Resistant),Pitting,S31620,,50,Boiling,Boiling,,253.0,"Chemical Resistance of REMANIT Stainless Steels, Thyssen Edelstahlwerke AG, March 1989",,A
Manganese Chloride,Stainless steels,Austenitic,316L,A (Resistant),A (Resistant),Pitting,S31603,,10,Boiling,Boiling,,253.0,"Chemical Resistance of REMANIT Stainless Steels, Thyssen Edelstahlwerke AG, March 1989",,A
Manganese Chloride,Stainless steels,Austenitic,316L,A (Resistant),A (Resistant),Pitting,S31603,,50,Boiling,Boiling,,253.0,"Chemical Resistance of REMANIT Stainless Steels, Thyssen Edelstahlwerke AG, March 1989",,A
Manganese Chloride,Stainless steels,Austenitic,316LN,A (Resistant),A (Resistant),Pitting,S31653,,10,Boiling,Boiling,,253.0,"Chemical Resistance of REMANIT Stainless Steels, Thyssen Edelstahlwerke AG, March 1989",,A
Manganese Chloride,Stainless steels,Austenitic,316LN,A (Resistant),A (Resistant),Pitting,S31653,,50,Boiling,Boiling,,253.0,"Chemical Resistance of REMANIT Stainless Steels, Thyssen Edelstahlwerke AG, March 1989",,A
Manganese Chloride,Stainless steels,Austenitic,316Ti,A (Resistant),A (Resistant),Pitting,S31635,,10,Boiling,Boiling,,253.0,"Chemical Resistance of REMANIT Stainless Steels, Thyssen Edelstahlwerke AG, March 1989",,A
Manganese Chloride,Stainless steels,Austenitic,316Ti,A (Resistant),A (Resistant),Pitting,S31635,,50,Boiling,Boiling,,253.0,"Chemical Resistance of REMANIT Stainless Steels, Thyssen Edelstahlwerke AG, March 1989",,A
Manganese Chloride,Stainless steels,Austenitic,317L,A (Resistant),A (Resistant),Pitting,S31703,,10,Boiling,Boiling,,253.0,"Chemical Resistance of REMANIT Stainless Steels, Thyssen Edelstahlwerke AG, March 1989",,A
Manganese Chloride,Stainless steels,Austenitic,317L,A (Resistant),A (Resistant),Pitting,S31703,,50,Boiling,Boiling,,253.0,"Chemical Resistance of REMANIT Stainless Steels, Thyssen Edelstahlwerke AG, March 1989",,A
Manganese Chloride,Stainless steels,Austenitic,317LN,A (Resistant),A (Resistant),Pitting,S31725,,10,Boiling,Boiling,,253.0,"Chemical Resistance of REMANIT Stainless Steels, Thyssen Edelstahlwerke AG, March 1989",,A
Manganese Chloride,Stainless steels,Austenitic,317LN,A (Resistant),A (Resistant),Pitting,S31725,,50,Boiling,Boiling,,253.0,"Chemical Resistance of REMANIT Stainless Steels, Thyssen Edelstahlwerke AG, March 1989",,A
Manganese Chloride,Stainless steels,Duplex,329,A (Resistant),A (Resistant),Pitting,S32900,,10,Boiling,Boiling,,253.0,"Chemical Resistance of REMANIT Stainless Steels, Thyssen Edelstahlwerke AG, March 1989",,A
Manganese Chloride,Stainless steels,Duplex,329,A (Resistant),A (Resistant),Pitting,S32900,,50,Boiling,Boiling,,253.0,"Chemical Resistance of REMANIT Stainless Steels, Thyssen Edelstahlwerke AG, March 1989",,A
Manganese Chloride,Stainless steels,Duplex,F51,A (Resistant),A (Resistant),Pitting,S31803,,10,Boiling,Boiling,,253.0,"Chemical Resistance of REMANIT Stainless Steels, Thyssen Edelstahlwerke AG, March 1989",,A
Manganese Chloride,Stainless steels,Duplex,F51,A (Resistant),A (Resistant),Pitting,S31803,,50,Boiling,Boiling,,253.0,"Chemical Resistance of REMANIT Stainless Steels, Thyssen Edelstahlwerke AG, March 1989",,A
Manganese Sulfate,Stainless steels,Austenitic,301,A (Resistant),A (Resistant),,S30100,,,20,68,,253.0,"Chemical Resistance of REMANIT Stainless Steels, Thyssen Edelstahlwerke AG, March 1989",,A
Manganese Sulfate,Stainless steels,Austenitic,302,A (Resistant),A (Resistant),,S30200,,,20,68,,253.0,"Chemical Resistance of REMANIT Stainless Steels, Thyssen Edelstahlwerke AG, March 1989",,A
Manganese Sulfate,Stainless steels,Austenitic,303,A (Resistant),A (Resistant),,S30300,,,20,68,,253.0,"Chemical Resistance of REMANIT Stainless Steels, Thyssen Edelstahlwerke AG, March 1989",,A
Manganese Sulfate,Stainless steels,Austenitic,303,A (Resistant),A (Resistant),,S30300,,,20,68,,253.0,"Chemical Resistance of REMANIT Stainless Steels, Thyssen Edelstahlwerke AG, March 1989",,A
Manganese Sulfate,Stainless steels,Austenitic,304,A (Resistant),A (Resistant),,S30400,,,20,68,,253.0,"Chemical Resistance of REMANIT Stainless Steels, Thyssen Edelstahlwerke AG, March 1989",,A
Manganese Sulfate,Stainless steels,Austenitic,316,A (Resistant),A (Resistant),,S31600,,,20,68,,253.0,"Chemical Resistance of REMANIT Stainless Steels, Thyssen Edelstahlwerke AG, March 1989",,A
Manganese Sulfate,Stainless steels,Austenitic,321,A (Resistant),A (Resistant),,S32100,,,20,68,,253.0,"Chemical Resistance of REMANIT Stainless Steels, Thyssen Edelstahlwerke AG, March 1989",,A
Manganese Sulfate,Stainless steels,Austenitic,347,A (Resistant),A (Resistant),,S34700,,,20,68,,253.0,"Chemical Resistance of REMANIT Stainless Steels, Thyssen Edelstahlwerke AG, March 1989",,A
Manganese Sulfate,Stainless steels,Austenitic,304L,A (Resistant),A (Resistant),,S30403,,,20,68,,253.0,"Chemical Resistance of REMANIT Stainless Steels, Thyssen Edelstahlwerke AG, March 1989",,A
Manganese Sulfate,Stainless steels,Austenitic,304LN,A (Resistant),A (Resistant),,S30453,,,20,68,,253.0,"Chemical Resistance of REMANIT Stainless Steels, Thyssen Edelstahlwerke AG, March 1989",,A
Manganese Sulfate,Stainless steels,Austenitic,316F,A (Resistant),A (Resistant),,S31620,,,20,68,,253.0,"Chemical Resistance of REMANIT Stainless Steels, Thyssen Edelstahlwerke AG, March 1989",,A
Manganese Sulfate,Stainless steels,Austenitic,316L,A (Resistant),A (Resistant),,S31603,,,20,68,,253.0,"Chemical Resistance of REMANIT Stainless Steels, Thyssen Edelstahlwerke AG, March 1989",,A
Manganese Sulfate,Stainless steels,Austenitic,316LN,A (Resistant),A (Resistant),,S31653,,,20,68,,253.0,"Chemical Resistance of REMANIT Stainless Steels, Thyssen Edelstahlwerke AG, March 1989",,A
Manganese Sulfate,Stainless steels,Austenitic,316Ti,A (Resistant),A (Resistant),,S31635,,,20,68,,253.0,"Chemical Resistance of REMANIT Stainless Steels, Thyssen Edelstahlwerke AG, March 1989",,A
Manganese Sulfate,Stainless steels,Austenitic,317L,A (Resistant),A (Resistant),,S31703,,,20,68,,253.0,"Chemical Resistance of REMANIT Stainless Steels, Thyssen Edelstahlwerke AG, March 1989",,A
Manganese Sulfate,Stainless steels,Austenitic,317LN,A (Resistant),A (Resistant),,S31725,,,20,68,,253.0,"Chemical Resistance of REMANIT Stainless Steels, Thyssen Edelstahlwerke AG, March 1989",,A
Manganese Sulfate,Stainless steels,Duplex,329,A (Resistant),A (Resistant),,S32900,,,20,68,,253.0,"Chemical Resistance of REMANIT Stainless Steels, Thyssen Edelstahlwerke AG, March 1989",,A
Manganese Sulfate,Stainless steels,Duplex,F51,A (Resistant),A (Resistant),,S31803,,,20,68,,253.0,"Chemical Resistance of REMANIT Stainless Steels, Thyssen Edelstahlwerke AG, March 1989",,A
Manganese Sulfate,Stainless steels,Ferritic,405,A (Resistant),A (Resistant),,S40500,,,20,68,,253.0,"Chemical Resistance of REMANIT Stainless Steels, Thyssen Edelstahlwerke AG, March 1989",,A
Manganese Sulfate,Stainless steels,Ferritic,409,A (Resistant),A (Resistant),,S40900,,,20,68,,253.0,"Chemical Resistance of REMANIT Stainless Steels, Thyssen Edelstahlwerke AG, March 1989",,A
Manganese Sulfate,Stainless steels,Ferritic,430,A (Resistant),A (Resistant),,S43000,,,20,68,,253.0,"Chemical Resistance of REMANIT Stainless Steels, Thyssen Edelstahlwerke AG, March 1989",,A
Manganese Sulfate,Stainless steels,Ferritic,434,A (Resistant),A (Resistant),,S43400,,,20,68,,253.0,"Chemical Resistance of REMANIT Stainless Steels, Thyssen Edelstahlwerke AG, March 1989",,A
Manganese Sulfate,Stainless steels,Martensitic,403,A (Resistant),A (Resistant),,S40300,,,20,68,,253.0,"Chemical Resistance of REMANIT Stainless Steels, Thyssen Edelstahlwerke AG, March 1989",,A
Manganese Sulfate,Stainless steels,Martensitic,410,A (Resistant),A (Resistant),,S41000,,,20,68,,253.0,"Chemical Resistance of REMANIT Stainless Steels, Thyssen Edelstahlwerke AG, March 1989",,A
Manganese Sulfate,Stainless steels,Martensitic,416,A (Resistant),A (Resistant),,S41600,,,20,68,,253.0,"Chemical Resistance of REMANIT Stainless Steels, Thyssen Edelstahlwerke AG, March 1989",,A
Manganese Sulfate,Stainless steels,Martensitic,420,A (Resistant),A (Resistant),,S42000,,,20,68,,253.0,"Chemical Resistance of REMANIT Stainless Steels, Thyssen Edelstahlwerke AG, March 1989",,A
Mercuric Acetate,Stainless steels,Austenitic,301,A (Resistant),A (Resistant),,S30100,,Saturated,20,68,,253.0,"Chemical Resistance of REMANIT Stainless Steels, Thyssen Edelstahlwerke AG, March 1989",,A
Mercuric Acetate,Stainless steels,Austenitic,301,A (Resistant),A (Resistant),,S30100,,Saturated,Boiling,Boiling,,253.0,"Chemical Resistance of REMANIT Stainless Steels, Thyssen Edelstahlwerke AG, March 1989",,A
Mercuric Acetate,Stainless steels,Austenitic,302,A (Resistant),A (Resistant),,S30200,,Saturated,20,68,,253.0,"Chemical Resistance of REMANIT Stainless Steels, Thyssen Edelstahlwerke AG, March 1989",,A
Mercuric Acetate,Stainless steels,Austenitic,302,A (Resistant),A (Resistant),,S30200,,Saturated,Boiling,Boiling,,253.0,"Chemical Resistance of REMANIT Stainless Steels, Thyssen Edelstahlwerke AG, March 1989",,A
Mercuric Acetate,Stainless steels,Austenitic,303,A (Resistant),A (Resistant),,S30300,,Saturated,20,68,,253.0,"Chemical Resistance of REMANIT Stainless Steels, Thyssen Edelstahlwerke AG, March 1989",,A
Mercuric Acetate,Stainless steels,Austenitic,303,A (Resistant),A (Resistant),,S30300,,Saturated,20,68,,253.0,"Chemical Resistance of REMANIT Stainless Steels, Thyssen Edelstahlwerke AG, March 1989",,A
Mercuric Acetate,Stainless steels,Austenitic,303,A (Resistant),A (Resistant),,S30300,,Saturated,Boiling,Boiling,,253.0,"Chemical Resistance of REMANIT Stainless Steels, Thyssen Edelstahlwerke AG, March 1989",,A
Mercuric Acetate,Stainless steels,Austenitic,303,A (Resistant),A (Resistant),,S30300,,Saturated,Boiling,Boiling,,253.0,"Chemical Resistance of REMANIT Stainless Steels, Thyssen Edelstahlwerke AG, March 1989",,A
Mercuric Acetate,Stainless steels,Austenitic,304,A (Resistant),A (Resistant),,S30400,,Saturated,20,68,,253.0,"Chemical Resistance of REMANIT Stainless Steels, Thyssen Edelstahlwerke AG, March 1989",,A
Mercuric Acetate,Stainless steels,Austenitic,304,A (Resistant),A (Resistant),,S30400,,Saturated,Boiling,Boiling,,253.0,"Chemical Resistance of REMANIT Stainless Steels, Thyssen Edelstahlwerke AG, March 1989",,A
Mercuric Acetate,Stainless steels,Austenitic,316,A (Resistant),A (Resistant),,S31600,,Saturated,20,68,,253.0,"Chemical Resistance of REMANIT Stainless Steels, Thyssen Edelstahlwerke AG, March 1989",,A
Mercuric Acetate,Stainless steels,Austenitic,316,A (Resistant),A (Resistant),,S31600,,Saturated,Boiling,Boiling,,253.0,"Chemical Resistance of REMANIT Stainless Steels, Thyssen Edelstahlwerke AG, March 1989",,A
Mercuric Acetate,Stainless steels,Austenitic,321,A (Resistant),A (Resistant),,S32100,,Saturated,20,68,,253.0,"Chemical Resistance of REMANIT Stainless Steels, Thyssen Edelstahlwerke AG, March 1989",,A
Mercuric Acetate,Stainless steels,Austenitic,321,A (Resistant),A (Resistant),,S32100,,Saturated,Boiling,Boiling,,253.0,"Chemical Resistance of REMANIT Stainless Steels, Thyssen Edelstahlwerke AG, March 1989",,A
Mercuric Acetate,Stainless steels,Austenitic,347,A (Resistant),A (Resistant),,S34700,,Saturated,20,68,,253.0,"Chemical Resistance of REMANIT Stainless Steels, Thyssen Edelstahlwerke AG, March 1989",,A
Mercuric Acetate,Stainless steels,Austenitic,347,A (Resistant),A (Resistant),,S34700,,Saturated,Boiling,Boiling,,253.0,"Chemical Resistance of REMANIT Stainless Steels, Thyssen Edelstahlwerke AG, March 1989",,A
Mercuric Acetate,Stainless steels,Austenitic,304L,A (Resistant),A (Resistant),,S30403,,Saturated,20,68,,253.0,"Chemical Resistance of REMANIT Stainless Steels, Thyssen Edelstahlwerke AG, March 1989",,A
Mercuric Acetate,Stainless steels,Austenitic,304L,A (Resistant),A (Resistant),,S30403,,Saturated,Boiling,Boiling,,253.0,"Chemical Resistance of REMANIT Stainless Steels, Thyssen Edelstahlwerke AG, March 1989",,A
Mercuric Acetate,Stainless steels,Austenitic,304LN,A (Resistant),A (Resistant),,S30453,,Saturated,20,68,,253.0,"Chemical Resistance of REMANIT Stainless Steels, Thyssen Edelstahlwerke AG, March 1989",,A
Mercuric Acetate,Stainless steels,Austenitic,304LN,A (Resistant),A (Resistant),,S30453,,Saturated,Boiling,Boiling,,253.0,"Chemical Resistance of REMANIT Stainless Steels, Thyssen Edelstahlwerke AG, March 1989",,A
Mercuric Acetate,Stainless steels,Austenitic,316F,A (Resistant),A (Resistant),,S31620,,Saturated,20,68,,253.0,"Chemical Resistance of REMANIT Stainless Steels, Thyssen Edelstahlwerke AG, March 1989",,A
Mercuric Acetate,Stainless steels,Austenitic,316F,A (Resistant),A (Resistant),,S31620,,Saturated,Boiling,Boiling,,253.0,"Chemical Resistance of REMANIT Stainless Steels, Thyssen Edelstahlwerke AG, March 1989",,A
Mercuric Acetate,Stainless steels,Austenitic,316L,A (Resistant),A (Resistant),,S31603,,Saturated,20,68,,253.0,"Chemical Resistance of REMANIT Stainless Steels, Thyssen Edelstahlwerke AG, March 1989",,A
Mercuric Acetate,Stainless steels,Austenitic,316L,A (Resistant),A (Resistant),,S31603,,Saturated,Boiling,Boiling,,253.0,"Chemical Resistance of REMANIT Stainless Steels, Thyssen Edelstahlwerke AG, March 1989",,A
Mercuric Acetate,Stainless steels,Austenitic,316LN,A (Resistant),A (Resistant),,S31653,,Saturated,20,68,,253.0,"Chemical Resistance of REMANIT Stainless Steels, Thyssen Edelstahlwerke AG, March 1989",,A
Mercuric Acetate,Stainless steels,Austenitic,316LN,A (Resistant),A (Resistant),,S31653,,Saturated,Boiling,Boiling,,253.0,"Chemical Resistance of REMANIT Stainless Steels, Thyssen Edelstahlwerke AG, March 1989",,A
Mercuric Acetate,Stainless steels,Austenitic,316Ti,A (Resistant),A (Resistant),,S31635,,Saturated,20,68,,253.0,"Chemical Resistance of REMANIT Stainless Steels, Thyssen Edelstahlwerke AG, March 1989",,A
Mercuric Acetate,Stainless steels,Austenitic,316Ti,A (Resistant),A (Resistant),,S31635,,Saturated,Boiling,Boiling,,253.0,"Chemical Resistance of REMANIT Stainless Steels, Thyssen Edelstahlwerke AG, March 1989",,A
Mercuric Acetate,Stainless steels,Austenitic,317L,A (Resistant),A (Resistant),,S31703,,Saturated,20,68,,253.0,"Chemical Resistance of REMANIT Stainless Steels, Thyssen Edelstahlwerke AG, March 1989",,A
Mercuric Acetate,Stainless steels,Austenitic,317L,A (Resistant),A (Resistant),,S31703,,Saturated,Boiling,Boiling,,253.0,"Chemical Resistance of REMANIT Stainless Steels, Thyssen Edelstahlwerke AG, March 1989",,A
Mercuric Acetate,Stainless steels,Austenitic,317LN,A (Resistant),A (Resistant),,S31725,,Saturated,20,68,,253.0,"Chemical Resistance of REMANIT Stainless Steels, Thyssen Edelstahlwerke AG, March 1989",,A
Mercuric Acetate,Stainless steels,Austenitic,317LN,A (Resistant),A (Resistant),,S31725,,Saturated,Boiling,Boiling,,253.0,"Chemical Resistance of REMANIT Stainless Steels, Thyssen Edelstahlwerke AG, March 1989",,A
Mercuric Acetate,Stainless steels,Duplex,329,A (Resistant),A (Resistant),,S32900,,Saturated,20,68,,253.0,"Chemical Resistance of REMANIT Stainless Steels, Thyssen Edelstahlwerke AG, March 1989",,A
Mercuric Acetate,Stainless steels,Duplex,329,A (Resistant),A (Resistant),,S32900,,Saturated,Boiling,Boiling,,253.0,"Chemical Resistance of REMANIT Stainless Steels, Thyssen Edelstahlwerke AG, March 1989",,A
Mercuric Acetate,Stainless steels,Duplex,F51,A (Resistant),A (Resistant),,S31803,,Saturated,20,68,,253.0,"Chemical Resistance of REMANIT Stainless Steels, Thyssen Edelstahlwerke AG, March 1989",,A
Mercuric Acetate,Stainless steels,Duplex,F51,A (Resistant),A (Resistant),,S31803,,Saturated,Boiling,Boiling,,253.0,"Chemical Resistance of REMANIT Stainless Steels, Thyssen Edelstahlwerke AG, March 1989",,A
Mercuric Acetate,Stainless steels,Ferritic,405,A (Resistant),A (Resistant),,S40500,,Saturated,20,68,,253.0,"Chemical Resistance of REMANIT Stainless Steels, Thyssen Edelstahlwerke AG, March 1989",,A
Mercuric Acetate,Stainless steels,Ferritic,409,A (Resistant),A (Resistant),,S40900,,Saturated,20,68,,253.0,"Chemical Resistance of REMANIT Stainless Steels, Thyssen Edelstahlwerke AG, March 1989",,A
