Repository: wfreinhart/matse219

# MATSE 219: Materials Informatics

Auto-generated from the private authoring repo (matse219-instructor). Do not edit here directly -- changes are overwritten on the next publish run.

## Lectures

- [Lecture01](https://colab.research.google.com/github/wfreinhart/matse219/blob/staging/notebooks/Lecture01.ipynb)
- [Lecture02](https://colab.research.google.com/github/wfreinhart/matse219/blob/staging/notebooks/Lecture02.ipynb)
- [Lecture03](https://colab.research.google.com/github/wfreinhart/matse219/blob/staging/notebooks/Lecture03.ipynb)
- [Lecture04](https://colab.research.google.com/github/wfreinhart/matse219/blob/staging/notebooks/Lecture04.ipynb)

File: datasets/corrosion.csv (part 71 of 142)
Environment,Material Group,Material Family,Material,Rate (mm/yr) or Rating,Rate (mils/yr) or Rating,Localized Attack,UNS,Condition/Comment,Concentration (Vol %),Temperature (deg C),Temperature (deg F),Duration,Reference #,Reference,rate_mm_yr_numeric,rate_letter_grade
Mercuric Acetate,Stainless steels,Ferritic,430,A (Resistant),A (Resistant),,S43000,,Saturated,20,68,,253.0,"Chemical Resistance of REMANIT Stainless Steels, Thyssen Edelstahlwerke AG, March 1989",,A
Mercuric Acetate,Stainless steels,Ferritic,430,A (Resistant),A (Resistant),,S43000,,Saturated,Boiling,Boiling,,253.0,"Chemical Resistance of REMANIT Stainless Steels, Thyssen Edelstahlwerke AG, March 1989",,A
Mercuric Acetate,Stainless steels,Ferritic,434,A (Resistant),A (Resistant),,S43400,,Saturated,20,68,,253.0,"Chemical Resistance of REMANIT Stainless Steels, Thyssen Edelstahlwerke AG, March 1989",,A
Mercuric Acetate,Stainless steels,Ferritic,434,A (Resistant),A (Resistant),,S43400,,Saturated,Boiling,Boiling,,253.0,"Chemical Resistance of REMANIT Stainless Steels, Thyssen Edelstahlwerke AG, March 1989",,A
Mercuric Acetate,Stainless steels,Martensitic,403,A (Resistant),A (Resistant),,S40300,,Saturated,20,68,,253.0,"Chemical Resistance of REMANIT Stainless Steels, Thyssen Edelstahlwerke AG, March 1989",,A
Mercuric Acetate,Stainless steels,Martensitic,410,A (Resistant),A (Resistant),,S41000,,Saturated,20,68,,253.0,"Chemical Resistance of REMANIT Stainless Steels, Thyssen Edelstahlwerke AG, March 1989",,A
Mercuric Acetate,Stainless steels,Martensitic,416,A (Resistant),A (Resistant),,S41600,,Saturated,20,68,,253.0,"Chemical Resistance of REMANIT Stainless Steels, Thyssen Edelstahlwerke AG, March 1989",,A
Mercuric Acetate,Stainless steels,Martensitic,420,A (Resistant),A (Resistant),,S42000,,Saturated,20,68,,253.0,"Chemical Resistance of REMANIT Stainless Steels, Thyssen Edelstahlwerke AG, March 1989",,A
Mercuric Chloride,Stainless steels,Austenitic,301,A (Resistant),A (Resistant),Pitting,S30100,,0.1,20,68,,253.0,"Chemical Resistance of REMANIT Stainless Steels, Thyssen Edelstahlwerke AG, March 1989",,A
Mercuric Chloride,Stainless steels,Austenitic,301,B (Good),B (Good),Pitting,S30100,,0.1,Boiling,Boiling,,253.0,"Chemical Resistance of REMANIT Stainless Steels, Thyssen Edelstahlwerke AG, March 1989",,B
Mercuric Chloride,Stainless steels,Austenitic,301,B (Good),B (Good),,S30100,,0.7,20,68,,253.0,"Chemical Resistance of REMANIT Stainless Steels, Thyssen Edelstahlwerke AG, March 1989",,B
Mercuric Chloride,Stainless steels,Austenitic,301,C (Questionable),C (Questionable),,S30100,,0.7,Boiling,Boiling,,253.0,"Chemical Resistance of REMANIT Stainless Steels, Thyssen Edelstahlwerke AG, March 1989",,C
Mercuric Chloride,Stainless steels,Austenitic,302,A (Resistant),A (Resistant),Pitting,S30200,,0.1,20,68,,253.0,"Chemical Resistance of REMANIT Stainless Steels, Thyssen Edelstahlwerke AG, March 1989",,A
Mercuric Chloride,Stainless steels,Austenitic,302,B (Good),B (Good),Pitting,S30200,,0.1,Boiling,Boiling,,253.0,"Chemical Resistance of REMANIT Stainless Steels, Thyssen Edelstahlwerke AG, March 1989",,B
Mercuric Chloride,Stainless steels,Austenitic,302,B (Good),B (Good),,S30200,,0.7,20,68,,253.0,"Chemical Resistance of REMANIT Stainless Steels, Thyssen Edelstahlwerke AG, March 1989",,B
Mercuric Chloride,Stainless steels,Austenitic,302,C (Questionable),C (Questionable),,S30200,,0.7,Boiling,Boiling,,253.0,"Chemical Resistance of REMANIT Stainless Steels, Thyssen Edelstahlwerke AG, March 1989",,C
Mercuric Chloride,Stainless steels,Austenitic,303,B (Good),B (Good),Pitting,S30300,,0.1,20,68,,253.0,"Chemical Resistance of REMANIT Stainless Steels, Thyssen Edelstahlwerke AG, March 1989",,B
Mercuric Chloride,Stainless steels,Austenitic,303,A (Resistant),A (Resistant),Pitting,S30300,,0.1,20,68,,253.0,"Chemical Resistance of REMANIT Stainless Steels, Thyssen Edelstahlwerke AG, March 1989",,A
Mercuric Chloride,Stainless steels,Austenitic,303,C (Questionable),C (Questionable),Pitting,S30300,,0.1,Boiling,Boiling,,253.0,"Chemical Resistance of REMANIT Stainless Steels, Thyssen Edelstahlwerke AG, March 1989",,C
Mercuric Chloride,Stainless steels,Austenitic,303,B (Good),B (Good),Pitting,S30300,,0.1,Boiling,Boiling,,253.0,"Chemical Resistance of REMANIT Stainless Steels, Thyssen Edelstahlwerke AG, March 1989",,B
Mercuric Chloride,Stainless steels,Austenitic,303,C (Questionable),C (Questionable),,S30300,,0.7,20,68,,253.0,"Chemical Resistance of REMANIT Stainless Steels, Thyssen Edelstahlwerke AG, March 1989",,C
Mercuric Chloride,Stainless steels,Austenitic,303,B (Good),B (Good),,S30300,,0.7,20,68,,253.0,"Chemical Resistance of REMANIT Stainless Steels, Thyssen Edelstahlwerke AG, March 1989",,B
Mercuric Chloride,Stainless steels,Austenitic,303,D (Poor),D (Poor),,S30300,,0.7,Boiling,Boiling,,253.0,"Chemical Resistance of REMANIT Stainless Steels, Thyssen Edelstahlwerke AG, March 1989",,D
Mercuric Chloride,Stainless steels,Austenitic,303,C (Questionable),C (Questionable),,S30300,,0.7,Boiling,Boiling,,253.0,"Chemical Resistance of REMANIT Stainless Steels, Thyssen Edelstahlwerke AG, March 1989",,C
Mercuric Chloride,Stainless steels,Austenitic,304,A (Resistant),A (Resistant),Pitting,S30400,,0.1,20,68,,253.0,"Chemical Resistance of REMANIT Stainless Steels, Thyssen Edelstahlwerke AG, March 1989",,A
Mercuric Chloride,Stainless steels,Austenitic,304,B (Good),B (Good),Pitting,S30400,,0.1,Boiling,Boiling,,253.0,"Chemical Resistance of REMANIT Stainless Steels, Thyssen Edelstahlwerke AG, March 1989",,B
Mercuric Chloride,Stainless steels,Austenitic,304,B (Good),B (Good),,S30400,,0.7,20,68,,253.0,"Chemical Resistance of REMANIT Stainless Steels, Thyssen Edelstahlwerke AG, March 1989",,B
Mercuric Chloride,Stainless steels,Austenitic,304,C (Questionable),C (Questionable),,S30400,,0.7,Boiling,Boiling,,253.0,"Chemical Resistance of REMANIT Stainless Steels, Thyssen Edelstahlwerke AG, March 1989",,C
Mercuric Chloride,Stainless steels,Austenitic,316,A (Resistant),A (Resistant),Pitting,S31600,,0.1,20,68,,253.0,"Chemical Resistance of REMANIT Stainless Steels, Thyssen Edelstahlwerke AG, March 1989",,A
Mercuric Chloride,Stainless steels,Austenitic,316,A (Resistant),A (Resistant),Pitting,S31600,,0.1,Boiling,Boiling,,253.0,"Chemical Resistance of REMANIT Stainless Steels, Thyssen Edelstahlwerke AG, March 1989",,A
Mercuric Chloride,Stainless steels,Austenitic,316,B (Good),B (Good),,S31600,,0.7,20,68,,253.0,"Chemical Resistance of REMANIT Stainless Steels, Thyssen Edelstahlwerke AG, March 1989",,B
Mercuric Chloride,Stainless steels,Austenitic,316,C (Questionable),C (Questionable),,S31600,,0.7,Boiling,Boiling,,253.0,"Chemical Resistance of REMANIT Stainless Steels, Thyssen Edelstahlwerke AG, March 1989",,C
Mercuric Chloride,Stainless steels,Austenitic,321,A (Resistant),A (Resistant),Pitting,S32100,,0.1,20,68,,253.0,"Chemical Resistance of REMANIT Stainless Steels, Thyssen Edelstahlwerke AG, March 1989",,A
Mercuric Chloride,Stainless steels,Austenitic,321,B (Good),B (Good),Pitting,S32100,,0.1,Boiling,Boiling,,253.0,"Chemical Resistance of REMANIT Stainless Steels, Thyssen Edelstahlwerke AG, March 1989",,B
Mercuric Chloride,Stainless steels,Austenitic,321,B (Good),B (Good),,S32100,,0.7,20,68,,253.0,"Chemical Resistance of REMANIT Stainless Steels, Thyssen Edelstahlwerke AG, March 1989",,B
Mercuric Chloride,Stainless steels,Austenitic,321,C (Questionable),C (Questionable),,S32100,,0.7,Boiling,Boiling,,253.0,"Chemical Resistance of REMANIT Stainless Steels, Thyssen Edelstahlwerke AG, March 1989",,C
Mercuric Chloride,Stainless steels,Austenitic,347,A (Resistant),A (Resistant),Pitting,S34700,,0.1,20,68,,253.0,"Chemical Resistance of REMANIT Stainless Steels, Thyssen Edelstahlwerke AG, March 1989",,A
Mercuric Chloride,Stainless steels,Austenitic,347,B (Good),B (Good),Pitting,S34700,,0.1,Boiling,Boiling,,253.0,"Chemical Resistance of REMANIT Stainless Steels, Thyssen Edelstahlwerke AG, March 1989",,B
Mercuric Chloride,Stainless steels,Austenitic,347,B (Good),B (Good),,S34700,,0.7,20,68,,253.0,"Chemical Resistance of REMANIT Stainless Steels, Thyssen Edelstahlwerke AG, March 1989",,B
Mercuric Chloride,Stainless steels,Austenitic,347,C (Questionable),C (Questionable),,S34700,,0.7,Boiling,Boiling,,253.0,"Chemical Resistance of REMANIT Stainless Steels, Thyssen Edelstahlwerke AG, March 1989",,C
Mercuric Chloride,Stainless steels,Austenitic,304L,A (Resistant),A (Resistant),Pitting,S30403,,0.1,20,68,,253.0,"Chemical Resistance of REMANIT Stainless Steels, Thyssen Edelstahlwerke AG, March 1989",,A
Mercuric Chloride,Stainless steels,Austenitic,304L,B (Good),B (Good),Pitting,S30403,,0.1,Boiling,Boiling,,253.0,"Chemical Resistance of REMANIT Stainless Steels, Thyssen Edelstahlwerke AG, March 1989",,B
Mercuric Chloride,Stainless steels,Austenitic,304L,B (Good),B (Good),,S30403,,0.7,20,68,,253.0,"Chemical Resistance of REMANIT Stainless Steels, Thyssen Edelstahlwerke AG, March 1989",,B
Mercuric Chloride,Stainless steels,Austenitic,304L,C (Questionable),C (Questionable),,S30403,,0.7,Boiling,Boiling,,253.0,"Chemical Resistance of REMANIT Stainless Steels, Thyssen Edelstahlwerke AG, March 1989",,C
Mercuric Chloride,Stainless steels,Austenitic,304LN,A (Resistant),A (Resistant),Pitting,S30453,,0.1,20,68,,253.0,"Chemical Resistance of REMANIT Stainless Steels, Thyssen Edelstahlwerke AG, March 1989",,A
Mercuric Chloride,Stainless steels,Austenitic,304LN,B (Good),B (Good),Pitting,S30453,,0.1,Boiling,Boiling,,253.0,"Chemical Resistance of REMANIT Stainless Steels, Thyssen Edelstahlwerke AG, March 1989",,B
Mercuric Chloride,Stainless steels,Austenitic,304LN,B (Good),B (Good),,S30453,,0.7,20,68,,253.0,"Chemical Resistance of REMANIT Stainless Steels, Thyssen Edelstahlwerke AG, March 1989",,B
Mercuric Chloride,Stainless steels,Austenitic,304LN,C (Questionable),C (Questionable),,S30453,,0.7,Boiling,Boiling,,253.0,"Chemical Resistance of REMANIT Stainless Steels, Thyssen Edelstahlwerke AG, March 1989",,C
Mercuric Chloride,Stainless steels,Austenitic,316F,A (Resistant),A (Resistant),Pitting,S31620,,0.1,20,68,,253.0,"Chemical Resistance of REMANIT Stainless Steels, Thyssen Edelstahlwerke AG, March 1989",,A
Mercuric Chloride,Stainless steels,Austenitic,316F,B (Good),B (Good),Pitting,S31620,,0.1,Boiling,Boiling,,253.0,"Chemical Resistance of REMANIT Stainless Steels, Thyssen Edelstahlwerke AG, March 1989",,B
Mercuric Chloride,Stainless steels,Austenitic,316F,B (Good),B (Good),,S31620,,0.7,20,68,,253.0,"Chemical Resistance of REMANIT Stainless Steels, Thyssen Edelstahlwerke AG, March 1989",,B
Mercuric Chloride,Stainless steels,Austenitic,316F,C (Questionable),C (Questionable),,S31620,,0.7,Boiling,Boiling,,253.0,"Chemical Resistance of REMANIT Stainless Steels, Thyssen Edelstahlwerke AG, March 1989",,C
Mercuric Chloride,Stainless steels,Austenitic,316L,A (Resistant),A (Resistant),Pitting,S31603,,0.1,20,68,,253.0,"Chemical Resistance of REMANIT Stainless Steels, Thyssen Edelstahlwerke AG, March 1989",,A
Mercuric Chloride,Stainless steels,Austenitic,316L,A (Resistant),A (Resistant),Pitting,S31603,,0.1,Boiling,Boiling,,253.0,"Chemical Resistance of REMANIT Stainless Steels, Thyssen Edelstahlwerke AG, March 1989",,A
Mercuric Chloride,Stainless steels,Austenitic,316L,C (Questionable),C (Questionable),,S31603,,0.7,Boiling,Boiling,,253.0,"Chemical Resistance of REMANIT Stainless Steels, Thyssen Edelstahlwerke AG, March 1989",,C
Mercuric Chloride,Stainless steels,Austenitic,316LN,A (Resistant),A (Resistant),Pitting,S31653,,0.1,20,68,,253.0,"Chemical Resistance of REMANIT Stainless Steels, Thyssen Edelstahlwerke AG, March 1989",,A
Mercuric Chloride,Stainless steels,Austenitic,316LN,A (Resistant),A (Resistant),Pitting,S31653,,0.1,Boiling,Boiling,,253.0,"Chemical Resistance of REMANIT Stainless Steels, Thyssen Edelstahlwerke AG, March 1989",,A
Mercuric Chloride,Stainless steels,Austenitic,316LN,B (Good),B (Good),,S31653,,0.7,20,68,,253.0,"Chemical Resistance of REMANIT Stainless Steels, Thyssen Edelstahlwerke AG, March 1989",,B
Mercuric Chloride,Stainless steels,Austenitic,316LN,C (Questionable),C (Questionable),,S31653,,0.7,Boiling,Boiling,,253.0,"Chemical Resistance of REMANIT Stainless Steels, Thyssen Edelstahlwerke AG, March 1989",,C
Mercuric Chloride,Stainless steels,Austenitic,316Ti,A (Resistant),A (Resistant),Pitting,S31635,,0.1,20,68,,253.0,"Chemical Resistance of REMANIT Stainless Steels, Thyssen Edelstahlwerke AG, March 1989",,A
Mercuric Chloride,Stainless steels,Austenitic,316Ti,A (Resistant),A (Resistant),Pitting,S31635,,0.1,Boiling,Boiling,,253.0,"Chemical Resistance of REMANIT Stainless Steels, Thyssen Edelstahlwerke AG, March 1989",,A
Mercuric Chloride,Stainless steels,Austenitic,316Ti,B (Good),B (Good),,S31635,,0.7,20,68,,253.0,"Chemical Resistance of REMANIT Stainless Steels, Thyssen Edelstahlwerke AG, March 1989",,B
Mercuric Chloride,Stainless steels,Austenitic,316Ti,C (Questionable),C (Questionable),,S31635,,0.7,Boiling,Boiling,,253.0,"Chemical Resistance of REMANIT Stainless Steels, Thyssen Edelstahlwerke AG, March 1989",,C
Mercuric Chloride,Stainless steels,Austenitic,317L,A (Resistant),A (Resistant),Pitting,S31703,,0.1,20,68,,253.0,"Chemical Resistance of REMANIT Stainless Steels, Thyssen Edelstahlwerke AG, March 1989",,A
Mercuric Chloride,Stainless steels,Austenitic,317L,A (Resistant),A (Resistant),Pitting,S31703,,0.1,Boiling,Boiling,,253.0,"Chemical Resistance of REMANIT Stainless Steels, Thyssen Edelstahlwerke AG, March 1989",,A
Mercuric Chloride,Stainless steels,Austenitic,317L,B (Good),B (Good),,S31703,,0.7,20,68,,253.0,"Chemical Resistance of REMANIT Stainless Steels, Thyssen Edelstahlwerke AG, March 1989",,B
Mercuric Chloride,Stainless steels,Austenitic,317L,C (Questionable),C (Questionable),,S31703,,0.7,Boiling,Boiling,,253.0,"Chemical Resistance of REMANIT Stainless Steels, Thyssen Edelstahlwerke AG, March 1989",,C
Mercuric Chloride,Stainless steels,Austenitic,317LN,A (Resistant),A (Resistant),Pitting,S31725,,0.1,20,68,,253.0,"Chemical Resistance of REMANIT Stainless Steels, Thyssen Edelstahlwerke AG, March 1989",,A
Mercuric Chloride,Stainless steels,Austenitic,317LN,A (Resistant),A (Resistant),Pitting,S31725,,0.1,Boiling,Boiling,,253.0,"Chemical Resistance of REMANIT Stainless Steels, Thyssen Edelstahlwerke AG, March 1989",,A
Mercuric Chloride,Stainless steels,Austenitic,317LN,B (Good),B (Good),,S31725,,0.7,20,68,,253.0,"Chemical Resistance of REMANIT Stainless Steels, Thyssen Edelstahlwerke AG, March 1989",,B
Mercuric Chloride,Stainless steels,Austenitic,317LN,C (Questionable),C (Questionable),,S31725,,0.7,Boiling,Boiling,,253.0,"Chemical Resistance of REMANIT Stainless Steels, Thyssen Edelstahlwerke AG, March 1989",,C
Mercuric Chloride,Stainless steels,Duplex,329,A (Resistant),A (Resistant),Pitting,S32900,,0.1,20,68,,253.0,"Chemical Resistance of REMANIT Stainless Steels, Thyssen Edelstahlwerke AG, March 1989",,A
Mercuric Chloride,Stainless steels,Duplex,329,A (Resistant),A (Resistant),Pitting,S32900,,0.1,Boiling,Boiling,,253.0,"Chemical Resistance of REMANIT Stainless Steels, Thyssen Edelstahlwerke AG, March 1989",,A
Mercuric Chloride,Stainless steels,Duplex,329,B (Good),B (Good),,S32900,,0.7,20,68,,253.0,"Chemical Resistance of REMANIT Stainless Steels, Thyssen Edelstahlwerke AG, March 1989",,B
Mercuric Chloride,Stainless steels,Duplex,329,C (Questionable),C (Questionable),,S32900,,0.7,Boiling,Boiling,,253.0,"Chemical Resistance of REMANIT Stainless Steels, Thyssen Edelstahlwerke AG, March 1989",,C
Mercuric Chloride,Stainless steels,Duplex,F51,A (Resistant),A (Resistant),Pitting,S31803,,0.1,20,68,,253.0,"Chemical Resistance of REMANIT Stainless Steels, Thyssen Edelstahlwerke AG, March 1989",,A
Mercuric Chloride,Stainless steels,Duplex,F51,A (Resistant),A (Resistant),Pitting,S31803,,0.1,Boiling,Boiling,,253.0,"Chemical Resistance of REMANIT Stainless Steels, Thyssen Edelstahlwerke AG, March 1989",,A
Mercuric Chloride,Stainless steels,Duplex,F51,B (Good),B (Good),,S31803,,0.7,20,68,,253.0,"Chemical Resistance of REMANIT Stainless Steels, Thyssen Edelstahlwerke AG, March 1989",,B
Mercuric Chloride,Stainless steels,Duplex,F51,C (Questionable),C (Questionable),,S31803,,0.7,Boiling,Boiling,,253.0,"Chemical Resistance of REMANIT Stainless Steels, Thyssen Edelstahlwerke AG, March 1989",,C
Mercuric Chloride,Stainless steels,Ferritic,405,C (Questionable),C (Questionable),Pitting,S40500,,0.1,20,68,,253.0,"Chemical Resistance of REMANIT Stainless Steels, Thyssen Edelstahlwerke AG, March 1989",,C
Mercuric Chloride,Stainless steels,Ferritic,405,D (Poor),D (Poor),Pitting,S40500,,0.1,Boiling,Boiling,,253.0,"Chemical Resistance of REMANIT Stainless Steels, Thyssen Edelstahlwerke AG, March 1989",,D
Mercuric Chloride,Stainless steels,Ferritic,405,C (Questionable),C (Questionable),,S40500,,0.7,20,68,,253.0,"Chemical Resistance of REMANIT Stainless Steels, Thyssen Edelstahlwerke AG, March 1989",,C
Mercuric Chloride,Stainless steels,Ferritic,405,D (Poor),D (Poor),,S40500,,0.7,Boiling,Boiling,,253.0,"Chemical Resistance of REMANIT Stainless Steels, Thyssen Edelstahlwerke AG, March 1989",,D
Mercuric Chloride,Stainless steels,Ferritic,409,C (Questionable),C (Questionable),Pitting,S40900,,0.1,20,68,,253.0,"Chemical Resistance of REMANIT Stainless Steels, Thyssen Edelstahlwerke AG, March 1989",,C
Mercuric Chloride,Stainless steels,Ferritic,409,D (Poor),D (Poor),Pitting,S40900,,0.1,Boiling,Boiling,,253.0,"Chemical Resistance of REMANIT Stainless Steels, Thyssen Edelstahlwerke AG, March 1989",,D
Mercuric Chloride,Stainless steels,Ferritic,409,C (Questionable),C (Questionable),,S40900,,0.7,20,68,,253.0,"Chemical Resistance of REMANIT Stainless Steels, Thyssen Edelstahlwerke AG, March 1989",,C
Mercuric Chloride,Stainless steels,Ferritic,409,D (Poor),D (Poor),,S40900,,0.7,Boiling,Boiling,,253.0,"Chemical Resistance of REMANIT Stainless Steels, Thyssen Edelstahlwerke AG, March 1989",,D
Mercuric Chloride,Stainless steels,Ferritic,430,B (Good),B (Good),Pitting,S43000,,0.1,20,68,,253.0,"Chemical Resistance of REMANIT Stainless Steels, Thyssen Edelstahlwerke AG, March 1989",,B
Mercuric Chloride,Stainless steels,Ferritic,430,C (Questionable),C (Questionable),Pitting,S43000,,0.1,Boiling,Boiling,,253.0,"Chemical Resistance of REMANIT Stainless Steels, Thyssen Edelstahlwerke AG, March 1989",,C
Mercuric Chloride,Stainless steels,Ferritic,430,C (Questionable),C (Questionable),,S43000,,0.7,20,68,,253.0,"Chemical Resistance of REMANIT Stainless Steels, Thyssen Edelstahlwerke AG, March 1989",,C
Mercuric Chloride,Stainless steels,Ferritic,430,D (Poor),D (Poor),,S43000,,0.7,Boiling,Boiling,,253.0,"Chemical Resistance of REMANIT Stainless Steels, Thyssen Edelstahlwerke AG, March 1989",,D
Mercuric Chloride,Stainless steels,Ferritic,434,A (Resistant),A (Resistant),Pitting,S43400,,0.1,20,68,,253.0,"Chemical Resistance of REMANIT Stainless Steels, Thyssen Edelstahlwerke AG, March 1989",,A
Mercuric Chloride,Stainless steels,Ferritic,434,B (Good),B (Good),Pitting,S43400,,0.1,Boiling,Boiling,,253.0,"Chemical Resistance of REMANIT Stainless Steels, Thyssen Edelstahlwerke AG, March 1989",,B
Mercuric Chloride,Stainless steels,Ferritic,434,B (Good),B (Good),,S43400,,0.7,20,68,,253.0,"Chemical Resistance of REMANIT Stainless Steels, Thyssen Edelstahlwerke AG, March 1989",,B
Mercuric Chloride,Stainless steels,Ferritic,434,C (Questionable),C (Questionable),,S43400,,0.7,Boiling,Boiling,,253.0,"Chemical Resistance of REMANIT Stainless Steels, Thyssen Edelstahlwerke AG, March 1989",,C
Mercuric Chloride,Stainless steels,Martensitic,403,C (Questionable),C (Questionable),Pitting,S40300,,0.1,20,68,,253.0,"Chemical Resistance of REMANIT Stainless Steels, Thyssen Edelstahlwerke AG, March 1989",,C
Mercuric Chloride,Stainless steels,Martensitic,403,D (Poor),D (Poor),Pitting,S40300,,0.1,Boiling,Boiling,,253.0,"Chemical Resistance of REMANIT Stainless Steels, Thyssen Edelstahlwerke AG, March 1989",,D
Mercuric Chloride,Stainless steels,Martensitic,403,C (Questionable),C (Questionable),,S40300,,0.7,20,68,,253.0,"Chemical Resistance of REMANIT Stainless Steels, Thyssen Edelstahlwerke AG, March 1989",,C
Mercuric Chloride,Stainless steels,Martensitic,403,D (Poor),D (Poor),,S40300,,0.7,Boiling,Boiling,,253.0,"Chemical Resistance of REMANIT Stainless Steels, Thyssen Edelstahlwerke AG, March 1989",,D
Mercuric Chloride,Stainless steels,Martensitic,410,C (Questionable),C (Questionable),Pitting,S41000,,0.1,20,68,,253.0,"Chemical Resistance of REMANIT Stainless Steels, Thyssen Edelstahlwerke AG, March 1989",,C
Mercuric Chloride,Stainless steels,Martensitic,410,D (Poor),D (Poor),Pitting,S41000,,0.1,Boiling,Boiling,,253.0,"Chemical Resistance of REMANIT Stainless Steels, Thyssen Edelstahlwerke AG, March 1989",,D
Mercuric Chloride,Stainless steels,Martensitic,410,C (Questionable),C (Questionable),,S41000,,0.7,20,68,,253.0,"Chemical Resistance of REMANIT Stainless Steels, Thyssen Edelstahlwerke AG, March 1989",,C
Mercuric Chloride,Stainless steels,Martensitic,410,D (Poor),D (Poor),,S41000,,0.7,Boiling,Boiling,,253.0,"Chemical Resistance of REMANIT Stainless Steels, Thyssen Edelstahlwerke AG, March 1989",,D
Mercuric Chloride,Stainless steels,Martensitic,416,C (Questionable),C (Questionable),Pitting,S41600,,0.1,20,68,,253.0,"Chemical Resistance of REMANIT Stainless Steels, Thyssen Edelstahlwerke AG, March 1989",,C
Mercuric Chloride,Stainless steels,Martensitic,416,D (Poor),D (Poor),Pitting,S41600,,0.1,Boiling,Boiling,,253.0,"Chemical Resistance of REMANIT Stainless Steels, Thyssen Edelstahlwerke AG, March 1989",,D
Mercuric Chloride,Stainless steels,Martensitic,416,C (Questionable),C (Questionable),,S41600,,0.7,20,68,,253.0,"Chemical Resistance of REMANIT Stainless Steels, Thyssen Edelstahlwerke AG, March 1989",,C
Mercuric Chloride,Stainless steels,Martensitic,416,D (Poor),D (Poor),,S41600,,0.7,Boiling,Boiling,,253.0,"Chemical Resistance of REMANIT Stainless Steels, Thyssen Edelstahlwerke AG, March 1989",,D
Mercuric Chloride,Stainless steels,Martensitic,420,C (Questionable),C (Questionable),Pitting,S42000,,0.1,20,68,,253.0,"Chemical Resistance of REMANIT Stainless Steels, Thyssen Edelstahlwerke AG, March 1989",,C
Mercuric Chloride,Stainless steels,Martensitic,420,D (Poor),D (Poor),Pitting,S42000,,0.1,Boiling,Boiling,,253.0,"Chemical Resistance of REMANIT Stainless Steels, Thyssen Edelstahlwerke AG, March 1989",,D
Mercuric Chloride,Stainless steels,Martensitic,420,C (Questionable),C (Questionable),,S42000,,0.7,20,68,,253.0,"Chemical Resistance of REMANIT Stainless Steels, Thyssen Edelstahlwerke AG, March 1989",,C
Mercuric Chloride,Stainless steels,Martensitic,420,D (Poor),D (Poor),,S42000,,0.7,Boiling,Boiling,,253.0,"Chemical Resistance of REMANIT Stainless Steels, Thyssen Edelstahlwerke AG, March 1989",,D
Mercuric Cyanide,Stainless steels,Austenitic,301,A (Resistant),A (Resistant),,S30100,,,,,,253.0,"Chemical Resistance of REMANIT Stainless Steels, Thyssen Edelstahlwerke AG, March 1989",,A
Mercuric Cyanide,Stainless steels,Austenitic,302,A (Resistant),A (Resistant),,S30200,,,,,,253.0,"Chemical Resistance of REMANIT Stainless Steels, Thyssen Edelstahlwerke AG, March 1989",,A
Mercuric Cyanide,Stainless steels,Austenitic,303,C (Questionable),C (Questionable),,S30300,,,,,,253.0,"Chemical Resistance of REMANIT Stainless Steels, Thyssen Edelstahlwerke AG, March 1989",,C
Mercuric Cyanide,Stainless steels,Austenitic,303,A (Resistant),A (Resistant),,S30300,,,,,,253.0,"Chemical Resistance of REMANIT Stainless Steels, Thyssen Edelstahlwerke AG, March 1989",,A
Mercuric Cyanide,Stainless steels,Austenitic,304,A (Resistant),A (Resistant),,S30400,,,,,,253.0,"Chemical Resistance of REMANIT Stainless Steels, Thyssen Edelstahlwerke AG, March 1989",,A
Mercuric Cyanide,Stainless steels,Austenitic,316,A (Resistant),A (Resistant),,S31600,,,,,,253.0,"Chemical Resistance of REMANIT Stainless Steels, Thyssen Edelstahlwerke AG, March 1989",,A
Mercuric Cyanide,Stainless steels,Austenitic,321,A (Resistant),A (Resistant),,S32100,,,,,,253.0,"Chemical Resistance of REMANIT Stainless Steels, Thyssen Edelstahlwerke AG, March 1989",,A
Mercuric Cyanide,Stainless steels,Austenitic,347,A (Resistant),A (Resistant),,S34700,,,,,,253.0,"Chemical Resistance of REMANIT Stainless Steels, Thyssen Edelstahlwerke AG, March 1989",,A
Mercuric Cyanide,Stainless steels,Austenitic,304L,A (Resistant),A (Resistant),,S30403,,,,,,253.0,"Chemical Resistance of REMANIT Stainless Steels, Thyssen Edelstahlwerke AG, March 1989",,A
Mercuric Cyanide,Stainless steels,Austenitic,304LN,A (Resistant),A (Resistant),,S30453,,,,,,253.0,"Chemical Resistance of REMANIT Stainless Steels, Thyssen Edelstahlwerke AG, March 1989",,A
Mercuric Cyanide,Stainless steels,Austenitic,316F,A (Resistant),A (Resistant),,S31620,,,,,,253.0,"Chemical Resistance of REMANIT Stainless Steels, Thyssen Edelstahlwerke AG, March 1989",,A
Mercuric Cyanide,Stainless steels,Austenitic,316L,A (Resistant),A (Resistant),,S31603,,,,,,253.0,"Chemical Resistance of REMANIT Stainless Steels, Thyssen Edelstahlwerke AG, March 1989",,A
Mercuric Cyanide,Stainless steels,Austenitic,316LN,A (Resistant),A (Resistant),,S31653,,,,,,253.0,"Chemical Resistance of REMANIT Stainless Steels, Thyssen Edelstahlwerke AG, March 1989",,A
Mercuric Cyanide,Stainless steels,Austenitic,316Ti,A (Resistant),A (Resistant),,S31635,,,,,,253.0,"Chemical Resistance of REMANIT Stainless Steels, Thyssen Edelstahlwerke AG, March 1989",,A
Mercuric Cyanide,Stainless steels,Austenitic,317L,A (Resistant),A (Resistant),,S31703,,,,,,253.0,"Chemical Resistance of REMANIT Stainless Steels, Thyssen Edelstahlwerke AG, March 1989",,A
Mercuric Cyanide,Stainless steels,Austenitic,317LN,A (Resistant),A (Resistant),,S31725,,,,,,253.0,"Chemical Resistance of REMANIT Stainless Steels, Thyssen Edelstahlwerke AG, March 1989",,A
Mercuric Cyanide,Stainless steels,Duplex,329,A (Resistant),A (Resistant),,S32900,,,,,,253.0,"Chemical Resistance of REMANIT Stainless Steels, Thyssen Edelstahlwerke AG, March 1989",,A
Mercuric Cyanide,Stainless steels,Duplex,F51,A (Resistant),A (Resistant),,S31803,,,,,,253.0,"Chemical Resistance of REMANIT Stainless Steels, Thyssen Edelstahlwerke AG, March 1989",,A
Mercuric Cyanide,Stainless steels,Ferritic,405,C (Questionable),C (Questionable),,S40500,,,,,,253.0,"Chemical Resistance of REMANIT Stainless Steels, Thyssen Edelstahlwerke AG, March 1989",,C
Mercuric Cyanide,Stainless steels,Ferritic,409,C (Questionable),C (Questionable),,S40900,,,,,,253.0,"Chemical Resistance of REMANIT Stainless Steels, Thyssen Edelstahlwerke AG, March 1989",,C
Mercuric Cyanide,Stainless steels,Ferritic,430,C (Questionable),C (Questionable),,S43000,,,,,,253.0,"Chemical Resistance of REMANIT Stainless Steels, Thyssen Edelstahlwerke AG, March 1989",,C
Mercuric Cyanide,Stainless steels,Martensitic,403,C (Questionable),C (Questionable),,S40300,,,,,,253.0,"Chemical Resistance of REMANIT Stainless Steels, Thyssen Edelstahlwerke AG, March 1989",,C
Mercuric Cyanide,Stainless steels,Martensitic,410,C (Questionable),C (Questionable),,S41000,,,,,,253.0,"Chemical Resistance of REMANIT Stainless Steels, Thyssen Edelstahlwerke AG, March 1989",,C
Mercuric Cyanide,Stainless steels,Martensitic,416,C (Questionable),C (Questionable),,S41600,,,,,,253.0,"Chemical Resistance of REMANIT Stainless Steels, Thyssen Edelstahlwerke AG, March 1989",,C
Mercuric Cyanide,Stainless steels,Martensitic,420,C (Questionable),C (Questionable),,S42000,,,,,,253.0,"Chemical Resistance of REMANIT Stainless Steels, Thyssen Edelstahlwerke AG, March 1989",,C
Mercurous Nitrate,Stainless steels,Austenitic,301,A (Resistant),A (Resistant),,S30100,,,Boiling,Boiling,,253.0,"Chemical Resistance of REMANIT Stainless Steels, Thyssen Edelstahlwerke AG, March 1989",,A
Mercurous Nitrate,Stainless steels,Austenitic,302,A (Resistant),A (Resistant),,S30200,,,Boiling,Boiling,,253.0,"Chemical Resistance of REMANIT Stainless Steels, Thyssen Edelstahlwerke AG, March 1989",,A
Mercurous Nitrate,Stainless steels,Austenitic,303,A (Resistant),A (Resistant),,S30300,,,Boiling,Boiling,,253.0,"Chemical Resistance of REMANIT Stainless Steels, Thyssen Edelstahlwerke AG, March 1989",,A
Mercurous Nitrate,Stainless steels,Austenitic,303,A (Resistant),A (Resistant),,S30300,,,Boiling,Boiling,,253.0,"Chemical Resistance of REMANIT Stainless Steels, Thyssen Edelstahlwerke AG, March 1989",,A
Mercurous Nitrate,Stainless steels,Austenitic,304,A (Resistant),A (Resistant),,S30400,,,Boiling,Boiling,,253.0,"Chemical Resistance of REMANIT Stainless Steels, Thyssen Edelstahlwerke AG, March 1989",,A
Mercurous Nitrate,Stainless steels,Austenitic,316,A (Resistant),A (Resistant),,S31600,,,Boiling,Boiling,,253.0,"Chemical Resistance of REMANIT Stainless Steels, Thyssen Edelstahlwerke AG, March 1989",,A
Mercurous Nitrate,Stainless steels,Austenitic,321,A (Resistant),A (Resistant),,S32100,,,Boiling,Boiling,,253.0,"Chemical Resistance of REMANIT Stainless Steels, Thyssen Edelstahlwerke AG, March 1989",,A
Mercurous Nitrate,Stainless steels,Austenitic,347,A (Resistant),A (Resistant),,S34700,,,Boiling,Boiling,,253.0,"Chemical Resistance of REMANIT Stainless Steels, Thyssen Edelstahlwerke AG, March 1989",,A
Mercurous Nitrate,Stainless steels,Austenitic,304L,A (Resistant),A (Resistant),,S30403,,,Boiling,Boiling,,253.0,"Chemical Resistance of REMANIT Stainless Steels, Thyssen Edelstahlwerke AG, March 1989",,A
Mercurous Nitrate,Stainless steels,Austenitic,304LN,A (Resistant),A (Resistant),,S30453,,,Boiling,Boiling,,253.0,"Chemical Resistance of REMANIT Stainless Steels, Thyssen Edelstahlwerke AG, March 1989",,A
Mercurous Nitrate,Stainless steels,Austenitic,316F,A (Resistant),A (Resistant),,S31620,,,Boiling,Boiling,,253.0,"Chemical Resistance of REMANIT Stainless Steels, Thyssen Edelstahlwerke AG, March 1989",,A
Mercurous Nitrate,Stainless steels,Austenitic,316L,A (Resistant),A (Resistant),,S31603,,,Boiling,Boiling,,253.0,"Chemical Resistance of REMANIT Stainless Steels, Thyssen Edelstahlwerke AG, March 1989",,A
Mercurous Nitrate,Stainless steels,Austenitic,316LN,A (Resistant),A (Resistant),,S31653,,,Boiling,Boiling,,253.0,"Chemical Resistance of REMANIT Stainless Steels, Thyssen Edelstahlwerke AG, March 1989",,A
Mercurous Nitrate,Stainless steels,Austenitic,316Ti,A (Resistant),A (Resistant),,S31635,,,Boiling,Boiling,,253.0,"Chemical Resistance of REMANIT Stainless Steels, Thyssen Edelstahlwerke AG, March 1989",,A
Mercurous Nitrate,Stainless steels,Austenitic,317L,A (Resistant),A (Resistant),,S31703,,,Boiling,Boiling,,253.0,"Chemical Resistance of REMANIT Stainless Steels, Thyssen Edelstahlwerke AG, March 1989",,A
Mercurous Nitrate,Stainless steels,Austenitic,317LN,A (Resistant),A (Resistant),,S31725,,,Boiling,Boiling,,253.0,"Chemical Resistance of REMANIT Stainless Steels, Thyssen Edelstahlwerke AG, March 1989",,A
Mercurous Nitrate,Stainless steels,Duplex,329,A (Resistant),A (Resistant),,S32900,,,Boiling,Boiling,,253.0,"Chemical Resistance of REMANIT Stainless Steels, Thyssen Edelstahlwerke AG, March 1989",,A
Mercurous Nitrate,Stainless steels,Duplex,F51,A (Resistant),A (Resistant),,S31803,,,Boiling,Boiling,,253.0,"Chemical Resistance of REMANIT Stainless Steels, Thyssen Edelstahlwerke AG, March 1989",,A
Mercurous Nitrate,Stainless steels,Ferritic,405,A (Resistant),A (Resistant),,S40500,,,Boiling,Boiling,,253.0,"Chemical Resistance of REMANIT Stainless Steels, Thyssen Edelstahlwerke AG, March 1989",,A
Mercurous Nitrate,Stainless steels,Ferritic,409,A (Resistant),A (Resistant),,S40900,,,Boiling,Boiling,,253.0,"Chemical Resistance of REMANIT Stainless Steels, Thyssen Edelstahlwerke AG, March 1989",,A
Mercurous Nitrate,Stainless steels,Ferritic,430,A (Resistant),A (Resistant),,S43000,,,Boiling,Boiling,,253.0,"Chemical Resistance of REMANIT Stainless Steels, Thyssen Edelstahlwerke AG, March 1989",,A
Mercurous Nitrate,Stainless steels,Ferritic,434,A (Resistant),A (Resistant),,S43400,,,Boiling,Boiling,,253.0,"Chemical Resistance of REMANIT Stainless Steels, Thyssen Edelstahlwerke AG, March 1989",,A
Mercurous Nitrate,Stainless steels,Martensitic,403,A (Resistant),A (Resistant),,S40300,,,Boiling,Boiling,,253.0,"Chemical Resistance of REMANIT Stainless Steels, Thyssen Edelstahlwerke AG, March 1989",,A
Mercurous Nitrate,Stainless steels,Martensitic,410,A (Resistant),A (Resistant),,S41000,,,Boiling,Boiling,,253.0,"Chemical Resistance of REMANIT Stainless Steels, Thyssen Edelstahlwerke AG, March 1989",,A
Mercurous Nitrate,Stainless steels,Martensitic,416,A (Resistant),A (Resistant),,S41600,,,Boiling,Boiling,,253.0,"Chemical Resistance of REMANIT Stainless Steels, Thyssen Edelstahlwerke AG, March 1989",,A
Mercurous Nitrate,Stainless steels,Martensitic,420,A (Resistant),A (Resistant),,S42000,,,Boiling,Boiling,,253.0,"Chemical Resistance of REMANIT Stainless Steels, Thyssen Edelstahlwerke AG, March 1989",,A
Methyl Alcohol,Aluminum and alloys,99.0% min Al,Aluminum (>99.5%),A (Resistant),A (Resistant),,A91350,Solution,,,,,92.0,"F. King, Aluminum and Its Alloys, Ellis Horwood, Chichester, England, 1987, p 282-291",,A
Methyl Alcohol,Copper and alloys,Aluminum bronze,Aluminum bronze,A (Resistant),A (Resistant),,,,,,,,93.0,"H. Leidheiser, Jr., The Corrosion of Copper, Tin and Their Alloys, John Wiley & Sons, New York, 1971, p 90-96",,A
Methyl Alcohol,Copper and alloys,Brass,Brass,A (Resistant),A (Resistant),,,,,,,,93.0,"H. Leidheiser, Jr., The Corrosion of Copper, Tin and Their Alloys, John Wiley & Sons, New York, 1971, p 90-96",,A
Methyl Alcohol,Copper and alloys,Brass,Cartridge brass,A (Resistant),A (Resistant),,C26000,,,,,,93.0,"H. Leidheiser, Jr., The Corrosion of Copper, Tin and Their Alloys, John Wiley & Sons, New York, 1971, p 90-96",,A
Methyl Alcohol,Copper and alloys,Brass,Commercial bronze,A (Resistant),A (Resistant),,C22000,,,,,,93.0,"H. Leidheiser, Jr., The Corrosion of Copper, Tin and Their Alloys, John Wiley & Sons, New York, 1971, p 90-96",,A
Methyl Alcohol,Copper and alloys,Brass,Muntz metal,A (Resistant),A (Resistant),,C28000,,,,,,93.0,"H. Leidheiser, Jr., The Corrosion of Copper, Tin and Their Alloys, John Wiley & Sons, New York, 1971, p 90-96",,A
Methyl Alcohol,Copper and alloys,Brass,Red brass,A (Resistant),A (Resistant),,C23000,,,,,,93.0,"H. Leidheiser, Jr., The Corrosion of Copper, Tin and Their Alloys, John Wiley & Sons, New York, 1971, p 90-96",,A
Methyl Alcohol,Copper and alloys,Copper,Electrolytic copper,A (Resistant),A (Resistant),,C11000,,,,,,93.0,"H. Leidheiser, Jr., The Corrosion of Copper, Tin and Their Alloys, John Wiley & Sons, New York, 1971, p 90-96",,A
Methyl Alcohol,Copper and alloys,Copper,Phosphor copper,A (Resistant),A (Resistant),,C12200,,,,,,93.0,"H. Leidheiser, Jr., The Corrosion of Copper, Tin and Their Alloys, John Wiley & Sons, New York, 1971, p 90-96",,A
Methyl Alcohol,Copper and alloys,Copper-nickel,70-30 cupronickel,A (Resistant),A (Resistant),,C71500,,,,,,93.0,"H. Leidheiser, Jr., The Corrosion of Copper, Tin and Their Alloys, John Wiley & Sons, New York, 1971, p 90-96",,A
Methyl Alcohol,Copper and alloys,Copper-nickel,90-10 cupronickel,A (Resistant),A (Resistant),,C70600,,,,,,93.0,"H. Leidheiser, Jr., The Corrosion of Copper, Tin and Their Alloys, John Wiley & Sons, New York, 1971, p 90-96",,A
Methyl Alcohol,Copper and alloys,Leaded brass,Architectural bronze,A (Resistant),A (Resistant),,C38500,,,,,,93.0,"H. Leidheiser, Jr., The Corrosion of Copper, Tin and Their Alloys, John Wiley & Sons, New York, 1971, p 90-96",,A
Methyl Alcohol,Copper and alloys,Leaded brass,Free-cutting brass,A (Resistant),A (Resistant),,C36000,,,,,,93.0,"H. Leidheiser, Jr., The Corrosion of Copper, Tin and Their Alloys, John Wiley & Sons, New York, 1971, p 90-96",,A
Methyl Alcohol,Copper and alloys,Nickel-silver,Nickel- silver,A (Resistant),A (Resistant),,,,18,,,,93.0,"H. Leidheiser, Jr., The Corrosion of Copper, Tin and Their Alloys, John Wiley & Sons, New York, 1971, p 90-96",,A
Methyl Alcohol,Copper and alloys,Phosphor bronze,"Phosphor bronze, 5% Sn",A (Resistant),A (Resistant),,C51000,,,,,,93.0,"H. Leidheiser, Jr., The Corrosion of Copper, Tin and Their Alloys, John Wiley & Sons, New York, 1971, p 90-96",,A
Methyl Alcohol,Copper and alloys,Phosphor bronze,"Phosphor bronze, 8% Sn",A (Resistant),A (Resistant),,C52100,,,,,,93.0,"H. Leidheiser, Jr., The Corrosion of Copper, Tin and Their Alloys, John Wiley & Sons, New York, 1971, p 90-96",,A
Methyl Alcohol,Copper and alloys,Silicon bronze,"Silicon bronze, high",A (Resistant),A (Resistant),,C65500,,,,,,93.0,"H. Leidheiser, Jr., The Corrosion of Copper, Tin and Their Alloys, John Wiley & Sons, New York, 1971, p 90-96",,A
Methyl Alcohol,Copper and alloys,Silicon bronze,"Silicon bronze, low",A (Resistant),A (Resistant),,C65100,,,,,,93.0,"H. Leidheiser, Jr., The Corrosion of Copper, Tin and Their Alloys, John Wiley & Sons, New York, 1971, p 90-96",,A
Methyl Alcohol,Copper and alloys,Tin brass,Admiralty brass,A (Resistant),A (Resistant),,C44300,,,,,,93.0,"H. Leidheiser, Jr., The Corrosion of Copper, Tin and Their Alloys, John Wiley & Sons, New York, 1971, p 90-96",,A
Methyl Alcohol,Copper and alloys,Tin brass,Naval brass,A (Resistant),A (Resistant),,C46400,,,,,,93.0,"H. Leidheiser, Jr., The Corrosion of Copper, Tin and Their Alloys, John Wiley & Sons, New York, 1971, p 90-96",,A
Methyl Alcohol,Miscellaneous,Magnesium and alloys,Magnesium,D (Poor),D (Poor),,,,100,Room,Room,,119.0,"Dow Chemical Co., Midland, MI",,D
Methyl Alcohol,Miscellaneous,Noble metals,Gold,0.05 max,2 max,,P00016,,Pure,Boiling,Boiling,,7.0,"Metals Handbook, Ninth Edition, Vol 13, Corrosion, ASM International, Metals Park, OH, 1987, p 800",0.05,
Methyl Alcohol,Miscellaneous,Noble metals,Platinum,0.05 max,2 max,,P04995,,Pure,Boiling,Boiling,,6.0,"Metals Handbook, Ninth Edition, Vol 13, Corrosion, ASM International, Metals Park, OH, 1987, p 803",0.05,
Methyl Alcohol,Miscellaneous,Noble metals,Silver,0.05 max,2 max,,P07010,,Pure,Boiling,Boiling,,10.0,"Metals Handbook, Ninth Edition, Vol 13, Corrosion, ASM International, Metals Park, OH, 1987, p 797",0.05,
Methyl Alcohol,Nickel and alloys,Nickel-chromium-iron,Incoloy 800 Inco Alloys International Inc.,A (Resistant),A (Resistant),No pitting,N08800,"Cold-rolled, annealed sheet Solutions were prepared with reagent-grade chemicals",Absolute,80,176,7 d,44.0,"Inco Alloys International, 1979",,A
Methyl Alcohol,Nickel and alloys,Nickel-chromium-iron,Inconel 601 Inco Alloys International Inc.,A (Resistant),A (Resistant),,N06601,,,80,176,7 d,64.0,"Inco Alloys International, 1985",,A
Methyl Alcohol,Refractory metals and alloys,Titanium and alloys,"Ti-3Al-2.5V, grade 9",A (Resistant),A (Resistant),,,,100,Boiling,Boiling,,91.0,"Titanium, Teledyne Wah Chang Albany, 1988",,A
Methyl Alcohol,Refractory metals and alloys,Titanium and alloys,Titanium,A (Resistant),A (Resistant),,,,100,Boiling,Boiling,,91.0,"Titanium, Teledyne Wah Chang Albany, 1988",,A
Methyl Alcohol,Refractory metals and alloys,Titanium and alloys,Titanium,A (Resistant),A (Resistant),,,,91,35,95,,90.0,"N.D. Tomashov and P.M. Altovskii, Corrosion and Protection of Titanium, Government Scientific-Technical Publication of Machine-Building Literature (Russian translation), 1963; L.C. Covington and R.W. Schultz, Corrosion of Resistance of Titanium, TIMET Cor",,A
Methyl Alcohol,Refractory metals and alloys,Titanium and alloys,Titanium,0.01 max,0.4 max,,,,95,100,212,,90.0,"N.D. Tomashov and P.M. Altovskii, Corrosion and Protection of Titanium, Government Scientific-Technical Publication of Machine-Building Literature (Russian translation), 1963; L.C. Covington and R.W. Schultz, Corrosion of Resistance of Titanium, TIMET Cor",0.01,
Methyl Alcohol,Refractory metals and alloys,Titanium and alloys,Titanium,A (Resistant),A (Resistant),,,,99,Boiling,Boiling,,33.0,"R.W. Schultz and J.S. Grauman, Fundamental Corrosion Characterization of High-Strength Titanium Alloys, in Industrial Applications of Titanium and Zirconium: Fourth Volume, STP 917, ASTM, Philadelphia, 1986, p 130-143; L.C. Covington and R.W. Schultz, Cor",,A
Methyl Alcohol,Stainless steels,Austenitic,301,A (Resistant),A (Resistant),,S30100,,All concentrations,20,68,,253.0,"Chemical Resistance of REMANIT Stainless Steels, Thyssen Edelstahlwerke AG, March 1989",,A
