Repository: wfreinhart/matse219

# MATSE 219: Materials Informatics

Auto-generated from the private authoring repo (matse219-instructor). Do not edit here directly -- changes are overwritten on the next publish run.

## Lectures

- [Lecture01](https://colab.research.google.com/github/wfreinhart/matse219/blob/staging/notebooks/Lecture01.ipynb)
- [Lecture02](https://colab.research.google.com/github/wfreinhart/matse219/blob/staging/notebooks/Lecture02.ipynb)
- [Lecture03](https://colab.research.google.com/github/wfreinhart/matse219/blob/staging/notebooks/Lecture03.ipynb)
- [Lecture04](https://colab.research.google.com/github/wfreinhart/matse219/blob/staging/notebooks/Lecture04.ipynb)

File: datasets/corrosion.csv (part 72 of 142)
Environment,Material Group,Material Family,Material,Rate (mm/yr) or Rating,Rate (mils/yr) or Rating,Localized Attack,UNS,Condition/Comment,Concentration (Vol %),Temperature (deg C),Temperature (deg F),Duration,Reference #,Reference,rate_mm_yr_numeric,rate_letter_grade
Methyl Alcohol,Stainless steels,Austenitic,301,A (Resistant),A (Resistant),,S30100,,All concentrations,65,149,,253.0,"Chemical Resistance of REMANIT Stainless Steels, Thyssen Edelstahlwerke AG, March 1989",,A
Methyl Alcohol,Stainless steels,Austenitic,302,A (Resistant),A (Resistant),,S30200,,All concentrations,20,68,,253.0,"Chemical Resistance of REMANIT Stainless Steels, Thyssen Edelstahlwerke AG, March 1989",,A
Methyl Alcohol,Stainless steels,Austenitic,302,A (Resistant),A (Resistant),,S30200,,All concentrations,65,149,,253.0,"Chemical Resistance of REMANIT Stainless Steels, Thyssen Edelstahlwerke AG, March 1989",,A
Methyl Alcohol,Stainless steels,Austenitic,303,A (Resistant),A (Resistant),,S30300,,All concentrations,20,68,,253.0,"Chemical Resistance of REMANIT Stainless Steels, Thyssen Edelstahlwerke AG, March 1989",,A
Methyl Alcohol,Stainless steels,Austenitic,303,A (Resistant),A (Resistant),,S30300,,All concentrations,20,68,,253.0,"Chemical Resistance of REMANIT Stainless Steels, Thyssen Edelstahlwerke AG, March 1989",,A
Methyl Alcohol,Stainless steels,Austenitic,303,A (Resistant),A (Resistant),,S30300,,All concentrations,65,149,,253.0,"Chemical Resistance of REMANIT Stainless Steels, Thyssen Edelstahlwerke AG, March 1989",,A
Methyl Alcohol,Stainless steels,Austenitic,303,A (Resistant),A (Resistant),,S30300,,All concentrations,65,149,,253.0,"Chemical Resistance of REMANIT Stainless Steels, Thyssen Edelstahlwerke AG, March 1989",,A
Methyl Alcohol,Stainless steels,Austenitic,304,B (Good),B (Good),,S30400,,,21,70,,121.0,"Cyclops Corp., Universal-Cyclops Specialty Steel Division",,B
Methyl Alcohol,Stainless steels,Austenitic,304,.003 max,0.1 max,,S30400,"Rayon processing; no aeration; rapid agitation. Plus 35% acetone, 8% 2,2- dimethoxy propane, 3% methyl acetate, 2% ethanol, 1% methylethyl ketone, 1% water",50,70,158,473 d,89.0,"A Guide to Corrosion Resistance, Climax Molybdenum Company, Greenwich, CT, 1981",0.003,
Methyl Alcohol,Stainless steels,Austenitic,304,A (Resistant),A (Resistant),,S30400,"Rayon processing; no aeration; rapid agitation. Plus 35% acetone, 8% 2,2- dimethoxy propane, 3% methyl acetate, 2% ethanol, 1% methylethyl ketone, 1% water",50,70,158,473 d,89.0,"A Guide to Corrosion Resistance, Climax Molybdenum Company, Greenwich, CT, 1981",,A
Methyl Alcohol,Stainless steels,Austenitic,304,.003 max,0.1 max,Crevice attack,S30400,"Paper (distillation) processing; slight to moderate aeration; rapid agitation. Plus ammonia, hydrogen sulfide, 1-10 g/L various mercaptans, water. and air (vapors)",15-95,82,180,762 d,89.0,"A Guide to Corrosion Resistance, Climax Molybdenum Company, Greenwich, CT, 1981",0.003,
Methyl Alcohol,Stainless steels,Austenitic,304,.003 max,0.1 max,,S30400,"Plus 23% acetone, 15% methyl acetate, 2% water., 0.03% acetic acid, 16 psig pressure",60,74,165,355 d,89.0,"A Guide to Corrosion Resistance, Climax Molybdenum Company, Greenwich, CT, 1981",0.003,
Methyl Alcohol,Stainless steels,Austenitic,304,A (Resistant),A (Resistant),,S30400,,All concentrations,20,68,,253.0,"Chemical Resistance of REMANIT Stainless Steels, Thyssen Edelstahlwerke AG, March 1989",,A
Methyl Alcohol,Stainless steels,Austenitic,304,A (Resistant),A (Resistant),,S30400,,All concentrations,65,149,,253.0,"Chemical Resistance of REMANIT Stainless Steels, Thyssen Edelstahlwerke AG, March 1989",,A
Methyl Alcohol,Stainless steels,Austenitic,316,A (Resistant),A (Resistant),,S31600,,,21,70,,121.0,"Cyclops Corp., Universal-Cyclops Specialty Steel Division",,A
Methyl Alcohol,Stainless steels,Austenitic,316,.003 max,0.1 max,,S31600,"Paper (distillation) processing; field or pilot plant test; slight to moderate aeration; rapid agitation. Plus ammonia, hydrogen sulfide, 1-10 g/L various mercaptans, water. and air (vapors)",15-95,82,180,762 d,89.0,"A Guide to Corrosion Resistance, Climax Molybdenum Company, Greenwich, CT, 1981",0.003,
Methyl Alcohol,Stainless steels,Austenitic,316,.003 max,0.1 max,,S31600,"Rayon processing; no aeration; rapid agitation. Plus 35% acetone, 8% 2,2- dimethoxy propane, 3% methyl acetate, 2% ethanol, 1% methylethyl ketone, 1% water",50,70,158,473 d,89.0,"A Guide to Corrosion Resistance, Climax Molybdenum Company, Greenwich, CT, 1981",0.003,
Methyl Alcohol,Stainless steels,Austenitic,316,A (Resistant),A (Resistant),,S31600,"Chemical processing. Plus 23% acetone, 15% methyl acetate, 2% water., 0.03% acetic acid, 16 psig pressure",60,74,165,355 d,89.0,"A Guide to Corrosion Resistance, Climax Molybdenum Company, Greenwich, CT, 1981",,A
Methyl Alcohol,Stainless steels,Austenitic,316,A (Resistant),A (Resistant),,S31600,,All concentrations,20,68,,253.0,"Chemical Resistance of REMANIT Stainless Steels, Thyssen Edelstahlwerke AG, March 1989",,A
Methyl Alcohol,Stainless steels,Austenitic,316,A (Resistant),A (Resistant),,S31600,,All concentrations,65,149,,253.0,"Chemical Resistance of REMANIT Stainless Steels, Thyssen Edelstahlwerke AG, March 1989",,A
Methyl Alcohol,Stainless steels,Austenitic,317,A (Resistant),A (Resistant),,S31700,"Chemical processing. Plus 23% acetone, 15% methyl acetate, 2% water., 0.03% acetic acid, 16 psig pressure",60,74,165,355 d,89.0,"A Guide to Corrosion Resistance, Climax Molybdenum Company, Greenwich, CT, 1981",,A
Methyl Alcohol,Stainless steels,Austenitic,321,A (Resistant),A (Resistant),,S32100,,All concentrations,20,68,,253.0,"Chemical Resistance of REMANIT Stainless Steels, Thyssen Edelstahlwerke AG, March 1989",,A
Methyl Alcohol,Stainless steels,Austenitic,321,A (Resistant),A (Resistant),,S32100,,All concentrations,65,149,,253.0,"Chemical Resistance of REMANIT Stainless Steels, Thyssen Edelstahlwerke AG, March 1989",,A
Methyl Alcohol,Stainless steels,Austenitic,347,A (Resistant),A (Resistant),,S34700,,All concentrations,20,68,,253.0,"Chemical Resistance of REMANIT Stainless Steels, Thyssen Edelstahlwerke AG, March 1989",,A
Methyl Alcohol,Stainless steels,Austenitic,347,A (Resistant),A (Resistant),,S34700,,All concentrations,65,149,,253.0,"Chemical Resistance of REMANIT Stainless Steels, Thyssen Edelstahlwerke AG, March 1989",,A
Methyl Alcohol,Stainless steels,Austenitic,304L,A (Resistant),A (Resistant),,S30403,,All concentrations,20,68,,253.0,"Chemical Resistance of REMANIT Stainless Steels, Thyssen Edelstahlwerke AG, March 1989",,A
Methyl Alcohol,Stainless steels,Austenitic,304L,A (Resistant),A (Resistant),,S30403,,All concentrations,65,149,,253.0,"Chemical Resistance of REMANIT Stainless Steels, Thyssen Edelstahlwerke AG, March 1989",,A
Methyl Alcohol,Stainless steels,Austenitic,304LN,A (Resistant),A (Resistant),,S30453,,All concentrations,20,68,,253.0,"Chemical Resistance of REMANIT Stainless Steels, Thyssen Edelstahlwerke AG, March 1989",,A
Methyl Alcohol,Stainless steels,Austenitic,304LN,A (Resistant),A (Resistant),,S30453,,All concentrations,65,149,,253.0,"Chemical Resistance of REMANIT Stainless Steels, Thyssen Edelstahlwerke AG, March 1989",,A
Methyl Alcohol,Stainless steels,Austenitic,316F,A (Resistant),A (Resistant),,S31620,,All concentrations,20,68,,253.0,"Chemical Resistance of REMANIT Stainless Steels, Thyssen Edelstahlwerke AG, March 1989",,A
Methyl Alcohol,Stainless steels,Austenitic,316F,A (Resistant),A (Resistant),,S31620,,All concentrations,65,149,,253.0,"Chemical Resistance of REMANIT Stainless Steels, Thyssen Edelstahlwerke AG, March 1989",,A
Methyl Alcohol,Stainless steels,Austenitic,316L,A (Resistant),A (Resistant),,S31603,,All concentrations,20,68,,253.0,"Chemical Resistance of REMANIT Stainless Steels, Thyssen Edelstahlwerke AG, March 1989",,A
Methyl Alcohol,Stainless steels,Austenitic,316L,A (Resistant),A (Resistant),,S31603,,All concentrations,65,149,,253.0,"Chemical Resistance of REMANIT Stainless Steels, Thyssen Edelstahlwerke AG, March 1989",,A
Methyl Alcohol,Stainless steels,Austenitic,316LN,A (Resistant),A (Resistant),,S31653,,All concentrations,20,68,,253.0,"Chemical Resistance of REMANIT Stainless Steels, Thyssen Edelstahlwerke AG, March 1989",,A
Methyl Alcohol,Stainless steels,Austenitic,316LN,A (Resistant),A (Resistant),,S31653,,All concentrations,65,149,,253.0,"Chemical Resistance of REMANIT Stainless Steels, Thyssen Edelstahlwerke AG, March 1989",,A
Methyl Alcohol,Stainless steels,Austenitic,316Ti,A (Resistant),A (Resistant),,S31635,,All concentrations,20,68,,253.0,"Chemical Resistance of REMANIT Stainless Steels, Thyssen Edelstahlwerke AG, March 1989",,A
Methyl Alcohol,Stainless steels,Austenitic,316Ti,A (Resistant),A (Resistant),,S31635,,All concentrations,65,149,,253.0,"Chemical Resistance of REMANIT Stainless Steels, Thyssen Edelstahlwerke AG, March 1989",,A
Methyl Alcohol,Stainless steels,Austenitic,317L,A (Resistant),A (Resistant),,S31703,,All concentrations,20,68,,253.0,"Chemical Resistance of REMANIT Stainless Steels, Thyssen Edelstahlwerke AG, March 1989",,A
Methyl Alcohol,Stainless steels,Austenitic,317L,A (Resistant),A (Resistant),,S31703,,All concentrations,65,149,,253.0,"Chemical Resistance of REMANIT Stainless Steels, Thyssen Edelstahlwerke AG, March 1989",,A
Methyl Alcohol,Stainless steels,Austenitic,317LN,A (Resistant),A (Resistant),,S31725,,All concentrations,20,68,,253.0,"Chemical Resistance of REMANIT Stainless Steels, Thyssen Edelstahlwerke AG, March 1989",,A
Methyl Alcohol,Stainless steels,Austenitic,317LN,A (Resistant),A (Resistant),,S31725,,All concentrations,65,149,,253.0,"Chemical Resistance of REMANIT Stainless Steels, Thyssen Edelstahlwerke AG, March 1989",,A
Methyl Alcohol,Stainless steels,Duplex,329,A (Resistant),A (Resistant),,S32900,,All concentrations,20,68,,253.0,"Chemical Resistance of REMANIT Stainless Steels, Thyssen Edelstahlwerke AG, March 1989",,A
Methyl Alcohol,Stainless steels,Duplex,329,A (Resistant),A (Resistant),,S32900,,All concentrations,65,149,,253.0,"Chemical Resistance of REMANIT Stainless Steels, Thyssen Edelstahlwerke AG, March 1989",,A
Methyl Alcohol,Stainless steels,Duplex,F51,A (Resistant),A (Resistant),,S31803,,All concentrations,20,68,,253.0,"Chemical Resistance of REMANIT Stainless Steels, Thyssen Edelstahlwerke AG, March 1989",,A
Methyl Alcohol,Stainless steels,Duplex,F51,A (Resistant),A (Resistant),,S31803,,All concentrations,65,149,,253.0,"Chemical Resistance of REMANIT Stainless Steels, Thyssen Edelstahlwerke AG, March 1989",,A
Methyl Alcohol,Stainless steels,Ferritic,405,A (Resistant),A (Resistant),,S40500,,All concentrations,20,68,,253.0,"Chemical Resistance of REMANIT Stainless Steels, Thyssen Edelstahlwerke AG, March 1989",,A
Methyl Alcohol,Stainless steels,Ferritic,405,A (Resistant),A (Resistant),,S40500,,All concentrations,65,149,,253.0,"Chemical Resistance of REMANIT Stainless Steels, Thyssen Edelstahlwerke AG, March 1989",,A
Methyl Alcohol,Stainless steels,Ferritic,409,A (Resistant),A (Resistant),,S40900,,All concentrations,20,68,,253.0,"Chemical Resistance of REMANIT Stainless Steels, Thyssen Edelstahlwerke AG, March 1989",,A
Methyl Alcohol,Stainless steels,Ferritic,409,A (Resistant),A (Resistant),,S40900,,All concentrations,65,149,,253.0,"Chemical Resistance of REMANIT Stainless Steels, Thyssen Edelstahlwerke AG, March 1989",,A
Methyl Alcohol,Stainless steels,Ferritic,430,B (Good),B (Good),,S43000,,,21,70,,121.0,"Cyclops Corp., Universal-Cyclops Specialty Steel Division",,B
Methyl Alcohol,Stainless steels,Ferritic,430,A (Resistant),A (Resistant),,S43000,,All concentrations,20,68,,253.0,"Chemical Resistance of REMANIT Stainless Steels, Thyssen Edelstahlwerke AG, March 1989",,A
Methyl Alcohol,Stainless steels,Ferritic,430,A (Resistant),A (Resistant),,S43000,,All concentrations,65,149,,253.0,"Chemical Resistance of REMANIT Stainless Steels, Thyssen Edelstahlwerke AG, March 1989",,A
Methyl Alcohol,Stainless steels,Ferritic,434,A (Resistant),A (Resistant),,S43400,,All concentrations,20,68,,253.0,"Chemical Resistance of REMANIT Stainless Steels, Thyssen Edelstahlwerke AG, March 1989",,A
Methyl Alcohol,Stainless steels,Ferritic,434,A (Resistant),A (Resistant),,S43400,,All concentrations,65,149,,253.0,"Chemical Resistance of REMANIT Stainless Steels, Thyssen Edelstahlwerke AG, March 1989",,A
Methyl Alcohol,Stainless steels,Martensitic,403,A (Resistant),A (Resistant),,S40300,,All concentrations,20,68,,253.0,"Chemical Resistance of REMANIT Stainless Steels, Thyssen Edelstahlwerke AG, March 1989",,A
Methyl Alcohol,Stainless steels,Martensitic,403,A (Resistant),A (Resistant),,S40300,,All concentrations,65,149,,253.0,"Chemical Resistance of REMANIT Stainless Steels, Thyssen Edelstahlwerke AG, March 1989",,A
Methyl Alcohol,Stainless steels,Martensitic,410,B (Good),B (Good),,S41000,,,21,70,,121.0,"Cyclops Corp., Universal-Cyclops Specialty Steel Division",,B
Methyl Alcohol,Stainless steels,Martensitic,410,A (Resistant),A (Resistant),,S41000,,,Room,Room,,121.0,"Cyclops Corp., Universal-Cyclops Specialty Steel Division",,A
Methyl Alcohol,Stainless steels,Martensitic,410,A (Resistant),A (Resistant),,S41000,,All concentrations,20,68,,253.0,"Chemical Resistance of REMANIT Stainless Steels, Thyssen Edelstahlwerke AG, March 1989",,A
Methyl Alcohol,Stainless steels,Martensitic,410,A (Resistant),A (Resistant),,S41000,,All concentrations,65,149,,253.0,"Chemical Resistance of REMANIT Stainless Steels, Thyssen Edelstahlwerke AG, March 1989",,A
Methyl Alcohol,Stainless steels,Martensitic,416,A (Resistant),A (Resistant),,S41600,,All concentrations,20,68,,253.0,"Chemical Resistance of REMANIT Stainless Steels, Thyssen Edelstahlwerke AG, March 1989",,A
Methyl Alcohol,Stainless steels,Martensitic,416,A (Resistant),A (Resistant),,S41600,,All concentrations,65,149,,253.0,"Chemical Resistance of REMANIT Stainless Steels, Thyssen Edelstahlwerke AG, March 1989",,A
Methyl Alcohol,Stainless steels,Martensitic,420,A (Resistant),A (Resistant),,S42000,,All concentrations,20,68,,253.0,"Chemical Resistance of REMANIT Stainless Steels, Thyssen Edelstahlwerke AG, March 1989",,A
Methyl Alcohol,Stainless steels,Martensitic,420,A (Resistant),A (Resistant),,S42000,,All concentrations,65,149,,253.0,"Chemical Resistance of REMANIT Stainless Steels, Thyssen Edelstahlwerke AG, March 1989",,A
Methyl Alcohol,Stainless steels,Precipitation hardening,AM-363,A (Resistant),A (Resistant),,S36300,,,Room,Room,,120.0,Allegheny Ludlum Steel Corp.,,A
Methyl Chloride,Stainless steels,Austenitic,301,A (Resistant),A (Resistant),,S30100,,Anhydrous,Boiling,Boiling,,253.0,"Chemical Resistance of REMANIT Stainless Steels, Thyssen Edelstahlwerke AG, March 1989",,A
Methyl Chloride,Stainless steels,Austenitic,302,A (Resistant),A (Resistant),,S30200,,Anhydrous,Boiling,Boiling,,253.0,"Chemical Resistance of REMANIT Stainless Steels, Thyssen Edelstahlwerke AG, March 1989",,A
Methyl Chloride,Stainless steels,Austenitic,303,A (Resistant),A (Resistant),,S30300,,Anhydrous,Boiling,Boiling,,253.0,"Chemical Resistance of REMANIT Stainless Steels, Thyssen Edelstahlwerke AG, March 1989",,A
Methyl Chloride,Stainless steels,Austenitic,303,A (Resistant),A (Resistant),,S30300,,Anhydrous,Boiling,Boiling,,253.0,"Chemical Resistance of REMANIT Stainless Steels, Thyssen Edelstahlwerke AG, March 1989",,A
Methyl Chloride,Stainless steels,Austenitic,304,A (Resistant),A (Resistant),,S30400,,Anhydrous,Boiling,Boiling,,253.0,"Chemical Resistance of REMANIT Stainless Steels, Thyssen Edelstahlwerke AG, March 1989",,A
Methyl Chloride,Stainless steels,Austenitic,316,A (Resistant),A (Resistant),,S31600,,Anhydrous,Boiling,Boiling,,253.0,"Chemical Resistance of REMANIT Stainless Steels, Thyssen Edelstahlwerke AG, March 1989",,A
Methyl Chloride,Stainless steels,Austenitic,321,A (Resistant),A (Resistant),,S32100,,Anhydrous,Boiling,Boiling,,253.0,"Chemical Resistance of REMANIT Stainless Steels, Thyssen Edelstahlwerke AG, March 1989",,A
Methyl Chloride,Stainless steels,Austenitic,347,A (Resistant),A (Resistant),,S34700,,Anhydrous,Boiling,Boiling,,253.0,"Chemical Resistance of REMANIT Stainless Steels, Thyssen Edelstahlwerke AG, March 1989",,A
Methyl Chloride,Stainless steels,Austenitic,304L,A (Resistant),A (Resistant),,S30403,,Anhydrous,Boiling,Boiling,,253.0,"Chemical Resistance of REMANIT Stainless Steels, Thyssen Edelstahlwerke AG, March 1989",,A
Methyl Chloride,Stainless steels,Austenitic,304LN,A (Resistant),A (Resistant),,S30453,,Anhydrous,Boiling,Boiling,,253.0,"Chemical Resistance of REMANIT Stainless Steels, Thyssen Edelstahlwerke AG, March 1989",,A
Methyl Chloride,Stainless steels,Austenitic,316F,A (Resistant),A (Resistant),,S31620,,Anhydrous,Boiling,Boiling,,253.0,"Chemical Resistance of REMANIT Stainless Steels, Thyssen Edelstahlwerke AG, March 1989",,A
Methyl Chloride,Stainless steels,Austenitic,316L,A (Resistant),A (Resistant),,S31603,,Anhydrous,Boiling,Boiling,,253.0,"Chemical Resistance of REMANIT Stainless Steels, Thyssen Edelstahlwerke AG, March 1989",,A
Methyl Chloride,Stainless steels,Austenitic,316LN,A (Resistant),A (Resistant),,S31653,,Anhydrous,Boiling,Boiling,,253.0,"Chemical Resistance of REMANIT Stainless Steels, Thyssen Edelstahlwerke AG, March 1989",,A
Methyl Chloride,Stainless steels,Austenitic,316Ti,A (Resistant),A (Resistant),,S31635,,Anhydrous,Boiling,Boiling,,253.0,"Chemical Resistance of REMANIT Stainless Steels, Thyssen Edelstahlwerke AG, March 1989",,A
Methyl Chloride,Stainless steels,Austenitic,317L,A (Resistant),A (Resistant),,S31703,,Anhydrous,Boiling,Boiling,,253.0,"Chemical Resistance of REMANIT Stainless Steels, Thyssen Edelstahlwerke AG, March 1989",,A
Methyl Chloride,Stainless steels,Austenitic,317LN,A (Resistant),A (Resistant),,S31725,,Anhydrous,Boiling,Boiling,,253.0,"Chemical Resistance of REMANIT Stainless Steels, Thyssen Edelstahlwerke AG, March 1989",,A
Methyl Chloride,Stainless steels,Duplex,329,A (Resistant),A (Resistant),,S32900,,Anhydrous,Boiling,Boiling,,253.0,"Chemical Resistance of REMANIT Stainless Steels, Thyssen Edelstahlwerke AG, March 1989",,A
Methyl Chloride,Stainless steels,Duplex,F51,A (Resistant),A (Resistant),,S31803,,Anhydrous,Boiling,Boiling,,253.0,"Chemical Resistance of REMANIT Stainless Steels, Thyssen Edelstahlwerke AG, March 1989",,A
Methyl Chloride,Stainless steels,Ferritic,405,A (Resistant),A (Resistant),,S40500,,Anhydrous,Boiling,Boiling,,253.0,"Chemical Resistance of REMANIT Stainless Steels, Thyssen Edelstahlwerke AG, March 1989",,A
Methyl Chloride,Stainless steels,Ferritic,409,A (Resistant),A (Resistant),,S40900,,Anhydrous,Boiling,Boiling,,253.0,"Chemical Resistance of REMANIT Stainless Steels, Thyssen Edelstahlwerke AG, March 1989",,A
Methyl Chloride,Stainless steels,Ferritic,430,A (Resistant),A (Resistant),,S43000,,Anhydrous,Boiling,Boiling,,253.0,"Chemical Resistance of REMANIT Stainless Steels, Thyssen Edelstahlwerke AG, March 1989",,A
Methyl Chloride,Stainless steels,Ferritic,434,A (Resistant),A (Resistant),,S43400,,Anhydrous,Boiling,Boiling,,253.0,"Chemical Resistance of REMANIT Stainless Steels, Thyssen Edelstahlwerke AG, March 1989",,A
Nitric Acid,Nickel and alloys,Nickel-chromium-iron,"Inconel 601 Inco Alloys International, Inc.",0.13,5.1,,N06601,,60,Boiling,Boiling,72 h,64.0,"Inco Alloys International, 1985",0.13,
Methyl Chloride,Stainless steels,Martensitic,403,A (Resistant),A (Resistant),,S40300,,Anhydrous,Boiling,Boiling,,253.0,"Chemical Resistance of REMANIT Stainless Steels, Thyssen Edelstahlwerke AG, March 1989",,A
Methyl Chloride,Stainless steels,Martensitic,410,A (Resistant),A (Resistant),,S41000,,Anhydrous,Boiling,Boiling,,253.0,"Chemical Resistance of REMANIT Stainless Steels, Thyssen Edelstahlwerke AG, March 1989",,A
Methyl Chloride,Stainless steels,Martensitic,416,A (Resistant),A (Resistant),,S41600,,Anhydrous,Boiling,Boiling,,253.0,"Chemical Resistance of REMANIT Stainless Steels, Thyssen Edelstahlwerke AG, March 1989",,A
Methyl Chloride,Stainless steels,Martensitic,420,A (Resistant),A (Resistant),,S42000,,Anhydrous,Boiling,Boiling,,253.0,"Chemical Resistance of REMANIT Stainless Steels, Thyssen Edelstahlwerke AG, March 1989",,A
Methylene Chloride,Stainless steels,Austenitic,301,A (Resistant),A (Resistant),,S30100,,Anhydrous,Boiling,Boiling,,253.0,"Chemical Resistance of REMANIT Stainless Steels, Thyssen Edelstahlwerke AG, March 1989",,A
Methylene Chloride,Stainless steels,Austenitic,302,A (Resistant),A (Resistant),,S30200,,Anhydrous,Boiling,Boiling,,253.0,"Chemical Resistance of REMANIT Stainless Steels, Thyssen Edelstahlwerke AG, March 1989",,A
Methylene Chloride,Stainless steels,Austenitic,303,A (Resistant),A (Resistant),,S30300,,Anhydrous,Boiling,Boiling,,253.0,"Chemical Resistance of REMANIT Stainless Steels, Thyssen Edelstahlwerke AG, March 1989",,A
Methylene Chloride,Stainless steels,Austenitic,303,A (Resistant),A (Resistant),,S30300,,Anhydrous,Boiling,Boiling,,253.0,"Chemical Resistance of REMANIT Stainless Steels, Thyssen Edelstahlwerke AG, March 1989",,A
Methylene Chloride,Stainless steels,Austenitic,304,A (Resistant),A (Resistant),,S30400,,Anhydrous,Boiling,Boiling,,253.0,"Chemical Resistance of REMANIT Stainless Steels, Thyssen Edelstahlwerke AG, March 1989",,A
Methylene Chloride,Stainless steels,Austenitic,316,A (Resistant),A (Resistant),,S31600,,Anhydrous,Boiling,Boiling,,253.0,"Chemical Resistance of REMANIT Stainless Steels, Thyssen Edelstahlwerke AG, March 1989",,A
Methylene Chloride,Stainless steels,Austenitic,321,A (Resistant),A (Resistant),,S32100,,Anhydrous,Boiling,Boiling,,253.0,"Chemical Resistance of REMANIT Stainless Steels, Thyssen Edelstahlwerke AG, March 1989",,A
Methylene Chloride,Stainless steels,Austenitic,347,A (Resistant),A (Resistant),,S34700,,Anhydrous,Boiling,Boiling,,253.0,"Chemical Resistance of REMANIT Stainless Steels, Thyssen Edelstahlwerke AG, March 1989",,A
Methylene Chloride,Stainless steels,Austenitic,304L,A (Resistant),A (Resistant),,S30403,,Anhydrous,Boiling,Boiling,,253.0,"Chemical Resistance of REMANIT Stainless Steels, Thyssen Edelstahlwerke AG, March 1989",,A
Methylene Chloride,Stainless steels,Austenitic,304LN,A (Resistant),A (Resistant),,S30453,,Anhydrous,Boiling,Boiling,,253.0,"Chemical Resistance of REMANIT Stainless Steels, Thyssen Edelstahlwerke AG, March 1989",,A
Methylene Chloride,Stainless steels,Austenitic,316F,A (Resistant),A (Resistant),,S31620,,Anhydrous,Boiling,Boiling,,253.0,"Chemical Resistance of REMANIT Stainless Steels, Thyssen Edelstahlwerke AG, March 1989",,A
Methylene Chloride,Stainless steels,Austenitic,316L,A (Resistant),A (Resistant),,S31603,,Anhydrous,Boiling,Boiling,,253.0,"Chemical Resistance of REMANIT Stainless Steels, Thyssen Edelstahlwerke AG, March 1989",,A
Methylene Chloride,Stainless steels,Austenitic,316LN,A (Resistant),A (Resistant),,S31653,,Anhydrous,Boiling,Boiling,,253.0,"Chemical Resistance of REMANIT Stainless Steels, Thyssen Edelstahlwerke AG, March 1989",,A
Methylene Chloride,Stainless steels,Austenitic,316Ti,A (Resistant),A (Resistant),,S31635,,Anhydrous,Boiling,Boiling,,253.0,"Chemical Resistance of REMANIT Stainless Steels, Thyssen Edelstahlwerke AG, March 1989",,A
Methylene Chloride,Stainless steels,Austenitic,317L,A (Resistant),A (Resistant),,S31703,,Anhydrous,Boiling,Boiling,,253.0,"Chemical Resistance of REMANIT Stainless Steels, Thyssen Edelstahlwerke AG, March 1989",,A
Methylene Chloride,Stainless steels,Austenitic,317LN,A (Resistant),A (Resistant),,S31725,,Anhydrous,Boiling,Boiling,,253.0,"Chemical Resistance of REMANIT Stainless Steels, Thyssen Edelstahlwerke AG, March 1989",,A
Methylene Chloride,Stainless steels,Duplex,329,A (Resistant),A (Resistant),,S32900,,Anhydrous,Boiling,Boiling,,253.0,"Chemical Resistance of REMANIT Stainless Steels, Thyssen Edelstahlwerke AG, March 1989",,A
Methylene Chloride,Stainless steels,Duplex,F51,A (Resistant),A (Resistant),,S31803,,Anhydrous,Boiling,Boiling,,253.0,"Chemical Resistance of REMANIT Stainless Steels, Thyssen Edelstahlwerke AG, March 1989",,A
Methylene Chloride,Stainless steels,Ferritic,405,A (Resistant),A (Resistant),,S40500,,Anhydrous,Boiling,Boiling,,253.0,"Chemical Resistance of REMANIT Stainless Steels, Thyssen Edelstahlwerke AG, March 1989",,A
Methylene Chloride,Stainless steels,Ferritic,409,A (Resistant),A (Resistant),,S40900,,Anhydrous,Boiling,Boiling,,253.0,"Chemical Resistance of REMANIT Stainless Steels, Thyssen Edelstahlwerke AG, March 1989",,A
Methylene Chloride,Stainless steels,Ferritic,430,A (Resistant),A (Resistant),,S43000,,Anhydrous,Boiling,Boiling,,253.0,"Chemical Resistance of REMANIT Stainless Steels, Thyssen Edelstahlwerke AG, March 1989",,A
Methylene Chloride,Stainless steels,Ferritic,434,A (Resistant),A (Resistant),,S43400,,Anhydrous,Boiling,Boiling,,253.0,"Chemical Resistance of REMANIT Stainless Steels, Thyssen Edelstahlwerke AG, March 1989",,A
Methylene Chloride,Stainless steels,Martensitic,403,A (Resistant),A (Resistant),,S40300,,Anhydrous,Boiling,Boiling,,253.0,"Chemical Resistance of REMANIT Stainless Steels, Thyssen Edelstahlwerke AG, March 1989",,A
Methylene Chloride,Stainless steels,Martensitic,410,A (Resistant),A (Resistant),,S41000,,Anhydrous,Boiling,Boiling,,253.0,"Chemical Resistance of REMANIT Stainless Steels, Thyssen Edelstahlwerke AG, March 1989",,A
Methylene Chloride,Stainless steels,Martensitic,416,A (Resistant),A (Resistant),,S41600,,Anhydrous,Boiling,Boiling,,253.0,"Chemical Resistance of REMANIT Stainless Steels, Thyssen Edelstahlwerke AG, March 1989",,A
Methylene Chloride,Stainless steels,Martensitic,420,A (Resistant),A (Resistant),,S42000,,Anhydrous,Boiling,Boiling,,253.0,"Chemical Resistance of REMANIT Stainless Steels, Thyssen Edelstahlwerke AG, March 1989",,A
Monochloroacetic Acid,Stainless steels,Austenitic,301,B (Good),B (Good),Pitting,S30100,,50,20,68,,253.0,"Chemical Resistance of REMANIT Stainless Steels, Thyssen Edelstahlwerke AG, March 1989",,B
Monochloroacetic Acid,Stainless steels,Austenitic,302,B (Good),B (Good),Pitting,S30200,,50,20,68,,253.0,"Chemical Resistance of REMANIT Stainless Steels, Thyssen Edelstahlwerke AG, March 1989",,B
Monochloroacetic Acid,Stainless steels,Austenitic,303,D (Poor),D (Poor),Pitting,S30300,,50,20,68,,253.0,"Chemical Resistance of REMANIT Stainless Steels, Thyssen Edelstahlwerke AG, March 1989",,D
Monochloroacetic Acid,Stainless steels,Austenitic,303,B (Good),B (Good),Pitting,S30300,,50,20,68,,253.0,"Chemical Resistance of REMANIT Stainless Steels, Thyssen Edelstahlwerke AG, March 1989",,B
Monochloroacetic Acid,Stainless steels,Austenitic,304,B (Good),B (Good),Pitting,S30400,,50,20,68,,253.0,"Chemical Resistance of REMANIT Stainless Steels, Thyssen Edelstahlwerke AG, March 1989",,B
Monochloroacetic Acid,Stainless steels,Austenitic,316,B (Good),B (Good),Pitting,S31600,,50,20,68,,253.0,"Chemical Resistance of REMANIT Stainless Steels, Thyssen Edelstahlwerke AG, March 1989",,B
Monochloroacetic Acid,Stainless steels,Austenitic,321,B (Good),B (Good),Pitting,S32100,,50,20,68,,253.0,"Chemical Resistance of REMANIT Stainless Steels, Thyssen Edelstahlwerke AG, March 1989",,B
Monochloroacetic Acid,Stainless steels,Austenitic,347,B (Good),B (Good),Pitting,S34700,,50,20,68,,253.0,"Chemical Resistance of REMANIT Stainless Steels, Thyssen Edelstahlwerke AG, March 1989",,B
Monochloroacetic Acid,Stainless steels,Austenitic,304L,B (Good),B (Good),Pitting,S30403,,50,20,68,,253.0,"Chemical Resistance of REMANIT Stainless Steels, Thyssen Edelstahlwerke AG, March 1989",,B
Monochloroacetic Acid,Stainless steels,Austenitic,304LN,B (Good),B (Good),Pitting,S30453,,50,20,68,,253.0,"Chemical Resistance of REMANIT Stainless Steels, Thyssen Edelstahlwerke AG, March 1989",,B
Monochloroacetic Acid,Stainless steels,Austenitic,316F,B (Good),B (Good),Pitting,S31620,,50,20,68,,253.0,"Chemical Resistance of REMANIT Stainless Steels, Thyssen Edelstahlwerke AG, March 1989",,B
Monochloroacetic Acid,Stainless steels,Austenitic,316L,B (Good),B (Good),Pitting,S31603,,50,20,68,,253.0,"Chemical Resistance of REMANIT Stainless Steels, Thyssen Edelstahlwerke AG, March 1989",,B
Monochloroacetic Acid,Stainless steels,Austenitic,316LN,B (Good),B (Good),Pitting,S31653,,50,20,68,,253.0,"Chemical Resistance of REMANIT Stainless Steels, Thyssen Edelstahlwerke AG, March 1989",,B
Monochloroacetic Acid,Stainless steels,Austenitic,316Ti,B (Good),B (Good),Pitting,S31635,,50,20,68,,253.0,"Chemical Resistance of REMANIT Stainless Steels, Thyssen Edelstahlwerke AG, March 1989",,B
Monochloroacetic Acid,Stainless steels,Austenitic,317L,B (Good),B (Good),Pitting,S31703,,50,20,68,,253.0,"Chemical Resistance of REMANIT Stainless Steels, Thyssen Edelstahlwerke AG, March 1989",,B
Monochloroacetic Acid,Stainless steels,Austenitic,317LN,B (Good),B (Good),Pitting,S31725,,50,20,68,,253.0,"Chemical Resistance of REMANIT Stainless Steels, Thyssen Edelstahlwerke AG, March 1989",,B
Monochloroacetic Acid,Stainless steels,Duplex,329,B (Good),B (Good),Pitting,S32900,,50,20,68,,253.0,"Chemical Resistance of REMANIT Stainless Steels, Thyssen Edelstahlwerke AG, March 1989",,B
Monochloroacetic Acid,Stainless steels,Duplex,F51,B (Good),B (Good),Pitting,S31803,,50,20,68,,253.0,"Chemical Resistance of REMANIT Stainless Steels, Thyssen Edelstahlwerke AG, March 1989",,B
Monochloroacetic Acid,Stainless steels,Ferritic,405,D (Poor),D (Poor),Pitting,S40500,,50,20,68,,253.0,"Chemical Resistance of REMANIT Stainless Steels, Thyssen Edelstahlwerke AG, March 1989",,D
Monochloroacetic Acid,Stainless steels,Ferritic,409,D (Poor),D (Poor),Pitting,S40900,,50,20,68,,253.0,"Chemical Resistance of REMANIT Stainless Steels, Thyssen Edelstahlwerke AG, March 1989",,D
Monochloroacetic Acid,Stainless steels,Ferritic,430,D (Poor),D (Poor),Pitting,S43000,,50,20,68,,253.0,"Chemical Resistance of REMANIT Stainless Steels, Thyssen Edelstahlwerke AG, March 1989",,D
Monochloroacetic Acid,Stainless steels,Ferritic,434,C (Questionable),C (Questionable),Pitting,S43400,,50,20,68,,253.0,"Chemical Resistance of REMANIT Stainless Steels, Thyssen Edelstahlwerke AG, March 1989",,C
Monochloroacetic Acid,Stainless steels,Martensitic,403,D (Poor),D (Poor),Pitting,S40300,,50,20,68,,253.0,"Chemical Resistance of REMANIT Stainless Steels, Thyssen Edelstahlwerke AG, March 1989",,D
Monochloroacetic Acid,Stainless steels,Martensitic,410,D (Poor),D (Poor),Pitting,S41000,,50,20,68,,253.0,"Chemical Resistance of REMANIT Stainless Steels, Thyssen Edelstahlwerke AG, March 1989",,D
Monochloroacetic Acid,Stainless steels,Martensitic,416,D (Poor),D (Poor),Pitting,S41600,,50,20,68,,253.0,"Chemical Resistance of REMANIT Stainless Steels, Thyssen Edelstahlwerke AG, March 1989",,D
Monochloroacetic Acid,Stainless steels,Martensitic,420,D (Poor),D (Poor),Pitting,S42000,,50,20,68,,253.0,"Chemical Resistance of REMANIT Stainless Steels, Thyssen Edelstahlwerke AG, March 1989",,D
Nickel Chloride,Copper and alloys,Aluminum bronze,"Ampco 8, aluminum bronze",0.5 max,20 max,,C61300,,,,,,96.0,"Stock Metals, Ampco Metal Company, 1988",0.5,
Nickel Chloride,Refractory metals and alloys,Titanium and alloys,Titanium,0.004,0.16,,,,5,100,212,,90.0,"N.D. Tomashov and P.M. Altovskii, Corrosion and Protection of Titanium, Government Scientific-Technical Publication of Machine-Building Literature (Russian translation), 1963; L.C. Covington and R.W. Schultz, Corrosion of Resistance of Titanium, TIMET Cor",0.004,
Nickel Chloride,Refractory metals and alloys,Titanium and alloys,Titanium,0.003,0.12,,,,20,100,212,,90.0,"N.D. Tomashov and P.M. Altovskii, Corrosion and Protection of Titanium, Government Scientific-Technical Publication of Machine-Building Literature (Russian translation), 1963; L.C. Covington and R.W. Schultz, Corrosion of Resistance of Titanium, TIMET Cor",0.003,
Nickel Chloride,Refractory metals and alloys,Zirconium and alloys,Zr702,0.025 max,1 max,,R60702,,5,35-100,95-212,,15.0,"Metals Handbook, Ninth Edition, Vol 13, Corrosion, ASM International, Metals Park, OH, 1987, p 711-715",0.025,
Nickel Chloride,Refractory metals and alloys,Zirconium and alloys,Zr702,0.025 max,1 max,,R60702,,20,35-100,95-212,,15.0,"Metals Handbook, Ninth Edition, Vol 13, Corrosion, ASM International, Metals Park, OH, 1987, p 711-715",0.025,
Nickel Chloride,Refractory metals and alloys,Zirconium and alloys,Zr702,0.025 max,1 max,,R60702,,5-20,100,212,,15.0,"Metals Handbook, Ninth Edition, Vol 13, Corrosion, ASM International, Metals Park, OH, 1987, p 711-715",0.025,
Nickel Chloride,Refractory metals and alloys,Zirconium and alloys,Zr702,A (Resistant),A (Resistant),,R60702,,30,Boiling,Boiling,,15.0,"Metals Handbook, Ninth Edition, Vol 13, Corrosion, ASM International, Metals Park, OH, 1987, p 711-715",,A
Nickel Chloride,Refractory metals and alloys,Zirconium and alloys,Zr705,A (Resistant),A (Resistant),,R60705,,30,Boiling,Boiling,,15.0,"Metals Handbook, Ninth Edition, Vol 13, Corrosion, ASM International, Metals Park, OH, 1987, p 711-715",,A
Nickel Chloride,Stainless steels,Austenitic,301,B (Good),B (Good),Pitting,S30100,,,20,68,,253.0,"Chemical Resistance of REMANIT Stainless Steels, Thyssen Edelstahlwerke AG, March 1989",,B
Nickel Chloride,Stainless steels,Austenitic,302,B (Good),B (Good),Pitting,S30200,,,20,68,,253.0,"Chemical Resistance of REMANIT Stainless Steels, Thyssen Edelstahlwerke AG, March 1989",,B
Nickel Chloride,Stainless steels,Austenitic,303,B (Good),B (Good),Pitting,S30300,,,20,68,,253.0,"Chemical Resistance of REMANIT Stainless Steels, Thyssen Edelstahlwerke AG, March 1989",,B
Nickel Chloride,Stainless steels,Austenitic,304,0.04,1.5,,S30400,Metal plating; field or plant test; no aeration; no agitation; low-carbon grade (0.03% C max). Nickel chloride solution being evaporated,,93,200,26 d,89.0,"A Guide to Corrosion Resistance, Climax Molybdenum Company, Greenwich, CT, 1981",0.04,
Nickel Chloride,Stainless steels,Austenitic,304,B (Good),B (Good),Pitting,S30400,,,20,68,,253.0,"Chemical Resistance of REMANIT Stainless Steels, Thyssen Edelstahlwerke AG, March 1989",,B
Nickel Chloride,Stainless steels,Austenitic,316,0.03,1.3,,S31600,Metal plating; field or plant test; no aeration; no agitation; low-carbon grade (0.03% C max). Nickel chloride solution being evaporated,,93,200,26 d,89.0,"A Guide to Corrosion Resistance, Climax Molybdenum Company, Greenwich, CT, 1981",0.03,
Nickel Chloride,Stainless steels,Austenitic,316,B (Good),B (Good),Pitting,S31600,,,20,68,,253.0,"Chemical Resistance of REMANIT Stainless Steels, Thyssen Edelstahlwerke AG, March 1989",,B
Nickel Chloride,Stainless steels,Austenitic,321,B (Good),B (Good),Pitting,S32100,,,20,68,,253.0,"Chemical Resistance of REMANIT Stainless Steels, Thyssen Edelstahlwerke AG, March 1989",,B
Nickel Chloride,Stainless steels,Austenitic,347,B (Good),B (Good),Pitting,S34700,,,20,68,,253.0,"Chemical Resistance of REMANIT Stainless Steels, Thyssen Edelstahlwerke AG, March 1989",,B
Nickel Chloride,Stainless steels,Austenitic,304L,B (Good),B (Good),Pitting,S30403,,,20,68,,253.0,"Chemical Resistance of REMANIT Stainless Steels, Thyssen Edelstahlwerke AG, March 1989",,B
Nickel Chloride,Stainless steels,Austenitic,304LN,B (Good),B (Good),Pitting,S30453,,,20,68,,253.0,"Chemical Resistance of REMANIT Stainless Steels, Thyssen Edelstahlwerke AG, March 1989",,B
Nickel Chloride,Stainless steels,Austenitic,316F,B (Good),B (Good),Pitting,S31620,,,20,68,,253.0,"Chemical Resistance of REMANIT Stainless Steels, Thyssen Edelstahlwerke AG, March 1989",,B
Nickel Chloride,Stainless steels,Austenitic,316L,B (Good),B (Good),Pitting,S31603,,,20,68,,253.0,"Chemical Resistance of REMANIT Stainless Steels, Thyssen Edelstahlwerke AG, March 1989",,B
Nickel Chloride,Stainless steels,Austenitic,316LN,B (Good),B (Good),Pitting,S31653,,,20,68,,253.0,"Chemical Resistance of REMANIT Stainless Steels, Thyssen Edelstahlwerke AG, March 1989",,B
Nickel Chloride,Stainless steels,Austenitic,316Ti,B (Good),B (Good),Pitting,S31635,,,20,68,,253.0,"Chemical Resistance of REMANIT Stainless Steels, Thyssen Edelstahlwerke AG, March 1989",,B
Nickel Chloride,Stainless steels,Austenitic,317L,B (Good),B (Good),Pitting,S31703,,,20,68,,253.0,"Chemical Resistance of REMANIT Stainless Steels, Thyssen Edelstahlwerke AG, March 1989",,B
Nickel Chloride,Stainless steels,Austenitic,317LN,B (Good),B (Good),Pitting,S31725,,,20,68,,253.0,"Chemical Resistance of REMANIT Stainless Steels, Thyssen Edelstahlwerke AG, March 1989",,B
Nickel Chloride,Stainless steels,Duplex,329,B (Good),B (Good),Pitting,S32900,,,20,68,,253.0,"Chemical Resistance of REMANIT Stainless Steels, Thyssen Edelstahlwerke AG, March 1989",,B
Nickel Chloride,Stainless steels,Duplex,F51,B (Good),B (Good),Pitting,S31803,,,20,68,,253.0,"Chemical Resistance of REMANIT Stainless Steels, Thyssen Edelstahlwerke AG, March 1989",,B
Nickel Nitrate,Stainless steels,Austenitic,301,A (Resistant),A (Resistant),,S30100,,,20,68,,253.0,"Chemical Resistance of REMANIT Stainless Steels, Thyssen Edelstahlwerke AG, March 1989",,A
Nickel Nitrate,Stainless steels,Austenitic,302,A (Resistant),A (Resistant),,S30200,,,20,68,,253.0,"Chemical Resistance of REMANIT Stainless Steels, Thyssen Edelstahlwerke AG, March 1989",,A
Nickel Nitrate,Stainless steels,Austenitic,303,A (Resistant),A (Resistant),,S30300,,,20,68,,253.0,"Chemical Resistance of REMANIT Stainless Steels, Thyssen Edelstahlwerke AG, March 1989",,A
Nickel Nitrate,Stainless steels,Austenitic,304,A (Resistant),A (Resistant),,S30400,,,20,68,,253.0,"Chemical Resistance of REMANIT Stainless Steels, Thyssen Edelstahlwerke AG, March 1989",,A
Nickel Nitrate,Stainless steels,Austenitic,316,A (Resistant),A (Resistant),,S31600,,,20,68,,253.0,"Chemical Resistance of REMANIT Stainless Steels, Thyssen Edelstahlwerke AG, March 1989",,A
Nickel Nitrate,Stainless steels,Austenitic,321,A (Resistant),A (Resistant),,S32100,,,20,68,,253.0,"Chemical Resistance of REMANIT Stainless Steels, Thyssen Edelstahlwerke AG, March 1989",,A
Nickel Nitrate,Stainless steels,Austenitic,347,A (Resistant),A (Resistant),,S34700,,,20,68,,253.0,"Chemical Resistance of REMANIT Stainless Steels, Thyssen Edelstahlwerke AG, March 1989",,A
Nickel Nitrate,Stainless steels,Austenitic,304L,A (Resistant),A (Resistant),,S30403,,,20,68,,253.0,"Chemical Resistance of REMANIT Stainless Steels, Thyssen Edelstahlwerke AG, March 1989",,A
Nickel Nitrate,Stainless steels,Austenitic,304LN,A (Resistant),A (Resistant),,S30453,,,20,68,,253.0,"Chemical Resistance of REMANIT Stainless Steels, Thyssen Edelstahlwerke AG, March 1989",,A
Nickel Nitrate,Stainless steels,Austenitic,316F,A (Resistant),A (Resistant),,S31620,,,20,68,,253.0,"Chemical Resistance of REMANIT Stainless Steels, Thyssen Edelstahlwerke AG, March 1989",,A
Nickel Nitrate,Stainless steels,Austenitic,316L,A (Resistant),A (Resistant),,S31603,,,20,68,,253.0,"Chemical Resistance of REMANIT Stainless Steels, Thyssen Edelstahlwerke AG, March 1989",,A
Nickel Nitrate,Stainless steels,Austenitic,316LN,A (Resistant),A (Resistant),,S31653,,,20,68,,253.0,"Chemical Resistance of REMANIT Stainless Steels, Thyssen Edelstahlwerke AG, March 1989",,A
Nickel Nitrate,Stainless steels,Austenitic,316Ti,A (Resistant),A (Resistant),,S31635,,,20,68,,253.0,"Chemical Resistance of REMANIT Stainless Steels, Thyssen Edelstahlwerke AG, March 1989",,A
Nickel Nitrate,Stainless steels,Austenitic,317L,A (Resistant),A (Resistant),,S31703,,,20,68,,253.0,"Chemical Resistance of REMANIT Stainless Steels, Thyssen Edelstahlwerke AG, March 1989",,A
Nickel Nitrate,Stainless steels,Austenitic,317LN,A (Resistant),A (Resistant),,S31725,,,20,68,,253.0,"Chemical Resistance of REMANIT Stainless Steels, Thyssen Edelstahlwerke AG, March 1989",,A
Nickel Nitrate,Stainless steels,Duplex,329,A (Resistant),A (Resistant),,S32900,,,20,68,,253.0,"Chemical Resistance of REMANIT Stainless Steels, Thyssen Edelstahlwerke AG, March 1989",,A
Nickel Nitrate,Stainless steels,Duplex,F51,A (Resistant),A (Resistant),,S31803,,,20,68,,253.0,"Chemical Resistance of REMANIT Stainless Steels, Thyssen Edelstahlwerke AG, March 1989",,A
Nickel Nitrate,Stainless steels,Ferritic,405,A (Resistant),A (Resistant),,S40500,,,20,68,,253.0,"Chemical Resistance of REMANIT Stainless Steels, Thyssen Edelstahlwerke AG, March 1989",,A
Nickel Nitrate,Stainless steels,Ferritic,409,A (Resistant),A (Resistant),,S40900,,,20,68,,253.0,"Chemical Resistance of REMANIT Stainless Steels, Thyssen Edelstahlwerke AG, March 1989",,A
