Repository: wfreinhart/matse219

# MATSE 219: Materials Informatics

Auto-generated from the private authoring repo (matse219-instructor). Do not edit here directly -- changes are overwritten on the next publish run.

## Lectures

- [Lecture01](https://colab.research.google.com/github/wfreinhart/matse219/blob/staging/notebooks/Lecture01.ipynb)
- [Lecture02](https://colab.research.google.com/github/wfreinhart/matse219/blob/staging/notebooks/Lecture02.ipynb)
- [Lecture03](https://colab.research.google.com/github/wfreinhart/matse219/blob/staging/notebooks/Lecture03.ipynb)
- [Lecture04](https://colab.research.google.com/github/wfreinhart/matse219/blob/staging/notebooks/Lecture04.ipynb)

File: datasets/corrosion.csv (part 73 of 142)
Environment,Material Group,Material Family,Material,Rate (mm/yr) or Rating,Rate (mils/yr) or Rating,Localized Attack,UNS,Condition/Comment,Concentration (Vol %),Temperature (deg C),Temperature (deg F),Duration,Reference #,Reference,rate_mm_yr_numeric,rate_letter_grade
Nickel Nitrate,Stainless steels,Martensitic,403,A (Resistant),A (Resistant),,S40300,,,20,68,,253.0,"Chemical Resistance of REMANIT Stainless Steels, Thyssen Edelstahlwerke AG, March 1989",,A
Nickel Nitrate,Stainless steels,Martensitic,410,A (Resistant),A (Resistant),,S41000,,,20,68,,253.0,"Chemical Resistance of REMANIT Stainless Steels, Thyssen Edelstahlwerke AG, March 1989",,A
Nickel Nitrate,Stainless steels,Martensitic,416,A (Resistant),A (Resistant),,S41600,,,20,68,,253.0,"Chemical Resistance of REMANIT Stainless Steels, Thyssen Edelstahlwerke AG, March 1989",,A
Nickel Nitrate,Stainless steels,Martensitic,420,A (Resistant),A (Resistant),,S42000,,,20,68,,253.0,"Chemical Resistance of REMANIT Stainless Steels, Thyssen Edelstahlwerke AG, March 1989",,A
Nickel Sulfate,Stainless steels,Austenitic,301,A (Resistant),A (Resistant),,S30100,,,20,68,,253.0,"Chemical Resistance of REMANIT Stainless Steels, Thyssen Edelstahlwerke AG, March 1989",,A
Nickel Sulfate,Stainless steels,Austenitic,301,A (Resistant),A (Resistant),,S30100,,,Boiling,Boiling,,253.0,"Chemical Resistance of REMANIT Stainless Steels, Thyssen Edelstahlwerke AG, March 1989",,A
Nickel Sulfate,Stainless steels,Austenitic,302,A (Resistant),A (Resistant),,S30200,,,20,68,,253.0,"Chemical Resistance of REMANIT Stainless Steels, Thyssen Edelstahlwerke AG, March 1989",,A
Nickel Sulfate,Stainless steels,Austenitic,302,A (Resistant),A (Resistant),,S30200,,,Boiling,Boiling,,253.0,"Chemical Resistance of REMANIT Stainless Steels, Thyssen Edelstahlwerke AG, March 1989",,A
Nickel Sulfate,Stainless steels,Austenitic,303,A (Resistant),A (Resistant),,S30300,,,20,68,,253.0,"Chemical Resistance of REMANIT Stainless Steels, Thyssen Edelstahlwerke AG, March 1989",,A
Nickel Sulfate,Stainless steels,Austenitic,303,A (Resistant),A (Resistant),,S30300,,,Boiling,Boiling,,253.0,"Chemical Resistance of REMANIT Stainless Steels, Thyssen Edelstahlwerke AG, March 1989",,A
Nickel Sulfate,Stainless steels,Austenitic,304,A (Resistant),A (Resistant),,S30400,,,20,68,,253.0,"Chemical Resistance of REMANIT Stainless Steels, Thyssen Edelstahlwerke AG, March 1989",,A
Nickel Sulfate,Stainless steels,Austenitic,304,A (Resistant),A (Resistant),,S30400,,,Boiling,Boiling,,253.0,"Chemical Resistance of REMANIT Stainless Steels, Thyssen Edelstahlwerke AG, March 1989",,A
Nickel Sulfate,Stainless steels,Austenitic,316,A (Resistant),A (Resistant),,S31600,,,20,68,,253.0,"Chemical Resistance of REMANIT Stainless Steels, Thyssen Edelstahlwerke AG, March 1989",,A
Nickel Sulfate,Stainless steels,Austenitic,316,A (Resistant),A (Resistant),,S31600,,,Boiling,Boiling,,253.0,"Chemical Resistance of REMANIT Stainless Steels, Thyssen Edelstahlwerke AG, March 1989",,A
Nickel Sulfate,Stainless steels,Austenitic,321,A (Resistant),A (Resistant),,S32100,,,20,68,,253.0,"Chemical Resistance of REMANIT Stainless Steels, Thyssen Edelstahlwerke AG, March 1989",,A
Nickel Sulfate,Stainless steels,Austenitic,321,A (Resistant),A (Resistant),,S32100,,,Boiling,Boiling,,253.0,"Chemical Resistance of REMANIT Stainless Steels, Thyssen Edelstahlwerke AG, March 1989",,A
Nickel Sulfate,Stainless steels,Austenitic,347,A (Resistant),A (Resistant),,S34700,,,20,68,,253.0,"Chemical Resistance of REMANIT Stainless Steels, Thyssen Edelstahlwerke AG, March 1989",,A
Nickel Sulfate,Stainless steels,Austenitic,347,A (Resistant),A (Resistant),,S34700,,,Boiling,Boiling,,253.0,"Chemical Resistance of REMANIT Stainless Steels, Thyssen Edelstahlwerke AG, March 1989",,A
Nickel Sulfate,Stainless steels,Austenitic,304L,A (Resistant),A (Resistant),,S30403,,,20,68,,253.0,"Chemical Resistance of REMANIT Stainless Steels, Thyssen Edelstahlwerke AG, March 1989",,A
Nickel Sulfate,Stainless steels,Austenitic,304L,A (Resistant),A (Resistant),,S30403,,,Boiling,Boiling,,253.0,"Chemical Resistance of REMANIT Stainless Steels, Thyssen Edelstahlwerke AG, March 1989",,A
Nickel Sulfate,Stainless steels,Austenitic,304LN,A (Resistant),A (Resistant),,S30453,,,20,68,,253.0,"Chemical Resistance of REMANIT Stainless Steels, Thyssen Edelstahlwerke AG, March 1989",,A
Nickel Sulfate,Stainless steels,Austenitic,304LN,A (Resistant),A (Resistant),,S30453,,,Boiling,Boiling,,253.0,"Chemical Resistance of REMANIT Stainless Steels, Thyssen Edelstahlwerke AG, March 1989",,A
Nickel Sulfate,Stainless steels,Austenitic,316F,A (Resistant),A (Resistant),,S31620,,,20,68,,253.0,"Chemical Resistance of REMANIT Stainless Steels, Thyssen Edelstahlwerke AG, March 1989",,A
Nickel Sulfate,Stainless steels,Austenitic,316F,A (Resistant),A (Resistant),,S31620,,,Boiling,Boiling,,253.0,"Chemical Resistance of REMANIT Stainless Steels, Thyssen Edelstahlwerke AG, March 1989",,A
Nickel Sulfate,Stainless steels,Austenitic,316L,A (Resistant),A (Resistant),,S31603,,,20,68,,253.0,"Chemical Resistance of REMANIT Stainless Steels, Thyssen Edelstahlwerke AG, March 1989",,A
Nickel Sulfate,Stainless steels,Austenitic,316L,A (Resistant),A (Resistant),,S31603,,,Boiling,Boiling,,253.0,"Chemical Resistance of REMANIT Stainless Steels, Thyssen Edelstahlwerke AG, March 1989",,A
Sulfuric Acid,Nickel and alloys,Nickel-chromium-molybdenum-(tungsten),Alloy C-22,1.6,64,,N06022,,30,Boiling,Boiling,,63.0,"Haynes International, 1987",1.6,
Nickel Sulfate,Stainless steels,Austenitic,316LN,A (Resistant),A (Resistant),,S31653,,,20,68,,253.0,"Chemical Resistance of REMANIT Stainless Steels, Thyssen Edelstahlwerke AG, March 1989",,A
Nickel Sulfate,Stainless steels,Austenitic,316LN,A (Resistant),A (Resistant),,S31653,,,Boiling,Boiling,,253.0,"Chemical Resistance of REMANIT Stainless Steels, Thyssen Edelstahlwerke AG, March 1989",,A
Nickel Sulfate,Stainless steels,Austenitic,316Ti,A (Resistant),A (Resistant),,S31635,,,20,68,,253.0,"Chemical Resistance of REMANIT Stainless Steels, Thyssen Edelstahlwerke AG, March 1989",,A
Nickel Sulfate,Stainless steels,Austenitic,316Ti,A (Resistant),A (Resistant),,S31635,,,Boiling,Boiling,,253.0,"Chemical Resistance of REMANIT Stainless Steels, Thyssen Edelstahlwerke AG, March 1989",,A
Nickel Sulfate,Stainless steels,Austenitic,317L,A (Resistant),A (Resistant),,S31703,,,20,68,,253.0,"Chemical Resistance of REMANIT Stainless Steels, Thyssen Edelstahlwerke AG, March 1989",,A
Nickel Sulfate,Stainless steels,Austenitic,317L,A (Resistant),A (Resistant),,S31703,,,Boiling,Boiling,,253.0,"Chemical Resistance of REMANIT Stainless Steels, Thyssen Edelstahlwerke AG, March 1989",,A
Nickel Sulfate,Stainless steels,Austenitic,317LN,A (Resistant),A (Resistant),,S31725,,,20,68,,253.0,"Chemical Resistance of REMANIT Stainless Steels, Thyssen Edelstahlwerke AG, March 1989",,A
Nickel Sulfate,Stainless steels,Austenitic,317LN,A (Resistant),A (Resistant),,S31725,,,Boiling,Boiling,,253.0,"Chemical Resistance of REMANIT Stainless Steels, Thyssen Edelstahlwerke AG, March 1989",,A
Nickel Sulfate,Stainless steels,Duplex,329,A (Resistant),A (Resistant),,S32900,,,20,68,,253.0,"Chemical Resistance of REMANIT Stainless Steels, Thyssen Edelstahlwerke AG, March 1989",,A
Nickel Sulfate,Stainless steels,Duplex,329,A (Resistant),A (Resistant),,S32900,,,Boiling,Boiling,,253.0,"Chemical Resistance of REMANIT Stainless Steels, Thyssen Edelstahlwerke AG, March 1989",,A
Nickel Sulfate,Stainless steels,Duplex,F51,A (Resistant),A (Resistant),,S31803,,,20,68,,253.0,"Chemical Resistance of REMANIT Stainless Steels, Thyssen Edelstahlwerke AG, March 1989",,A
Nickel Sulfate,Stainless steels,Duplex,F51,A (Resistant),A (Resistant),,S31803,,,Boiling,Boiling,,253.0,"Chemical Resistance of REMANIT Stainless Steels, Thyssen Edelstahlwerke AG, March 1989",,A
Nitric Acid,Aluminum and alloys,99.0% min Al,Aluminum (>99.5%),A (Resistant),A (Resistant),,A91350,<80% solution,,,,,92.0,"F. King, Aluminum and Its Alloys, Ellis Horwood, Chichester, England, 1987, p 282-291",,A
Nitric Acid,Aluminum and alloys,99.0% min Al,Aluminum (>99.5%),A (Resistant),A (Resistant),,A91350,>80% solution,,,,,92.0,"F. King, Aluminum and Its Alloys, Ellis Horwood, Chichester, England, 1987, p 282-291",,A
Nitric Acid,Aluminum and alloys,99.0% min Al,Aluminum (99.0-99.5%),A (Resistant),A (Resistant),,A91199,Fuming,,,,,92.0,"F. King, Aluminum and Its Alloys, Ellis Horwood, Chichester, England, 1987, p 282-291",,A
Nitric Acid,Aluminum and alloys,Aluminum-manganese,Aluminum-manganese alloys,A (Resistant),A (Resistant),,,<80% solution,,,,,92.0,"F. King, Aluminum and Its Alloys, Ellis Horwood, Chichester, England, 1987, p 282-291",,A
Nitric Acid,Aluminum and alloys,Aluminum-manganese,Aluminum-manganese alloys,A (Resistant),A (Resistant),,,>80% solution,,,,,92.0,"F. King, Aluminum and Its Alloys, Ellis Horwood, Chichester, England, 1987, p 282-291",,A
Nitric Acid,Aluminum and alloys,Aluminum-silicon,Al-Mg2Si,A (Resistant),A (Resistant),,,Fuming,,,,,92.0,"F. King, Aluminum and Its Alloys, Ellis Horwood, Chichester, England, 1987, p 282-291",,A
Nitric Acid,Aluminum and alloys,Aluminum-silicon,Aluminum-silicon alloys,A (Resistant),A (Resistant),,,Fuming,,,,,92.0,"F. King, Aluminum and Its Alloys, Ellis Horwood, Chichester, England, 1987, p 282-291",,A
Nitric Acid,Carbon and alloy steels,Alloy steel,"16Ni, 8Cr, 5Si, 1Cu, 1Mo",0.32,12.6,,,,25,50,,102 h,206.0,"S.J. Bullard, D.E. Larson, and J.S. Dunning, Oxidation and Corrosion Resistance of Two Fe-8Cr-16Ni-Si-Cu Alloys, Corrosion, Vol 48, (No. 11), NACE, USA, 1992, p 891-897",0.32,
Nitric Acid,Carbon and alloy steels,Alloy steel,"16Ni,8Cr, 5Si, 1Cu",0.53,20.7,,,,25,50,,102 h,206.0,"S.J. Bullard, D.E. Larson, and J.S. Dunning, Oxidation and Corrosion Resistance of Two Fe-8Cr-16Ni-Si-Cu Alloys, Corrosion, Vol 48, (No. 11), NACE, USA, 1992, p 891-897",0.53,
Nitric Acid,Carbon and alloy steels,Carbon steel,Carbon steel,"15,000","600,000",,G10100,,25,Boiling,Boiling,,120.0,Allegheny Ludlum Steel Corp.,15000.0,
Nitric Acid,Copper and alloys,Aluminum bronze,Aluminum bronze,D (Poor),D (Poor),,,,,,,,93.0,"H. Leidheiser, Jr., The Corrosion of Copper, Tin and Their Alloys, John Wiley & Sons, New York, 1971, p 90-96",,D
Nitric Acid,Copper and alloys,Aluminum bronze,"Ampco 8, aluminum bronze",0.5 min,20 min,,C61300,,,,,,96.0,"Stock Metals, Ampco Metal Company, 1988",0.5,
Nitric Acid,Copper and alloys,Brass,Brass,D (Poor),D (Poor),,,,,,,,93.0,"H. Leidheiser, Jr., The Corrosion of Copper, Tin and Their Alloys, John Wiley & Sons, New York, 1971, p 90-96",,D
Nitric Acid,Copper and alloys,Brass,Cartridge brass,D (Poor),D (Poor),,C26000,,,,,,93.0,"H. Leidheiser, Jr., The Corrosion of Copper, Tin and Their Alloys, John Wiley & Sons, New York, 1971, p 90-96",,D
Nitric Acid,Copper and alloys,Brass,Commercial bronze,D (Poor),D (Poor),,C22000,,,,,,93.0,"H. Leidheiser, Jr., The Corrosion of Copper, Tin and Their Alloys, John Wiley & Sons, New York, 1971, p 90-96",,D
Nitric Acid,Copper and alloys,Brass,Muntz metal,D (Poor),D (Poor),,C28000,,,,,,93.0,"H. Leidheiser, Jr., The Corrosion of Copper, Tin and Their Alloys, John Wiley & Sons, New York, 1971, p 90-96",,D
Nitric Acid,Copper and alloys,Brass,Red brass,D (Poor),D (Poor),,C23000,,,,,,93.0,"H. Leidheiser, Jr., The Corrosion of Copper, Tin and Their Alloys, John Wiley & Sons, New York, 1971, p 90-96",,D
Nitric Acid,Copper and alloys,Copper,Copper,240,9450,,,,32,,,,28.0,"Metals Handbook, Ninth Edition, Vol 13, Corrosion, ASM International, Metals Park, OH, 1987, p 627",240.0,
Nitric Acid,Copper and alloys,Copper,Electrolytic copper,D (Poor),D (Poor),,C11000,,,,,,93.0,"H. Leidheiser, Jr., The Corrosion of Copper, Tin and Their Alloys, John Wiley & Sons, New York, 1971, p 90-96",,D
Nitric Acid,Copper and alloys,Copper,Phosphor copper,D (Poor),D (Poor),,C12200,,,,,,93.0,"H. Leidheiser, Jr., The Corrosion of Copper, Tin and Their Alloys, John Wiley & Sons, New York, 1971, p 90-96",,D
Nitric Acid,Copper and alloys,Copper-nickel,70-30 cupronickel,D (Poor),D (Poor),,C71500,,,,,,93.0,"H. Leidheiser, Jr., The Corrosion of Copper, Tin and Their Alloys, John Wiley & Sons, New York, 1971, p 90-96",,D
Nitric Acid,Copper and alloys,Copper-nickel,90-10 cupronickel,D (Poor),D (Poor),,C70600,,,,,,93.0,"H. Leidheiser, Jr., The Corrosion of Copper, Tin and Their Alloys, John Wiley & Sons, New York, 1971, p 90-96",,D
Nitric Acid,Copper and alloys,Leaded brass,Architectural bronze,D (Poor),D (Poor),,C38500,,,,,,93.0,"H. Leidheiser, Jr., The Corrosion of Copper, Tin and Their Alloys, John Wiley & Sons, New York, 1971, p 90-96",,D
Nitric Acid,Copper and alloys,Leaded brass,Free-cutting brass,D (Poor),D (Poor),,C36000,,,,,,93.0,"H. Leidheiser, Jr., The Corrosion of Copper, Tin and Their Alloys, John Wiley & Sons, New York, 1971, p 90-96",,D
Nitric Acid,Copper and alloys,Nickel-silver,Nickel-silver,D (Poor),D (Poor),,,,18,,,,93.0,"H. Leidheiser, Jr., The Corrosion of Copper, Tin and Their Alloys, John Wiley & Sons, New York, 1971, p 90-96",,D
Nitric Acid,Copper and alloys,Phosphor bronze,"Phosphor bronze, 5% Sn",D (Poor),D (Poor),,C51000,,,,,,93.0,"H. Leidheiser, Jr., The Corrosion of Copper, Tin and Their Alloys, John Wiley & Sons, New York, 1971, p 90-96",,D
Nitric Acid,Copper and alloys,Phosphor bronze,"Phosphor bronze, 8% Sn",D (Poor),D (Poor),,C52100,,,,,,93.0,"H. Leidheiser, Jr., The Corrosion of Copper, Tin and Their Alloys, John Wiley & Sons, New York, 1971, p 90-96",,D
Nitric Acid,Copper and alloys,Silicon bronze,"Silicon bronze, high",D (Poor),D (Poor),,C65500,,,,,,93.0,"H. Leidheiser, Jr., The Corrosion of Copper, Tin and Their Alloys, John Wiley & Sons, New York, 1971, p 90-96",,D
Nitric Acid,Copper and alloys,Silicon bronze,"Silicon bronze, low",D (Poor),D (Poor),,C65100,,,,,,93.0,"H. Leidheiser, Jr., The Corrosion of Copper, Tin and Their Alloys, John Wiley & Sons, New York, 1971, p 90-96",,D
Nitric Acid,Copper and alloys,Tin brass,Admiralty brass,D (Poor),D (Poor),,C44300,,,,,,93.0,"H. Leidheiser, Jr., The Corrosion of Copper, Tin and Their Alloys, John Wiley & Sons, New York, 1971, p 90-96",,D
Nitric Acid,Copper and alloys,Tin brass,Naval brass,D (Poor),D (Poor),,C46400,,,,,,93.0,"H. Leidheiser, Jr., The Corrosion of Copper, Tin and Their Alloys, John Wiley & Sons, New York, 1971, p 90-96",,D
Nitric Acid,Miscellaneous,Lead and alloys,High purity lead,3.5,140,,L50001,,1,24,75,,254.0,"Lead for Corrosion Resistant Applications, The Plumbum Series, A Guide to the Use of Lead for Corrosion Resistance, Lead Industries Association, Inc.",3.5,
Nitric Acid,Miscellaneous,Lead and alloys,High purity lead,15,600,,L50001,,1,50,122,,254.0,"Lead for Corrosion Resistant Applications, The Plumbum Series, A Guide to the Use of Lead for Corrosion Resistance, Lead Industries Association, Inc.",15.0,
Nitric Acid,Miscellaneous,Lead and alloys,High purity lead,41,1650,,L50001,,5,24,75,,254.0,"Lead for Corrosion Resistant Applications, The Plumbum Series, A Guide to the Use of Lead for Corrosion Resistance, Lead Industries Association, Inc.",41.0,
Nitric Acid,Miscellaneous,Lead and alloys,High purity lead,46,1850,,L50001,,5,50,122,,254.0,"Lead for Corrosion Resistant Applications, The Plumbum Series, A Guide to the Use of Lead for Corrosion Resistance, Lead Industries Association, Inc.",46.0,
Nitric Acid,Miscellaneous,Lead and alloys,High purity lead,85,3400,,L50001,,10,24,75,,254.0,"Lead for Corrosion Resistant Applications, The Plumbum Series, A Guide to the Use of Lead for Corrosion Resistance, Lead Industries Association, Inc.",85.0,
Nitric Acid,Miscellaneous,Lead and alloys,High purity lead,87,3490,,L50001,,10,50,122,,254.0,"Lead for Corrosion Resistant Applications, The Plumbum Series, A Guide to the Use of Lead for Corrosion Resistance, Lead Industries Association, Inc.",87.0,
Nitric Acid,Miscellaneous,Lead and alloys,Lead,3.5,140,,L50045,,1,24,75,,130.0,"Lead for Corrosion Resistant Applications: A Guide, Lead Industries Association, Inc. New York, p 65",3.5,
Nitric Acid,Miscellaneous,Lead and alloys,Lead,15,600,,L50045,,1,50,122,,130.0,"Lead for Corrosion Resistant Applications: A Guide, Lead Industries Association, Inc. New York, p 65",15.0,
Nitric Acid,Miscellaneous,Lead and alloys,Lead,41.25,1650,,L50045,,5,24,75,,130.0,"Lead for Corrosion Resistant Applications: A Guide, Lead Industries Association, Inc. New York, p 65",41.25,
Nitric Acid,Miscellaneous,Lead and alloys,Lead,46.25,1850,,L50045,,5,50,122,,130.0,"Lead for Corrosion Resistant Applications: A Guide, Lead Industries Association, Inc. New York, p 65",46.25,
Nitric Acid,Miscellaneous,Lead and alloys,Lead,85,3400,,L50045,,10,24,122,,130.0,"Lead for Corrosion Resistant Applications: A Guide, Lead Industries Association, Inc. New York, p 65",85.0,
Nitric Acid,Miscellaneous,Lead and alloys,Lead,87.25,3490,,L50045,,10,50,122,,130.0,"Lead for Corrosion Resistant Applications: A Guide, Lead Industries Association, Inc. New York, p 65",87.25,
Nitric Acid,Miscellaneous,Noble metals,Gold,0.05 max,2 max,,P00016,,1-50,Boiling,Boiling,,8.0,"Metals Handbook, Ninth Edition, Vol 13, Corrosion, ASM International, Metals Park, OH, 1987, p 798",0.05,
Nitric Acid,Miscellaneous,Noble metals,Gold,0.05 min,2 min,,P00016,,70,Room,Room,,8.0,"Metals Handbook, Ninth Edition, Vol 13, Corrosion, ASM International, Metals Park, OH, 1987, p 798",0.05,
Nitric Acid,Miscellaneous,Noble metals,Gold,0.15,6,,P00016,,70,Boiling,Boiling,,8.0,"Metals Handbook, Ninth Edition, Vol 13, Corrosion, ASM International, Metals Park, OH, 1987, p 798",0.15,
Nitric Acid,Miscellaneous,Noble metals,Iridium,A (Resistant),A (Resistant),,,,95,100,212,,29.0,"Metals Handbook, Ninth Edition, Vol 13, Corrosion, ASM International, Metals Park, OH, 1987, p 805",,A
Nitric Acid,Miscellaneous,Noble metals,Osmium,D (Poor),D (Poor),,,,95,100,212,,17.0,"Metals Handbook, Ninth Edition, Vol 13, Corrosion, ASM International, Metals Park, OH, 1987, p 804",,D
Nitric Acid,Miscellaneous,Noble metals,Palladium,61.3,2413,,P03980,,70,Room,Room,,17.0,"Metals Handbook, Ninth Edition, Vol 13, Corrosion, ASM International, Metals Park, OH, 1987, p 804",61.3,
Nitric Acid,Miscellaneous,Noble metals,Palladium,D (Poor),D (Poor),,P03980,,95,100,212,,17.0,"Metals Handbook, Ninth Edition, Vol 13, Corrosion, ASM International, Metals Park, OH, 1987, p 804",,D
Nitric Acid,Miscellaneous,Noble metals,Rhodium,A (Resistant),A (Resistant),,P05990,,95,100,212,,29.0,"Metals Handbook, Ninth Edition, Vol 13, Corrosion, ASM International, Metals Park, OH, 1987, p 805",,A
Nitric Acid,Miscellaneous,Noble metals,Ruthenium,A (Resistant),A (Resistant),,,,95,100,212,,18.0,"Metals Handbook, Ninth Edition, Vol 13, Corrosion, ASM International, Metals Park, OH, 1987, p 806",,A
Nitric Acid,Miscellaneous,Noble metals,Silver,D (Poor),D (Poor),,P07010,,,Room,Room,,4.0,"Metals Handbook, Ninth Edition, Vol 13, Corrosion, ASM International, Metals Park, OH, 1987, p 795",,D
Nitric Acid,Miscellaneous,Noble metals,Silver,D (Poor),D (Poor),,P07010,,,Room,Room,,4.0,"Metals Handbook, Ninth Edition, Vol 13, Corrosion, ASM International, Metals Park, OH, 1987, p 795",,D
Nitric Acid,Miscellaneous,Tin and alloys,Tin,1.4,55,,,Hydrogen,3,,,,59.0,"R.M. Burns and W.W. Bradley, Protective Coatings for Metals, Third Edition, Reinhold Publishing, New York, 1967, p 211",1.4,
Nitric Acid,Miscellaneous,Tin and alloys,Tin,1.4,55,,,Oxygen,3,,,,59.0,"R.M. Burns and W.W. Bradley, Protective Coatings for Metals, Third Edition, Reinhold Publishing, New York, 1967, p 211",1.4,
Nitric Acid,Miscellaneous,Tin and alloys,Tin,D (Poor),D (Poor),,,,25 max,20,68,,94.0,"H. Leidheiser, Jr., The Corrosion of Copper, Tin and Their Alloys, John Wiley & Sons, New York, 1971, p 287-290",,D
Nitric Acid,Miscellaneous,Tin and alloys,Tin,D (Poor),D (Poor),,,,25 max,60,140,,94.0,"H. Leidheiser, Jr., The Corrosion of Copper, Tin and Their Alloys, John Wiley & Sons, New York, 1971, p 287-290",,D
Nitric Acid,Miscellaneous,Tin and alloys,Tin,D (Poor),D (Poor),,,,25 max,100,212,,94.0,"H. Leidheiser, Jr., The Corrosion of Copper, Tin and Their Alloys, John Wiley & Sons, New York, 1971, p 287-290",,D
Nitric Acid,Miscellaneous,Tin and alloys,Tin,D (Poor),D (Poor),,,,50,20,68,,94.0,"H. Leidheiser, Jr., The Corrosion of Copper, Tin and Their Alloys, John Wiley & Sons, New York, 1971, p 287-290",,D
Nitric Acid,Miscellaneous,Tin and alloys,Tin,D (Poor),D (Poor),,,,50,50,140,,94.0,"H. Leidheiser, Jr., The Corrosion of Copper, Tin and Their Alloys, John Wiley & Sons, New York, 1971, p 287-290",,D
Nitric Acid,Miscellaneous,Tin and alloys,Tin,D (Poor),D (Poor),,,,50,100,212,,94.0,"H. Leidheiser, Jr., The Corrosion of Copper, Tin and Their Alloys, John Wiley & Sons, New York, 1971, p 287-290",,D
Nitric Acid,Miscellaneous,Tin and alloys,Tin,D (Poor),D (Poor),,,,95,20,68,,94.0,"H. Leidheiser, Jr., The Corrosion of Copper, Tin and Their Alloys, John Wiley & Sons, New York, 1971, p 287-290",,D
Nitric Acid,Miscellaneous,Tin and alloys,Tin,D (Poor),D (Poor),,,,95,60,140,,94.0,"H. Leidheiser, Jr., The Corrosion of Copper, Tin and Their Alloys, John Wiley & Sons, New York, 1971, p 287-290",,D
Nitric Acid,Miscellaneous,Tin and alloys,Tin,D (Poor),D (Poor),,,,95,100,212,,94.0,"H. Leidheiser, Jr., The Corrosion of Copper, Tin and Their Alloys, John Wiley & Sons, New York, 1971, p 287-290",,D
Sulfuric Acid,Nickel and alloys,Nickel-chromium-molybdenum-(tungsten),Alloy C-22,0.03 max,1 max,,N06022,,40,38,100,,63.0,"Haynes International, 1987",0.03,
Nitric Acid,Miscellaneous,Tin and alloys,Tin,A (Resistant),A (Resistant),,,Fuming,,20,68,,94.0,"H. Leidheiser, Jr., The Corrosion of Copper, Tin and Their Alloys, John Wiley & Sons, New York, 1971, p 287-290",,A
Nitric Acid,Miscellaneous,Tin and alloys,Tin,A (Resistant),A (Resistant),,,Fuming,,60,140,,94.0,"H. Leidheiser, Jr., The Corrosion of Copper, Tin and Their Alloys, John Wiley & Sons, New York, 1971, p 287-290",,A
Nitric Acid,Miscellaneous,Tin and alloys,Tin,A (Resistant),A (Resistant),,,Fuming,,100,212,,94.0,"H. Leidheiser, Jr., The Corrosion of Copper, Tin and Their Alloys, John Wiley & Sons, New York, 1971, p 287-290",,A
Nitric Acid,Miscellaneous,Tungsten carbide,85WC-15Co,8.9,355,,,Tungsten carbide surface layer spalled,10,22,72,48 h,34.0,"S.C. Britton and R.M. Angles, J. Electrodep. Tech. Soc., Vol 27, 1951, p 293; S.C. Britton and R.M. Angles, Metallurgia, Vol 44, 1951, p 185; as cited in Metals Handbook, Ninth Edition, Vol 7, Powder Metallurgy, American Society for Metals, Metals Park, O",8.9,
Nitric Acid,Miscellaneous,Tungsten carbide,85WC-15Co-,8.5,340,,,Tungsten carbide surface layer spalled,10,22,72,48 h,34.0,"S.C. Britton and R.M. Angles, J. Electrodep. Tech. Soc., Vol 27, 1951, p 293; S.C. Britton and R.M. Angles, Metallurgia, Vol 44, 1951, p 185; as cited in Metals Handbook, Ninth Edition, Vol 7, Powder Metallurgy, American Society for Metals, Metals Park, O",8.5,
Nitric Acid,Miscellaneous,Tungsten carbide,94WC-6Co-,1.1,45,,,,10,22,72,48 h,34.0,"S.C. Britton and R.M. Angles, J. Electrodep. Tech. Soc., Vol 27, 1951, p 293; S.C. Britton and R.M. Angles, Metallurgia, Vol 44, 1951, p 185; as cited in Metals Handbook, Ninth Edition, Vol 7, Powder Metallurgy, American Society for Metals, Metals Park, O",1.1,
Nitric Acid,Miscellaneous,Tungsten carbide,94WC-6Ni,0.4,15,,,,10,22,72,48 h,34.0,"S.C. Britton and R.M. Angles, J. Electrodep. Tech. Soc., Vol 27, 1951, p 293; S.C. Britton and R.M. Angles, Metallurgia, Vol 44, 1951, p 185; as cited in Metals Handbook, Ninth Edition, Vol 7, Powder Metallurgy, American Society for Metals, Metals Park, O",0.4,
Nitric Acid,Nickel and alloys,Nickel,Nickel,19,770,,N02200,,1N,25,75,,35.0,"A. Davin and D. Coutsourdis, Cobalt, Vol 52, Sept 1971, p 160; as cited in Metals Handbook, Ninth Edition, Vol 13, Corrosion, ASM International, Metals Park, OH, 1987, p 660",19.0,
Nitric Acid,Nickel and alloys,Nickel-chromium,Nickel-20Cr,A (Resistant),A (Resistant),,,,11,Hot,Hot,,35.0,"A. Davin and D. Coutsourdis, Cobalt, Vol 52, Sept 1971, p 160; as cited in Metals Handbook, Ninth Edition, Vol 13, Corrosion, ASM International, Metals Park, OH, 1987, p 660",,A
Nitric Acid,Nickel and alloys,Nickel-chromium-iron,Alloy 600,0.2,8,,N06600,As received,,Boiling,Boiling,72 h,193.0,"M-C. Rsai, W-T. Tsai, and J-T. Lee, The Effect of Heat Treatment and Applied Potential on the Stress Corrosion Cracking of Alloy 600 in Thiosulfate Solution, Corrosion Science, Vol 34, (No. 5), Pergamon Press, Ltd., UK, 1993, p 741-757",0.2,
Nitric Acid,Nickel and alloys,Nickel-chromium-iron,Alloy 600,0.04,1.6,,N06600,1100 C/1 h,,Boiling,Boiling,72 h,193.0,"M-C. Rsai, W-T. Tsai, and J-T. Lee, The Effect of Heat Treatment and Applied Potential on the Stress Corrosion Cracking of Alloy 600 in Thiosulfate Solution, Corrosion Science, Vol 34, (No. 5), Pergamon Press, Ltd., UK, 1993, p 741-757",0.04,
Nitric Acid,Nickel and alloys,Nickel-chromium-iron,Alloy 600,1.8,72,,N06600,1100 C/1 h + 700 C/2 h,,Boiling,Boiling,72 h,193.0,"M-C. Rsai, W-T. Tsai, and J-T. Lee, The Effect of Heat Treatment and Applied Potential on the Stress Corrosion Cracking of Alloy 600 in Thiosulfate Solution, Corrosion Science, Vol 34, (No. 5), Pergamon Press, Ltd., UK, 1993, p 741-757",1.8,
Nitric Acid,Nickel and alloys,Nickel-chromium-iron,Alloy 600,1.2,48,,N06600,1100 C/1 h + 700 C/5 h,,Boiling,Boiling,72 h,193.0,"M-C. Rsai, W-T. Tsai, and J-T. Lee, The Effect of Heat Treatment and Applied Potential on the Stress Corrosion Cracking of Alloy 600 in Thiosulfate Solution, Corrosion Science, Vol 34, (No. 5), Pergamon Press, Ltd., UK, 1993, p 741-757",1.2,
Nitric Acid,Nickel and alloys,Nickel-chromium-iron,Alloy 600,0.3,12,,N06600,1100 C/1 h + 705 C/15 h,,Boiling,Boiling,72 h,193.0,"M-C. Rsai, W-T. Tsai, and J-T. Lee, The Effect of Heat Treatment and Applied Potential on the Stress Corrosion Cracking of Alloy 600 in Thiosulfate Solution, Corrosion Science, Vol 34, (No. 5), Pergamon Press, Ltd., UK, 1993, p 741-757",0.3,
Nitric Acid,Nickel and alloys,Nickel-chromium-iron,Alloy 600,8.7,350,,N06600,1120 C/0.5 h + 700 C/15 h,,Boiling,Boiling,72 h,193.0,"M-C. Rsai, W-T. Tsai, and J-T. Lee, The Effect of Heat Treatment and Applied Potential on the Stress Corrosion Cracking of Alloy 600 in Thiosulfate Solution, Corrosion Science, Vol 34, (No. 5), Pergamon Press, Ltd., UK, 1993, p 741-757",8.7,
Nitric Acid,Nickel and alloys,Nickel-chromium-iron,"Inconel 601 Inco Alloys International, Inc.",0.002,0.1,,N06601,,5,Boiling,Boiling,72 h,64.0,"Inco Alloys International, 1985",0.002,
Nitric Acid,Nickel and alloys,Nickel-chromium-iron,"Inconel 601 Inco Alloys International, Inc.",0.005,0.2,,N06601,,10,Boiling,Boiling,72 h,64.0,"Inco Alloys International, 1985",0.005,
Nitric Acid,Nickel and alloys,Nickel-chromium-iron,"Inconel 601 Inco Alloys International, Inc.",0.018,0.7,,N06601,,20,Boiling,Boiling,72 h,64.0,"Inco Alloys International, 1985",0.018,
Nitric Acid,Nickel and alloys,Nickel-chromium-iron,"Inconel 601 Inco Alloys International, Inc.",0.03,1.2,,N06601,,30,Boiling,Boiling,72 h,64.0,"Inco Alloys International, 1985",0.03,
Nitric Acid,Nickel and alloys,Nickel-chromium-iron,"Inconel 601 Inco Alloys International, Inc.",0.046,1.8,,N06601,,40,Boiling,Boiling,72 h,64.0,"Inco Alloys International, 1985",0.046,
Nitric Acid,Nickel and alloys,Nickel-chromium-iron,"Inconel 601 Inco Alloys International, Inc.",0.193,7.6,,N06601,,70,Boiling,Boiling,72 h,64.0,"Inco Alloys International, 1985",0.193,
Nitric Acid,Nickel and alloys,Nickel-chromium-iron,"Inconel 617 Inco Alloys International, Inc.",0.15,6,,N06617,Plus 3% HF,10,60,140,,57.0,"Inco Alloys International, 1980",0.15,
Nitric Acid,Nickel and alloys,Nickel-chromium-iron,"Inconel 617 Inco Alloys International, Inc.",0.25,10,,N06617,Plus 3% HF,15,60,140,,57.0,"Inco Alloys International, 1980",0.25,
Nitric Acid,Nickel and alloys,Nickel-chromium-iron,"Inconel 617 Inco Alloys International, Inc.",0.15,6,,N06617,Plus 2% HF,20,60,140,,57.0,"Inco Alloys International, 1980",0.15,
Nitric Acid,Nickel and alloys,Nickel-chromium-iron,Sanicro 28,0.1,4,,N08028,,60,Boiling,Boiling,,212.0,"A.I. Asphahani and J.L. Nickerson, A Specialty Alloy for Applications in the Process Industries, Corrosion Reviews, Vol 10, (Nos. 1-2), 1992, p 1-30",0.1,
Nitric Acid,Nickel and alloys,Nickel-chromium-iron,Sanicro 28,0.23,9,,N08028,Plus 1% HF,20,52,125,,212.0,"A.I. Asphahani and J.L. Nickerson, A Specialty Alloy for Applications in the Process Industries, Corrosion Reviews, Vol 10, (Nos. 1-2), 1992, p 1-30",0.23,
Nitric Acid,Nickel and alloys,Nickel-chromium-iron,Sanicro 28,0.5,20,,N08028,Plus 3% HF,20,52,125,,212.0,"A.I. Asphahani and J.L. Nickerson, A Specialty Alloy for Applications in the Process Industries, Corrosion Reviews, Vol 10, (Nos. 1-2), 1992, p 1-30",0.5,
Nitric Acid,Nickel and alloys,Nickel-chromium-iron,Sanicro 28,0.85,34,,N08028,Plus 5% HF,20,52,125,,212.0,"A.I. Asphahani and J.L. Nickerson, A Specialty Alloy for Applications in the Process Industries, Corrosion Reviews, Vol 10, (Nos. 1-2), 1992, p 1-30",0.85,
Nitric Acid,Nickel and alloys,Nickel-chromium-iron,Sanicro 28,0.98,39,,N08028,Plus 1% HF,20,79,175,,212.0,"A.I. Asphahani and J.L. Nickerson, A Specialty Alloy for Applications in the Process Industries, Corrosion Reviews, Vol 10, (Nos. 1-2), 1992, p 1-30",0.98,
Nitric Acid,Nickel and alloys,Nickel-chromium-iron,Sanicro 28,2.3,91,,N08028,Plus 3% HF,20,79,175,,212.0,"A.I. Asphahani and J.L. Nickerson, A Specialty Alloy for Applications in the Process Industries, Corrosion Reviews, Vol 10, (Nos. 1-2), 1992, p 1-30",2.3,
Nitric Acid,Nickel and alloys,Nickel-chromium-iron,Sanicro 28,4.3,172,,N08028,Plus 5% HF,20,79,175,,212.0,"A.I. Asphahani and J.L. Nickerson, A Specialty Alloy for Applications in the Process Industries, Corrosion Reviews, Vol 10, (Nos. 1-2), 1992, p 1-30",4.3,
Nitric Acid,Nickel and alloys,Nickel-chromium-iron,Sanicro 28,0.06,2.4,,N08028,Five 48-h exposure,65,Boiling,Boiling,,217.0,"S. Bernhardsson, Corrosion Performance of a High-Nickel Alloy, Materials & Design, Vol 10, (No. 4), July/August 1989, p 186-196",0.06,
Nitric Acid,Nickel and alloys,Nickel-chromium-iron,Sanicro 28,0.07,28,,N08028,Plus 4% HF,20,60,140,,217.0,"S. Bernhardsson, Corrosion Performance of a High-Nickel Alloy, Materials & Design, Vol 10, (No. 4), July/August 1989, p 186-196",0.07,
Nitric Acid,Nickel and alloys,Nickel-chromium-iron-molybdenum,Alloy 825,0.13,5,,N08825,,60,Boiling,Boiling,,212.0,"A.I. Asphahani and J.L. Nickerson, A Specialty Alloy for Applications in the Process Industries, Corrosion Reviews, Vol 10, (Nos. 1-2), 1992, p 1-30",0.13,
Nitric Acid,Nickel and alloys,Nickel-chromium-iron-molybdenum,Alloy 825,0.68,27,,N08825,Plus 1% HF,20,52,125,,212.0,"A.I. Asphahani and J.L. Nickerson, A Specialty Alloy for Applications in the Process Industries, Corrosion Reviews, Vol 10, (Nos. 1-2), 1992, p 1-30",0.68,
Nitric Acid,Nickel and alloys,Nickel-chromium-iron-molybdenum,Alloy 825,1.65,66,,N08825,Plus 3% HF,20,52,125,,212.0,"A.I. Asphahani and J.L. Nickerson, A Specialty Alloy for Applications in the Process Industries, Corrosion Reviews, Vol 10, (Nos. 1-2), 1992, p 1-30",1.65,
Nitric Acid,Nickel and alloys,Nickel-chromium-iron-molybdenum,Alloy 825,3.3,132,,N08825,Plus 5% HF,20,52,125,,212.0,"A.I. Asphahani and J.L. Nickerson, A Specialty Alloy for Applications in the Process Industries, Corrosion Reviews, Vol 10, (Nos. 1-2), 1992, p 1-30",3.3,
Nitric Acid,Nickel and alloys,Nickel-chromium-iron-molybdenum,Alloy 825,3.18,127,,N08825,Plus 1% HF,20,79,175,,212.0,"A.I. Asphahani and J.L. Nickerson, A Specialty Alloy for Applications in the Process Industries, Corrosion Reviews, Vol 10, (Nos. 1-2), 1992, p 1-30",3.18,
Nitric Acid,Nickel and alloys,Nickel-chromium-iron-molybdenum,Alloy 825,7.1,284,,N08825,Plus 3% HF,20,79,175,,212.0,"A.I. Asphahani and J.L. Nickerson, A Specialty Alloy for Applications in the Process Industries, Corrosion Reviews, Vol 10, (Nos. 1-2), 1992, p 1-30",7.1,
Nitric Acid,Nickel and alloys,Nickel-chromium-iron-molybdenum,Alloy 825,15.4,614,,N08825,Plus 5% HF,20,79,175,,212.0,"A.I. Asphahani and J.L. Nickerson, A Specialty Alloy for Applications in the Process Industries, Corrosion Reviews, Vol 10, (Nos. 1-2), 1992, p 1-30",15.4,
Nitric Acid,Nickel and alloys,Nickel-chromium-iron-molybdenum,Alloy 825,0.22,8.8,,N08825,Five 48-h exposure,65,Boiling,Boiling,,217.0,"S. Bernhardsson, Corrosion Performance of a High-Nickel Alloy, Materials & Design, Vol 10, (No. 4), July/August 1989, p 186-196",0.22,
Nitric Acid,Nickel and alloys,Nickel-chromium-iron-molybdenum,Alloy 825,3.7,148,,N08825,Plus 4% HF,20,60,140,,217.0,"S. Bernhardsson, Corrosion Performance of a High-Nickel Alloy, Materials & Design, Vol 10, (No. 4), July/August 1989, p 186-196",3.7,
Sulfuric Acid,Nickel and alloys,Nickel-chromium-molybdenum-(tungsten),Alloy C-22,0.03 max,1 max,,N06022,,40,66,150,,63.0,"Haynes International, 1987",0.03,
Nitric Acid,Nickel and alloys,Nickel-chromium-iron-molybdenum,Alloy 825,0.52,20.6,,N08825,Not activated,10,,,,223.0,"H.E. Deverell and I.A. Franson, Practical Guide to Using the Newer Ferritic Stainless Steels, Materials Performance, NACE, USA, September 1989, p 52-57",0.52,
Nitric Acid,Nickel and alloys,Nickel-chromium-iron-molybdenum,Alloy 825,0.64,25.3,,N08825,Activated,10,,,,223.0,"H.E. Deverell and I.A. Franson, Practical Guide to Using the Newer Ferritic Stainless Steels, Materials Performance, NACE, USA, September 1989, p 52-57",0.64,
Nitric Acid,Nickel and alloys,Nickel-chromium-iron-molybdenum,Alloy G,0.3,12,,N06007,Five 48-h exposure,65,Boiling,Boiling,,217.0,"S. Bernhardsson, Corrosion Performance of a High-Nickel Alloy, Materials & Design, Vol 10, (No. 4), July/August 1989, p 186-196",0.3,
Nitric Acid,Nickel and alloys,Nickel-chromium-iron-molybdenum,Alloy G,0.3,12,,N06007,,65,Boiling,Boiling,,225.0,"P.E. Manning, J.D. Smith, and J.L. Nickerson, New Versatile Alloys for the Chemical Process Industry, Materials Performance, NACE, USA, June 1988, p 67-73",0.3,
Nitric Acid,Nickel and alloys,Nickel-chromium-iron-molybdenum,Alloy G-3,0.28,11,,N06985,,65,Boiling,Boiling,,212.0,"A.I. Asphahani and J.L. Nickerson, A Specialty Alloy for Applications in the Process Industries, Corrosion Reviews, Vol 10, (Nos. 1-2), 1992, p 1-30",0.28,
Nitric Acid,Nickel and alloys,Nickel-chromium-iron-molybdenum,Alloy G-3,0.48,19,,N06985,Plus 1% HF,20,52,126,,212.0,"A.I. Asphahani and J.L. Nickerson, A Specialty Alloy for Applications in the Process Industries, Corrosion Reviews, Vol 10, (Nos. 1-2), 1992, p 1-30",0.48,
Nitric Acid,Nickel and alloys,Nickel-chromium-iron-molybdenum,Alloy G-3,1.65,66,,N06985,Plus 1% HF,20,79,174,,212.0,"A.I. Asphahani and J.L. Nickerson, A Specialty Alloy for Applications in the Process Industries, Corrosion Reviews, Vol 10, (Nos. 1-2), 1992, p 1-30",1.65,
Nitric Acid,Nickel and alloys,Nickel-chromium-iron-molybdenum,Alloy G-3,3.38,135,,N06985,Plus 0.5% HF,56,100,212,,225.0,"P.E. Manning, J.D. Smith, and J.L. Nickerson, New Versatile Alloys for the Chemical Process Industry, Materials Performance, NACE, USA, June 1988, p 67-73",3.38,
Nitric Acid,Nickel and alloys,Nickel-chromium-iron-molybdenum,Alloy G-30,0.13,5,,N06030,,65,,,,212.0,"A.I. Asphahani and J.L. Nickerson, A Specialty Alloy for Applications in the Process Industries, Corrosion Reviews, Vol 10, (Nos. 1-2), 1992, p 1-30",0.13,
Nitric Acid,Nickel and alloys,Nickel-chromium-iron-molybdenum,Alloy G-30,0.2,8,,N06030,Plus 1% HF,,,,,212.0,"A.I. Asphahani and J.L. Nickerson, A Specialty Alloy for Applications in the Process Industries, Corrosion Reviews, Vol 10, (Nos. 1-2), 1992, p 1-30",0.2,
Nitric Acid,Nickel and alloys,Nickel-chromium-iron-molybdenum,Alloy G-30,0.45,18,,N06030,Plus 1% HF,,79,174,,212.0,"A.I. Asphahani and J.L. Nickerson, A Specialty Alloy for Applications in the Process Industries, Corrosion Reviews, Vol 10, (Nos. 1-2), 1992, p 1-30",0.45,
Nitric Acid,Nickel and alloys,Nickel-chromium-iron-molybdenum,Alloy G-30,0.13,5,,N06030,,60,Boiling,Boiling,,212.0,"A.I. Asphahani and J.L. Nickerson, A Specialty Alloy for Applications in the Process Industries, Corrosion Reviews, Vol 10, (Nos. 1-2), 1992, p 1-30",0.13,
Nitric Acid,Nickel and alloys,Nickel-chromium-iron-molybdenum,Alloy G-30,2.13,85,,N06030,Plus 1% HF,20,52,125,,212.0,"A.I. Asphahani and J.L. Nickerson, A Specialty Alloy for Applications in the Process Industries, Corrosion Reviews, Vol 10, (Nos. 1-2), 1992, p 1-30",2.13,
Nitric Acid,Nickel and alloys,Nickel-chromium-iron-molybdenum,Alloy G-30,0.45,18,,N06030,Plus 3% HF,20,52,125,,212.0,"A.I. Asphahani and J.L. Nickerson, A Specialty Alloy for Applications in the Process Industries, Corrosion Reviews, Vol 10, (Nos. 1-2), 1992, p 1-30",0.45,
Nitric Acid,Nickel and alloys,Nickel-chromium-iron-molybdenum,Alloy G-30,0.73,29,,N06030,Plus 5% HF,20,52,125,,212.0,"A.I. Asphahani and J.L. Nickerson, A Specialty Alloy for Applications in the Process Industries, Corrosion Reviews, Vol 10, (Nos. 1-2), 1992, p 1-30",0.73,
Nitric Acid,Nickel and alloys,Nickel-chromium-iron-molybdenum,Alloy G-30,0.45,18,,N06030,Plus 1% HF,20,79,175,,212.0,"A.I. Asphahani and J.L. Nickerson, A Specialty Alloy for Applications in the Process Industries, Corrosion Reviews, Vol 10, (Nos. 1-2), 1992, p 1-30",0.45,
Nitric Acid,Nickel and alloys,Nickel-chromium-iron-molybdenum,Alloy G-30,1.28,51,,N06030,Plus 3% HF,20,79,175,,212.0,"A.I. Asphahani and J.L. Nickerson, A Specialty Alloy for Applications in the Process Industries, Corrosion Reviews, Vol 10, (Nos. 1-2), 1992, p 1-30",1.28,
Nitric Acid,Nickel and alloys,Nickel-chromium-iron-molybdenum,Alloy G-30,4,158,,N06030,Plus 5% HF,20,79,175,,212.0,"A.I. Asphahani and J.L. Nickerson, A Specialty Alloy for Applications in the Process Industries, Corrosion Reviews, Vol 10, (Nos. 1-2), 1992, p 1-30",4.0,
Nitric Acid,Nickel and alloys,Nickel-chromium-iron-molybdenum,Carpenter Pyromet Alloy 102 Carpenter Technology Corp.,4.3,172,,,"Plus 3% HF, annealed",15,,,48 h,30.0,"Carpenter Technology Corp., 1985",4.3,
Nitric Acid,Nickel and alloys,Nickel-chromium-iron-molybdenum,Carpenter Pyromet Alloy 102 Carpenter Technology Corp.,4.3,172,,,Stress relieved at 843 C (1550 F) for 30 min furnace cooled Plus 3% HF,15,,,48 h,30.0,"Carpenter Technology Corp., 1985",4.3,
Nitric Acid,Nickel and alloys,Nickel-chromium-iron-molybdenum,Hastelloy G-30 Haynes International,0.1,4,,N06030,,65,Boiling,Boiling,,225.0,"P.E. Manning, J.D. Smith, and J.L. Nickerson, New Versatile Alloys for the Chemical Process Industry, Materials Performance, NACE, USA, June 1988, p 67-73",0.1,
Nitric Acid,Nickel and alloys,Nickel-chromium-iron-molybdenum,Hastelloy G-30 Haynes International,1.3,52,,N06030,,56,100,212,,225.0,"P.E. Manning, J.D. Smith, and J.L. Nickerson, New Versatile Alloys for the Chemical Process Industry, Materials Performance, NACE, USA, June 1988, p 67-73",1.3,
Nitric Acid,Nickel and alloys,Nickel-chromium-iron-molybdenum,"Inco alloy G Inco Alloys International, Inc.",22,0.56,,N06007,,65,Boiling,Boiling,,40.0,"Inco Alloys International, 1986",22.0,
Nitric Acid,Nickel and alloys,Nickel-chromium-iron-molybdenum,"Inco alloy G-3 Inco Alloys International, Inc.",14,0.36,,N06985,Huey test (ASTM Practice A-262-C) results,65,Boiling,Boiling,,40.0,"Inco Alloys International, 1986",14.0,
Nitric Acid,Nickel and alloys,Nickel-chromium-iron-molybdenum,"Inco alloy G-3 Inco Alloys International, Inc.",16,0.41,,N06985,Huey test (ASTM Practice A-262-C) results,65,Boiling,Boiling,,40.0,"Inco Alloys International, 1986",16.0,
Nitric Acid,Nickel and alloys,Nickel-chromium-molybdenum-(tungsten),Allcorr,0.2,7.9,,N06110,Butt welded,65,121,250,,220.0,"R.C. Corbett and W.S. Morrison, Comparative Corrosion Resistance of Some High-Nickel, Chromium-Molybdenum Alloys, Materials Performance, NACE, USA, February, 1989, p 56-59",0.2,
Nitric Acid,Nickel and alloys,Nickel-chromium-molybdenum-(tungsten),Allcorr,0.025,1,,N06110,Butt welded,65,66,151,,220.0,"R.C. Corbett and W.S. Morrison, Comparative Corrosion Resistance of Some High-Nickel, Chromium-Molybdenum Alloys, Materials Performance, NACE, USA, February, 1989, p 56-59",0.025,
