Repository: wfreinhart/matse219

# MATSE 219: Materials Informatics

Auto-generated from the private authoring repo (matse219-instructor). Do not edit here directly -- changes are overwritten on the next publish run.

## Lectures

- [Lecture01](https://colab.research.google.com/github/wfreinhart/matse219/blob/staging/notebooks/Lecture01.ipynb)
- [Lecture02](https://colab.research.google.com/github/wfreinhart/matse219/blob/staging/notebooks/Lecture02.ipynb)
- [Lecture03](https://colab.research.google.com/github/wfreinhart/matse219/blob/staging/notebooks/Lecture03.ipynb)
- [Lecture04](https://colab.research.google.com/github/wfreinhart/matse219/blob/staging/notebooks/Lecture04.ipynb)

File: datasets/corrosion.csv (part 74 of 142)
Environment,Material Group,Material Family,Material,Rate (mm/yr) or Rating,Rate (mils/yr) or Rating,Localized Attack,UNS,Condition/Comment,Concentration (Vol %),Temperature (deg C),Temperature (deg F),Duration,Reference #,Reference,rate_mm_yr_numeric,rate_letter_grade
Nitric Acid,Nickel and alloys,Nickel-chromium-molybdenum-(tungsten),Allcorr,0.025,1,,N06110,Butt welded,20,104,219,,220.0,"R.C. Corbett and W.S. Morrison, Comparative Corrosion Resistance of Some High-Nickel, Chromium-Molybdenum Alloys, Materials Performance, NACE, USA, February, 1989, p 56-59",0.025,
Nitric Acid,Nickel and alloys,Nickel-chromium-molybdenum-(tungsten),Allcorr,0.13,5.1,,N06110,Butt welded Plus 5% HCl,20,105,221,,220.0,"R.C. Corbett and W.S. Morrison, Comparative Corrosion Resistance of Some High-Nickel, Chromium-Molybdenum Alloys, Materials Performance, NACE, USA, February, 1989, p 56-59",0.13,
Nitric Acid,Nickel and alloys,Nickel-chromium-molybdenum-(tungsten),Allcorr,0.28,11,,N06110,Butt welded Plus 1% HF,15,104,219,,220.0,"R.C. Corbett and W.S. Morrison, Comparative Corrosion Resistance of Some High-Nickel, Chromium-Molybdenum Alloys, Materials Performance, NACE, USA, February, 1989, p 56-59",0.28,
Nitric Acid,Nickel and alloys,Nickel-chromium-molybdenum-(tungsten),Allcorr,0.69,27.2,,N06110,Butt welded Plus 3% HF,10,70,158,,220.0,"R.C. Corbett and W.S. Morrison, Comparative Corrosion Resistance of Some High-Nickel, Chromium-Molybdenum Alloys, Materials Performance, NACE, USA, February, 1989, p 56-59",0.69,
Nitric Acid,Nickel and alloys,Nickel-chromium-molybdenum-(tungsten),Alloy 625,0.63,25,,N06625,Aged 24 h at 650 C,10,Boiling,Boiling,24 h,210.0,"H.M. Tawancy, I.M. Allam, and N.M. Abbas, Effect of Ni3Nb Precipitation on the Corrosion Resistance of Inconel Alloy 625, J. Materials Science Letters, Chapman & Hall, Ltd., UK, 1990, p 343-347",0.63,
Nitric Acid,Nickel and alloys,Nickel-chromium-molybdenum-(tungsten),Alloy 625,0.75,30,,N06625,Aged 100 h at 650 C,10,Boiling,Boiling,24 h,210.0,"H.M. Tawancy, I.M. Allam, and N.M. Abbas, Effect of Ni3Nb Precipitation on the Corrosion Resistance of Inconel Alloy 625, J. Materials Science Letters, Chapman & Hall, Ltd., UK, 1990, p 343-347",0.75,
Nitric Acid,Nickel and alloys,Nickel-chromium-molybdenum-(tungsten),Alloy 625,0.87,34,,N06625,Aged 500 h at 650 C,10,Boiling,Boiling,24 h,210.0,"H.M. Tawancy, I.M. Allam, and N.M. Abbas, Effect of Ni3Nb Precipitation on the Corrosion Resistance of Inconel Alloy 625, J. Materials Science Letters, Chapman & Hall, Ltd., UK, 1990, p 343-347",0.87,
Nitric Acid,Nickel and alloys,Nickel-chromium-molybdenum-(tungsten),Alloy 625,0.88,35,,N06625,Aged 1000 h at 650 C,10,Boiling,Boiling,24 h,210.0,"H.M. Tawancy, I.M. Allam, and N.M. Abbas, Effect of Ni3Nb Precipitation on the Corrosion Resistance of Inconel Alloy 625, J. Materials Science Letters, Chapman & Hall, Ltd., UK, 1990, p 343-347",0.88,
Nitric Acid,Nickel and alloys,Nickel-chromium-molybdenum-(tungsten),Alloy 625,0.8,32,,N06625,Aged 24 h at 760 C,10,Boiling,Boiling,24 h,210.0,"H.M. Tawancy, I.M. Allam, and N.M. Abbas, Effect of Ni3Nb Precipitation on the Corrosion Resistance of Inconel Alloy 625, J. Materials Science Letters, Chapman & Hall, Ltd., UK, 1990, p 343-347",0.8,
Nitric Acid,Nickel and alloys,Nickel-chromium-molybdenum-(tungsten),Alloy 625,0.9,35,,N06625,Aged 100 h at 760 C,10,Boiling,Boiling,24 h,210.0,"H.M. Tawancy, I.M. Allam, and N.M. Abbas, Effect of Ni3Nb Precipitation on the Corrosion Resistance of Inconel Alloy 625, J. Materials Science Letters, Chapman & Hall, Ltd., UK, 1990, p 343-347",0.9,
Nitric Acid,Nickel and alloys,Nickel-chromium-molybdenum-(tungsten),Alloy 625,0.98,39,,N06625,Aged 500 h at 760 C,10,Boiling,Boiling,24 h,210.0,"H.M. Tawancy, I.M. Allam, and N.M. Abbas, Effect of Ni3Nb Precipitation on the Corrosion Resistance of Inconel Alloy 625, J. Materials Science Letters, Chapman & Hall, Ltd., UK, 1990, p 343-347",0.98,
Nitric Acid,Nickel and alloys,Nickel-chromium-molybdenum-(tungsten),Alloy 625,0.35,14,,N06625,Aged 1000 h at 760 C,10,Boiling,Boiling,24 h,210.0,"H.M. Tawancy, I.M. Allam, and N.M. Abbas, Effect of Ni3Nb Precipitation on the Corrosion Resistance of Inconel Alloy 625, J. Materials Science Letters, Chapman & Hall, Ltd., UK, 1990, p 343-347",0.35,
Nitric Acid,Nickel and alloys,Nickel-chromium-molybdenum-(tungsten),Alloy 625,0.86,34,,N06625,Aged 24 h at 870 C,10,Boiling,Boiling,24 h,210.0,"H.M. Tawancy, I.M. Allam, and N.M. Abbas, Effect of Ni3Nb Precipitation on the Corrosion Resistance of Inconel Alloy 625, J. Materials Science Letters, Chapman & Hall, Ltd., UK, 1990, p 343-347",0.86,
Nitric Acid,Nickel and alloys,Nickel-chromium-molybdenum-(tungsten),Alloy 625,0.92,36,,N06625,Aged 100 h at 870 C,10,Boiling,Boiling,24 h,210.0,"H.M. Tawancy, I.M. Allam, and N.M. Abbas, Effect of Ni3Nb Precipitation on the Corrosion Resistance of Inconel Alloy 625, J. Materials Science Letters, Chapman & Hall, Ltd., UK, 1990, p 343-347",0.92,
Nitric Acid,Nickel and alloys,Nickel-chromium-molybdenum-(tungsten),Alloy 625,0.55,22,,N06625,Aged 500 h at 870 C,10,Boiling,Boiling,24 h,210.0,"H.M. Tawancy, I.M. Allam, and N.M. Abbas, Effect of Ni3Nb Precipitation on the Corrosion Resistance of Inconel Alloy 625, J. Materials Science Letters, Chapman & Hall, Ltd., UK, 1990, p 343-347",0.55,
Nitric Acid,Nickel and alloys,Nickel-chromium-molybdenum-(tungsten),Alloy 625,0.28,11,,N06625,Aged 1000 h at 870 C,10,Boiling,Boiling,24 h,210.0,"H.M. Tawancy, I.M. Allam, and N.M. Abbas, Effect of Ni3Nb Precipitation on the Corrosion Resistance of Inconel Alloy 625, J. Materials Science Letters, Chapman & Hall, Ltd., UK, 1990, p 343-347",0.28,
Nitric Acid,Nickel and alloys,Nickel-chromium-molybdenum-(tungsten),Alloy 625,0.4,16,,N06625,,60,Boiling,Boiling,,212.0,"A.I. Asphahani and J.L. Nickerson, A Specialty Alloy for Applications in the Process Industries, Corrosion Reviews, Vol 10, (Nos. 1-2), 1992, p 1-30",0.4,
Nitric Acid,Nickel and alloys,Nickel-chromium-molybdenum-(tungsten),Alloy 625,0.73,29,,N06625,Plus 1% HF,20,52,125,,212.0,"A.I. Asphahani and J.L. Nickerson, A Specialty Alloy for Applications in the Process Industries, Corrosion Reviews, Vol 10, (Nos. 1-2), 1992, p 1-30",0.73,
Nitric Acid,Nickel and alloys,Nickel-chromium-molybdenum-(tungsten),Alloy 625,1.35,54,,N06625,Plus 3% HF,20,52,125,,212.0,"A.I. Asphahani and J.L. Nickerson, A Specialty Alloy for Applications in the Process Industries, Corrosion Reviews, Vol 10, (Nos. 1-2), 1992, p 1-30",1.35,
Nitric Acid,Nickel and alloys,Nickel-chromium-molybdenum-(tungsten),Alloy 625,3.5,140,,N06625,Plus 5% HF,20,52,125,,212.0,"A.I. Asphahani and J.L. Nickerson, A Specialty Alloy for Applications in the Process Industries, Corrosion Reviews, Vol 10, (Nos. 1-2), 1992, p 1-30",3.5,
Nitric Acid,Nickel and alloys,Nickel-chromium-molybdenum-(tungsten),Alloy 625,4.3,171,,N06625,Plus 1% HF,20,79,175,,212.0,"A.I. Asphahani and J.L. Nickerson, A Specialty Alloy for Applications in the Process Industries, Corrosion Reviews, Vol 10, (Nos. 1-2), 1992, p 1-30",4.3,
Nitric Acid,Nickel and alloys,Nickel-chromium-molybdenum-(tungsten),Alloy 625,14,565,,N06625,Plus 3% HF,20,79,175,,212.0,"A.I. Asphahani and J.L. Nickerson, A Specialty Alloy for Applications in the Process Industries, Corrosion Reviews, Vol 10, (Nos. 1-2), 1992, p 1-30",14.0,
Nitric Acid,Nickel and alloys,Nickel-chromium-molybdenum-(tungsten),Alloy 625,30,1180,,N06625,Plus 5% HF,20,79,175,,212.0,"A.I. Asphahani and J.L. Nickerson, A Specialty Alloy for Applications in the Process Industries, Corrosion Reviews, Vol 10, (Nos. 1-2), 1992, p 1-30",30.0,
Nitric Acid,Nickel and alloys,Nickel-chromium-molybdenum-(tungsten),Alloy 625,0.41,16.2,Weld attack,N06625,Butt welded,65,121,250,,220.0,"R.C. Corbett and W.S. Morrison, Comparative Corrosion Resistance of Some High-Nickel, Chromium-Molybdenum Alloys, Materials Performance, NACE, USA, February, 1989, p 56-59",0.41,
Nitric Acid,Nickel and alloys,Nickel-chromium-molybdenum-(tungsten),Alloy 625,0.28,11,,N06625,Butt welded,65,66,151,,220.0,"R.C. Corbett and W.S. Morrison, Comparative Corrosion Resistance of Some High-Nickel, Chromium-Molybdenum Alloys, Materials Performance, NACE, USA, February, 1989, p 56-59",0.28,
Nitric Acid,Nickel and alloys,Nickel-chromium-molybdenum-(tungsten),Alloy 625,0.05,2,,N06625,Butt welded,20,104,219,,220.0,"R.C. Corbett and W.S. Morrison, Comparative Corrosion Resistance of Some High-Nickel, Chromium-Molybdenum Alloys, Materials Performance, NACE, USA, February, 1989, p 56-59",0.05,
Nitric Acid,Nickel and alloys,Nickel-chromium-molybdenum-(tungsten),Alloy 625,0.84,33.1,Pitting,N06625,Butt welded Plus 5% HCl,20,105,221,,220.0,"R.C. Corbett and W.S. Morrison, Comparative Corrosion Resistance of Some High-Nickel, Chromium-Molybdenum Alloys, Materials Performance, NACE, USA, February, 1989, p 56-59",0.84,
Nitric Acid,Nickel and alloys,Nickel-chromium-molybdenum-(tungsten),Alloy 625,0.94,37,Weld attack,N06625,Butt welded Plus 1% HF,15,104,219,,220.0,"R.C. Corbett and W.S. Morrison, Comparative Corrosion Resistance of Some High-Nickel, Chromium-Molybdenum Alloys, Materials Performance, NACE, USA, February, 1989, p 56-59",0.94,
Nitric Acid,Nickel and alloys,Nickel-chromium-molybdenum-(tungsten),Alloy 625,2.5,99,,N06625,Butt welded Plus 3% HF,10,70,158,,220.0,"R.C. Corbett and W.S. Morrison, Comparative Corrosion Resistance of Some High-Nickel, Chromium-Molybdenum Alloys, Materials Performance, NACE, USA, February, 1989, p 56-59",2.5,
Nitric Acid,Nickel and alloys,Nickel-chromium-molybdenum-(tungsten),Alloy 625,0.018,0.7,,N06625,,10,Boiling,Boiling,,222.0,"T.A. Mozhi and R. Ray, Corrosion Resistance of Rapidly Solidified Alloys Compared to Their Conventional Wrought Counterparts, Materials Performance, NACE, USA, October 1990, p 50-54",0.018,
Nitric Acid,Nickel and alloys,Nickel-chromium-molybdenum-(tungsten),Alloy 625,1.8,73,,N06625,Plus 6% HF,5,60,140,,225.0,"P.E. Manning, J.D. Smith, and J.L. Nickerson, New Versatile Alloys for the Chemical Process Industry, Materials Performance, NACE, USA, June 1988, p 67-73",1.8,
Nitric Acid,Nickel and alloys,Nickel-chromium-molybdenum-(tungsten),Alloy 625,0.25,1,,N06625,Plus 1% HCl,5,Boiling,Boiling,,225.0,"P.E. Manning, J.D. Smith, and J.L. Nickerson, New Versatile Alloys for the Chemical Process Industry, Materials Performance, NACE, USA, June 1988, p 67-73",0.25,
Nitric Acid,Refractory metals and alloys,Titanium and alloys,"Titanium, grade 9",0.35,14,,,,60,Boiling,Boiling,,91.0,"Titanium, Teledyne Wah Chang Albany, 1988",0.35,
Nitric Acid,Nickel and alloys,Nickel-chromium-molybdenum-(tungsten),Alloy 625,17.8,713,,N06625,"Plus 25% H2SO4, 4% NaCl",5,Boiling,Boiling,,225.0,"P.E. Manning, J.D. Smith, and J.L. Nickerson, New Versatile Alloys for the Chemical Process Industry, Materials Performance, NACE, USA, June 1988, p 67-73",17.8,
Nitric Acid,Nickel and alloys,Nickel-chromium-molybdenum-(tungsten),Alloy C-22,2.2,87,Weld attack,N06022,Butt welded,65,121,250,,220.0,"R.C. Corbett and W.S. Morrison, Comparative Corrosion Resistance of Some High-Nickel, Chromium-Molybdenum Alloys, Materials Performance, NACE, USA, February, 1989, p 56-59",2.2,
Nitric Acid,Nickel and alloys,Nickel-chromium-molybdenum-(tungsten),Alloy C-22,0.08,3.2,,N06022,Butt welded,65,66,151,,220.0,"R.C. Corbett and W.S. Morrison, Comparative Corrosion Resistance of Some High-Nickel, Chromium-Molybdenum Alloys, Materials Performance, NACE, USA, February, 1989, p 56-59",0.08,
Nitric Acid,Nickel and alloys,Nickel-chromium-molybdenum-(tungsten),Alloy C-22,0.1,3.9,Weld attack,N06022,Butt welded,20,104,219,,220.0,"R.C. Corbett and W.S. Morrison, Comparative Corrosion Resistance of Some High-Nickel, Chromium-Molybdenum Alloys, Materials Performance, NACE, USA, February, 1989, p 56-59",0.1,
Nitric Acid,Nickel and alloys,Nickel-chromium-molybdenum-(tungsten),Alloy C-22,0.74,29.2,Weld attack,N06022,Butt welded Plus 5% HCl,20,105,221,,220.0,"R.C. Corbett and W.S. Morrison, Comparative Corrosion Resistance of Some High-Nickel, Chromium-Molybdenum Alloys, Materials Performance, NACE, USA, February, 1989, p 56-59",0.74,
Nitric Acid,Nickel and alloys,Nickel-chromium-molybdenum-(tungsten),Alloy C-22,0.76,30,,N06022,Butt welded Plus 1% HF,15,104,219,,220.0,"R.C. Corbett and W.S. Morrison, Comparative Corrosion Resistance of Some High-Nickel, Chromium-Molybdenum Alloys, Materials Performance, NACE, USA, February, 1989, p 56-59",0.76,
Nitric Acid,Nickel and alloys,Nickel-chromium-molybdenum-(tungsten),Alloy C-22,3.2,126,,N06022,Butt welded Plus 3% HF,10,70,158,,220.0,"R.C. Corbett and W.S. Morrison, Comparative Corrosion Resistance of Some High-Nickel, Chromium-Molybdenum Alloys, Materials Performance, NACE, USA, February, 1989, p 56-59",3.2,
Nitric Acid,Nickel and alloys,Nickel-chromium-molybdenum-(tungsten),Alloy C-22,1.7,67,,N06022,Plus 6% HF,5,60,140,,225.0,"P.E. Manning, J.D. Smith, and J.L. Nickerson, New Versatile Alloys for the Chemical Process Industry, Materials Performance, NACE, USA, June 1988, p 67-73",1.7,
Nitric Acid,Nickel and alloys,Nickel-chromium-molybdenum-(tungsten),Alloy C-22,0.01,0.5,,N06022,Plus 1% HCl,5,Boiling,Boiling,,225.0,"P.E. Manning, J.D. Smith, and J.L. Nickerson, New Versatile Alloys for the Chemical Process Industry, Materials Performance, NACE, USA, June 1988, p 67-73",0.01,
Nitric Acid,Nickel and alloys,Nickel-chromium-molybdenum-(tungsten),Alloy C-22,0.3,12,,N06022,"Plus 25% H2SO4, 4% NaCl",5,Boiling,Boiling,,225.0,"P.E. Manning, J.D. Smith, and J.L. Nickerson, New Versatile Alloys for the Chemical Process Industry, Materials Performance, NACE, USA, June 1988, p 67-73",0.3,
Nitric Acid,Nickel and alloys,Nickel-chromium-molybdenum-(tungsten),Alloy C-276,18,710,Weld attack,N10276,Butt welded,65,121,250,,220.0,"R.C. Corbett and W.S. Morrison, Comparative Corrosion Resistance of Some High-Nickel, Chromium-Molybdenum Alloys, Materials Performance, NACE, USA, February, 1989, p 56-59",18.0,
Nitric Acid,Nickel and alloys,Nickel-chromium-molybdenum-(tungsten),Alloy C-276,0.28,11,,N10276,Butt welded,65,66,151,,220.0,"R.C. Corbett and W.S. Morrison, Comparative Corrosion Resistance of Some High-Nickel, Chromium-Molybdenum Alloys, Materials Performance, NACE, USA, February, 1989, p 56-59",0.28,
Nitric Acid,Nickel and alloys,Nickel-chromium-molybdenum-(tungsten),Alloy C-276,0.51,20.1,,N10276,Butt welded,20,104,219,,220.0,"R.C. Corbett and W.S. Morrison, Comparative Corrosion Resistance of Some High-Nickel, Chromium-Molybdenum Alloys, Materials Performance, NACE, USA, February, 1989, p 56-59",0.51,
Nitric Acid,Nickel and alloys,Nickel-chromium-molybdenum-(tungsten),Alloy C-276,5.1,200,Weld attack,N10276,Butt welded Plus 5% HCl,20,105,221,,220.0,"R.C. Corbett and W.S. Morrison, Comparative Corrosion Resistance of Some High-Nickel, Chromium-Molybdenum Alloys, Materials Performance, NACE, USA, February, 1989, p 56-59",5.1,
Nitric Acid,Nickel and alloys,Nickel-chromium-molybdenum-(tungsten),Alloy C-276,3,120,Weld attack,N10276,Butt welded Plus 1% HF,15,104,219,,220.0,"R.C. Corbett and W.S. Morrison, Comparative Corrosion Resistance of Some High-Nickel, Chromium-Molybdenum Alloys, Materials Performance, NACE, USA, February, 1989, p 56-59",3.0,
Nitric Acid,Nickel and alloys,Nickel-chromium-molybdenum-(tungsten),Alloy C-276,5.4,213,Weld attack,N10276,Butt welded Plus 3% HF,10,70,158,,220.0,"R.C. Corbett and W.S. Morrison, Comparative Corrosion Resistance of Some High-Nickel, Chromium-Molybdenum Alloys, Materials Performance, NACE, USA, February, 1989, p 56-59",5.4,
Nitric Acid,Nickel and alloys,Nickel-chromium-molybdenum-(tungsten),Alloy C-276,0.4,16,,N10276,,10,Boiling,Boiling,,222.0,"T.A. Mozhi and R. Ray, Corrosion Resistance of Rapidly Solidified Alloys Compared to Their Conventional Wrought Counterparts, Materials Performance, NACE, USA, October 1990, p 50-54",0.4,
Nitric Acid,Nickel and alloys,Nickel-chromium-molybdenum-(tungsten),Alloy C-276,0.1,4,,N10276,,10,79,175,,222.0,"T.A. Mozhi and R. Ray, Corrosion Resistance of Rapidly Solidified Alloys Compared to Their Conventional Wrought Counterparts, Materials Performance, NACE, USA, October 1990, p 50-54",0.1,
Nitric Acid,Nickel and alloys,Nickel-chromium-molybdenum-(tungsten),Alloy C-276,5.2,207,,N10276,Plus 6% HF,5,60,140,,225.0,"P.E. Manning, J.D. Smith, and J.L. Nickerson, New Versatile Alloys for the Chemical Process Industry, Materials Performance, NACE, USA, June 1988, p 67-73",5.2,
Nitric Acid,Nickel and alloys,Nickel-chromium-molybdenum-(tungsten),Alloy C-276,0.2,8,,N10276,Plus 1% HCl,5,Boiling,Boiling,,225.0,"P.E. Manning, J.D. Smith, and J.L. Nickerson, New Versatile Alloys for the Chemical Process Industry, Materials Performance, NACE, USA, June 1988, p 67-73",0.2,
Nitric Acid,Nickel and alloys,Nickel-chromium-molybdenum-(tungsten),Alloy C-276,1.6,64,,N10276,"Plus 25% H2SO4, 4% NaCl",5,Boiling,Boiling,,225.0,"P.E. Manning, J.D. Smith, and J.L. Nickerson, New Versatile Alloys for the Chemical Process Industry, Materials Performance, NACE, USA, June 1988, p 67-73",1.6,
Nitric Acid,Nickel and alloys,Nickel-chromium-molybdenum-(tungsten),Alloy C-4,5.1,204,,N06455,Plus 6% HF,5,60,140,,225.0,"P.E. Manning, J.D. Smith, and J.L. Nickerson, New Versatile Alloys for the Chemical Process Industry, Materials Performance, NACE, USA, June 1988, p 67-73",5.1,
Nitric Acid,Nickel and alloys,Nickel-chromium-molybdenum-(tungsten),Alloy C-4,0.27,11,,N06455,Plus 1% HCl,5,Boiling,Boiling,,225.0,"P.E. Manning, J.D. Smith, and J.L. Nickerson, New Versatile Alloys for the Chemical Process Industry, Materials Performance, NACE, USA, June 1988, p 67-73",0.27,
Nitric Acid,Nickel and alloys,Nickel-chromium-molybdenum-(tungsten),Alloy C-4,2.4,97,,N06455,"Plus 25% H2SO4, 4% NaCl",5,Boiling,Boiling,,225.0,"P.E. Manning, J.D. Smith, and J.L. Nickerson, New Versatile Alloys for the Chemical Process Industry, Materials Performance, NACE, USA, June 1988, p 67-73",2.4,
Nitric Acid,Nickel and alloys,Nickel-chromium-molybdenum-cobalt,MP35N,0.056,2.2,,R30035,,10,Boiling,Boiling,24 h,23.0,"Metals Handbook, Ninth Edition, Vol 13, Corrosion, ASM International, Metals Park, OH, 1987, p 661",0.056,
Nitric Acid,Refractory metals and alloys,Hafnium and alloys,Hafnium,A (Resistant),A (Resistant),,,,30,,,8 d,11.0,"Metals Handbook, Ninth Edition, Vol 13, Corrosion, ASM International, Metals Park, OH, 1987, p 720",,A
Nitric Acid,Refractory metals and alloys,Cobalt and alloys,44-Co-31Cr-13W,0.15,6,,,As cast. Cast specimens Based on five 24-h test periods,10,Boiling,Boiling,,53.0,"J.S. Pettibone, Other Metals, in Corrosion Resistance of Metals and Alloys, 2nd Edition, F.L. LaQue and H.R. Copson, Ed., Reinhold Publishing, New York, 1963, p 629",0.15,
Nitric Acid,Refractory metals and alloys,Cobalt and alloys,44-Co-31Cr-13W,0.15,6,,,Heat treated 4 h at 899 C (1650 F) and furnace cooled. Cast specimens  Based on five 24-h test periods,10,Boiling,Boiling,,53.0,"J.S. Pettibone, Other Metals, in Corrosion Resistance of Metals and Alloys, 2nd Edition, F.L. LaQue and H.R. Copson, Ed., Reinhold Publishing, New York, 1963, p 629",0.15,
Nitric Acid,Refractory metals and alloys,Cobalt and alloys,44-Co-31Cr-13W,0.05,2,,,Heat treated 4 h at 899 C (1650 F) and furnace cooled. Cast specimens Based on five 24-h test periods,40,65,150,,53.0,"J.S. Pettibone, Other Metals, in Corrosion Resistance of Metals and Alloys, 2nd Edition, F.L. LaQue and H.R. Copson, Ed., Reinhold Publishing, New York, 1963, p 629",0.05,
Nitric Acid,Refractory metals and alloys,Cobalt and alloys,44-Co-31Cr-13W,0.8,32,,,As cast. Cast specimens Based on five 24-h test periods,40,65,150,,53.0,"J.S. Pettibone, Other Metals, in Corrosion Resistance of Metals and Alloys, 2nd Edition, F.L. LaQue and H.R. Copson, Ed., Reinhold Publishing, New York, 1963, p 629",0.8,
Nitric Acid,Refractory metals and alloys,Cobalt and alloys,50Co-20Cr-15W-10Ni,0.012,0.5,,,,10,Boiling,Boiling,,53.0,"J.S. Pettibone, Other Metals, in Corrosion Resistance of Metals and Alloys, 2nd Edition, F.L. LaQue and H.R. Copson, Ed., Reinhold Publishing, New York, 1963, p 629",0.012,
Nitric Acid,Refractory metals and alloys,Cobalt and alloys,50Co-20Cr-15W-10Ni,0.012,0.5,,,Cast specimens Based on five 24-h test periods,10,Boiling,Boiling,,53.0,"J.S. Pettibone, Other Metals, in Corrosion Resistance of Metals and Alloys, 2nd Edition, F.L. LaQue and H.R. Copson, Ed., Reinhold Publishing, New York, 1963, p 629",0.012,
Nitric Acid,Refractory metals and alloys,Cobalt and alloys,50Co-20Cr-15W-10Ni,0.012,0.5,,,,40,65,150,,53.0,"J.S. Pettibone, Other Metals, in Corrosion Resistance of Metals and Alloys, 2nd Edition, F.L. LaQue and H.R. Copson, Ed., Reinhold Publishing, New York, 1963, p 629",0.012,
Nitric Acid,Refractory metals and alloys,Cobalt and alloys,50Co-20Cr-15W-10Ni,0.012,0.5,,,As cast. Cast specimens Based on five 24-h test periods,40,65,150,,53.0,"J.S. Pettibone, Other Metals, in Corrosion Resistance of Metals and Alloys, 2nd Edition, F.L. LaQue and H.R. Copson, Ed., Reinhold Publishing, New York, 1963, p 629",0.012,
Nitric Acid,Refractory metals and alloys,Cobalt and alloys,53-Co-30Cr-4.5W,0.02,0.8,,,As cast. Cast specimens Based on five 24-h test periods,10,Boiling,Boiling,,53.0,"J.S. Pettibone, Other Metals, in Corrosion Resistance of Metals and Alloys, 2nd Edition, F.L. LaQue and H.R. Copson, Ed., Reinhold Publishing, New York, 1963, p 629",0.02,
Nitric Acid,Refractory metals and alloys,Cobalt and alloys,53-Co-30Cr-4.5W,0.025,1,,,Heat treated 4 h at 899 C (1650 F). Cast specimens Based on five 24-h test periods,10,Boiling,Boiling,,53.0,"J.S. Pettibone, Other Metals, in Corrosion Resistance of Metals and Alloys, 2nd Edition, F.L. LaQue and H.R. Copson, Ed., Reinhold Publishing, New York, 1963, p 629",0.025,
Nitric Acid,Refractory metals and alloys,Cobalt and alloys,53-Co-30Cr-4.5W,0.025,1,,,Heat treated 4 h at 899 C (1650 F) and furnace cooled. Cast specimens Based on five 24-h test periods,10,Boiling,Boiling,,53.0,"J.S. Pettibone, Other Metals, in Corrosion Resistance of Metals and Alloys, 2nd Edition, F.L. LaQue and H.R. Copson, Ed., Reinhold Publishing, New York, 1963, p 629",0.025,
Nitric Acid,Refractory metals and alloys,Cobalt and alloys,53-Co-30Cr-4.5W,0.007,0.3,,,Heat treated 4 h at 899 C (1650 F). Cast specimens Based on five 24-h test periods,40,65,150,,53.0,"J.S. Pettibone, Other Metals, in Corrosion Resistance of Metals and Alloys, 2nd Edition, F.L. LaQue and H.R. Copson, Ed., Reinhold Publishing, New York, 1963, p 629",0.007,
Nitric Acid,Refractory metals and alloys,Cobalt and alloys,53-Co-30Cr-4.5W,0.005,0.2,,,"As cast, Cast specimens Based on five 24-h test periods",40,65,150,,53.0,"J.S. Pettibone, Other Metals, in Corrosion Resistance of Metals and Alloys, 2nd Edition, F.L. LaQue and H.R. Copson, Ed., Reinhold Publishing, New York, 1963, p 629",0.005,
Nitric Acid,Refractory metals and alloys,Cobalt and alloys,53-Co-30Cr-4.5W,0.007,0.3,,,Heat treated 4 h at 899 C (1650 F) and furnace cooled. Cast specimens Based on five 24-h test periods,40,65,150,,53.0,"J.S. Pettibone, Other Metals, in Corrosion Resistance of Metals and Alloys, 2nd Edition, F.L. LaQue and H.R. Copson, Ed., Reinhold Publishing, New York, 1963, p 629",0.007,
Nitric Acid,Refractory metals and alloys,Cobalt and alloys,Co-20Cr,A (Resistant),A (Resistant),,,,11,Boiling,Boiling,,35.0,"A. Davin and D. Coutsourdis, Cobalt, Vol 52, Sept 1971, p 160; as cited in Metals Handbook, Ninth Edition, Vol 13, Corrosion, ASM International, Metals Park, OH, 1987, p 660",,A
Nitric Acid,Refractory metals and alloys,Cobalt and alloys,Co-Cr-Ni,0.15,6,,R31233,Welding rod,65,Boiling,Boiling,,196.0,"P. Crook, The Effects of Dilution upon the Corrosion and Wear Properties of Cobalt-Based Weld Overlays, Corrosion Science, Vol 35, (Nos. 1-4), Pergamon Press, Ltd., UK, 1993, p 647-653",0.15,
Nitric Acid,Refractory metals and alloys,Cobalt and alloys,Co-Cr-Ni,0.3,12,,R31233,Diluted 9.1% with G10400,65,Boiling,Boiling,,196.0,"P. Crook, The Effects of Dilution upon the Corrosion and Wear Properties of Cobalt-Based Weld Overlays, Corrosion Science, Vol 35, (Nos. 1-4), Pergamon Press, Ltd., UK, 1993, p 647-653",0.3,
Nitric Acid,Refractory metals and alloys,Cobalt and alloys,Co-Cr-Ni,0.25,10,,R31233,Diluted 16.9% with G10400,65,Boiling,Boiling,,196.0,"P. Crook, The Effects of Dilution upon the Corrosion and Wear Properties of Cobalt-Based Weld Overlays, Corrosion Science, Vol 35, (Nos. 1-4), Pergamon Press, Ltd., UK, 1993, p 647-653",0.25,
Nitric Acid,Refractory metals and alloys,Cobalt and alloys,Co-Cr-Ni,0.3,12,,R31233,Diluted 9.1% with S31603,65,Boiling,Boiling,,196.0,"P. Crook, The Effects of Dilution upon the Corrosion and Wear Properties of Cobalt-Based Weld Overlays, Corrosion Science, Vol 35, (Nos. 1-4), Pergamon Press, Ltd., UK, 1993, p 647-653",0.3,
Nitric Acid,Refractory metals and alloys,Cobalt and alloys,Co-Cr-Ni,0.23,9,,R31233,Diluted 16.7% with S31603,65,Boiling,Boiling,,196.0,"P. Crook, The Effects of Dilution upon the Corrosion and Wear Properties of Cobalt-Based Weld Overlays, Corrosion Science, Vol 35, (Nos. 1-4), Pergamon Press, Ltd., UK, 1993, p 647-653",0.23,
Nitric Acid,Refractory metals and alloys,Cobalt and alloys,Cobalt,223,8900,,,,1N,25,75,,35.0,"A. Davin and D. Coutsourdis, Cobalt, Vol 52, Sept 1971, p 160; as cited in Metals Handbook, Ninth Edition, Vol 13, Corrosion, ASM International, Metals Park, OH, 1987, p 660",223.0,
Nitric Acid,Refractory metals and alloys,Cobalt and alloys,Havar,0.066,2.6,,R30004,,10,Boiling,Boiling,24 h,23.0,"Metals Handbook, Ninth Edition, Vol 13, Corrosion, ASM International, Metals Park, OH, 1987, p 661",0.066,
Nitric Acid,Refractory metals and alloys,Cobalt and alloys,Haynes No. 188 Haynes International,0.02,0.8,,R30188,,10,Boiling,Boiling,24 h,23.0,"Metals Handbook, Ninth Edition, Vol 13, Corrosion, ASM International, Metals Park, OH, 1987, p 661",0.02,
Nitric Acid,Refractory metals and alloys,Cobalt and alloys,Haynes No. 188 Haynes International,0.56,22,,R30188,Based on an average of five 24-h test periods,65,Boiling,Boiling,24 h,23.0,"Metals Handbook, Ninth Edition, Vol 13, Corrosion, ASM International, Metals Park, OH, 1987, p 661",0.56,
Nitric Acid,Refractory metals and alloys,Cobalt and alloys,Haynes No. 21 Haynes International,0.025,1,,R30021,,10,Boiling,Boiling,24 h,23.0,"Metals Handbook, Ninth Edition, Vol 13, Corrosion, ASM International, Metals Park, OH, 1987, p 661",0.025,
Nitric Acid,Refractory metals and alloys,Cobalt and alloys,Haynes No. 25 Haynes International,A (Resistant),A (Resistant),,R30605,Calculated on a minimum of five 24-h test periods,10,Room,Room,24 h,68.0,"Haynes International, 1984",,A
Nitric Acid,Refractory metals and alloys,Cobalt and alloys,Haynes No. 25 Haynes International,A (Resistant),A (Resistant),,R30605,Calculated on a minimum of five 24-h test periods,10,66,150,24 h,68.0,"Haynes International, 1984",,A
Nitric Acid,Refractory metals and alloys,Cobalt and alloys,Haynes No. 25 Haynes International,0.02 max,0.5 max,,R30605,Calculated on a minimum of five 24-h test periods,10,Boiling,Boiling,24 h,68.0,"Haynes International, 1984",0.02,
Nitric Acid,Refractory metals and alloys,Cobalt and alloys,Haynes No. 25 Haynes International,A (Resistant),A (Resistant),,R30605,Calculated on a minimum of five 24-h test periods,20,Room,Room,24 h,68.0,"Haynes International, 1984",,A
Nitric Acid,Refractory metals and alloys,Cobalt and alloys,Haynes No. 25 Haynes International,A (Resistant),A (Resistant),,R30605,Calculated on a minimum of five 24-h test periods,20,66,150,24 h,68.0,"Haynes International, 1984",,A
Nitric Acid,Refractory metals and alloys,Cobalt and alloys,Haynes No. 25 Haynes International,0.05,2,,R30605,Calculated on a minimum of five 24-h test periods,20,Boiling,Boiling,24 h,68.0,"Haynes International, 1984",0.05,
Nitric Acid,Refractory metals and alloys,Cobalt and alloys,Haynes No. 25 Haynes International,A (Resistant),A (Resistant),,R30605,Calculated on a minimum of five 24-h test periods,30,Room,Room,24 h,68.0,"Haynes International, 1984",,A
Nitric Acid,Refractory metals and alloys,Cobalt and alloys,Haynes No. 25 Haynes International,0.01 max,0.3 max,,R30605,Calculated on a minimum of five 24-h test periods,30,66,150,24 h,68.0,"Haynes International, 1984",0.01,
Nitric Acid,Refractory metals and alloys,Cobalt and alloys,Haynes No. 25 Haynes International,0.1,4,,R30605,Calculated on a minimum of five 24-h test periods,30,Boiling,Boiling,24 h,68.0,"Haynes International, 1984",0.1,
Nitric Acid,Refractory metals and alloys,Cobalt and alloys,Haynes No. 25 Haynes International,A (Resistant),A (Resistant),,R30605,Calculated on a minimum of five 24-h test periods,40,Room,Room,24 h,68.0,"Haynes International, 1984",,A
Nitric Acid,Refractory metals and alloys,Cobalt and alloys,Haynes No. 25 Haynes International,0.02 max,0.5 max,,R30605,Calculated on a minimum of five 24-h test periods,40,66,150,24 h,68.0,"Haynes International, 1984",0.02,
Nitric Acid,Refractory metals and alloys,Cobalt and alloys,Haynes No. 25 Haynes International,0.23,9,,R30605,Calculated on a minimum of five 24-h test periods,40,Boiling,Boiling,24 h,68.0,"Haynes International, 1984",0.23,
Nitric Acid,Refractory metals and alloys,Cobalt and alloys,Haynes No. 25 Haynes International,A (Resistant),A (Resistant),,R30605,Calculated on a minimum of five 24-h test periods,50,Room,Room,24 h,68.0,"Haynes International, 1984",,A
Nitric Acid,Refractory metals and alloys,Cobalt and alloys,Haynes No. 25 Haynes International,0.02,0.8,,R30605,Calculated on a minimum of five 24-h test periods,50,66,150,24 h,68.0,"Haynes International, 1984",0.02,
Nitric Acid,Refractory metals and alloys,Cobalt and alloys,Haynes No. 25 Haynes International,0.46,18,,R30605,Calculated on a minimum of five 24-h test periods,50,Boiling,Boiling,24 h,68.0,"Haynes International, 1984",0.46,
Nitric Acid,Refractory metals and alloys,Cobalt and alloys,Haynes No. 25 Haynes International,A (Resistant),A (Resistant),,R30605,Calculated on a minimum of five 24-h test periods,60,Room,Room,24 h,68.0,"Haynes International, 1984",,A
Nitric Acid,Refractory metals and alloys,Cobalt and alloys,Haynes No. 25 Haynes International,0.05,2,,R30605,Calculated on a minimum of five 24-h test periods,60,66,150,24 h,68.0,"Haynes International, 1984",0.05,
Nitric Acid,Refractory metals and alloys,Cobalt and alloys,Haynes No. 25 Haynes International,0.86,34,,R30605,Calculated on a minimum of five 24-h test periods,60,Boiling,Boiling,24 h,68.0,"Haynes International, 1984",0.86,
Nitric Acid,Refractory metals and alloys,Cobalt and alloys,Haynes No. 25 Haynes International,1.04,41,,R30605,Calculated on a minimum of five 24-h test periods,65,Boiling,Boiling,24 h,68.0,"Haynes International, 1984",1.04,
Nitric Acid,Refractory metals and alloys,Cobalt and alloys,Haynes No. 25 Haynes International,A (Resistant),A (Resistant),,R30605,Calculated on a minimum of five 24-h test periods,70,Room,Room,24 h,68.0,"Haynes International, 1984",,A
Nitric Acid,Refractory metals and alloys,Cobalt and alloys,Haynes No. 25 Haynes International,0.05,2,,R30605,Calculated on a minimum of five 24-h test periods,70,66,150,24 h,68.0,"Haynes International, 1984",0.05,
Nitric Acid,Refractory metals and alloys,Cobalt and alloys,Haynes No. 25 Haynes International,1.17,46,,R30605,Calculated on a minimum of five 24-h test periods,70,Boiling,Boiling,24 h,68.0,"Haynes International, 1984",1.17,
Nitric Acid,Refractory metals and alloys,Cobalt and alloys,Haynes No. 556 Haynes International,0.28,11,,R30556,Based on an average of five 24-h test periods,65,Boiling,Boiling,24 h,23.0,"Metals Handbook, Ninth Edition, Vol 13, Corrosion, ASM International, Metals Park, OH, 1987, p 661",0.28,
Nitric Acid,Refractory metals and alloys,Cobalt and alloys,Haynes No. 6B Haynes International,0.023,0.9,,,,10,Boiling,Boiling,24 h,23.0,"Metals Handbook, Ninth Edition, Vol 13, Corrosion, ASM International, Metals Park, OH, 1987, p 661",0.023,
Nitric Acid,Refractory metals and alloys,Cobalt and alloys,Haynes No. 6B Haynes International,96.5,3800,,,,70,Boiling,Boiling,24 h,23.0,"Metals Handbook, Ninth Edition, Vol 13, Corrosion, ASM International, Metals Park, OH, 1987, p 661",96.5,
Nitric Acid,Refractory metals and alloys,Cobalt and alloys,Multimet Haynes International,A (Resistant),A (Resistant),,R30155,Calculated on a minimum of five 24-h test periods,10,Room,Room,24 h,68.0,"Haynes International, 1984",,A
Nitric Acid,Refractory metals and alloys,Cobalt and alloys,Multimet Haynes International,A (Resistant),A (Resistant),,R30155,Calculated on a minimum of five 24-h test periods,10,66,150,24 h,68.0,"Haynes International, 1984",,A
Nitric Acid,Refractory metals and alloys,Cobalt and alloys,Multimet Haynes International,0.01 max,0.3 max,,R30155,Calculated on a minimum of five 24-h test periods,10,Boiling,Boiling,24 h,68.0,"Haynes International, 1984",0.01,
Nitric Acid,Refractory metals and alloys,Cobalt and alloys,Multimet Haynes International,A (Resistant),A (Resistant),,R30155,Calculated on a minimum of five 24-h test periods,20,Room,Room,24 h,68.0,"Haynes International, 1984",,A
Nitric Acid,Refractory metals and alloys,Cobalt and alloys,Multimet Haynes International,A (Resistant),A (Resistant),,R30155,Calculated on a minimum of five 24-h test periods,20,66,150,24 h,68.0,"Haynes International, 1984",,A
Nitric Acid,Refractory metals and alloys,Cobalt and alloys,Multimet Haynes International,0.02,0.8,,R30155,Calculated on a minimum of five 24-h test periods,20,Boiling,Boiling,24 h,68.0,"Haynes International, 1984",0.02,
Nitric Acid,Refractory metals and alloys,Cobalt and alloys,Multimet Haynes International,A (Resistant),A (Resistant),,R30155,Calculated on a minimum of five 24-h test periods,30,Room,Room,24 h,68.0,"Haynes International, 1984",,A
Nitric Acid,Refractory metals and alloys,Cobalt and alloys,Multimet Haynes International,A (Resistant),A (Resistant),,R30155,Calculated on a minimum of five 24-h test periods,30,66,150,24 h,68.0,"Haynes International, 1984",,A
Nitric Acid,Refractory metals and alloys,Cobalt and alloys,Multimet Haynes International,0.05,2,,R30155,Calculated on a minimum of five 24-h test periods,30,Boiling,Boiling,24 h,68.0,"Haynes International, 1984",0.05,
Nitric Acid,Refractory metals and alloys,Cobalt and alloys,Multimet Haynes International,A (Resistant),A (Resistant),,R30155,Calculated on a minimum of five 24-h test periods,40,Room,Room,24 h,68.0,"Haynes International, 1984",,A
Nitric Acid,Refractory metals and alloys,Cobalt and alloys,Multimet Haynes International,0.01 max,0.1 max,,R30155,Calculated on a minimum of five 24-h test periods,40,66,150,24 h,68.0,"Haynes International, 1984",0.01,
Nitric Acid,Refractory metals and alloys,Cobalt and alloys,Multimet Haynes International,0.1,4,,R30155,Calculated on a minimum of five 24-h test periods,40,Boiling,Boiling,24 h,68.0,"Haynes International, 1984",0.1,
Nitric Acid,Refractory metals and alloys,Cobalt and alloys,Multimet Haynes International,A (Resistant),A (Resistant),,R30155,Calculated on a minimum of five 24-h test periods,50,Room,Room,24 h,68.0,"Haynes International, 1984",,A
Nitric Acid,Refractory metals and alloys,Cobalt and alloys,Multimet Haynes International,0.01 max,0.3 max,,R30155,Calculated on a minimum of five 24-h test periods,50,66,150,24 h,68.0,"Haynes International, 1984",0.01,
Nitric Acid,Refractory metals and alloys,Cobalt and alloys,Multimet Haynes International,0.15,6,,R30155,Calculated on a minimum of five 24-h test periods,50,Boiling,Boiling,24 h,68.0,"Haynes International, 1984",0.15,
Nitric Acid,Refractory metals and alloys,Cobalt and alloys,Multimet Haynes International,A (Resistant),A (Resistant),,R30155,Calculated on a minimum of five 24-h test periods,60,Room,Room,24 h,68.0,"Haynes International, 1984",,A
Nitric Acid,Refractory metals and alloys,Cobalt and alloys,Multimet Haynes International,0.01,0.4,,R30155,Calculated on a minimum of five 24-h test periods,60,66,150,24 h,68.0,"Haynes International, 1984",0.01,
Nitric Acid,Refractory metals and alloys,Cobalt and alloys,Multimet Haynes International,0.25,10,,R30155,Calculated on a minimum of five 24-h test periods,60,Boiling,Boiling,24 h,68.0,"Haynes International, 1984",0.25,
Nitric Acid,Refractory metals and alloys,Cobalt and alloys,Multimet Haynes International,0.3,12,,R30155,Calculated on a minimum of five 24-h test periods,65,Boiling,Boiling,24 h,68.0,"Haynes International, 1984",0.3,
Nitric Acid,Refractory metals and alloys,Cobalt and alloys,Multimet Haynes International,A (Resistant),A (Resistant),,R30155,Calculated on a minimum of five 24-h test periods,70,Room,Room,24 h,68.0,"Haynes International, 1984",,A
Nitric Acid,Refractory metals and alloys,Cobalt and alloys,Multimet Haynes International,0.02,0.8,,R30155,Calculated on a minimum of five 24-h test periods,70,66,150,24 h,68.0,"Haynes International, 1984",0.02,
Nitric Acid,Refractory metals and alloys,Cobalt and alloys,Multimet Haynes International,0.36,14,,R30155,Calculated on a minimum of five 24-h test periods,70,Boiling,Boiling,24 h,68.0,"Haynes International, 1984",0.36,
Nitric Acid,Refractory metals and alloys,Hafnium and alloys,Hafnium,A (Resistant),A (Resistant),,,Plus 1% NaCl,30,,,8 d,11.0,"Metals Handbook, Ninth Edition, Vol 13, Corrosion, ASM International, Metals Park, OH, 1987, p 720",,A
Nitric Acid,Refractory metals and alloys,Hafnium and alloys,Hafnium,A (Resistant),A (Resistant),,,,50,,,8 d,11.0,"Metals Handbook, Ninth Edition, Vol 13, Corrosion, ASM International, Metals Park, OH, 1987, p 720",,A
Nitric Acid,Refractory metals and alloys,Hafnium and alloys,Hafnium,A (Resistant),A (Resistant),,,Plus 1% NaCl,50,,,8 d,11.0,"Metals Handbook, Ninth Edition, Vol 13, Corrosion, ASM International, Metals Park, OH, 1987, p 720",,A
Nitric Acid,Refractory metals and alloys,Hafnium and alloys,Hafnium,A (Resistant),A (Resistant),,,,70,,,8 d,11.0,"Metals Handbook, Ninth Edition, Vol 13, Corrosion, ASM International, Metals Park, OH, 1987, p 720",,A
Nitric Acid,Refractory metals and alloys,Hafnium and alloys,Hafnium,A (Resistant),A (Resistant),,,Plus 1% NaCl,70,,,8 d,11.0,"Metals Handbook, Ninth Edition, Vol 13, Corrosion, ASM International, Metals Park, OH, 1987, p 720",,A
Nitric Acid,Refractory metals and alloys,Hafnium and alloys,Hafnium,A (Resistant),A (Resistant),,,,70,,,8 d,11.0,"Metals Handbook, Ninth Edition, Vol 13, Corrosion, ASM International, Metals Park, OH, 1987, p 720",,A
Nitric Acid,Refractory metals and alloys,Miscellaneous,Magnesium,D (Poor),D (Poor),,,,All,Room,Room,,119.0,"Dow Chemical Co., Midland, MI",,D
Nitric Acid,Refractory metals and alloys,Niobium and alloys,Cb alloy,0.025 max,1 max,,,Arc melted; annealed at 1400 C (2552 F) for 1 h Wrought 0.75%Zr bal Cb. Average of three 48-h periods,65,Boiling,Boiling,48 h,38.0,"M. Stern and C. Bishop, Corrosion and Electrochemical Behavior, in Columbium and Tantalum, F. Sisco and E. Epremian, Ed., John Wiley & Sons, New York, 1963, p 307",0.025,
Nitric Acid,Refractory metals and alloys,Niobium and alloys,Cb alloy,0.025 max,1 max,,,"Arc melted; annealed at 1400 C (2552 F) for 1 h Wrought 8% Ti, bal Cb. Average of three 48-h periods",65,Boiling,Boiling,48 h,38.0,"M. Stern and C. Bishop, Corrosion and Electrochemical Behavior, in Columbium and Tantalum, F. Sisco and E. Epremian, Ed., John Wiley & Sons, New York, 1963, p 307",0.025,
Nitric Acid,Refractory metals and alloys,Niobium and alloys,Cb alloy,0.025 max,1 max,,,"Arc melted; annealed at 1430 C (2606 F) for 1 h Wrought 6.9% Ti, 0.81% Zr, bal Cb. Average of three 48-h periods",65,Boiling,Boiling,48 h,38.0,"M. Stern and C. Bishop, Corrosion and Electrochemical Behavior, in Columbium and Tantalum, F. Sisco and E. Epremian, Ed., John Wiley & Sons, New York, 1963, p 307",0.025,
Nitric Acid,Refractory metals and alloys,Niobium and alloys,Cb alloy,0.43,17,,,"Arc melted Wrought 50% V, 50% Cb. Average of three 48-h periods",65,Boiling,Boiling,48 h,38.0,"M. Stern and C. Bishop, Corrosion and Electrochemical Behavior, in Columbium and Tantalum, F. Sisco and E. Epremian, Ed., John Wiley & Sons, New York, 1963, p 307",0.43,
