Repository: wfreinhart/matse219

# MATSE 219: Materials Informatics

Auto-generated from the private authoring repo (matse219-instructor). Do not edit here directly -- changes are overwritten on the next publish run.

## Lectures

- [Lecture01](https://colab.research.google.com/github/wfreinhart/matse219/blob/staging/notebooks/Lecture01.ipynb)
- [Lecture02](https://colab.research.google.com/github/wfreinhart/matse219/blob/staging/notebooks/Lecture02.ipynb)
- [Lecture03](https://colab.research.google.com/github/wfreinhart/matse219/blob/staging/notebooks/Lecture03.ipynb)
- [Lecture04](https://colab.research.google.com/github/wfreinhart/matse219/blob/staging/notebooks/Lecture04.ipynb)

File: datasets/corrosion.csv (part 75 of 142)
Environment,Material Group,Material Family,Material,Rate (mm/yr) or Rating,Rate (mils/yr) or Rating,Localized Attack,UNS,Condition/Comment,Concentration (Vol %),Temperature (deg C),Temperature (deg F),Duration,Reference #,Reference,rate_mm_yr_numeric,rate_letter_grade
Nitric Acid,Refractory metals and alloys,Niobium and alloys,Niobium,0.025 max,1 max,,R04210,Annealed at 1175 C (2140 F) for 30 min Average of three 48-h periods,65,Boiling,Boiling,48 h,38.0,"M. Stern and C. Bishop, Corrosion and Electrochemical Behavior, in Columbium and Tantalum, F. Sisco and E. Epremian, Ed., John Wiley & Sons, New York, 1963, p 307",0.025,
Nitric Acid,Refractory metals and alloys,Niobium and alloys,Niobium,0.025 max,1 max,,R04210,Arc melted; annealed at 1400 C (2552 F) for 1 h Average of three 48-h periods,65,Boiling,Boiling,48 h,38.0,"M. Stern and C. Bishop, Corrosion and Electrochemical Behavior, in Columbium and Tantalum, F. Sisco and E. Epremian, Ed., John Wiley & Sons, New York, 1963, p 307",0.025,
Nitric Acid,Refractory metals and alloys,Niobium and alloys,Niobium,0.025 max,1 max,,R04210,Electron-beam melted; annealed at 1400 C (2552 F) for 1 h Average of three 48-h periods,65,Boiling,Boiling,48 h,38.0,"M. Stern and C. Bishop, Corrosion and Electrochemical Behavior, in Columbium and Tantalum, F. Sisco and E. Epremian, Ed., John Wiley & Sons, New York, 1963, p 307",0.025,
Nitric Acid,Refractory metals and alloys,Niobium and alloys,Niobium,0.07 max,3 max,,R04210,,1,Boiling,Boiling,,37.0,"M. Stern and C. Bishop, Corrosion and Electrochemical Behavior, in Columbium and Tantalum, F. Sisco and E. Epremian, Ed., John Wiley & Sons, New York, 1963, p 306",0.07,
Nitric Acid,Refractory metals and alloys,Niobium and alloys,Niobium,0.07 max,3 max,,R04210,,1,190,375,,37.0,"M. Stern and C. Bishop, Corrosion and Electrochemical Behavior, in Columbium and Tantalum, F. Sisco and E. Epremian, Ed., John Wiley & Sons, New York, 1963, p 306",0.07,
Nitric Acid,Refractory metals and alloys,Niobium and alloys,Niobium,0.07 max,3 max,,R04210,,10,Boiling,Boiling,,37.0,"M. Stern and C. Bishop, Corrosion and Electrochemical Behavior, in Columbium and Tantalum, F. Sisco and E. Epremian, Ed., John Wiley & Sons, New York, 1963, p 306",0.07,
Nitric Acid,Refractory metals and alloys,Niobium and alloys,Niobium,0.07 max,3 max,,R04210,,10,190,375,,37.0,"M. Stern and C. Bishop, Corrosion and Electrochemical Behavior, in Columbium and Tantalum, F. Sisco and E. Epremian, Ed., John Wiley & Sons, New York, 1963, p 306",0.07,
Nitric Acid,Refractory metals and alloys,Niobium and alloys,Niobium,0.07 max,3 max,,R04210,,20,190,375,,37.0,"M. Stern and C. Bishop, Corrosion and Electrochemical Behavior, in Columbium and Tantalum, F. Sisco and E. Epremian, Ed., John Wiley & Sons, New York, 1963, p 306",0.07,
Nitric Acid,Refractory metals and alloys,Niobium and alloys,Niobium,0.07 max,3 max,,R04210,,30,Boiling,Boiling,,37.0,"M. Stern and C. Bishop, Corrosion and Electrochemical Behavior, in Columbium and Tantalum, F. Sisco and E. Epremian, Ed., John Wiley & Sons, New York, 1963, p 306",0.07,
Nitric Acid,Refractory metals and alloys,Niobium and alloys,Niobium,0.07 max,3 max,,R04210,,30,190,375,,37.0,"M. Stern and C. Bishop, Corrosion and Electrochemical Behavior, in Columbium and Tantalum, F. Sisco and E. Epremian, Ed., John Wiley & Sons, New York, 1963, p 306",0.07,
Nitric Acid,Refractory metals and alloys,Niobium and alloys,Niobium,0.07 max,3 max,,R04210,,40,Boiling,Boiling,,37.0,"M. Stern and C. Bishop, Corrosion and Electrochemical Behavior, in Columbium and Tantalum, F. Sisco and E. Epremian, Ed., John Wiley & Sons, New York, 1963, p 306",0.07,
Nitric Acid,Refractory metals and alloys,Niobium and alloys,Niobium,0.07 max,3 max,,R04210,,40,190,375,,37.0,"M. Stern and C. Bishop, Corrosion and Electrochemical Behavior, in Columbium and Tantalum, F. Sisco and E. Epremian, Ed., John Wiley & Sons, New York, 1963, p 306",0.07,
Nitric Acid,Refractory metals and alloys,Niobium and alloys,Niobium,0.07 max,3 max,,R04210,,50,Boiling,Boiling,,37.0,"M. Stern and C. Bishop, Corrosion and Electrochemical Behavior, in Columbium and Tantalum, F. Sisco and E. Epremian, Ed., John Wiley & Sons, New York, 1963, p 306",0.07,
Nitric Acid,Refractory metals and alloys,Niobium and alloys,Niobium,0.07 max,3 max,,R04210,,50,190,375,,37.0,"M. Stern and C. Bishop, Corrosion and Electrochemical Behavior, in Columbium and Tantalum, F. Sisco and E. Epremian, Ed., John Wiley & Sons, New York, 1963, p 306",0.07,
Nitric Acid,Refractory metals and alloys,Niobium and alloys,Niobium,0.07 max,3 max,,R04210,,60,Boiling,Boiling,,37.0,"M. Stern and C. Bishop, Corrosion and Electrochemical Behavior, in Columbium and Tantalum, F. Sisco and E. Epremian, Ed., John Wiley & Sons, New York, 1963, p 306",0.07,
Nitric Acid,Refractory metals and alloys,Niobium and alloys,Niobium,0.07 max,3 max,,R04210,,60,190,375,,37.0,"M. Stern and C. Bishop, Corrosion and Electrochemical Behavior, in Columbium and Tantalum, F. Sisco and E. Epremian, Ed., John Wiley & Sons, New York, 1963, p 306",0.07,
Nitric Acid,Refractory metals and alloys,Niobium and alloys,Niobium,A (Resistant),A (Resistant),,R04210,,65,Room,Room,,2.0,"Metals Handbook, Ninth Edition, Vol 13, Corrosion, ASM International, Metals Park, OH, 1987, p 723-724",,A
Nitric Acid,Refractory metals and alloys,Titanium and alloys,"Titanium, grade 9",0.007,0.3,,,,65,204,399,,91.0,"Titanium, Teledyne Wah Chang Albany, 1988",0.007,
Nitric Acid,Refractory metals and alloys,Niobium and alloys,Niobium,0.07 max,3 max,,R04210,,65,Boiling,Boiling,,37.0,"M. Stern and C. Bishop, Corrosion and Electrochemical Behavior, in Columbium and Tantalum, F. Sisco and E. Epremian, Ed., John Wiley & Sons, New York, 1963, p 306",0.07,
Nitric Acid,Refractory metals and alloys,Niobium and alloys,Niobium,0.07 max,3 max,,R04210,,65,190,375,,37.0,"M. Stern and C. Bishop, Corrosion and Electrochemical Behavior, in Columbium and Tantalum, F. Sisco and E. Epremian, Ed., John Wiley & Sons, New York, 1963, p 306",0.07,
Nitric Acid,Refractory metals and alloys,Niobium and alloys,Niobium,0.07 max,3 max,,R04210,,70,Boiling,Boiling,,37.0,"M. Stern and C. Bishop, Corrosion and Electrochemical Behavior, in Columbium and Tantalum, F. Sisco and E. Epremian, Ed., John Wiley & Sons, New York, 1963, p 306",0.07,
Nitric Acid,Refractory metals and alloys,Niobium and alloys,Niobium,0.07 max,3 max,,R04210,,70,190,375,,37.0,"M. Stern and C. Bishop, Corrosion and Electrochemical Behavior, in Columbium and Tantalum, F. Sisco and E. Epremian, Ed., John Wiley & Sons, New York, 1963, p 306",0.07,
Nitric Acid,Refractory metals and alloys,Niobium and alloys,Niobium,0.025,1,,R04210,,70,250,480,,2.0,"Metals Handbook, Ninth Edition, Vol 13, Corrosion, ASM International, Metals Park, OH, 1987, p 723-724",0.025,
Nitric Acid,Refractory metals and alloys,Niobium and alloys,Niobium,A (Resistant),A (Resistant),,R04210,,Conc,19-26,65-80,36 d,74.0,"Metals Handbook, Ninth Edition, Vol 13, Corrosion, ASM International, Metals Park, OH, 1987, p 730",,A
Nitric Acid,Refractory metals and alloys,Tantalum and alloys,Tantalum,A (Resistant),A (Resistant),,R05210,,Conc,19-26,65-80,39 d,74.0,"Metals Handbook, Ninth Edition, Vol 13, Corrosion, ASM International, Metals Park, OH, 1987, p 730",,A
Nitric Acid,Refractory metals and alloys,Tantalum and alloys,Tantalum,0.02 max,1 max,,R05210,,1,Boiling,Boiling,,37.0,"M. Stern and C. Bishop, Corrosion and Electrochemical Behavior, in Columbium and Tantalum, F. Sisco and E. Epremian, Ed., John Wiley & Sons, New York, 1963, p 306",0.02,
Nitric Acid,Refractory metals and alloys,Tantalum and alloys,Tantalum,0.02 max,1 max,,R05210,,1,190,375,,37.0,"M. Stern and C. Bishop, Corrosion and Electrochemical Behavior, in Columbium and Tantalum, F. Sisco and E. Epremian, Ed., John Wiley & Sons, New York, 1963, p 306",0.02,
Nitric Acid,Refractory metals and alloys,Tantalum and alloys,Tantalum,0.02 max,1 max,,R05210,,10,Boiling,Boiling,,37.0,"M. Stern and C. Bishop, Corrosion and Electrochemical Behavior, in Columbium and Tantalum, F. Sisco and E. Epremian, Ed., John Wiley & Sons, New York, 1963, p 306",0.02,
Nitric Acid,Refractory metals and alloys,Tantalum and alloys,Tantalum,0.02 max,1 max,,R05210,,10,190,375,,37.0,"M. Stern and C. Bishop, Corrosion and Electrochemical Behavior, in Columbium and Tantalum, F. Sisco and E. Epremian, Ed., John Wiley & Sons, New York, 1963, p 306",0.02,
Nitric Acid,Refractory metals and alloys,Tantalum and alloys,Tantalum,A (Resistant),A (Resistant),,R05210,,20,100,212,,42.0,"P.A. Schweitzer, Tantalum, in Corrosion and Corrosion Protection Handbook, P.A. Schweitzer, Ed., Marcel Dekker, New York, 1983, p 182-183",,A
Nitric Acid,Refractory metals and alloys,Tantalum and alloys,Tantalum,0.02 max,1 max,,R05210,,20,Boiling,Boiling,,37.0,"M. Stern and C. Bishop, Corrosion and Electrochemical Behavior, in Columbium and Tantalum, F. Sisco and E. Epremian, Ed., John Wiley & Sons, New York, 1963, p 306",0.02,
Nitric Acid,Refractory metals and alloys,Tantalum and alloys,Tantalum,0.02 max,1 max,,R05210,,20,190,375,,37.0,"M. Stern and C. Bishop, Corrosion and Electrochemical Behavior, in Columbium and Tantalum, F. Sisco and E. Epremian, Ed., John Wiley & Sons, New York, 1963, p 306",0.02,
Nitric Acid,Refractory metals and alloys,Tantalum and alloys,Tantalum,0.02 max,1 max,,R05210,,30,Boiling,Boiling,,37.0,"M. Stern and C. Bishop, Corrosion and Electrochemical Behavior, in Columbium and Tantalum, F. Sisco and E. Epremian, Ed., John Wiley & Sons, New York, 1963, p 306",0.02,
Nitric Acid,Refractory metals and alloys,Tantalum and alloys,Tantalum,0.02 max,1 max,,R05210,,30,190,375,,37.0,"M. Stern and C. Bishop, Corrosion and Electrochemical Behavior, in Columbium and Tantalum, F. Sisco and E. Epremian, Ed., John Wiley & Sons, New York, 1963, p 306",0.02,
Nitric Acid,Refractory metals and alloys,Tantalum and alloys,Tantalum,0.02 max,1 max,,R05210,,40,Boiling,Boiling,,37.0,"M. Stern and C. Bishop, Corrosion and Electrochemical Behavior, in Columbium and Tantalum, F. Sisco and E. Epremian, Ed., John Wiley & Sons, New York, 1963, p 306",0.02,
Nitric Acid,Refractory metals and alloys,Tantalum and alloys,Tantalum,0.02 max,1 max,,R05210,,40,190,375,,37.0,"M. Stern and C. Bishop, Corrosion and Electrochemical Behavior, in Columbium and Tantalum, F. Sisco and E. Epremian, Ed., John Wiley & Sons, New York, 1963, p 306",0.02,
Nitric Acid,Refractory metals and alloys,Tantalum and alloys,Tantalum,0.02 max,1 max,,R05210,,50,Boiling,Boiling,,37.0,"M. Stern and C. Bishop, Corrosion and Electrochemical Behavior, in Columbium and Tantalum, F. Sisco and E. Epremian, Ed., John Wiley & Sons, New York, 1963, p 306",0.02,
Nitric Acid,Refractory metals and alloys,Tantalum and alloys,Tantalum,0.02 max,1 max,,R05210,,50,190,375,,37.0,"M. Stern and C. Bishop, Corrosion and Electrochemical Behavior, in Columbium and Tantalum, F. Sisco and E. Epremian, Ed., John Wiley & Sons, New York, 1963, p 306",0.02,
Nitric Acid,Refractory metals and alloys,Tantalum and alloys,Tantalum,0.02 max,1 max,,R05210,,60,Boiling,Boiling,,37.0,"M. Stern and C. Bishop, Corrosion and Electrochemical Behavior, in Columbium and Tantalum, F. Sisco and E. Epremian, Ed., John Wiley & Sons, New York, 1963, p 306",0.02,
Nitric Acid,Refractory metals and alloys,Tantalum and alloys,Tantalum,0.02 max,1 max,,R05210,,60,190,375,,37.0,"M. Stern and C. Bishop, Corrosion and Electrochemical Behavior, in Columbium and Tantalum, F. Sisco and E. Epremian, Ed., John Wiley & Sons, New York, 1963, p 306",0.02,
Nitric Acid,Refractory metals and alloys,Tantalum and alloys,Tantalum,0.02 max,1 max,,R05210,,65,Boiling,Boiling,,37.0,"M. Stern and C. Bishop, Corrosion and Electrochemical Behavior, in Columbium and Tantalum, F. Sisco and E. Epremian, Ed., John Wiley & Sons, New York, 1963, p 306",0.02,
Nitric Acid,Refractory metals and alloys,Tantalum and alloys,Tantalum,0.0254 max,1 max,,R05210,,65,170,338,,42.0,"P.A. Schweitzer, Tantalum, in Corrosion and Corrosion Protection Handbook, P.A. Schweitzer, Ed., Marcel Dekker, New York, 1983, p 182-183",0.0254,
Nitric Acid,Refractory metals and alloys,Tantalum and alloys,Tantalum,0.02 max,1 max,,R05210,,65,190,375,,37.0,"M. Stern and C. Bishop, Corrosion and Electrochemical Behavior, in Columbium and Tantalum, F. Sisco and E. Epremian, Ed., John Wiley & Sons, New York, 1963, p 306",0.02,
Nitric Acid,Refractory metals and alloys,Tantalum and alloys,Tantalum,0.02 max,1 max,,R05210,,70,Boiling,Boiling,,37.0,"M. Stern and C. Bishop, Corrosion and Electrochemical Behavior, in Columbium and Tantalum, F. Sisco and E. Epremian, Ed., John Wiley & Sons, New York, 1963, p 306",0.02,
Nitric Acid,Refractory metals and alloys,Tantalum and alloys,Tantalum,0.02 max,1 max,,R05210,,70,190,375,,37.0,"M. Stern and C. Bishop, Corrosion and Electrochemical Behavior, in Columbium and Tantalum, F. Sisco and E. Epremian, Ed., John Wiley & Sons, New York, 1963, p 306",0.02,
Nitric Acid,Refractory metals and alloys,Tantalum and alloys,Tantalum,A (Resistant),A (Resistant),,R05210,,70,100,212,,42.0,"P.A. Schweitzer, Tantalum, in Corrosion and Corrosion Protection Handbook, P.A. Schweitzer, Ed., Marcel Dekker, New York, 1983, p 182-183",,A
Nitric Acid,Refractory metals and alloys,Tantalum and alloys,"Tantalum, commercial sheet",0.025 max,1 max,,R05210,Average of three 48-h periods,65,Boiling,Boiling,48 h,38.0,"M. Stern and C. Bishop, Corrosion and Electrochemical Behavior, in Columbium and Tantalum, F. Sisco and E. Epremian, Ed., John Wiley & Sons, New York, 1963, p 307",0.025,
Nitric Acid,Refractory metals and alloys,Tantalum and alloys,"Tantalum, high purity",0.025 max,1 max,,R05210,Average of three 48-h periods,65,Boiling,Boiling,48 h,38.0,"M. Stern and C. Bishop, Corrosion and Electrochemical Behavior, in Columbium and Tantalum, F. Sisco and E. Epremian, Ed., John Wiley & Sons, New York, 1963, p 307",0.025,
Nitric Acid,Refractory metals and alloys,Titanium and alloys,Ti-10-2-3,0.5,19,,,,25,Boiling,Boiling,196 h,27.0,"Corrosion Resistance of Titanium, Technical Handbook, Imperial Metals Industries (Kynoch) Ltd., Birmingham, UK; T.F. Degnan, Materials for Handling Hydrofluoric, Nitric, and Sulfuric Acids, in Process Industries Corrosion, National Association of Corrosio",0.5,
Nitric Acid,Refractory metals and alloys,Titanium and alloys,Ti-10-2-3,1.2,47,,,,45,Boiling,Boiling,196 h,27.0,"Corrosion Resistance of Titanium, Technical Handbook, Imperial Metals Industries (Kynoch) Ltd., Birmingham, UK; T.F. Degnan, Materials for Handling Hydrofluoric, Nitric, and Sulfuric Acids, in Process Industries Corrosion, National Association of Corrosio",1.2,
Nitric Acid,Refractory metals and alloys,Titanium and alloys,Ti-10-2-3,0.07,2.8,,,,70,Boiling,Boiling,196 h,27.0,"Corrosion Resistance of Titanium, Technical Handbook, Imperial Metals Industries (Kynoch) Ltd., Birmingham, UK; T.F. Degnan, Materials for Handling Hydrofluoric, Nitric, and Sulfuric Acids, in Process Industries Corrosion, National Association of Corrosio",0.07,
Nitric Acid,Refractory metals and alloys,Titanium and alloys,Ti-3-8-6-4-4,1.1,45,,R58640,,25,Boiling,Boiling,196 h,27.0,"Corrosion Resistance of Titanium, Technical Handbook, Imperial Metals Industries (Kynoch) Ltd., Birmingham, UK; T.F. Degnan, Materials for Handling Hydrofluoric, Nitric, and Sulfuric Acids, in Process Industries Corrosion, National Association of Corrosio",1.1,
Nitric Acid,Refractory metals and alloys,Titanium and alloys,Ti-3-8-6-4-4,3.6,142,,R58640,,45,Boiling,Boiling,196 h,27.0,"Corrosion Resistance of Titanium, Technical Handbook, Imperial Metals Industries (Kynoch) Ltd., Birmingham, UK; T.F. Degnan, Materials for Handling Hydrofluoric, Nitric, and Sulfuric Acids, in Process Industries Corrosion, National Association of Corrosio",3.6,
Nitric Acid,Refractory metals and alloys,Titanium and alloys,Ti-3-8-6-4-4,1.5,58,,R56840,,70,Boiling,Boiling,196 h,27.0,"Corrosion Resistance of Titanium, Technical Handbook, Imperial Metals Industries (Kynoch) Ltd., Birmingham, UK; T.F. Degnan, Materials for Handling Hydrofluoric, Nitric, and Sulfuric Acids, in Process Industries Corrosion, National Association of Corrosio",1.5,
Nitric Acid,Refractory metals and alloys,Titanium and alloys,Ti-550,0.83,33,,,,25,Boiling,Boiling,196 h,27.0,"Corrosion Resistance of Titanium, Technical Handbook, Imperial Metals Industries (Kynoch) Ltd., Birmingham, UK; T.F. Degnan, Materials for Handling Hydrofluoric, Nitric, and Sulfuric Acids, in Process Industries Corrosion, National Association of Corrosio",0.83,
Nitric Acid,Refractory metals and alloys,Titanium and alloys,Ti-550,1.1,45,,,,45,Boiling,Boiling,196 h,27.0,"Corrosion Resistance of Titanium, Technical Handbook, Imperial Metals Industries (Kynoch) Ltd., Birmingham, UK; T.F. Degnan, Materials for Handling Hydrofluoric, Nitric, and Sulfuric Acids, in Process Industries Corrosion, National Association of Corrosio",1.1,
Nitric Acid,Refractory metals and alloys,Titanium and alloys,Ti-550,0.3,12,,,,70,Boiling,Boiling,196 h,27.0,"Corrosion Resistance of Titanium, Technical Handbook, Imperial Metals Industries (Kynoch) Ltd., Birmingham, UK; T.F. Degnan, Materials for Handling Hydrofluoric, Nitric, and Sulfuric Acids, in Process Industries Corrosion, National Association of Corrosio",0.3,
Nitric Acid,Refractory metals and alloys,Titanium and alloys,Ti-5Ta,0.04,1.6,,,,25,Boiling,Boiling,196 h,27.0,"Corrosion Resistance of Titanium, Technical Handbook, Imperial Metals Industries (Kynoch) Ltd., Birmingham, UK; T.F. Degnan, Materials for Handling Hydrofluoric, Nitric, and Sulfuric Acids, in Process Industries Corrosion, National Association of Corrosio",0.04,
Nitric Acid,Refractory metals and alloys,Titanium and alloys,Ti-5Ta,0.08,3.1,,,,45,Boiling,Boiling,196 h,27.0,"Corrosion Resistance of Titanium, Technical Handbook, Imperial Metals Industries (Kynoch) Ltd., Birmingham, UK; T.F. Degnan, Materials for Handling Hydrofluoric, Nitric, and Sulfuric Acids, in Process Industries Corrosion, National Association of Corrosio",0.08,
Nitric Acid,Refractory metals and alloys,Titanium and alloys,Ti-5Ta,0.03,1.2,,,,70,Boiling,Boiling,196 h,27.0,"Corrosion Resistance of Titanium, Technical Handbook, Imperial Metals Industries (Kynoch) Ltd., Birmingham, UK; T.F. Degnan, Materials for Handling Hydrofluoric, Nitric, and Sulfuric Acids, in Process Industries Corrosion, National Association of Corrosio",0.03,
Nitric Acid,Refractory metals and alloys,Titanium and alloys,Ti-6-2-1-0.8,0.39,15,,,,25,Boiling,Boiling,196 h,27.0,"Corrosion Resistance of Titanium, Technical Handbook, Imperial Metals Industries (Kynoch) Ltd., Birmingham, UK; T.F. Degnan, Materials for Handling Hydrofluoric, Nitric, and Sulfuric Acids, in Process Industries Corrosion, National Association of Corrosio",0.39,
Nitric Acid,Refractory metals and alloys,Titanium and alloys,Ti-6-2-1-0.8,0.73,29,,,,45,Boiling,Boiling,196 h,27.0,"Corrosion Resistance of Titanium, Technical Handbook, Imperial Metals Industries (Kynoch) Ltd., Birmingham, UK; T.F. Degnan, Materials for Handling Hydrofluoric, Nitric, and Sulfuric Acids, in Process Industries Corrosion, National Association of Corrosio",0.73,
Nitric Acid,Refractory metals and alloys,Titanium and alloys,Ti-6-2-1-0.8,0.21,8.3,,,,70,Boiling,Boiling,196 h,27.0,"Corrosion Resistance of Titanium, Technical Handbook, Imperial Metals Industries (Kynoch) Ltd., Birmingham, UK; T.F. Degnan, Materials for Handling Hydrofluoric, Nitric, and Sulfuric Acids, in Process Industries Corrosion, National Association of Corrosio",0.21,
Nitric Acid,Refractory metals and alloys,Titanium and alloys,Ti-6-2-4-6,4.3,170,,R56260,,25,Boiling,Boiling,196 h,27.0,"Corrosion Resistance of Titanium, Technical Handbook, Imperial Metals Industries (Kynoch) Ltd., Birmingham, UK; T.F. Degnan, Materials for Handling Hydrofluoric, Nitric, and Sulfuric Acids, in Process Industries Corrosion, National Association of Corrosio",4.3,
Nitric Acid,Refractory metals and alloys,Titanium and alloys,Ti-6-2-4-6,5.7,224,,R56260,,45,Boiling,Boiling,196 h,27.0,"Corrosion Resistance of Titanium, Technical Handbook, Imperial Metals Industries (Kynoch) Ltd., Birmingham, UK; T.F. Degnan, Materials for Handling Hydrofluoric, Nitric, and Sulfuric Acids, in Process Industries Corrosion, National Association of Corrosio",5.7,
Nitric Acid,Refractory metals and alloys,Titanium and alloys,Ti-6-2-4-6,0.78,31,,R56260,,70,Boiling,Boiling,196 h,27.0,"Corrosion Resistance of Titanium, Technical Handbook, Imperial Metals Industries (Kynoch) Ltd., Birmingham, UK; T.F. Degnan, Materials for Handling Hydrofluoric, Nitric, and Sulfuric Acids, in Process Industries Corrosion, National Association of Corrosio",0.78,
Nitric Acid,Refractory metals and alloys,Titanium and alloys,Titanium,0.001,0.05,,,,Conc,19-26,65-80,36 d,74.0,"Metals Handbook, Ninth Edition, Vol 13, Corrosion, ASM International, Metals Park, OH, 1987, p 730",0.001,
Nitric Acid,Refractory metals and alloys,Titanium and alloys,Titanium,0.02,0.8,,,Not refreshed,5-20,100,212,,90.0,"N.D. Tomashov and P.M. Altovskii, Corrosion and Protection of Titanium, Government Scientific-Technical Publication of Machine-Building Literature (Russian translation), 1963; L.C. Covington and R.W. Schultz, Corrosion of Resistance of Titanium, TIMET Cor",0.02,
Nitric Acid,Refractory metals and alloys,Titanium and alloys,Titanium,0.007 max,0.28 max,,,Not refreshed,5-60,35,95,,90.0,"N.D. Tomashov and P.M. Altovskii, Corrosion and Protection of Titanium, Government Scientific-Technical Publication of Machine-Building Literature (Russian translation), 1963; L.C. Covington and R.W. Schultz, Corrosion of Resistance of Titanium, TIMET Cor",0.007,
Nitric Acid,Refractory metals and alloys,Titanium and alloys,Titanium,0.02 max,0.8 max,,,Not refreshed,5-60,60,140,,90.0,"N.D. Tomashov and P.M. Altovskii, Corrosion and Protection of Titanium, Government Scientific-Technical Publication of Machine-Building Literature (Russian translation), 1963; L.C. Covington and R.W. Schultz, Corrosion of Resistance of Titanium, TIMET Cor",0.02,
Nitric Acid,Refractory metals and alloys,Titanium and alloys,Titanium,0.11,4.4,,,,10,Boiling,Boiling,,91.0,"Titanium, Teledyne Wah Chang Albany, 1988",0.11,
Nitric Acid,Refractory metals and alloys,Titanium and alloys,Titanium,0.005,0.2,,,Aerated,10,Room,Room,,90.0,"N.D. Tomashov and P.M. Altovskii, Corrosion and Protection of Titanium, Government Scientific-Technical Publication of Machine-Building Literature (Russian translation), 1963; L.C. Covington and R.W. Schultz, Corrosion of Resistance of Titanium, TIMET Cor",0.005,
Nitric Acid,Refractory metals and alloys,Titanium and alloys,Titanium,0.003,0.12,,,Aerated,10,40,104,,90.0,"N.D. Tomashov and P.M. Altovskii, Corrosion and Protection of Titanium, Government Scientific-Technical Publication of Machine-Building Literature (Russian translation), 1963; L.C. Covington and R.W. Schultz, Corrosion of Resistance of Titanium, TIMET Cor",0.003,
Nitric Acid,Refractory metals and alloys,Titanium and alloys,Titanium,0.10 max,4.1 max,,,,17,Boiling,Boiling,,90.0,"N.D. Tomashov and P.M. Altovskii, Corrosion and Protection of Titanium, Government Scientific-Technical Publication of Machine-Building Literature (Russian translation), 1963; L.C. Covington and R.W. Schultz, Corrosion of Resistance of Titanium, TIMET Cor",0.1,
Sulfuric Acid,Nickel and alloys,Nickel-chromium-molybdenum-(tungsten),Alloy C-22,0.2,6,,N06022,,40,79,174,,63.0,"Haynes International, 1987",0.2,
Nitric Acid,Refractory metals and alloys,Titanium and alloys,Titanium,0.005,0.2,,,Aerated,20,40,104,,90.0,"N.D. Tomashov and P.M. Altovskii, Corrosion and Protection of Titanium, Government Scientific-Technical Publication of Machine-Building Literature (Russian translation), 1963; L.C. Covington and R.W. Schultz, Corrosion of Resistance of Titanium, TIMET Cor",0.005,
Nitric Acid,Refractory metals and alloys,Titanium and alloys,Titanium,0.2,8,,,,20,Boiling,Boiling,,91.0,"Titanium, Teledyne Wah Chang Albany, 1988",0.2,
Nitric Acid,Refractory metals and alloys,Titanium and alloys,Titanium,0.4,16,,,Not refreshed,20,290,554,,90.0,"N.D. Tomashov and P.M. Altovskii, Corrosion and Protection of Titanium, Government Scientific-Technical Publication of Machine-Building Literature (Russian translation), 1963; L.C. Covington and R.W. Schultz, Corrosion of Resistance of Titanium, TIMET Cor",0.4,
Nitric Acid,Refractory metals and alloys,Titanium and alloys,Titanium,0.31,12,,,Aerated,20,290,554,,90.0,"N.D. Tomashov and P.M. Altovskii, Corrosion and Protection of Titanium, Government Scientific-Technical Publication of Machine-Building Literature (Russian translation), 1963; L.C. Covington and R.W. Schultz, Corrosion of Resistance of Titanium, TIMET Cor",0.31,
Nitric Acid,Refractory metals and alloys,Titanium and alloys,Titanium,0.30 max,12 max,,,Plus 179 g/L NaNO3 + 32 g/L NaCl,20.8,Boiling,Boiling,,90.0,"N.D. Tomashov and P.M. Altovskii, Corrosion and Protection of Titanium, Government Scientific-Technical Publication of Machine-Building Literature (Russian translation), 1963; L.C. Covington and R.W. Schultz, Corrosion of Resistance of Titanium, TIMET Cor",0.3,
Nitric Acid,Refractory metals and alloys,Titanium and alloys,Titanium,19 max,117 max,,,Plus 170 g/L NaNO3 + 2.9 g/L NaCl,27.4,Boiling,Boiling,,90.0,"N.D. Tomashov and P.M. Altovskii, Corrosion and Protection of Titanium, Government Scientific-Technical Publication of Machine-Building Literature (Russian translation), 1963; L.C. Covington and R.W. Schultz, Corrosion of Resistance of Titanium, TIMET Cor",19.0,
Nitric Acid,Refractory metals and alloys,Titanium and alloys,Titanium,0.5,20,,,,30,Boiling,Boiling,,91.0,"Titanium, Teledyne Wah Chang Albany, 1988",0.5,
Nitric Acid,Refractory metals and alloys,Titanium and alloys,Titanium,0.004,0.16,,,Aerated,30,Room,Room,,90.0,"N.D. Tomashov and P.M. Altovskii, Corrosion and Protection of Titanium, Government Scientific-Technical Publication of Machine-Building Literature (Russian translation), 1963; L.C. Covington and R.W. Schultz, Corrosion of Resistance of Titanium, TIMET Cor",0.004,
Nitric Acid,Refractory metals and alloys,Titanium and alloys,Titanium,0.015,0.6,,,Aerated,30,50,122,,90.0,"N.D. Tomashov and P.M. Altovskii, Corrosion and Protection of Titanium, Government Scientific-Technical Publication of Machine-Building Literature (Russian translation), 1963; L.C. Covington and R.W. Schultz, Corrosion of Resistance of Titanium, TIMET Cor",0.015,
Nitric Acid,Refractory metals and alloys,Titanium and alloys,Titanium,0.18 max,7.2 max,,,Not refreshed,30-50,100,212,,90.0,"N.D. Tomashov and P.M. Altovskii, Corrosion and Protection of Titanium, Government Scientific-Technical Publication of Machine-Building Literature (Russian translation), 1963; L.C. Covington and R.W. Schultz, Corrosion of Resistance of Titanium, TIMET Cor",0.18,
Nitric Acid,Refractory metals and alloys,Titanium and alloys,Titanium,2.8 max,112 max,,,Not refreshed,30-60,190,374,,90.0,"N.D. Tomashov and P.M. Altovskii, Corrosion and Protection of Titanium, Government Scientific-Technical Publication of Machine-Building Literature (Russian translation), 1963; L.C. Covington and R.W. Schultz, Corrosion of Resistance of Titanium, TIMET Cor",2.8,
Nitric Acid,Refractory metals and alloys,Titanium and alloys,Titanium,A (Resistant),A (Resistant),,,Saturated with zirconyl nitrate,33-45,118,244,,90.0,"N.D. Tomashov and P.M. Altovskii, Corrosion and Protection of Titanium, Government Scientific-Technical Publication of Machine-Building Literature (Russian translation), 1963; L.C. Covington and R.W. Schultz, Corrosion of Resistance of Titanium, TIMET Cor",,A
Nitric Acid,Refractory metals and alloys,Titanium and alloys,Titanium,450,18,,,Plus 5% HF,35,25,77,,90.0,"N.D. Tomashov and P.M. Altovskii, Corrosion and Protection of Titanium, Government Scientific-Technical Publication of Machine-Building Literature (Russian translation), 1963; L.C. Covington and R.W. Schultz, Corrosion of Resistance of Titanium, TIMET Cor",450.0,
Nitric Acid,Refractory metals and alloys,Titanium and alloys,Titanium,570,23,,,Plus 5% HF,35,35,95,,90.0,"N.D. Tomashov and P.M. Altovskii, Corrosion and Protection of Titanium, Government Scientific-Technical Publication of Machine-Building Literature (Russian translation), 1963; L.C. Covington and R.W. Schultz, Corrosion of Resistance of Titanium, TIMET Cor",570.0,
Nitric Acid,Refractory metals and alloys,Titanium and alloys,Titanium,0.51 max,20 max,,,,35,Boiling,Boiling,,90.0,"N.D. Tomashov and P.M. Altovskii, Corrosion and Protection of Titanium, Government Scientific-Technical Publication of Machine-Building Literature (Russian translation), 1963; L.C. Covington and R.W. Schultz, Corrosion of Resistance of Titanium, TIMET Cor",0.51,
Nitric Acid,Refractory metals and alloys,Titanium and alloys,Titanium,0.10 max,4.1 max,,,,35,80,176,,90.0,"N.D. Tomashov and P.M. Altovskii, Corrosion and Protection of Titanium, Government Scientific-Technical Publication of Machine-Building Literature (Russian translation), 1963; L.C. Covington and R.W. Schultz, Corrosion of Resistance of Titanium, TIMET Cor",0.1,
Nitric Acid,Refractory metals and alloys,Titanium and alloys,Titanium,0.61,24,,,,40,Boiling,Boiling,,91.0,"Titanium, Teledyne Wah Chang Albany, 1988",0.61,
Nitric Acid,Refractory metals and alloys,Titanium and alloys,Titanium,0.63,25,,,,40,Boiling,Boiling,,91.0,"Titanium, Teledyne Wah Chang Albany, 1988",0.63,
Nitric Acid,Refractory metals and alloys,Titanium and alloys,Titanium,0.01,0.4,,,Plus 0.01% K2Cr2O7,40,Boiling,Boiling,,90.0,"N.D. Tomashov and P.M. Altovskii, Corrosion and Protection of Titanium, Government Scientific-Technical Publication of Machine-Building Literature (Russian translation), 1963; L.C. Covington and R.W. Schultz, Corrosion of Resistance of Titanium, TIMET Cor",0.01,
Nitric Acid,Refractory metals and alloys,Titanium and alloys,Titanium,0.01,0.4,,,Plus 0.01% CrO3,40,Boiling,Boiling,,90.0,"N.D. Tomashov and P.M. Altovskii, Corrosion and Protection of Titanium, Government Scientific-Technical Publication of Machine-Building Literature (Russian translation), 1963; L.C. Covington and R.W. Schultz, Corrosion of Resistance of Titanium, TIMET Cor",0.01,
Nitric Acid,Refractory metals and alloys,Titanium and alloys,Titanium,0.68,27,,,Plus 0.01% FeCl3,40,Boiling,Boiling,,90.0,"N.D. Tomashov and P.M. Altovskii, Corrosion and Protection of Titanium, Government Scientific-Technical Publication of Machine-Building Literature (Russian translation), 1963; L.C. Covington and R.W. Schultz, Corrosion of Resistance of Titanium, TIMET Cor",0.68,
Nitric Acid,Refractory metals and alloys,Titanium and alloys,Titanium,0.14,5.6,,,Plus 1% FeCl3,40,Boiling,Boiling,,90.0,"N.D. Tomashov and P.M. Altovskii, Corrosion and Protection of Titanium, Government Scientific-Technical Publication of Machine-Building Literature (Russian translation), 1963; L.C. Covington and R.W. Schultz, Corrosion of Resistance of Titanium, TIMET Cor",0.14,
Nitric Acid,Refractory metals and alloys,Titanium and alloys,Titanium,0.31,12,,,Plus 1% NaClO3,40,Boiling,Boiling,,90.0,"N.D. Tomashov and P.M. Altovskii, Corrosion and Protection of Titanium, Government Scientific-Technical Publication of Machine-Building Literature (Russian translation), 1963; L.C. Covington and R.W. Schultz, Corrosion of Resistance of Titanium, TIMET Cor",0.31,
Nitric Acid,Refractory metals and alloys,Titanium and alloys,Titanium,0.02,0.8,,,Plus 1% NaClO3,40,Boiling,Boiling,,90.0,"N.D. Tomashov and P.M. Altovskii, Corrosion and Protection of Titanium, Government Scientific-Technical Publication of Machine-Building Literature (Russian translation), 1963; L.C. Covington and R.W. Schultz, Corrosion of Resistance of Titanium, TIMET Cor",0.02,
Nitric Acid,Refractory metals and alloys,Titanium and alloys,Titanium,0.1,4,,,Plus 1% Ce (SO4)2,40,Boiling,Boiling,,90.0,"N.D. Tomashov and P.M. Altovskii, Corrosion and Protection of Titanium, Government Scientific-Technical Publication of Machine-Building Literature (Russian translation), 1963; L.C. Covington and R.W. Schultz, Corrosion of Resistance of Titanium, TIMET Cor",0.1,
Nitric Acid,Refractory metals and alloys,Titanium and alloys,Titanium,0.016,0.64,,,Plus 0.1% K2Cr2O7,40,Boiling,Boiling,,90.0,"N.D. Tomashov and P.M. Altovskii, Corrosion and Protection of Titanium, Government Scientific-Technical Publication of Machine-Building Literature (Russian translation), 1963; L.C. Covington and R.W. Schultz, Corrosion of Resistance of Titanium, TIMET Cor",0.016,
Nitric Acid,Refractory metals and alloys,Titanium and alloys,Titanium,0.61,24,,,Aerated,40,200,392,,90.0,"N.D. Tomashov and P.M. Altovskii, Corrosion and Protection of Titanium, Government Scientific-Technical Publication of Machine-Building Literature (Russian translation), 1963; L.C. Covington and R.W. Schultz, Corrosion of Resistance of Titanium, TIMET Cor",0.61,
Nitric Acid,Refractory metals and alloys,Titanium and alloys,Titanium,0.002,0.08,,,Aerated,40,Room,Room,,90.0,"N.D. Tomashov and P.M. Altovskii, Corrosion and Protection of Titanium, Government Scientific-Technical Publication of Machine-Building Literature (Russian translation), 1963; L.C. Covington and R.W. Schultz, Corrosion of Resistance of Titanium, TIMET Cor",0.002,
Nitric Acid,Refractory metals and alloys,Titanium and alloys,Titanium,0.016,0.64,,,Aerated,40,50,122,,90.0,"N.D. Tomashov and P.M. Altovskii, Corrosion and Protection of Titanium, Government Scientific-Technical Publication of Machine-Building Literature (Russian translation), 1963; L.C. Covington and R.W. Schultz, Corrosion of Resistance of Titanium, TIMET Cor",0.016,
Nitric Acid,Refractory metals and alloys,Titanium and alloys,Titanium,0.61,25,,,,50,Boiling,Boiling,,91.0,"Titanium, Teledyne Wah Chang Albany, 1988",0.61,
Nitric Acid,Refractory metals and alloys,Titanium and alloys,Titanium,0.002,0.08,,,Aerated,50,Room,Room,,90.0,"N.D. Tomashov and P.M. Altovskii, Corrosion and Protection of Titanium, Government Scientific-Technical Publication of Machine-Building Literature (Russian translation), 1963; L.C. Covington and R.W. Schultz, Corrosion of Resistance of Titanium, TIMET Cor",0.002,
Nitric Acid,Refractory metals and alloys,Titanium and alloys,Titanium,0.037,1.5,,,Aerated,50,60,140,,90.0,"N.D. Tomashov and P.M. Altovskii, Corrosion and Protection of Titanium, Government Scientific-Technical Publication of Machine-Building Literature (Russian translation), 1963; L.C. Covington and R.W. Schultz, Corrosion of Resistance of Titanium, TIMET Cor",0.037,
Nitric Acid,Refractory metals and alloys,Titanium and alloys,Titanium,0.39,16,,,,60,Boiling,Boiling,,91.0,"Titanium, Teledyne Wah Chang Albany, 1988",0.39,
Nitric Acid,Refractory metals and alloys,Titanium and alloys,Titanium,0.001,0.04,,,Aerated,60,Room,Room,,90.0,"N.D. Tomashov and P.M. Altovskii, Corrosion and Protection of Titanium, Government Scientific-Technical Publication of Machine-Building Literature (Russian translation), 1963; L.C. Covington and R.W. Schultz, Corrosion of Resistance of Titanium, TIMET Cor",0.001,
Nitric Acid,Refractory metals and alloys,Titanium and alloys,Titanium,0.04,1.6,,,Aerated,60,60,140,,90.0,"N.D. Tomashov and P.M. Altovskii, Corrosion and Protection of Titanium, Government Scientific-Technical Publication of Machine-Building Literature (Russian translation), 1963; L.C. Covington and R.W. Schultz, Corrosion of Resistance of Titanium, TIMET Cor",0.04,
Nitric Acid,Refractory metals and alloys,Titanium and alloys,"Titanium, grade 9",0.13,5.4,,,,70,Boiling,Boiling,,91.0,"Titanium, Teledyne Wah Chang Albany, 1988",0.13,
Nitric Acid,Refractory metals and alloys,Titanium and alloys,Titanium,A (Resistant),A (Resistant),,,Plus 15% zirconyl nitrate,65,127,261,,90.0,"N.D. Tomashov and P.M. Altovskii, Corrosion and Protection of Titanium, Government Scientific-Technical Publication of Machine-Building Literature (Russian translation), 1963; L.C. Covington and R.W. Schultz, Corrosion of Resistance of Titanium, TIMET Cor",,A
Nitric Acid,Refractory metals and alloys,Titanium and alloys,Titanium,0.005,0.2,,,,65,204,399,,91.0,"Titanium, Teledyne Wah Chang Albany, 1988",0.005,
Nitric Acid,Refractory metals and alloys,Titanium and alloys,Titanium,0.13,5.2,,,,70,Boiling,Boiling,,91.0,"Titanium, Teledyne Wah Chang Albany, 1988",0.13,
Nitric Acid,Refractory metals and alloys,Titanium and alloys,Titanium,0.005,0.2,,,Aerated,70,Room,Room,,90.0,"N.D. Tomashov and P.M. Altovskii, Corrosion and Protection of Titanium, Government Scientific-Technical Publication of Machine-Building Literature (Russian translation), 1963; L.C. Covington and R.W. Schultz, Corrosion of Resistance of Titanium, TIMET Cor",0.005,
Nitric Acid,Refractory metals and alloys,Titanium and alloys,Titanium,0.04,1.6,,,Aerated,70,70,158,,90.0,"N.D. Tomashov and P.M. Altovskii, Corrosion and Protection of Titanium, Government Scientific-Technical Publication of Machine-Building Literature (Russian translation), 1963; L.C. Covington and R.W. Schultz, Corrosion of Resistance of Titanium, TIMET Cor",0.04,
Nitric Acid,Refractory metals and alloys,Titanium and alloys,Titanium,1.22,48.8,,,Aerated,70,270,518,,90.0,"N.D. Tomashov and P.M. Altovskii, Corrosion and Protection of Titanium, Government Scientific-Technical Publication of Machine-Building Literature (Russian translation), 1963; L.C. Covington and R.W. Schultz, Corrosion of Resistance of Titanium, TIMET Cor",1.22,
Nitric Acid,Refractory metals and alloys,Titanium and alloys,Titanium,0.076 max,3.04 max,,,,70,80,176,,90.0,"N.D. Tomashov and P.M. Altovskii, Corrosion and Protection of Titanium, Government Scientific-Technical Publication of Machine-Building Literature (Russian translation), 1963; L.C. Covington and R.W. Schultz, Corrosion of Resistance of Titanium, TIMET Cor",0.076,
Nitric Acid,Refractory metals and alloys,Titanium and alloys,Titanium,0.9 max,36 max,,,,70,Boiling,Boiling,,90.0,"N.D. Tomashov and P.M. Altovskii, Corrosion and Protection of Titanium, Government Scientific-Technical Publication of Machine-Building Literature (Russian translation), 1963; L.C. Covington and R.W. Schultz, Corrosion of Resistance of Titanium, TIMET Cor",0.9,
Nitric Acid,Refractory metals and alloys,Titanium and alloys,Titanium,1.2,48,,,Not refreshed,70,270,518,,90.0,"N.D. Tomashov and P.M. Altovskii, Corrosion and Protection of Titanium, Government Scientific-Technical Publication of Machine-Building Literature (Russian translation), 1963; L.C. Covington and R.W. Schultz, Corrosion of Resistance of Titanium, TIMET Cor",1.2,
Nitric Acid,Refractory metals and alloys,Titanium and alloys,Titanium,1.1,44,,,Not refreshed,70,290,554,,90.0,"N.D. Tomashov and P.M. Altovskii, Corrosion and Protection of Titanium, Government Scientific-Technical Publication of Machine-Building Literature (Russian translation), 1963; L.C. Covington and R.W. Schultz, Corrosion of Resistance of Titanium, TIMET Cor",1.1,
Nitric Acid,Refractory metals and alloys,Titanium and alloys,Titanium,A (Resistant),A (Resistant),,,White fuming,Liquid or vapor,Room,Room,,90.0,"N.D. Tomashov and P.M. Altovskii, Corrosion and Protection of Titanium, Government Scientific-Technical Publication of Machine-Building Literature (Russian translation), 1963; L.C. Covington and R.W. Schultz, Corrosion of Resistance of Titanium, TIMET Cor",,A
Nitric Acid,Refractory metals and alloys,Titanium and alloys,Titanium,0.152,6.08,,,White fuming,,82,180,,90.0,"N.D. Tomashov and P.M. Altovskii, Corrosion and Protection of Titanium, Government Scientific-Technical Publication of Machine-Building Literature (Russian translation), 1963; L.C. Covington and R.W. Schultz, Corrosion of Resistance of Titanium, TIMET Cor",0.152,
Nitric Acid,Refractory metals and alloys,Titanium and alloys,Titanium,0.13 max,5.1 max,,,White fuming,,122,252,,90.0,"N.D. Tomashov and P.M. Altovskii, Corrosion and Protection of Titanium, Government Scientific-Technical Publication of Machine-Building Literature (Russian translation), 1963; L.C. Covington and R.W. Schultz, Corrosion of Resistance of Titanium, TIMET Cor",0.13,
