Repository: wfreinhart/matse219

# MATSE 219: Materials Informatics

Auto-generated from the private authoring repo (matse219-instructor). Do not edit here directly -- changes are overwritten on the next publish run.

## Lectures

- [Lecture01](https://colab.research.google.com/github/wfreinhart/matse219/blob/staging/notebooks/Lecture01.ipynb)
- [Lecture02](https://colab.research.google.com/github/wfreinhart/matse219/blob/staging/notebooks/Lecture02.ipynb)
- [Lecture03](https://colab.research.google.com/github/wfreinhart/matse219/blob/staging/notebooks/Lecture03.ipynb)
- [Lecture04](https://colab.research.google.com/github/wfreinhart/matse219/blob/staging/notebooks/Lecture04.ipynb)

File: datasets/corrosion.csv (part 76 of 142)
Environment,Material Group,Material Family,Material,Rate (mm/yr) or Rating,Rate (mils/yr) or Rating,Localized Attack,UNS,Condition/Comment,Concentration (Vol %),Temperature (deg C),Temperature (deg F),Duration,Reference #,Reference,rate_mm_yr_numeric,rate_letter_grade
Nitric Acid,Refractory metals and alloys,Titanium and alloys,Titanium,0.13 max,5.1 max,,,White fuming,,160,320,,90.0,"N.D. Tomashov and P.M. Altovskii, Corrosion and Protection of Titanium, Government Scientific-Technical Publication of Machine-Building Literature (Russian translation), 1963; L.C. Covington and R.W. Schultz, Corrosion of Resistance of Titanium, TIMET Cor",0.13,
Nitric Acid,Refractory metals and alloys,Titanium and alloys,"Titanium, grade 1",0.15,6,,R50250,,25,Boiling,Boiling,196 h,27.0,"Corrosion Resistance of Titanium, Technical Handbook, Imperial Metals Industries (Kynoch) Ltd., Birmingham, UK; T.F. Degnan, Materials for Handling Hydrofluoric, Nitric, and Sulfuric Acids, in Process Industries Corrosion, National Association of Corrosio",0.15,
Nitric Acid,Refractory metals and alloys,Titanium and alloys,"Titanium, grade 1",0.39,15,,R50250,,45,Boiling,Boiling,196 h,27.0,"Corrosion Resistance of Titanium, Technical Handbook, Imperial Metals Industries (Kynoch) Ltd., Birmingham, UK; T.F. Degnan, Materials for Handling Hydrofluoric, Nitric, and Sulfuric Acids, in Process Industries Corrosion, National Association of Corrosio",0.39,
Nitric Acid,Refractory metals and alloys,Titanium and alloys,"Titanium, grade 1",0.08,3.1,,R50250,,70,Boiling,Boiling,196 h,27.0,"Corrosion Resistance of Titanium, Technical Handbook, Imperial Metals Industries (Kynoch) Ltd., Birmingham, UK; T.F. Degnan, Materials for Handling Hydrofluoric, Nitric, and Sulfuric Acids, in Process Industries Corrosion, National Association of Corrosio",0.08,
Sulfuric Acid,Nickel and alloys,Nickel-chromium-molybdenum-(tungsten),Alloy C-22,0.03 max,1 max,,N06022,,50,38,100,,63.0,"Haynes International, 1987",0.03,
Nitric Acid,Refractory metals and alloys,Titanium and alloys,"Titanium, grade 12",0.18,7,,R53400,,25,Boiling,Boiling,196 h,27.0,"Corrosion Resistance of Titanium, Technical Handbook, Imperial Metals Industries (Kynoch) Ltd., Birmingham, UK; T.F. Degnan, Materials for Handling Hydrofluoric, Nitric, and Sulfuric Acids, in Process Industries Corrosion, National Association of Corrosio",0.18,
Nitric Acid,Refractory metals and alloys,Titanium and alloys,"Titanium, grade 12",0.27,11,,R53400,,45,Boiling,Boiling,196 h,27.0,"Corrosion Resistance of Titanium, Technical Handbook, Imperial Metals Industries (Kynoch) Ltd., Birmingham, UK; T.F. Degnan, Materials for Handling Hydrofluoric, Nitric, and Sulfuric Acids, in Process Industries Corrosion, National Association of Corrosio",0.27,
Nitric Acid,Refractory metals and alloys,Titanium and alloys,"Titanium, grade 12",0.06,2.4,,R53400,,70,Boiling,Boiling,196 h,27.0,"Corrosion Resistance of Titanium, Technical Handbook, Imperial Metals Industries (Kynoch) Ltd., Birmingham, UK; T.F. Degnan, Materials for Handling Hydrofluoric, Nitric, and Sulfuric Acids, in Process Industries Corrosion, National Association of Corrosio",0.06,
Nitric Acid,Refractory metals and alloys,Titanium and alloys,"Titanium, grade 2",0.091,3.6,,R50400,,50,79,175,48 h,223.0,"H.E. Deverell and I.A. Franson, Practical Guide to Using the Newer Ferritic Stainless Steels, Materials Performance, NACE, USA, September 1989, p 52-57",0.091,
Nitric Acid,Refractory metals and alloys,Titanium and alloys,"Titanium, grade 2",0.117,4.6,,R50400,Plus 300 ppm chloride,50,79,175,48 h,223.0,"H.E. Deverell and I.A. Franson, Practical Guide to Using the Newer Ferritic Stainless Steels, Materials Performance, NACE, USA, September 1989, p 52-57",0.117,
Nitric Acid,Refractory metals and alloys,Titanium and alloys,"Titanium, grade 2",0.305,12,,R50400,Plus 20 ppm fluoride,50,79,175,48 h,223.0,"H.E. Deverell and I.A. Franson, Practical Guide to Using the Newer Ferritic Stainless Steels, Materials Performance, NACE, USA, September 1989, p 52-57",0.305,
Nitric Acid,Refractory metals and alloys,Titanium and alloys,"Titanium, grade 2",0.914,36,,R50400,"Plus 300 ppm chloride, 20 ppm fluoride",50,79,175,48 h,223.0,"H.E. Deverell and I.A. Franson, Practical Guide to Using the Newer Ferritic Stainless Steels, Materials Performance, NACE, USA, September 1989, p 52-57",0.914,
Nitric Acid,Refractory metals and alloys,Titanium and alloys,"Titanium, grade 2",1.115,43.9,,R50400,"Plus 1000 ppm chloride, 100 ppm fluoride",50,79,175,48 h,223.0,"H.E. Deverell and I.A. Franson, Practical Guide to Using the Newer Ferritic Stainless Steels, Materials Performance, NACE, USA, September 1989, p 52-57",1.115,
Nitric Acid,Refractory metals and alloys,Titanium and alloys,"Titanium, grade 5",0.67,26,,R56400,,25,Boiling,Boiling,196 h,27.0,"Corrosion Resistance of Titanium, Technical Handbook, Imperial Metals Industries (Kynoch) Ltd., Birmingham, UK; T.F. Degnan, Materials for Handling Hydrofluoric, Nitric, and Sulfuric Acids, in Process Industries Corrosion, National Association of Corrosio",0.67,
Nitric Acid,Refractory metals and alloys,Titanium and alloys,"Titanium, grade 5",0.86,34,,R56400,,45,Boiling,Boiling,196 h,27.0,"Corrosion Resistance of Titanium, Technical Handbook, Imperial Metals Industries (Kynoch) Ltd., Birmingham, UK; T.F. Degnan, Materials for Handling Hydrofluoric, Nitric, and Sulfuric Acids, in Process Industries Corrosion, National Association of Corrosio",0.86,
Nitric Acid,Refractory metals and alloys,Titanium and alloys,"Titanium, grade 5",0.02,0.8,,R56400,,70,Boiling,Boiling,196 h,27.0,"Corrosion Resistance of Titanium, Technical Handbook, Imperial Metals Industries (Kynoch) Ltd., Birmingham, UK; T.F. Degnan, Materials for Handling Hydrofluoric, Nitric, and Sulfuric Acids, in Process Industries Corrosion, National Association of Corrosio",0.02,
Nitric Acid,Refractory metals and alloys,Titanium and alloys,"Titanium, grade 7",0.17,6.7,,R52400,,25,Boiling,Boiling,196 h,27.0,"Corrosion Resistance of Titanium, Technical Handbook, Imperial Metals Industries (Kynoch) Ltd., Birmingham, UK; T.F. Degnan, Materials for Handling Hydrofluoric, Nitric, and Sulfuric Acids, in Process Industries Corrosion, National Association of Corrosio",0.17,
Nitric Acid,Refractory metals and alloys,Titanium and alloys,"Titanium, grade 7",0.38,15,,R52400,,45,Boiling,Boiling,196 h,27.0,"Corrosion Resistance of Titanium, Technical Handbook, Imperial Metals Industries (Kynoch) Ltd., Birmingham, UK; T.F. Degnan, Materials for Handling Hydrofluoric, Nitric, and Sulfuric Acids, in Process Industries Corrosion, National Association of Corrosio",0.38,
Nitric Acid,Refractory metals and alloys,Titanium and alloys,"Titanium, grade 7",0.07,2.8,,R52400,,70,Boiling,Boiling,196 h,27.0,"Corrosion Resistance of Titanium, Technical Handbook, Imperial Metals Industries (Kynoch) Ltd., Birmingham, UK; T.F. Degnan, Materials for Handling Hydrofluoric, Nitric, and Sulfuric Acids, in Process Industries Corrosion, National Association of Corrosio",0.07,
Nitric Acid,Refractory metals and alloys,Titanium and alloys,"Titanium, grade 9",0.08,3.3,,,,10,Boiling,Boiling,,91.0,"Titanium, Teledyne Wah Chang Albany, 1988",0.08,
Nitric Acid,Refractory metals and alloys,Titanium and alloys,"Titanium, grade 9",0.26,11,,,,20,Boiling,Boiling,,91.0,"Titanium, Teledyne Wah Chang Albany, 1988",0.26,
Nitric Acid,Refractory metals and alloys,Titanium and alloys,"Titanium, grade 9",0.49,20,,,,30,Boiling,Boiling,,91.0,"Titanium, Teledyne Wah Chang Albany, 1988",0.49,
Nitric Acid,Refractory metals and alloys,Titanium and alloys,"Titanium, grade 9",0.69,28,,,,40,Boiling,Boiling,,91.0,"Titanium, Teledyne Wah Chang Albany, 1988",0.69,
Nitric Acid,Refractory metals and alloys,Titanium and alloys,"Titanium, grade 9",0.45,18,,,,50,Boiling,Boiling,,91.0,"Titanium, Teledyne Wah Chang Albany, 1988",0.45,
Sulfuric Acid,Nickel and alloys,Nickel-chromium-molybdenum-(tungsten),Alloy C-22,0.03,1,,N06022,,50,66,150,,63.0,"Haynes International, 1987",0.03,
Nitric Acid,Refractory metals and alloys,Titanium and alloys,"Titanium, grade 9",0.084,3.3,,,,10,Boiling,Boiling,,33.0,"R.W. Schultz and J.S. Grauman, Fundamental Corrosion Characterization of High-Strength Titanium Alloys, in Industrial Applications of Titanium and Zirconium: Fourth Volume, STP 917, ASTM, Philadelphia, 1986, p 130-143; L.C. Covington and R.W. Schultz, Cor",0.084,
Nitric Acid,Refractory metals and alloys,Titanium and alloys,"Titanium, grade 9",0.18,7,,,,25,Boiling,Boiling,196 h,27.0,"Corrosion Resistance of Titanium, Technical Handbook, Imperial Metals Industries (Kynoch) Ltd., Birmingham, UK; T.F. Degnan, Materials for Handling Hydrofluoric, Nitric, and Sulfuric Acids, in Process Industries Corrosion, National Association of Corrosio",0.18,
Nitric Acid,Refractory metals and alloys,Titanium and alloys,"Titanium, grade 9",0.497,19.5,,,,30,Boiling,Boiling,,33.0,"R.W. Schultz and J.S. Grauman, Fundamental Corrosion Characterization of High-Strength Titanium Alloys, in Industrial Applications of Titanium and Zirconium: Fourth Volume, STP 917, ASTM, Philadelphia, 1986, p 130-143; L.C. Covington and R.W. Schultz, Cor",0.497,
Nitric Acid,Refractory metals and alloys,Titanium and alloys,"Titanium, grade 9",0.54,21,,,,45,Boiling,Boiling,196 h,27.0,"Corrosion Resistance of Titanium, Technical Handbook, Imperial Metals Industries (Kynoch) Ltd., Birmingham, UK; T.F. Degnan, Materials for Handling Hydrofluoric, Nitric, and Sulfuric Acids, in Process Industries Corrosion, National Association of Corrosio",0.54,
Nitric Acid,Refractory metals and alloys,Titanium and alloys,"Titanium, grade 9",0.1,4,,,,70,Boiling,Boiling,196 h,27.0,"Corrosion Resistance of Titanium, Technical Handbook, Imperial Metals Industries (Kynoch) Ltd., Birmingham, UK; T.F. Degnan, Materials for Handling Hydrofluoric, Nitric, and Sulfuric Acids, in Process Industries Corrosion, National Association of Corrosio",0.1,
Nitric Acid,Refractory metals and alloys,Titanium and alloys,Transage 207,8,315,,,,25,Boiling,Boiling,196 h,27.0,"Corrosion Resistance of Titanium, Technical Handbook, Imperial Metals Industries (Kynoch) Ltd., Birmingham, UK; T.F. Degnan, Materials for Handling Hydrofluoric, Nitric, and Sulfuric Acids, in Process Industries Corrosion, National Association of Corrosio",8.0,
Nitric Acid,Refractory metals and alloys,Titanium and alloys,Transage 207,15.6,614,,,,45,Boiling,Boiling,196 h,27.0,"Corrosion Resistance of Titanium, Technical Handbook, Imperial Metals Industries (Kynoch) Ltd., Birmingham, UK; T.F. Degnan, Materials for Handling Hydrofluoric, Nitric, and Sulfuric Acids, in Process Industries Corrosion, National Association of Corrosio",15.6,
Nitric Acid,Refractory metals and alloys,Titanium and alloys,Transage 207,0.95,37.4,,,,70,Boiling,Boiling,196 h,27.0,"Corrosion Resistance of Titanium, Technical Handbook, Imperial Metals Industries (Kynoch) Ltd., Birmingham, UK; T.F. Degnan, Materials for Handling Hydrofluoric, Nitric, and Sulfuric Acids, in Process Industries Corrosion, National Association of Corrosio",0.95,
Nitric Acid,Refractory metals and alloys,Zirconium and alloys,67Zr-33Ni,0.001,0.04,,,Crystalline,,22-25,,600  h,204.0,"G.K. Dey, R.T. Savalia, S.K. Sharma, and S.K. Kulkarni, Corrosion Studies on Amorphous and Crystalline Zr67Ni33, Corrosion Science, Vol 29, (No. 7), Pergamon Press plc, UK, 1989, p 823-831",0.001,
Nitric Acid,Refractory metals and alloys,Zirconium and alloys,67Zr-33Ni,.001 max,.04 max,,,Amorphous,,22-25,,600 h,204.0,"G.K. Dey, R.T. Savalia, S.K. Sharma, and S.K. Kulkarni, Corrosion Studies on Amorphous and Crystalline Zr67Ni33, Corrosion Science, Vol 29, (No. 7), Pergamon Press plc, UK, 1989, p 823-831",0.001,
Nitric Acid,Refractory metals and alloys,Zirconium and alloys,Zirconium,A (Resistant),A (Resistant),,R60701,,Conc,19-26,65-80,36 d,74.0,"Metals Handbook, Ninth Edition, Vol 13, Corrosion, ASM International, Metals Park, OH, 1987, p 730",,A
Nitric Acid,Refractory metals and alloys,Zirconium and alloys,Zr702,0.025 max,1 max,,R60702,,10-70,Room to 260,Room to 500,,15.0,"Metals Handbook, Ninth Edition, Vol 13, Corrosion, ASM International, Metals Park, OH, 1987, p 711-715",0.025,
Nitric Acid,Refractory metals and alloys,Zirconium and alloys,Zr702,0.025 max,1 max,,R60702,,20,103,215,,15.0,"Metals Handbook, Ninth Edition, Vol 13, Corrosion, ASM International, Metals Park, OH, 1987, p 711-715",0.025,
Nitric Acid,Refractory metals and alloys,Zirconium and alloys,Zr702,0.025 max,1 max,,R60702,Plus 1% Fe,65,120,248,,15.0,"Metals Handbook, Ninth Edition, Vol 13, Corrosion, ASM International, Metals Park, OH, 1987, p 711-715",0.025,
Nitric Acid,Refractory metals and alloys,Zirconium and alloys,Zr702,0.025 max,1 max,,R60702,Plus 1% Fe,65,204,400,,15.0,"Metals Handbook, Ninth Edition, Vol 13, Corrosion, ASM International, Metals Park, OH, 1987, p 711-715",0.025,
Nitric Acid,Refractory metals and alloys,Zirconium and alloys,Zr702,A (Resistant),A (Resistant),,R60702,Plus 1% Cl,70,120,248,,15.0,"Metals Handbook, Ninth Edition, Vol 13, Corrosion, ASM International, Metals Park, OH, 1987, p 711-715",,A
Nitric Acid,Refractory metals and alloys,Zirconium and alloys,Zr702,A (Resistant),A (Resistant),,R60702,Plus 1% seawater,70,120,248,,15.0,"Metals Handbook, Ninth Edition, Vol 13, Corrosion, ASM International, Metals Park, OH, 1987, p 711-715",,A
Nitric Acid,Refractory metals and alloys,Zirconium and alloys,Zr702,A (Resistant),A (Resistant),,R60702,Plus 1% FeCl3,70,120,248,,15.0,"Metals Handbook, Ninth Edition, Vol 13, Corrosion, ASM International, Metals Park, OH, 1987, p 711-715",,A
Nitric Acid,Refractory metals and alloys,Zirconium and alloys,Zr702,0.025 max,1 max,,R60702,,70,121,250,,15.0,"Metals Handbook, Ninth Edition, Vol 13, Corrosion, ASM International, Metals Park, OH, 1987, p 711-715",0.025,
Nitric Acid,Stainless steels,Austenitic,316,B (Good),B (Good),,S31600,,20,Boiling,Boiling,,121.0,"Cyclops Corp., Universal-Cyclops Specialty Steel Division",,B
Nitric Acid,Refractory metals and alloys,Zirconium and alloys,Zr702,0.025 max,1 max,Stress-corrosion cracking,R60702,,70-98,Room to Boiling,Room to Boiling,,15.0,"Metals Handbook, Ninth Edition, Vol 13, Corrosion, ASM International, Metals Park, OH, 1987, p 711-715",0.025,
Nitric Acid,Refractory metals and alloys,Zirconium and alloys,Zr704,0.025 max,1 max,,R60704,,20,103,215,,15.0,"Metals Handbook, Ninth Edition, Vol 13, Corrosion, ASM International, Metals Park, OH, 1987, p 711-715",0.025,
Nitric Acid,Refractory metals and alloys,Zirconium and alloys,Zr704,0.025 max,1 max,,R60704,,70,121,250,,15.0,"Metals Handbook, Ninth Edition, Vol 13, Corrosion, ASM International, Metals Park, OH, 1987, p 711-715",0.025,
Nitric Acid,Refractory metals and alloys,Zirconium and alloys,Zr705,0.025 max,1 max,,R60705,,20,103,215,,15.0,"Metals Handbook, Ninth Edition, Vol 13, Corrosion, ASM International, Metals Park, OH, 1987, p 711-715",0.025,
Nitric Acid,Refractory metals and alloys,Zirconium and alloys,Zr705,0.025 max,1 max,,R60705,,70,121,250,,15.0,"Metals Handbook, Ninth Edition, Vol 13, Corrosion, ASM International, Metals Park, OH, 1987, p 711-715",0.025,
Nitric Acid,Stainless steels,Austenitic,301,A (Resistant),A (Resistant),,S30100,,7,20,68,,253.0,"Chemical Resistance of REMANIT Stainless Steels, Thyssen Edelstahlwerke AG, March 1989",,A
Nitric Acid,Stainless steels,Austenitic,301,A (Resistant),A (Resistant),,S30100,,7,Boiling,Boiling,,253.0,"Chemical Resistance of REMANIT Stainless Steels, Thyssen Edelstahlwerke AG, March 1989",,A
Nitric Acid,Stainless steels,Austenitic,301,A (Resistant),A (Resistant),,S30100,,10,20,68,,253.0,"Chemical Resistance of REMANIT Stainless Steels, Thyssen Edelstahlwerke AG, March 1989",,A
Nitric Acid,Stainless steels,Austenitic,301,A (Resistant),A (Resistant),,S30100,,10,Boiling,Boiling,,253.0,"Chemical Resistance of REMANIT Stainless Steels, Thyssen Edelstahlwerke AG, March 1989",,A
Nitric Acid,Stainless steels,Austenitic,301,A (Resistant),A (Resistant),,S30100,,25,20,68,,253.0,"Chemical Resistance of REMANIT Stainless Steels, Thyssen Edelstahlwerke AG, March 1989",,A
Nitric Acid,Stainless steels,Austenitic,301,A (Resistant),A (Resistant),,S30100,,25,Boiling,Boiling,,253.0,"Chemical Resistance of REMANIT Stainless Steels, Thyssen Edelstahlwerke AG, March 1989",,A
Nitric Acid,Stainless steels,Austenitic,301,A (Resistant),A (Resistant),,S30100,,37,20,68,,253.0,"Chemical Resistance of REMANIT Stainless Steels, Thyssen Edelstahlwerke AG, March 1989",,A
Nitric Acid,Stainless steels,Austenitic,301,A (Resistant),A (Resistant),,S30100,,37,Boiling,Boiling,,253.0,"Chemical Resistance of REMANIT Stainless Steels, Thyssen Edelstahlwerke AG, March 1989",,A
Nitric Acid,Stainless steels,Austenitic,301,A (Resistant),A (Resistant),,S30100,,50,20,68,,253.0,"Chemical Resistance of REMANIT Stainless Steels, Thyssen Edelstahlwerke AG, March 1989",,A
Nitric Acid,Stainless steels,Austenitic,301,B (Good),B (Good),,S30100,,50,Boiling,Boiling,,253.0,"Chemical Resistance of REMANIT Stainless Steels, Thyssen Edelstahlwerke AG, March 1989",,B
Nitric Acid,Stainless steels,Austenitic,301,A (Resistant),A (Resistant),,S30100,,66,20,68,,253.0,"Chemical Resistance of REMANIT Stainless Steels, Thyssen Edelstahlwerke AG, March 1989",,A
Nitric Acid,Stainless steels,Austenitic,301,B (Good),B (Good),,S30100,,66,Boiling,Boiling,,253.0,"Chemical Resistance of REMANIT Stainless Steels, Thyssen Edelstahlwerke AG, March 1989",,B
Nitric Acid,Stainless steels,Austenitic,301,B (Good),B (Good),,S30100,,99,20,68,,253.0,"Chemical Resistance of REMANIT Stainless Steels, Thyssen Edelstahlwerke AG, March 1989",,B
Nitric Acid,Stainless steels,Austenitic,301,C (Questionable),C (Questionable),,S30100,,99,Boiling,Boiling,,253.0,"Chemical Resistance of REMANIT Stainless Steels, Thyssen Edelstahlwerke AG, March 1989",,C
Nitric Acid,Stainless steels,Austenitic,301,B (Good),B (Good),,S30100,,,Boiling,Boiling,,253.0,"Chemical Resistance of REMANIT Stainless Steels, Thyssen Edelstahlwerke AG, March 1989",,B
Nitric Acid,Stainless steels,Austenitic,301,B (Good),B (Good),,S30100,,,Boiling,Boiling,,253.0,"Chemical Resistance of REMANIT Stainless Steels, Thyssen Edelstahlwerke AG, March 1989",,B
Nitric Acid,Stainless steels,Austenitic,302,A (Resistant),A (Resistant),,S30200,,7,20,68,,253.0,"Chemical Resistance of REMANIT Stainless Steels, Thyssen Edelstahlwerke AG, March 1989",,A
Nitric Acid,Stainless steels,Austenitic,302,A (Resistant),A (Resistant),,S30200,,7,Boiling,Boiling,,253.0,"Chemical Resistance of REMANIT Stainless Steels, Thyssen Edelstahlwerke AG, March 1989",,A
Nitric Acid,Stainless steels,Austenitic,302,A (Resistant),A (Resistant),,S30200,,10,20,68,,253.0,"Chemical Resistance of REMANIT Stainless Steels, Thyssen Edelstahlwerke AG, March 1989",,A
Nitric Acid,Stainless steels,Austenitic,302,A (Resistant),A (Resistant),,S30200,,10,Boiling,Boiling,,253.0,"Chemical Resistance of REMANIT Stainless Steels, Thyssen Edelstahlwerke AG, March 1989",,A
Nitric Acid,Stainless steels,Austenitic,302,A (Resistant),A (Resistant),,S30200,,25,20,68,,253.0,"Chemical Resistance of REMANIT Stainless Steels, Thyssen Edelstahlwerke AG, March 1989",,A
Nitric Acid,Stainless steels,Austenitic,302,A (Resistant),A (Resistant),,S30200,,25,Boiling,Boiling,,253.0,"Chemical Resistance of REMANIT Stainless Steels, Thyssen Edelstahlwerke AG, March 1989",,A
Nitric Acid,Stainless steels,Austenitic,302,A (Resistant),A (Resistant),,S30200,,37,20,68,,253.0,"Chemical Resistance of REMANIT Stainless Steels, Thyssen Edelstahlwerke AG, March 1989",,A
Nitric Acid,Stainless steels,Austenitic,302,A (Resistant),A (Resistant),,S30200,,37,Boiling,Boiling,,253.0,"Chemical Resistance of REMANIT Stainless Steels, Thyssen Edelstahlwerke AG, March 1989",,A
Nitric Acid,Stainless steels,Austenitic,302,A (Resistant),A (Resistant),,S30200,,50,20,68,,253.0,"Chemical Resistance of REMANIT Stainless Steels, Thyssen Edelstahlwerke AG, March 1989",,A
Nitric Acid,Stainless steels,Austenitic,302,B (Good),B (Good),,S30200,,50,Boiling,Boiling,,253.0,"Chemical Resistance of REMANIT Stainless Steels, Thyssen Edelstahlwerke AG, March 1989",,B
Nitric Acid,Stainless steels,Austenitic,302,A (Resistant),A (Resistant),,S30200,,66,20,68,,253.0,"Chemical Resistance of REMANIT Stainless Steels, Thyssen Edelstahlwerke AG, March 1989",,A
Nitric Acid,Stainless steels,Austenitic,302,B (Good),B (Good),,S30200,,66,Boiling,Boiling,,253.0,"Chemical Resistance of REMANIT Stainless Steels, Thyssen Edelstahlwerke AG, March 1989",,B
Nitric Acid,Stainless steels,Austenitic,302,B (Good),B (Good),,S30200,,99,20,68,,253.0,"Chemical Resistance of REMANIT Stainless Steels, Thyssen Edelstahlwerke AG, March 1989",,B
Nitric Acid,Stainless steels,Austenitic,302,C (Questionable),C (Questionable),,S30200,,99,Boiling,Boiling,,253.0,"Chemical Resistance of REMANIT Stainless Steels, Thyssen Edelstahlwerke AG, March 1989",,C
Nitric Acid,Stainless steels,Austenitic,302,B (Good),B (Good),,S30200,,,Boiling,Boiling,,253.0,"Chemical Resistance of REMANIT Stainless Steels, Thyssen Edelstahlwerke AG, March 1989",,B
Nitric Acid,Stainless steels,Austenitic,302,B (Good),B (Good),,S30200,,,Boiling,Boiling,,253.0,"Chemical Resistance of REMANIT Stainless Steels, Thyssen Edelstahlwerke AG, March 1989",,B
Nitric Acid,Stainless steels,Austenitic,303,A (Resistant),A (Resistant),,S30300,,7,20,68,,253.0,"Chemical Resistance of REMANIT Stainless Steels, Thyssen Edelstahlwerke AG, March 1989",,A
Nitric Acid,Stainless steels,Austenitic,303,A (Resistant),A (Resistant),,S30300,,7,20,68,,253.0,"Chemical Resistance of REMANIT Stainless Steels, Thyssen Edelstahlwerke AG, March 1989",,A
Nitric Acid,Stainless steels,Austenitic,303,A (Resistant),A (Resistant),,S30300,,7,Boiling,Boiling,,253.0,"Chemical Resistance of REMANIT Stainless Steels, Thyssen Edelstahlwerke AG, March 1989",,A
Nitric Acid,Stainless steels,Austenitic,303,A (Resistant),A (Resistant),,S30300,,7,Boiling,Boiling,,253.0,"Chemical Resistance of REMANIT Stainless Steels, Thyssen Edelstahlwerke AG, March 1989",,A
Nitric Acid,Stainless steels,Austenitic,303,A (Resistant),A (Resistant),,S30300,,10,20,68,,253.0,"Chemical Resistance of REMANIT Stainless Steels, Thyssen Edelstahlwerke AG, March 1989",,A
Nitric Acid,Stainless steels,Austenitic,303,A (Resistant),A (Resistant),,S30300,,10,20,68,,253.0,"Chemical Resistance of REMANIT Stainless Steels, Thyssen Edelstahlwerke AG, March 1989",,A
Nitric Acid,Stainless steels,Austenitic,303,B (Good),B (Good),,S30300,,10,Boiling,Boiling,,253.0,"Chemical Resistance of REMANIT Stainless Steels, Thyssen Edelstahlwerke AG, March 1989",,B
Nitric Acid,Stainless steels,Austenitic,303,A (Resistant),A (Resistant),,S30300,,10,Boiling,Boiling,,253.0,"Chemical Resistance of REMANIT Stainless Steels, Thyssen Edelstahlwerke AG, March 1989",,A
Nitric Acid,Stainless steels,Austenitic,303,A (Resistant),A (Resistant),,S30300,,25,20,68,,253.0,"Chemical Resistance of REMANIT Stainless Steels, Thyssen Edelstahlwerke AG, March 1989",,A
Nitric Acid,Stainless steels,Austenitic,303,A (Resistant),A (Resistant),,S30300,,25,20,68,,253.0,"Chemical Resistance of REMANIT Stainless Steels, Thyssen Edelstahlwerke AG, March 1989",,A
Nitric Acid,Stainless steels,Austenitic,303,B (Good),B (Good),,S30300,,25,Boiling,Boiling,,253.0,"Chemical Resistance of REMANIT Stainless Steels, Thyssen Edelstahlwerke AG, March 1989",,B
Nitric Acid,Stainless steels,Austenitic,303,A (Resistant),A (Resistant),,S30300,,25,Boiling,Boiling,,253.0,"Chemical Resistance of REMANIT Stainless Steels, Thyssen Edelstahlwerke AG, March 1989",,A
Nitric Acid,Stainless steels,Austenitic,303,A (Resistant),A (Resistant),,S30300,,37,20,68,,253.0,"Chemical Resistance of REMANIT Stainless Steels, Thyssen Edelstahlwerke AG, March 1989",,A
Nitric Acid,Stainless steels,Austenitic,303,A (Resistant),A (Resistant),,S30300,,37,20,68,,253.0,"Chemical Resistance of REMANIT Stainless Steels, Thyssen Edelstahlwerke AG, March 1989",,A
Nitric Acid,Stainless steels,Austenitic,303,B (Good),B (Good),,S30300,,37,Boiling,Boiling,,253.0,"Chemical Resistance of REMANIT Stainless Steels, Thyssen Edelstahlwerke AG, March 1989",,B
Nitric Acid,Stainless steels,Austenitic,303,A (Resistant),A (Resistant),,S30300,,37,Boiling,Boiling,,253.0,"Chemical Resistance of REMANIT Stainless Steels, Thyssen Edelstahlwerke AG, March 1989",,A
Nitric Acid,Stainless steels,Austenitic,303,A (Resistant),A (Resistant),,S30300,,50,20,68,,253.0,"Chemical Resistance of REMANIT Stainless Steels, Thyssen Edelstahlwerke AG, March 1989",,A
Nitric Acid,Stainless steels,Austenitic,303,A (Resistant),A (Resistant),,S30300,,50,20,68,,253.0,"Chemical Resistance of REMANIT Stainless Steels, Thyssen Edelstahlwerke AG, March 1989",,A
Nitric Acid,Stainless steels,Austenitic,303,B (Good),B (Good),,S30300,,50,Boiling,Boiling,,253.0,"Chemical Resistance of REMANIT Stainless Steels, Thyssen Edelstahlwerke AG, March 1989",,B
Nitric Acid,Stainless steels,Austenitic,303,B (Good),B (Good),,S30300,,50,Boiling,Boiling,,253.0,"Chemical Resistance of REMANIT Stainless Steels, Thyssen Edelstahlwerke AG, March 1989",,B
Nitric Acid,Stainless steels,Austenitic,303,A (Resistant),A (Resistant),,S30300,,66,20,68,,253.0,"Chemical Resistance of REMANIT Stainless Steels, Thyssen Edelstahlwerke AG, March 1989",,A
Nitric Acid,Stainless steels,Austenitic,303,A (Resistant),A (Resistant),,S30300,,66,20,68,,253.0,"Chemical Resistance of REMANIT Stainless Steels, Thyssen Edelstahlwerke AG, March 1989",,A
Nitric Acid,Stainless steels,Austenitic,303,C (Questionable),C (Questionable),,S30300,,66,Boiling,Boiling,,253.0,"Chemical Resistance of REMANIT Stainless Steels, Thyssen Edelstahlwerke AG, March 1989",,C
Nitric Acid,Stainless steels,Austenitic,303,B (Good),B (Good),,S30300,,66,Boiling,Boiling,,253.0,"Chemical Resistance of REMANIT Stainless Steels, Thyssen Edelstahlwerke AG, March 1989",,B
Nitric Acid,Stainless steels,Austenitic,303,B (Good),B (Good),,S30300,,99,20,68,,253.0,"Chemical Resistance of REMANIT Stainless Steels, Thyssen Edelstahlwerke AG, March 1989",,B
Nitric Acid,Stainless steels,Austenitic,303,B (Good),B (Good),,S30300,,99,20,68,,253.0,"Chemical Resistance of REMANIT Stainless Steels, Thyssen Edelstahlwerke AG, March 1989",,B
Nitric Acid,Stainless steels,Austenitic,303,D (Poor),D (Poor),,S30300,,99,Boiling,Boiling,,253.0,"Chemical Resistance of REMANIT Stainless Steels, Thyssen Edelstahlwerke AG, March 1989",,D
Nitric Acid,Stainless steels,Austenitic,303,C (Questionable),C (Questionable),,S30300,,99,Boiling,Boiling,,253.0,"Chemical Resistance of REMANIT Stainless Steels, Thyssen Edelstahlwerke AG, March 1989",,C
Nitric Acid,Stainless steels,Austenitic,303,B (Good),B (Good),,S30300,,,Boiling,Boiling,,253.0,"Chemical Resistance of REMANIT Stainless Steels, Thyssen Edelstahlwerke AG, March 1989",,B
Nitric Acid,Stainless steels,Austenitic,303,B (Good),B (Good),,S30300,,,Boiling,Boiling,,253.0,"Chemical Resistance of REMANIT Stainless Steels, Thyssen Edelstahlwerke AG, March 1989",,B
Nitric Acid,Stainless steels,Austenitic,304,A (Resistant),A (Resistant),,S30400,,10,21,70,,121.0,"Cyclops Corp., Universal-Cyclops Specialty Steel Division",,A
Nitric Acid,Stainless steels,Austenitic,304,A (Resistant),A (Resistant),,S30400,,10,Boiling,Boiling,,121.0,"Cyclops Corp., Universal-Cyclops Specialty Steel Division",,A
Nitric Acid,Stainless steels,Austenitic,304,A (Resistant),A (Resistant),,S30400,,20,21,70,,121.0,"Cyclops Corp., Universal-Cyclops Specialty Steel Division",,A
Nitric Acid,Stainless steels,Austenitic,304,0.027,1.1,,S30400,Test conducted in three 48-h periods,20 wt%,93,200,48 h,47.0,"Carpenter Technology Corp., Specialty Steels Technical Data, 1986",0.027,
Nitric Acid,Stainless steels,Austenitic,304,B (Good),B (Good),,S30400,,20,Boiling,Boiling,,121.0,"Cyclops Corp., Universal-Cyclops Specialty Steel Division",,B
Nitric Acid,Stainless steels,Austenitic,304,0.06,2.4,,S30400,,25,Boiling,Boiling,,120.0,Allegheny Ludlum Steel Corp.,0.06,
Nitric Acid,Stainless steels,Austenitic,304,0.06,2.4,,S30400,No activation,40,Boiling,Boiling,24 h,52.0,"R.M. Davidson and J.D. Redmond, The Application of Ferritic and Duplex Stainless Steels, Second Symposium on Shell and Tube Heat Exchangers, W.R. Apblett, Jr., Ed., American Society for Metals, Metals Park, OH, 1982, p 82",0.06,
Nitric Acid,Stainless steels,Austenitic,304,A (Resistant),A (Resistant),,S30400,,40,21,70,,121.0,"Cyclops Corp., Universal-Cyclops Specialty Steel Division",,A
Nitric Acid,Stainless steels,Austenitic,304,B (Good),B (Good),,S30400,,40,Boiling,Boiling,,121.0,"Cyclops Corp., Universal-Cyclops Specialty Steel Division",,B
Nitric Acid,Stainless steels,Austenitic,304,A (Resistant),A (Resistant),,S30400,,90,21,70,,121.0,"Cyclops Corp., Universal-Cyclops Specialty Steel Division",,A
Nitric Acid,Stainless steels,Austenitic,304,A (Resistant),A (Resistant),,S30400,,100,21,70,,121.0,"Cyclops Corp., Universal-Cyclops Specialty Steel Division",,A
Nitric Acid,Stainless steels,Austenitic,304,D (Poor),D (Poor),,S30400,,100,Boiling,Boiling,,121.0,"Cyclops Corp., Universal-Cyclops Specialty Steel Division",,D
Nitric Acid,Stainless steels,Austenitic,304,0.13,5.1,,S30400,,65,122,251,2 d,214.0,"Cost-Effective Material Selection: Cast vs Wrought, Materials Performance, NACE, USA, July 1992, p 59-60",0.13,
Sulfuric Acid,Nickel and alloys,Nickel-chromium-molybdenum-(tungsten),Alloy C-22,0.4,16,,N06022,,50,79,174,,63.0,"Haynes International, 1987",0.4,
Nitric Acid,Stainless steels,Austenitic,304,0.26,10.2,,S30400,,65,122,251,6 d,214.0,"Cost-Effective Material Selection: Cast vs Wrought, Materials Performance, NACE, USA, July 1992, p 59-60",0.26,
Nitric Acid,Stainless steels,Austenitic,304,0.2,8,,S30400,,65,Boiling,Boiling,,219.0,"R.M. Davison and James D. Redmond, Practical Guide to Using Duplex Stainless Steels, Materials Performance, NACE, USA, January 1990, p 57-62",0.2,
Nitric Acid,Stainless steels,Austenitic,304,0.015,0.8,,S30400,,50,79,175,48 h,223.0,"H.E. Deverell and I.A. Franson, Practical Guide to Using the Newer Ferritic Stainless Steels, Materials Performance, NACE, USA, September 1989, p 52-57",0.015,
Nitric Acid,Stainless steels,Austenitic,304,0.025,1,,S30400,Plus 300 ppm chloride,50,79,175,48 h,223.0,"H.E. Deverell and I.A. Franson, Practical Guide to Using the Newer Ferritic Stainless Steels, Materials Performance, NACE, USA, September 1989, p 52-57",0.025,
Nitric Acid,Stainless steels,Austenitic,304,0.079,3.1,,S30400,Plus 20 ppm fluoride,50,79,175,48 h,223.0,"H.E. Deverell and I.A. Franson, Practical Guide to Using the Newer Ferritic Stainless Steels, Materials Performance, NACE, USA, September 1989, p 52-57",0.079,
Nitric Acid,Stainless steels,Austenitic,304,0.102,4,,S30400,"Plus 300 ppm chloride, 20 ppm fluoride.",50,79,175,48 h,223.0,"H.E. Deverell and I.A. Franson, Practical Guide to Using the Newer Ferritic Stainless Steels, Materials Performance, NACE, USA, September 1989, p 52-57",0.102,
Nitric Acid,Stainless steels,Austenitic,304,0.241,9.5,,S30400,"Plus 1000 ppm chloride, 100 ppm fluoride.",50,79,175,48 h,223.0,"H.E. Deverell and I.A. Franson, Practical Guide to Using the Newer Ferritic Stainless Steels, Materials Performance, NACE, USA, September 1989, p 52-57",0.241,
Nitric Acid,Stainless steels,Austenitic,304,A (Resistant),A (Resistant),,S30400,,7,20,68,,253.0,"Chemical Resistance of REMANIT Stainless Steels, Thyssen Edelstahlwerke AG, March 1989",,A
Nitric Acid,Stainless steels,Austenitic,304,A (Resistant),A (Resistant),,S30400,,7,Boiling,Boiling,,253.0,"Chemical Resistance of REMANIT Stainless Steels, Thyssen Edelstahlwerke AG, March 1989",,A
Nitric Acid,Stainless steels,Austenitic,304,A (Resistant),A (Resistant),,S30400,,10,20,68,,253.0,"Chemical Resistance of REMANIT Stainless Steels, Thyssen Edelstahlwerke AG, March 1989",,A
Nitric Acid,Stainless steels,Austenitic,304,A (Resistant),A (Resistant),,S30400,,10,Boiling,Boiling,,253.0,"Chemical Resistance of REMANIT Stainless Steels, Thyssen Edelstahlwerke AG, March 1989",,A
Nitric Acid,Stainless steels,Austenitic,304,A (Resistant),A (Resistant),,S30400,,25,20,68,,253.0,"Chemical Resistance of REMANIT Stainless Steels, Thyssen Edelstahlwerke AG, March 1989",,A
Nitric Acid,Stainless steels,Austenitic,304,A (Resistant),A (Resistant),,S30400,,25,Boiling,Boiling,,253.0,"Chemical Resistance of REMANIT Stainless Steels, Thyssen Edelstahlwerke AG, March 1989",,A
Nitric Acid,Stainless steels,Austenitic,304,A (Resistant),A (Resistant),,S30400,,37,20,68,,253.0,"Chemical Resistance of REMANIT Stainless Steels, Thyssen Edelstahlwerke AG, March 1989",,A
Nitric Acid,Stainless steels,Austenitic,304,A (Resistant),A (Resistant),,S30400,,37,Boiling,Boiling,,253.0,"Chemical Resistance of REMANIT Stainless Steels, Thyssen Edelstahlwerke AG, March 1989",,A
Nitric Acid,Stainless steels,Austenitic,304,A (Resistant),A (Resistant),,S30400,,50,20,68,,253.0,"Chemical Resistance of REMANIT Stainless Steels, Thyssen Edelstahlwerke AG, March 1989",,A
Nitric Acid,Stainless steels,Austenitic,304,B (Good),B (Good),,S30400,,50,Boiling,Boiling,,253.0,"Chemical Resistance of REMANIT Stainless Steels, Thyssen Edelstahlwerke AG, March 1989",,B
Nitric Acid,Stainless steels,Austenitic,304,A (Resistant),A (Resistant),,S30400,,66,20,68,,253.0,"Chemical Resistance of REMANIT Stainless Steels, Thyssen Edelstahlwerke AG, March 1989",,A
Nitric Acid,Stainless steels,Austenitic,304,B (Good),B (Good),,S30400,,66,Boiling,Boiling,,253.0,"Chemical Resistance of REMANIT Stainless Steels, Thyssen Edelstahlwerke AG, March 1989",,B
Nitric Acid,Stainless steels,Austenitic,304,B (Good),B (Good),,S30400,,99,20,68,,253.0,"Chemical Resistance of REMANIT Stainless Steels, Thyssen Edelstahlwerke AG, March 1989",,B
Nitric Acid,Stainless steels,Austenitic,304,C (Questionable),C (Questionable),,S30400,,99,Boiling,Boiling,,253.0,"Chemical Resistance of REMANIT Stainless Steels, Thyssen Edelstahlwerke AG, March 1989",,C
Nitric Acid,Stainless steels,Austenitic,304,B (Good),B (Good),,S30400,,,Boiling,Boiling,,253.0,"Chemical Resistance of REMANIT Stainless Steels, Thyssen Edelstahlwerke AG, March 1989",,B
Nitric Acid,Stainless steels,Austenitic,304,B (Good),B (Good),,S30400,,,Boiling,Boiling,,253.0,"Chemical Resistance of REMANIT Stainless Steels, Thyssen Edelstahlwerke AG, March 1989",,B
Nitric Acid,Stainless steels,Austenitic,316,A (Resistant),A (Resistant),,S31600,,10,21,70,,121.0,"Cyclops Corp., Universal-Cyclops Specialty Steel Division",,A
Nitric Acid,Stainless steels,Austenitic,316,A (Resistant),A (Resistant),,S31600,,10,Boiling,Boiling,,121.0,"Cyclops Corp., Universal-Cyclops Specialty Steel Division",,A
Nitric Acid,Stainless steels,Austenitic,316,A (Resistant),A (Resistant),,S31600,,20,21,70,,121.0,"Cyclops Corp., Universal-Cyclops Specialty Steel Division",,A
Nitric Acid,Stainless steels,Austenitic,316,0.055,2.2,,S31600,No activation,40,Boiling,Boiling,24 h,52.0,"R.M. Davidson and J.D. Redmond, The Application of Ferritic and Duplex Stainless Steels, Second Symposium on Shell and Tube Heat Exchangers, W.R. Apblett, Jr., Ed., American Society for Metals, Metals Park, OH, 1982, p 82",0.055,
Nitric Acid,Stainless steels,Austenitic,316,A (Resistant),A (Resistant),,S31600,,40,21,70,,121.0,"Cyclops Corp., Universal-Cyclops Specialty Steel Division",,A
Nitric Acid,Stainless steels,Austenitic,316,B (Good),B (Good),,S31600,,40,Boiling,Boiling,,121.0,"Cyclops Corp., Universal-Cyclops Specialty Steel Division",,B
Nitric Acid,Stainless steels,Austenitic,316,A (Resistant),A (Resistant),,S31600,,90,21,70,,121.0,"Cyclops Corp., Universal-Cyclops Specialty Steel Division",,A
Nitric Acid,Stainless steels,Austenitic,316,A (Resistant),A (Resistant),,S31600,,100,21,70,,121.0,"Cyclops Corp., Universal-Cyclops Specialty Steel Division",,A
Nitric Acid,Stainless steels,Austenitic,316,D (Poor),D (Poor),,S31600,,100,Boiling,Boiling,,121.0,"Cyclops Corp., Universal-Cyclops Specialty Steel Division",,D
Nitric Acid,Stainless steels,Austenitic,316,0.11,4.5,,S31600,,65,122,251,2 d,214.0,"Cost-Effective Material Selection: Cast vs Wrought, Materials Performance, NACE, USA, July 1992, p 59-60",0.11,
Nitric Acid,Stainless steels,Austenitic,316,0.37,14.8,,S31600,,65,122,251,6 d,214.0,"Cost-Effective Material Selection: Cast vs Wrought, Materials Performance, NACE, USA, July 1992, p 59-60",0.37,
Nitric Acid,Stainless steels,Austenitic,316,0.28,11,,S31600,,65,Boiling,Boiling,,219.0,"R.M. Davison and James D. Redmond, Practical Guide to Using Duplex Stainless Steels, Materials Performance, NACE, USA, January 1990, p 57-62",0.28,
Nitric Acid,Stainless steels,Austenitic,316,A (Resistant),A (Resistant),,S31600,,7,20,68,,253.0,"Chemical Resistance of REMANIT Stainless Steels, Thyssen Edelstahlwerke AG, March 1989",,A
Nitric Acid,Stainless steels,Austenitic,316,A (Resistant),A (Resistant),,S31600,,7,Boiling,Boiling,,253.0,"Chemical Resistance of REMANIT Stainless Steels, Thyssen Edelstahlwerke AG, March 1989",,A
Nitric Acid,Stainless steels,Austenitic,316,A (Resistant),A (Resistant),,S31600,,10,20,68,,253.0,"Chemical Resistance of REMANIT Stainless Steels, Thyssen Edelstahlwerke AG, March 1989",,A
Nitric Acid,Stainless steels,Austenitic,316,A (Resistant),A (Resistant),,S31600,,10,Boiling,Boiling,,253.0,"Chemical Resistance of REMANIT Stainless Steels, Thyssen Edelstahlwerke AG, March 1989",,A
Nitric Acid,Stainless steels,Austenitic,316,A (Resistant),A (Resistant),,S31600,,25,20,68,,253.0,"Chemical Resistance of REMANIT Stainless Steels, Thyssen Edelstahlwerke AG, March 1989",,A
Nitric Acid,Stainless steels,Austenitic,316,A (Resistant),A (Resistant),,S31600,,25,Boiling,Boiling,,253.0,"Chemical Resistance of REMANIT Stainless Steels, Thyssen Edelstahlwerke AG, March 1989",,A
Nitric Acid,Stainless steels,Austenitic,316,A (Resistant),A (Resistant),,S31600,,37,20,68,,253.0,"Chemical Resistance of REMANIT Stainless Steels, Thyssen Edelstahlwerke AG, March 1989",,A
Nitric Acid,Stainless steels,Austenitic,316,A (Resistant),A (Resistant),,S31600,,37,Boiling,Boiling,,253.0,"Chemical Resistance of REMANIT Stainless Steels, Thyssen Edelstahlwerke AG, March 1989",,A
Nitric Acid,Stainless steels,Austenitic,316,A (Resistant),A (Resistant),,S31600,,50,20,68,,253.0,"Chemical Resistance of REMANIT Stainless Steels, Thyssen Edelstahlwerke AG, March 1989",,A
Nitric Acid,Stainless steels,Austenitic,316,B (Good),B (Good),,S31600,,50,Boiling,Boiling,,253.0,"Chemical Resistance of REMANIT Stainless Steels, Thyssen Edelstahlwerke AG, March 1989",,B
Nitric Acid,Stainless steels,Austenitic,316,A (Resistant),A (Resistant),,S31600,,66,20,68,,253.0,"Chemical Resistance of REMANIT Stainless Steels, Thyssen Edelstahlwerke AG, March 1989",,A
Nitric Acid,Stainless steels,Austenitic,316,B (Good),B (Good),,S31600,,66,Boiling,Boiling,,253.0,"Chemical Resistance of REMANIT Stainless Steels, Thyssen Edelstahlwerke AG, March 1989",,B
Nitric Acid,Stainless steels,Austenitic,316,C (Questionable),C (Questionable),,S31600,,99,20,68,,253.0,"Chemical Resistance of REMANIT Stainless Steels, Thyssen Edelstahlwerke AG, March 1989",,C
Nitric Acid,Stainless steels,Austenitic,316,C (Questionable),C (Questionable),,S31600,,99,Boiling,Boiling,,253.0,"Chemical Resistance of REMANIT Stainless Steels, Thyssen Edelstahlwerke AG, March 1989",,C
Nitric Acid,Stainless steels,Austenitic,316,B (Good),B (Good),,S31600,,,Boiling,Boiling,,253.0,"Chemical Resistance of REMANIT Stainless Steels, Thyssen Edelstahlwerke AG, March 1989",,B
Nitric Acid,Stainless steels,Austenitic,316,B (Good),B (Good),,S31600,,,Boiling,Boiling,,253.0,"Chemical Resistance of REMANIT Stainless Steels, Thyssen Edelstahlwerke AG, March 1989",,B
Nitric Acid,Stainless steels,Austenitic,321,A (Resistant),A (Resistant),,S32100,,7,20,68,,253.0,"Chemical Resistance of REMANIT Stainless Steels, Thyssen Edelstahlwerke AG, March 1989",,A
Nitric Acid,Stainless steels,Austenitic,304L,B (Good),B (Good),,S30403,,,Boiling,Boiling,,253.0,"Chemical Resistance of REMANIT Stainless Steels, Thyssen Edelstahlwerke AG, March 1989",,B
Nitric Acid,Stainless steels,Austenitic,321,A (Resistant),A (Resistant),,S32100,,7,Boiling,Boiling,,253.0,"Chemical Resistance of REMANIT Stainless Steels, Thyssen Edelstahlwerke AG, March 1989",,A
