Repository: wfreinhart/matse219

# MATSE 219: Materials Informatics

Auto-generated from the private authoring repo (matse219-instructor). Do not edit here directly -- changes are overwritten on the next publish run.

## Lectures

- [Lecture01](https://colab.research.google.com/github/wfreinhart/matse219/blob/staging/notebooks/Lecture01.ipynb)
- [Lecture02](https://colab.research.google.com/github/wfreinhart/matse219/blob/staging/notebooks/Lecture02.ipynb)
- [Lecture03](https://colab.research.google.com/github/wfreinhart/matse219/blob/staging/notebooks/Lecture03.ipynb)
- [Lecture04](https://colab.research.google.com/github/wfreinhart/matse219/blob/staging/notebooks/Lecture04.ipynb)

File: datasets/corrosion.csv (part 77 of 142)
Environment,Material Group,Material Family,Material,Rate (mm/yr) or Rating,Rate (mils/yr) or Rating,Localized Attack,UNS,Condition/Comment,Concentration (Vol %),Temperature (deg C),Temperature (deg F),Duration,Reference #,Reference,rate_mm_yr_numeric,rate_letter_grade
Nitric Acid,Stainless steels,Austenitic,321,A (Resistant),A (Resistant),,S32100,,10,20,68,,253.0,"Chemical Resistance of REMANIT Stainless Steels, Thyssen Edelstahlwerke AG, March 1989",,A
Nitric Acid,Stainless steels,Austenitic,321,A (Resistant),A (Resistant),,S32100,,10,Boiling,Boiling,,253.0,"Chemical Resistance of REMANIT Stainless Steels, Thyssen Edelstahlwerke AG, March 1989",,A
Nitric Acid,Stainless steels,Austenitic,321,A (Resistant),A (Resistant),,S32100,,25,20,68,,253.0,"Chemical Resistance of REMANIT Stainless Steels, Thyssen Edelstahlwerke AG, March 1989",,A
Nitric Acid,Stainless steels,Austenitic,321,A (Resistant),A (Resistant),,S32100,,25,Boiling,Boiling,,253.0,"Chemical Resistance of REMANIT Stainless Steels, Thyssen Edelstahlwerke AG, March 1989",,A
Nitric Acid,Stainless steels,Austenitic,321,A (Resistant),A (Resistant),,S32100,,37,20,68,,253.0,"Chemical Resistance of REMANIT Stainless Steels, Thyssen Edelstahlwerke AG, March 1989",,A
Nitric Acid,Stainless steels,Austenitic,321,A (Resistant),A (Resistant),,S32100,,37,Boiling,Boiling,,253.0,"Chemical Resistance of REMANIT Stainless Steels, Thyssen Edelstahlwerke AG, March 1989",,A
Nitric Acid,Stainless steels,Austenitic,321,A (Resistant),A (Resistant),,S32100,,50,20,68,,253.0,"Chemical Resistance of REMANIT Stainless Steels, Thyssen Edelstahlwerke AG, March 1989",,A
Nitric Acid,Stainless steels,Austenitic,321,B (Good),B (Good),,S32100,,50,Boiling,Boiling,,253.0,"Chemical Resistance of REMANIT Stainless Steels, Thyssen Edelstahlwerke AG, March 1989",,B
Nitric Acid,Stainless steels,Austenitic,321,A (Resistant),A (Resistant),,S32100,,66,20,68,,253.0,"Chemical Resistance of REMANIT Stainless Steels, Thyssen Edelstahlwerke AG, March 1989",,A
Nitric Acid,Stainless steels,Austenitic,321,B (Good),B (Good),,S32100,,66,Boiling,Boiling,,253.0,"Chemical Resistance of REMANIT Stainless Steels, Thyssen Edelstahlwerke AG, March 1989",,B
Nitric Acid,Stainless steels,Austenitic,321,B (Good),B (Good),,S32100,,99,20,68,,253.0,"Chemical Resistance of REMANIT Stainless Steels, Thyssen Edelstahlwerke AG, March 1989",,B
Nitric Acid,Stainless steels,Austenitic,321,C (Questionable),C (Questionable),,S32100,,99,Boiling,Boiling,,253.0,"Chemical Resistance of REMANIT Stainless Steels, Thyssen Edelstahlwerke AG, March 1989",,C
Nitric Acid,Stainless steels,Austenitic,321,B (Good),B (Good),,S32100,,,Boiling,Boiling,,253.0,"Chemical Resistance of REMANIT Stainless Steels, Thyssen Edelstahlwerke AG, March 1989",,B
Nitric Acid,Stainless steels,Austenitic,321,B (Good),B (Good),,S32100,,,Boiling,Boiling,,253.0,"Chemical Resistance of REMANIT Stainless Steels, Thyssen Edelstahlwerke AG, March 1989",,B
Nitric Acid,Stainless steels,Austenitic,347,0.27,10.8,,S34700,,65,Boiling,Boiling,,136.0,"Stainless Steels, R.A. Lula, Ed., American Society for Metals, Metals Park, OH, p 79",0.27,
Nitric Acid,Stainless steels,Austenitic,347,0.003,0.1,,S34700,Liquid,85.1,22,77,,137.0,"Metals Handbook, Ninth Edition, Vol 3, Properties and Selection: Stainless Steels, Tool Materials and Special-Purpose Metals, American Society for Metals, Metals Park, OH, 1980, p 85",0.003,
Nitric Acid,Stainless steels,Austenitic,347,0.003,0.1,,S34700,Vapor,85.1,22,77,,137.0,"Metals Handbook, Ninth Edition, Vol 3, Properties and Selection: Stainless Steels, Tool Materials and Special-Purpose Metals, American Society for Metals, Metals Park, OH, 1980, p 85",0.003,
Nitric Acid,Stainless steels,Austenitic,347,0.003,0.1,,S34700,Liquid,90.1,22,77,,137.0,"Metals Handbook, Ninth Edition, Vol 3, Properties and Selection: Stainless Steels, Tool Materials and Special-Purpose Metals, American Society for Metals, Metals Park, OH, 1980, p 85",0.003,
Nitric Acid,Stainless steels,Austenitic,347,0.18,7,,S34700,Vapor,90.1,22,77,,137.0,"Metals Handbook, Ninth Edition, Vol 3, Properties and Selection: Stainless Steels, Tool Materials and Special-Purpose Metals, American Society for Metals, Metals Park, OH, 1980, p 85",0.18,
Nitric Acid,Stainless steels,Austenitic,347,0.003,0.1,,S34700,Liquid,92.6,22,77,,137.0,"Metals Handbook, Ninth Edition, Vol 3, Properties and Selection: Stainless Steels, Tool Materials and Special-Purpose Metals, American Society for Metals, Metals Park, OH, 1980, p 85",0.003,
Nitric Acid,Stainless steels,Austenitic,347,0.71,28,,S34700,Vapor,92.6,22,77,,137.0,"Metals Handbook, Ninth Edition, Vol 3, Properties and Selection: Stainless Steels, Tool Materials and Special-Purpose Metals, American Society for Metals, Metals Park, OH, 1980, p 85",0.71,
Nitric Acid,Stainless steels,Austenitic,347,0.06,2.3,,S34700,Liquid,94.2,22,77,,137.0,"Metals Handbook, Ninth Edition, Vol 3, Properties and Selection: Stainless Steels, Tool Materials and Special-Purpose Metals, American Society for Metals, Metals Park, OH, 1980, p 85",0.06,
Nitric Acid,Stainless steels,Austenitic,347,0.76,30,,S34700,Vapor,94.2,22,77,,137.0,"Metals Handbook, Ninth Edition, Vol 3, Properties and Selection: Stainless Steels, Tool Materials and Special-Purpose Metals, American Society for Metals, Metals Park, OH, 1980, p 85",0.76,
Nitric Acid,Stainless steels,Ferritic,430,B (Good),B (Good),,S43000,,10,21,70,,121.0,"Cyclops Corp., Universal-Cyclops Specialty Steel Division",,B
Nitric Acid,Stainless steels,Austenitic,347,0.97,38,,S34700,Vapor,96.3,22,77,,137.0,"Metals Handbook, Ninth Edition, Vol 3, Properties and Selection: Stainless Steels, Tool Materials and Special-Purpose Metals, American Society for Metals, Metals Park, OH, 1980, p 85",0.97,
Nitric Acid,Stainless steels,Austenitic,347,0.4,16,,S34700,Liquid,96.3,22,77,,137.0,"Metals Handbook, Ninth Edition, Vol 3, Properties and Selection: Stainless Steels, Tool Materials and Special-Purpose Metals, American Society for Metals, Metals Park, OH, 1980, p 85",0.4,
Nitric Acid,Stainless steels,Austenitic,347,1.5,61,,S34700,Liquid,98.5,22,77,,137.0,"Metals Handbook, Ninth Edition, Vol 3, Properties and Selection: Stainless Steels, Tool Materials and Special-Purpose Metals, American Society for Metals, Metals Park, OH, 1980, p 85",1.5,
Nitric Acid,Stainless steels,Austenitic,347,1.2,47,,S34700,Vapor,98.5,22,77,,137.0,"Metals Handbook, Ninth Edition, Vol 3, Properties and Selection: Stainless Steels, Tool Materials and Special-Purpose Metals, American Society for Metals, Metals Park, OH, 1980, p 85",1.2,
Nitric Acid,Stainless steels,Austenitic,347,A (Resistant),A (Resistant),,S34700,,7,20,68,,253.0,"Chemical Resistance of REMANIT Stainless Steels, Thyssen Edelstahlwerke AG, March 1989",,A
Nitric Acid,Stainless steels,Austenitic,347,A (Resistant),A (Resistant),,S34700,,7,Boiling,Boiling,,253.0,"Chemical Resistance of REMANIT Stainless Steels, Thyssen Edelstahlwerke AG, March 1989",,A
Nitric Acid,Stainless steels,Austenitic,347,A (Resistant),A (Resistant),,S34700,,10,20,68,,253.0,"Chemical Resistance of REMANIT Stainless Steels, Thyssen Edelstahlwerke AG, March 1989",,A
Nitric Acid,Stainless steels,Austenitic,347,A (Resistant),A (Resistant),,S34700,,10,Boiling,Boiling,,253.0,"Chemical Resistance of REMANIT Stainless Steels, Thyssen Edelstahlwerke AG, March 1989",,A
Nitric Acid,Stainless steels,Austenitic,347,A (Resistant),A (Resistant),,S34700,,25,20,68,,253.0,"Chemical Resistance of REMANIT Stainless Steels, Thyssen Edelstahlwerke AG, March 1989",,A
Nitric Acid,Stainless steels,Austenitic,347,A (Resistant),A (Resistant),,S34700,,25,Boiling,Boiling,,253.0,"Chemical Resistance of REMANIT Stainless Steels, Thyssen Edelstahlwerke AG, March 1989",,A
Nitric Acid,Stainless steels,Austenitic,347,A (Resistant),A (Resistant),,S34700,,37,20,68,,253.0,"Chemical Resistance of REMANIT Stainless Steels, Thyssen Edelstahlwerke AG, March 1989",,A
Nitric Acid,Stainless steels,Austenitic,347,A (Resistant),A (Resistant),,S34700,,37,Boiling,Boiling,,253.0,"Chemical Resistance of REMANIT Stainless Steels, Thyssen Edelstahlwerke AG, March 1989",,A
Nitric Acid,Stainless steels,Austenitic,347,A (Resistant),A (Resistant),,S34700,,50,20,68,,253.0,"Chemical Resistance of REMANIT Stainless Steels, Thyssen Edelstahlwerke AG, March 1989",,A
Nitric Acid,Stainless steels,Austenitic,347,B (Good),B (Good),,S34700,,50,Boiling,Boiling,,253.0,"Chemical Resistance of REMANIT Stainless Steels, Thyssen Edelstahlwerke AG, March 1989",,B
Nitric Acid,Stainless steels,Austenitic,347,A (Resistant),A (Resistant),,S34700,,66,20,68,,253.0,"Chemical Resistance of REMANIT Stainless Steels, Thyssen Edelstahlwerke AG, March 1989",,A
Nitric Acid,Stainless steels,Austenitic,347,B (Good),B (Good),,S34700,,66,Boiling,Boiling,,253.0,"Chemical Resistance of REMANIT Stainless Steels, Thyssen Edelstahlwerke AG, March 1989",,B
Nitric Acid,Stainless steels,Austenitic,347,B (Good),B (Good),,S34700,,99,20,68,,253.0,"Chemical Resistance of REMANIT Stainless Steels, Thyssen Edelstahlwerke AG, March 1989",,B
Nitric Acid,Stainless steels,Austenitic,347,C (Questionable),C (Questionable),,S34700,,99,Boiling,Boiling,,253.0,"Chemical Resistance of REMANIT Stainless Steels, Thyssen Edelstahlwerke AG, March 1989",,C
Nitric Acid,Stainless steels,Austenitic,347,B (Good),B (Good),,S34700,,,Boiling,Boiling,,253.0,"Chemical Resistance of REMANIT Stainless Steels, Thyssen Edelstahlwerke AG, March 1989",,B
Nitric Acid,Stainless steels,Austenitic,347,B (Good),B (Good),,S34700,,,Boiling,Boiling,,253.0,"Chemical Resistance of REMANIT Stainless Steels, Thyssen Edelstahlwerke AG, March 1989",,B
Nitric Acid,Stainless steels,Austenitic,18Cr-2Ni-12Mn,0.375,1.5,,S24100,Test conducted in three 48-h periods,20 wt%,93,200,48 h,47.0,"Carpenter Technology Corp., Specialty Steels Technical Data, 1986",0.375,
Nitric Acid,Stainless steels,Austenitic,20 Cb-3,0.18,7,,N08020,,60,Boiling,Boiling,,212.0,"A.I. Asphahani and J.L. Nickerson, A Specialty Alloy for Applications in the Process Industries, Corrosion Reviews, Vol 10, (Nos. 1-2), 1992, p 1-30",0.18,
Nitric Acid,Stainless steels,Austenitic,20 Cb-3,1.43,57,,N08020,Plus 1% HF,20,52,125,,212.0,"A.I. Asphahani and J.L. Nickerson, A Specialty Alloy for Applications in the Process Industries, Corrosion Reviews, Vol 10, (Nos. 1-2), 1992, p 1-30",1.43,
Nitric Acid,Stainless steels,Austenitic,20 Cb-3,3.5,140,,N08020,Plus 3% HF,20,52,125,,212.0,"A.I. Asphahani and J.L. Nickerson, A Specialty Alloy for Applications in the Process Industries, Corrosion Reviews, Vol 10, (Nos. 1-2), 1992, p 1-30",3.5,
Nitric Acid,Stainless steels,Austenitic,20 Cb-3,6.2,249,,N08020,Plus 5% HF,20,52,125,,212.0,"A.I. Asphahani and J.L. Nickerson, A Specialty Alloy for Applications in the Process Industries, Corrosion Reviews, Vol 10, (Nos. 1-2), 1992, p 1-30",6.2,
Nitric Acid,Stainless steels,Austenitic,20 Cb-3,5.6,225,,N08020,Plus 1% HF,20,79,175,,212.0,"A.I. Asphahani and J.L. Nickerson, A Specialty Alloy for Applications in the Process Industries, Corrosion Reviews, Vol 10, (Nos. 1-2), 1992, p 1-30",5.6,
Nitric Acid,Stainless steels,Austenitic,20 Cb-3,19,762,,N08020,Plus 3% HF,20,79,175,,212.0,"A.I. Asphahani and J.L. Nickerson, A Specialty Alloy for Applications in the Process Industries, Corrosion Reviews, Vol 10, (Nos. 1-2), 1992, p 1-30",19.0,
Nitric Acid,Stainless steels,Austenitic,20 Cb-3,30,1211,,N08020,Plus 5% HF,20,79,175,,212.0,"A.I. Asphahani and J.L. Nickerson, A Specialty Alloy for Applications in the Process Industries, Corrosion Reviews, Vol 10, (Nos. 1-2), 1992, p 1-30",30.0,
Nitric Acid,Stainless steels,Austenitic,20Cb-3,0.14,5.6,,N08020,Five 48-h exposure,65,Boiling,Boiling,,217.0,"S. Bernhardsson, Corrosion Performance of a High-Nickel Alloy, Materials & Design, Vol 10, (No. 4), July/August 1989, p 186-196",0.14,
Nitric Acid,Stainless steels,Austenitic,20Cb-3,9.3,372,,N08020,Plus 4% HF,20,60,140,,217.0,"S. Bernhardsson, Corrosion Performance of a High-Nickel Alloy, Materials & Design, Vol 10, (No. 4), July/August 1989, p 186-196",9.3,
Nitric Acid,Stainless steels,Austenitic,20Cb-3,0.2,8,,N08020,,65,Boiling,Boiling,,219.0,"R.M. Davison and James D. Redmond, Practical Guide to Using Duplex Stainless Steels, Materials Performance, NACE, USA, January 1990, p 57-62",0.2,
Nitric Acid,Stainless steels,Austenitic,304L,0.24,9.6,,S30403,,65,Boiling,Boiling,,136.0,"Stainless Steels, R.A. Lula, Ed., American Society for Metals, Metals Park, OH, p 79",0.24,
Nitric Acid,Stainless steels,Austenitic,304L,0.15,6,,S30403,,10,149,300,144 h,213.0,"J. Husbands and P.K. Whitcraft, High-Chromium Duplex Stainless Steel for Nitric Acid Production, Materials Performance, NACE, USA, July 1992, p 54-57",0.15,
Nitric Acid,Stainless steels,Austenitic,304L,0.55,22,,S30403,,20,149,300,144 h,213.0,"J. Husbands and P.K. Whitcraft, High-Chromium Duplex Stainless Steel for Nitric Acid Production, Materials Performance, NACE, USA, July 1992, p 54-57",0.55,
Nitric Acid,Stainless steels,Austenitic,304L,0.6,24,,S30403,,30,149,300,144 h,213.0,"J. Husbands and P.K. Whitcraft, High-Chromium Duplex Stainless Steel for Nitric Acid Production, Materials Performance, NACE, USA, July 1992, p 54-57",0.6,
Nitric Acid,Stainless steels,Austenitic,304L,0.17,6.8,,S30403,Five 48-h exposure,65,Boiling,Boiling,,217.0,"S. Bernhardsson, Corrosion Performance of a High-Nickel Alloy, Materials & Design, Vol 10, (No. 4), July/August 1989, p 186-196",0.17,
Nitric Acid,Stainless steels,Austenitic,304L,A (Resistant),A (Resistant),,S30403,,7,20,68,,253.0,"Chemical Resistance of REMANIT Stainless Steels, Thyssen Edelstahlwerke AG, March 1989",,A
Nitric Acid,Stainless steels,Austenitic,304L,A (Resistant),A (Resistant),,S30403,,7,Boiling,Boiling,,253.0,"Chemical Resistance of REMANIT Stainless Steels, Thyssen Edelstahlwerke AG, March 1989",,A
Nitric Acid,Stainless steels,Austenitic,304L,A (Resistant),A (Resistant),,S30403,,10,20,68,,253.0,"Chemical Resistance of REMANIT Stainless Steels, Thyssen Edelstahlwerke AG, March 1989",,A
Nitric Acid,Stainless steels,Austenitic,304L,A (Resistant),A (Resistant),,S30403,,10,Boiling,Boiling,,253.0,"Chemical Resistance of REMANIT Stainless Steels, Thyssen Edelstahlwerke AG, March 1989",,A
Nitric Acid,Stainless steels,Austenitic,304L,A (Resistant),A (Resistant),,S30403,,25,20,68,,253.0,"Chemical Resistance of REMANIT Stainless Steels, Thyssen Edelstahlwerke AG, March 1989",,A
Nitric Acid,Stainless steels,Austenitic,304L,A (Resistant),A (Resistant),,S30403,,25,Boiling,Boiling,,253.0,"Chemical Resistance of REMANIT Stainless Steels, Thyssen Edelstahlwerke AG, March 1989",,A
Nitric Acid,Stainless steels,Austenitic,304L,A (Resistant),A (Resistant),,S30403,,37,20,68,,253.0,"Chemical Resistance of REMANIT Stainless Steels, Thyssen Edelstahlwerke AG, March 1989",,A
Nitric Acid,Stainless steels,Austenitic,304L,A (Resistant),A (Resistant),,S30403,,37,Boiling,Boiling,,253.0,"Chemical Resistance of REMANIT Stainless Steels, Thyssen Edelstahlwerke AG, March 1989",,A
Nitric Acid,Stainless steels,Austenitic,304L,A (Resistant),A (Resistant),,S30403,,50,20,68,,253.0,"Chemical Resistance of REMANIT Stainless Steels, Thyssen Edelstahlwerke AG, March 1989",,A
Nitric Acid,Stainless steels,Austenitic,304L,B (Good),B (Good),,S30403,,50,Boiling,Boiling,,253.0,"Chemical Resistance of REMANIT Stainless Steels, Thyssen Edelstahlwerke AG, March 1989",,B
Nitric Acid,Stainless steels,Austenitic,304L,A (Resistant),A (Resistant),,S30403,,66,20,68,,253.0,"Chemical Resistance of REMANIT Stainless Steels, Thyssen Edelstahlwerke AG, March 1989",,A
Nitric Acid,Stainless steels,Austenitic,304L,B (Good),B (Good),,S30403,,66,Boiling,Boiling,,253.0,"Chemical Resistance of REMANIT Stainless Steels, Thyssen Edelstahlwerke AG, March 1989",,B
Nitric Acid,Stainless steels,Austenitic,304L,B (Good),B (Good),,S30403,,99,20,68,,253.0,"Chemical Resistance of REMANIT Stainless Steels, Thyssen Edelstahlwerke AG, March 1989",,B
Nitric Acid,Stainless steels,Austenitic,304L,C (Questionable),C (Questionable),,S30403,,99,Boiling,Boiling,,253.0,"Chemical Resistance of REMANIT Stainless Steels, Thyssen Edelstahlwerke AG, March 1989",,C
Nitric Acid,Stainless steels,Austenitic,304L,B (Good),B (Good),,S30403,,,Boiling,Boiling,,253.0,"Chemical Resistance of REMANIT Stainless Steels, Thyssen Edelstahlwerke AG, March 1989",,B
Nitric Acid,Stainless steels,Austenitic,304LN,A (Resistant),A (Resistant),,S30453,,7,20,68,,253.0,"Chemical Resistance of REMANIT Stainless Steels, Thyssen Edelstahlwerke AG, March 1989",,A
Nitric Acid,Stainless steels,Austenitic,304LN,A (Resistant),A (Resistant),,S30453,,7,Boiling,Boiling,,253.0,"Chemical Resistance of REMANIT Stainless Steels, Thyssen Edelstahlwerke AG, March 1989",,A
Nitric Acid,Stainless steels,Austenitic,304LN,A (Resistant),A (Resistant),,S30453,,10,20,68,,253.0,"Chemical Resistance of REMANIT Stainless Steels, Thyssen Edelstahlwerke AG, March 1989",,A
Nitric Acid,Stainless steels,Austenitic,304LN,A (Resistant),A (Resistant),,S30453,,10,Boiling,Boiling,,253.0,"Chemical Resistance of REMANIT Stainless Steels, Thyssen Edelstahlwerke AG, March 1989",,A
Nitric Acid,Stainless steels,Austenitic,304LN,A (Resistant),A (Resistant),,S30453,,25,20,68,,253.0,"Chemical Resistance of REMANIT Stainless Steels, Thyssen Edelstahlwerke AG, March 1989",,A
Nitric Acid,Stainless steels,Austenitic,304LN,A (Resistant),A (Resistant),,S30453,,25,Boiling,Boiling,,253.0,"Chemical Resistance of REMANIT Stainless Steels, Thyssen Edelstahlwerke AG, March 1989",,A
Nitric Acid,Stainless steels,Austenitic,304LN,A (Resistant),A (Resistant),,S30453,,37,20,68,,253.0,"Chemical Resistance of REMANIT Stainless Steels, Thyssen Edelstahlwerke AG, March 1989",,A
Nitric Acid,Stainless steels,Austenitic,304LN,A (Resistant),A (Resistant),,S30453,,37,Boiling,Boiling,,253.0,"Chemical Resistance of REMANIT Stainless Steels, Thyssen Edelstahlwerke AG, March 1989",,A
Nitric Acid,Stainless steels,Austenitic,304LN,A (Resistant),A (Resistant),,S30453,,50,20,68,,253.0,"Chemical Resistance of REMANIT Stainless Steels, Thyssen Edelstahlwerke AG, March 1989",,A
Nitric Acid,Stainless steels,Austenitic,304LN,B (Good),B (Good),,S30453,,50,Boiling,Boiling,,253.0,"Chemical Resistance of REMANIT Stainless Steels, Thyssen Edelstahlwerke AG, March 1989",,B
Nitric Acid,Stainless steels,Austenitic,304LN,A (Resistant),A (Resistant),,S30453,,66,20,68,,253.0,"Chemical Resistance of REMANIT Stainless Steels, Thyssen Edelstahlwerke AG, March 1989",,A
Nitric Acid,Stainless steels,Austenitic,304LN,B (Good),B (Good),,S30453,,66,Boiling,Boiling,,253.0,"Chemical Resistance of REMANIT Stainless Steels, Thyssen Edelstahlwerke AG, March 1989",,B
Nitric Acid,Stainless steels,Austenitic,304LN,B (Good),B (Good),,S30453,,99,20,68,,253.0,"Chemical Resistance of REMANIT Stainless Steels, Thyssen Edelstahlwerke AG, March 1989",,B
Nitric Acid,Stainless steels,Austenitic,304LN,C (Questionable),C (Questionable),,S30453,,99,Boiling,Boiling,,253.0,"Chemical Resistance of REMANIT Stainless Steels, Thyssen Edelstahlwerke AG, March 1989",,C
Nitric Acid,Stainless steels,Austenitic,304LN,B (Good),B (Good),,S30453,,,Boiling,Boiling,,253.0,"Chemical Resistance of REMANIT Stainless Steels, Thyssen Edelstahlwerke AG, March 1989",,B
Nitric Acid,Stainless steels,Austenitic,304LN,B (Good),B (Good),,S30453,,,Boiling,Boiling,,253.0,"Chemical Resistance of REMANIT Stainless Steels, Thyssen Edelstahlwerke AG, March 1989",,B
Nitric Acid,Stainless steels,Austenitic,316F,A (Resistant),A (Resistant),,S31620,,7,20,68,,253.0,"Chemical Resistance of REMANIT Stainless Steels, Thyssen Edelstahlwerke AG, March 1989",,A
Nitric Acid,Stainless steels,Austenitic,316F,A (Resistant),A (Resistant),,S31620,,7,Boiling,Boiling,,253.0,"Chemical Resistance of REMANIT Stainless Steels, Thyssen Edelstahlwerke AG, March 1989",,A
Nitric Acid,Stainless steels,Austenitic,316F,A (Resistant),A (Resistant),,S31620,,10,20,68,,253.0,"Chemical Resistance of REMANIT Stainless Steels, Thyssen Edelstahlwerke AG, March 1989",,A
Nitric Acid,Stainless steels,Austenitic,316F,A (Resistant),A (Resistant),,S31620,,10,Boiling,Boiling,,253.0,"Chemical Resistance of REMANIT Stainless Steels, Thyssen Edelstahlwerke AG, March 1989",,A
Nitric Acid,Stainless steels,Austenitic,316F,A (Resistant),A (Resistant),,S31620,,25,20,68,,253.0,"Chemical Resistance of REMANIT Stainless Steels, Thyssen Edelstahlwerke AG, March 1989",,A
Nitric Acid,Stainless steels,Austenitic,316F,A (Resistant),A (Resistant),,S31620,,25,Boiling,Boiling,,253.0,"Chemical Resistance of REMANIT Stainless Steels, Thyssen Edelstahlwerke AG, March 1989",,A
Nitric Acid,Stainless steels,Austenitic,316F,A (Resistant),A (Resistant),,S31620,,37,20,68,,253.0,"Chemical Resistance of REMANIT Stainless Steels, Thyssen Edelstahlwerke AG, March 1989",,A
Nitric Acid,Stainless steels,Austenitic,316F,A (Resistant),A (Resistant),,S31620,,37,Boiling,Boiling,,253.0,"Chemical Resistance of REMANIT Stainless Steels, Thyssen Edelstahlwerke AG, March 1989",,A
Nitric Acid,Stainless steels,Austenitic,316F,A (Resistant),A (Resistant),,S31620,,50,20,68,,253.0,"Chemical Resistance of REMANIT Stainless Steels, Thyssen Edelstahlwerke AG, March 1989",,A
Nitric Acid,Stainless steels,Austenitic,316F,B (Good),B (Good),,S31620,,50,Boiling,Boiling,,253.0,"Chemical Resistance of REMANIT Stainless Steels, Thyssen Edelstahlwerke AG, March 1989",,B
Nitric Acid,Stainless steels,Austenitic,316F,A (Resistant),A (Resistant),,S31620,,66,20,68,,253.0,"Chemical Resistance of REMANIT Stainless Steels, Thyssen Edelstahlwerke AG, March 1989",,A
Nitric Acid,Stainless steels,Austenitic,316F,B (Good),B (Good),,S31620,,66,Boiling,Boiling,,253.0,"Chemical Resistance of REMANIT Stainless Steels, Thyssen Edelstahlwerke AG, March 1989",,B
Nitric Acid,Stainless steels,Austenitic,316F,B (Good),B (Good),,S31620,,99,20,68,,253.0,"Chemical Resistance of REMANIT Stainless Steels, Thyssen Edelstahlwerke AG, March 1989",,B
Nitric Acid,Stainless steels,Austenitic,316F,C (Questionable),C (Questionable),,S31620,,99,Boiling,Boiling,,253.0,"Chemical Resistance of REMANIT Stainless Steels, Thyssen Edelstahlwerke AG, March 1989",,C
Nitric Acid,Stainless steels,Austenitic,316F,B (Good),B (Good),,S31620,,,Boiling,Boiling,,253.0,"Chemical Resistance of REMANIT Stainless Steels, Thyssen Edelstahlwerke AG, March 1989",,B
Nitric Acid,Stainless steels,Austenitic,316F,B (Good),B (Good),,S31620,,,Boiling,Boiling,,253.0,"Chemical Resistance of REMANIT Stainless Steels, Thyssen Edelstahlwerke AG, March 1989",,B
Nitric Acid,Stainless steels,Austenitic,316L,0.4,16,,S31603,,60,Boiling,Boiling,,212.0,"A.I. Asphahani and J.L. Nickerson, A Specialty Alloy for Applications in the Process Industries, Corrosion Reviews, Vol 10, (Nos. 1-2), 1992, p 1-30",0.4,
Nitric Acid,Stainless steels,Austenitic,316L,9,360,,S31603,Plus 1% HF,20,52,125,,212.0,"A.I. Asphahani and J.L. Nickerson, A Specialty Alloy for Applications in the Process Industries, Corrosion Reviews, Vol 10, (Nos. 1-2), 1992, p 1-30",9.0,
Nitric Acid,Stainless steels,Austenitic,316L,7.6,303,,S31603,Plus 3% HF,20,52,125,,212.0,"A.I. Asphahani and J.L. Nickerson, A Specialty Alloy for Applications in the Process Industries, Corrosion Reviews, Vol 10, (Nos. 1-2), 1992, p 1-30",7.6,
Nitric Acid,Stainless steels,Austenitic,316L,29,1154,,S31603,Plus 5% HF,20,52,125,,212.0,"A.I. Asphahani and J.L. Nickerson, A Specialty Alloy for Applications in the Process Industries, Corrosion Reviews, Vol 10, (Nos. 1-2), 1992, p 1-30",29.0,
Nitric Acid,Stainless steels,Austenitic,316L,,,,S31603,Plus 1% HF,20,79,175,,212.0,"A.I. Asphahani and J.L. Nickerson, A Specialty Alloy for Applications in the Process Industries, Corrosion Reviews, Vol 10, (Nos. 1-2), 1992, p 1-30",,
Nitric Acid,Stainless steels,Austenitic,316L,,,,S31603,Plus 3% HF,20,79,175,,212.0,"A.I. Asphahani and J.L. Nickerson, A Specialty Alloy for Applications in the Process Industries, Corrosion Reviews, Vol 10, (Nos. 1-2), 1992, p 1-30",,
Nitric Acid,Stainless steels,Austenitic,316L,,,,S31603,Plus 5% HF,20,79,175,,212.0,"A.I. Asphahani and J.L. Nickerson, A Specialty Alloy for Applications in the Process Industries, Corrosion Reviews, Vol 10, (Nos. 1-2), 1992, p 1-30",,
Nitric Acid,Stainless steels,Austenitic,316L,0.3,12,,S31603,Five 48-h exposure,65,Boiling,Boiling,,217.0,"S. Bernhardsson, Corrosion Performance of a High-Nickel Alloy, Materials & Design, Vol 10, (No. 4), July/August 1989, p 186-196",0.3,
Nitric Acid,Stainless steels,Austenitic,316L,A (Resistant),A (Resistant),,S31603,,7,20,68,,253.0,"Chemical Resistance of REMANIT Stainless Steels, Thyssen Edelstahlwerke AG, March 1989",,A
Nitric Acid,Stainless steels,Austenitic,316L,A (Resistant),A (Resistant),,S31603,,7,Boiling,Boiling,,253.0,"Chemical Resistance of REMANIT Stainless Steels, Thyssen Edelstahlwerke AG, March 1989",,A
Nitric Acid,Stainless steels,Austenitic,316L,A (Resistant),A (Resistant),,S31603,,10,20,68,,253.0,"Chemical Resistance of REMANIT Stainless Steels, Thyssen Edelstahlwerke AG, March 1989",,A
Nitric Acid,Stainless steels,Austenitic,316L,A (Resistant),A (Resistant),,S31603,,10,Boiling,Boiling,,253.0,"Chemical Resistance of REMANIT Stainless Steels, Thyssen Edelstahlwerke AG, March 1989",,A
Nitric Acid,Stainless steels,Austenitic,316L,A (Resistant),A (Resistant),,S31603,,25,20,68,,253.0,"Chemical Resistance of REMANIT Stainless Steels, Thyssen Edelstahlwerke AG, March 1989",,A
Nitric Acid,Stainless steels,Austenitic,316L,A (Resistant),A (Resistant),,S31603,,25,Boiling,Boiling,,253.0,"Chemical Resistance of REMANIT Stainless Steels, Thyssen Edelstahlwerke AG, March 1989",,A
Nitric Acid,Stainless steels,Austenitic,316L,A (Resistant),A (Resistant),,S31603,,37,20,68,,253.0,"Chemical Resistance of REMANIT Stainless Steels, Thyssen Edelstahlwerke AG, March 1989",,A
Nitric Acid,Stainless steels,Austenitic,316L,A (Resistant),A (Resistant),,S31603,,37,Boiling,Boiling,,253.0,"Chemical Resistance of REMANIT Stainless Steels, Thyssen Edelstahlwerke AG, March 1989",,A
Nitric Acid,Stainless steels,Austenitic,316L,A (Resistant),A (Resistant),,S31603,,50,20,68,,253.0,"Chemical Resistance of REMANIT Stainless Steels, Thyssen Edelstahlwerke AG, March 1989",,A
Nitric Acid,Stainless steels,Austenitic,316L,B (Good),B (Good),,S31603,,50,Boiling,Boiling,,253.0,"Chemical Resistance of REMANIT Stainless Steels, Thyssen Edelstahlwerke AG, March 1989",,B
Nitric Acid,Stainless steels,Austenitic,316L,A (Resistant),A (Resistant),,S31603,,66,20,68,,253.0,"Chemical Resistance of REMANIT Stainless Steels, Thyssen Edelstahlwerke AG, March 1989",,A
Nitric Acid,Stainless steels,Austenitic,316L,B (Good),B (Good),,S31603,,66,Boiling,Boiling,,253.0,"Chemical Resistance of REMANIT Stainless Steels, Thyssen Edelstahlwerke AG, March 1989",,B
Nitric Acid,Stainless steels,Austenitic,316L,C (Questionable),C (Questionable),,S31603,,99,20,68,,253.0,"Chemical Resistance of REMANIT Stainless Steels, Thyssen Edelstahlwerke AG, March 1989",,C
Nitric Acid,Stainless steels,Austenitic,316L,C (Questionable),C (Questionable),,S31603,,99,Boiling,Boiling,,253.0,"Chemical Resistance of REMANIT Stainless Steels, Thyssen Edelstahlwerke AG, March 1989",,C
Nitric Acid,Stainless steels,Austenitic,316L,B (Good),B (Good),,S31603,,,Boiling,Boiling,,253.0,"Chemical Resistance of REMANIT Stainless Steels, Thyssen Edelstahlwerke AG, March 1989",,B
Nitric Acid,Stainless steels,Austenitic,316L,B (Good),B (Good),,S31603,,,Boiling,Boiling,,253.0,"Chemical Resistance of REMANIT Stainless Steels, Thyssen Edelstahlwerke AG, March 1989",,B
Nitric Acid,Stainless steels,Austenitic,316LN,A (Resistant),A (Resistant),,S31653,,7,20,68,,253.0,"Chemical Resistance of REMANIT Stainless Steels, Thyssen Edelstahlwerke AG, March 1989",,A
Nitric Acid,Stainless steels,Austenitic,316LN,A (Resistant),A (Resistant),,S31653,,7,Boiling,Boiling,,253.0,"Chemical Resistance of REMANIT Stainless Steels, Thyssen Edelstahlwerke AG, March 1989",,A
Nitric Acid,Stainless steels,Austenitic,316LN,A (Resistant),A (Resistant),,S31653,,10,20,68,,253.0,"Chemical Resistance of REMANIT Stainless Steels, Thyssen Edelstahlwerke AG, March 1989",,A
Nitric Acid,Stainless steels,Austenitic,316LN,A (Resistant),A (Resistant),,S31653,,10,Boiling,Boiling,,253.0,"Chemical Resistance of REMANIT Stainless Steels, Thyssen Edelstahlwerke AG, March 1989",,A
Nitric Acid,Stainless steels,Austenitic,316LN,A (Resistant),A (Resistant),,S31653,,25,20,68,,253.0,"Chemical Resistance of REMANIT Stainless Steels, Thyssen Edelstahlwerke AG, March 1989",,A
Nitric Acid,Stainless steels,Austenitic,316LN,A (Resistant),A (Resistant),,S31653,,25,Boiling,Boiling,,253.0,"Chemical Resistance of REMANIT Stainless Steels, Thyssen Edelstahlwerke AG, March 1989",,A
Nitric Acid,Stainless steels,Austenitic,316LN,A (Resistant),A (Resistant),,S31653,,37,20,68,,253.0,"Chemical Resistance of REMANIT Stainless Steels, Thyssen Edelstahlwerke AG, March 1989",,A
Nitric Acid,Stainless steels,Austenitic,316LN,A (Resistant),A (Resistant),,S31653,,37,Boiling,Boiling,,253.0,"Chemical Resistance of REMANIT Stainless Steels, Thyssen Edelstahlwerke AG, March 1989",,A
Nitric Acid,Stainless steels,Austenitic,316LN,A (Resistant),A (Resistant),,S31653,,50,20,68,,253.0,"Chemical Resistance of REMANIT Stainless Steels, Thyssen Edelstahlwerke AG, March 1989",,A
Nitric Acid,Stainless steels,Austenitic,316LN,B (Good),B (Good),,S31653,,50,Boiling,Boiling,,253.0,"Chemical Resistance of REMANIT Stainless Steels, Thyssen Edelstahlwerke AG, March 1989",,B
Nitric Acid,Stainless steels,Austenitic,316LN,A (Resistant),A (Resistant),,S31653,,66,20,68,,253.0,"Chemical Resistance of REMANIT Stainless Steels, Thyssen Edelstahlwerke AG, March 1989",,A
Nitric Acid,Stainless steels,Austenitic,316LN,B (Good),B (Good),,S31653,,66,Boiling,Boiling,,253.0,"Chemical Resistance of REMANIT Stainless Steels, Thyssen Edelstahlwerke AG, March 1989",,B
Nitric Acid,Stainless steels,Austenitic,316LN,C (Questionable),C (Questionable),,S31653,,99,20,68,,253.0,"Chemical Resistance of REMANIT Stainless Steels, Thyssen Edelstahlwerke AG, March 1989",,C
Nitric Acid,Stainless steels,Austenitic,316LN,C (Questionable),C (Questionable),,S31653,,99,Boiling,Boiling,,253.0,"Chemical Resistance of REMANIT Stainless Steels, Thyssen Edelstahlwerke AG, March 1989",,C
Nitric Acid,Stainless steels,Austenitic,316LN,B (Good),B (Good),,S31653,,,Boiling,Boiling,,253.0,"Chemical Resistance of REMANIT Stainless Steels, Thyssen Edelstahlwerke AG, March 1989",,B
Nitric Acid,Stainless steels,Austenitic,316LN,B (Good),B (Good),,S31653,,,Boiling,Boiling,,253.0,"Chemical Resistance of REMANIT Stainless Steels, Thyssen Edelstahlwerke AG, March 1989",,B
Nitric Acid,Stainless steels,Austenitic,316Ti,A (Resistant),A (Resistant),,S31635,,7,20,68,,253.0,"Chemical Resistance of REMANIT Stainless Steels, Thyssen Edelstahlwerke AG, March 1989",,A
Nitric Acid,Stainless steels,Austenitic,316Ti,A (Resistant),A (Resistant),,S31635,,7,Boiling,Boiling,,253.0,"Chemical Resistance of REMANIT Stainless Steels, Thyssen Edelstahlwerke AG, March 1989",,A
Nitric Acid,Stainless steels,Austenitic,316Ti,A (Resistant),A (Resistant),,S31635,,10,20,68,,253.0,"Chemical Resistance of REMANIT Stainless Steels, Thyssen Edelstahlwerke AG, March 1989",,A
Nitric Acid,Stainless steels,Austenitic,316Ti,A (Resistant),A (Resistant),,S31635,,10,Boiling,Boiling,,253.0,"Chemical Resistance of REMANIT Stainless Steels, Thyssen Edelstahlwerke AG, March 1989",,A
Nitric Acid,Stainless steels,Austenitic,316Ti,A (Resistant),A (Resistant),,S31635,,25,20,68,,253.0,"Chemical Resistance of REMANIT Stainless Steels, Thyssen Edelstahlwerke AG, March 1989",,A
Nitric Acid,Stainless steels,Austenitic,316Ti,A (Resistant),A (Resistant),,S31635,,25,Boiling,Boiling,,253.0,"Chemical Resistance of REMANIT Stainless Steels, Thyssen Edelstahlwerke AG, March 1989",,A
Nitric Acid,Stainless steels,Austenitic,316Ti,A (Resistant),A (Resistant),,S31635,,37,20,68,,253.0,"Chemical Resistance of REMANIT Stainless Steels, Thyssen Edelstahlwerke AG, March 1989",,A
Nitric Acid,Stainless steels,Austenitic,316Ti,A (Resistant),A (Resistant),,S31635,,37,Boiling,Boiling,,253.0,"Chemical Resistance of REMANIT Stainless Steels, Thyssen Edelstahlwerke AG, March 1989",,A
Nitric Acid,Stainless steels,Austenitic,316Ti,A (Resistant),A (Resistant),,S31635,,50,20,68,,253.0,"Chemical Resistance of REMANIT Stainless Steels, Thyssen Edelstahlwerke AG, March 1989",,A
Nitric Acid,Stainless steels,Austenitic,316Ti,B (Good),B (Good),,S31635,,50,Boiling,Boiling,,253.0,"Chemical Resistance of REMANIT Stainless Steels, Thyssen Edelstahlwerke AG, March 1989",,B
Nitric Acid,Stainless steels,Austenitic,316Ti,A (Resistant),A (Resistant),,S31635,,66,20,68,,253.0,"Chemical Resistance of REMANIT Stainless Steels, Thyssen Edelstahlwerke AG, March 1989",,A
Nitric Acid,Stainless steels,Austenitic,316Ti,B (Good),B (Good),,S31635,,66,Boiling,Boiling,,253.0,"Chemical Resistance of REMANIT Stainless Steels, Thyssen Edelstahlwerke AG, March 1989",,B
Nitric Acid,Stainless steels,Austenitic,316Ti,C (Questionable),C (Questionable),,S31635,,99,20,68,,253.0,"Chemical Resistance of REMANIT Stainless Steels, Thyssen Edelstahlwerke AG, March 1989",,C
Nitric Acid,Stainless steels,Austenitic,316Ti,C (Questionable),C (Questionable),,S31635,,99,Boiling,Boiling,,253.0,"Chemical Resistance of REMANIT Stainless Steels, Thyssen Edelstahlwerke AG, March 1989",,C
Nitric Acid,Stainless steels,Austenitic,316Ti,B (Good),B (Good),,S31635,,,Boiling,Boiling,,253.0,"Chemical Resistance of REMANIT Stainless Steels, Thyssen Edelstahlwerke AG, March 1989",,B
Nitric Acid,Stainless steels,Austenitic,316Ti,B (Good),B (Good),,S31635,,,Boiling,Boiling,,253.0,"Chemical Resistance of REMANIT Stainless Steels, Thyssen Edelstahlwerke AG, March 1989",,B
Nitric Acid,Stainless steels,Austenitic,317L,0.05 max,2 max,,S31703,,25,Boiling,Boiling,48 h,97.0,"Jessop JS700 (UNS NO8700), Jessop Steel Company, Washington, PA, 1987",0.05,
Nitric Acid,Stainless steels,Austenitic,317L,0.53,21,,S31703,,65,Boiling,Boiling,,219.0,"R.M. Davison and James D. Redmond, Practical Guide to Using Duplex Stainless Steels, Materials Performance, NACE, USA, January 1990, p 57-62",0.53,
Nitric Acid,Stainless steels,Austenitic,317L,A (Resistant),A (Resistant),,S31703,,7,20,68,,253.0,"Chemical Resistance of REMANIT Stainless Steels, Thyssen Edelstahlwerke AG, March 1989",,A
Nitric Acid,Stainless steels,Austenitic,317L,A (Resistant),A (Resistant),,S31703,,7,Boiling,Boiling,,253.0,"Chemical Resistance of REMANIT Stainless Steels, Thyssen Edelstahlwerke AG, March 1989",,A
Nitric Acid,Stainless steels,Austenitic,317L,A (Resistant),A (Resistant),,S31703,,10,20,68,,253.0,"Chemical Resistance of REMANIT Stainless Steels, Thyssen Edelstahlwerke AG, March 1989",,A
Nitric Acid,Stainless steels,Austenitic,317L,A (Resistant),A (Resistant),,S31703,,10,Boiling,Boiling,,253.0,"Chemical Resistance of REMANIT Stainless Steels, Thyssen Edelstahlwerke AG, March 1989",,A
Nitric Acid,Stainless steels,Austenitic,317L,A (Resistant),A (Resistant),,S31703,,25,20,68,,253.0,"Chemical Resistance of REMANIT Stainless Steels, Thyssen Edelstahlwerke AG, March 1989",,A
Nitric Acid,Stainless steels,Austenitic,317L,A (Resistant),A (Resistant),,S31703,,25,Boiling,Boiling,,253.0,"Chemical Resistance of REMANIT Stainless Steels, Thyssen Edelstahlwerke AG, March 1989",,A
Nitric Acid,Stainless steels,Austenitic,317L,A (Resistant),A (Resistant),,S31703,,37,20,68,,253.0,"Chemical Resistance of REMANIT Stainless Steels, Thyssen Edelstahlwerke AG, March 1989",,A
Nitric Acid,Stainless steels,Austenitic,317L,A (Resistant),A (Resistant),,S31703,,37,Boiling,Boiling,,253.0,"Chemical Resistance of REMANIT Stainless Steels, Thyssen Edelstahlwerke AG, March 1989",,A
Nitric Acid,Stainless steels,Austenitic,317L,A (Resistant),A (Resistant),,S31703,,50,20,68,,253.0,"Chemical Resistance of REMANIT Stainless Steels, Thyssen Edelstahlwerke AG, March 1989",,A
Nitric Acid,Stainless steels,Austenitic,317L,B (Good),B (Good),,S31703,,50,Boiling,Boiling,,253.0,"Chemical Resistance of REMANIT Stainless Steels, Thyssen Edelstahlwerke AG, March 1989",,B
Nitric Acid,Stainless steels,Austenitic,317L,A (Resistant),A (Resistant),,S31703,,66,20,68,,253.0,"Chemical Resistance of REMANIT Stainless Steels, Thyssen Edelstahlwerke AG, March 1989",,A
Nitric Acid,Stainless steels,Austenitic,317L,B (Good),B (Good),,S31703,,66,Boiling,Boiling,,253.0,"Chemical Resistance of REMANIT Stainless Steels, Thyssen Edelstahlwerke AG, March 1989",,B
Nitric Acid,Stainless steels,Austenitic,317L,C (Questionable),C (Questionable),,S31703,,99,20,68,,253.0,"Chemical Resistance of REMANIT Stainless Steels, Thyssen Edelstahlwerke AG, March 1989",,C
Nitric Acid,Stainless steels,Austenitic,317L,C (Questionable),C (Questionable),,S31703,,99,Boiling,Boiling,,253.0,"Chemical Resistance of REMANIT Stainless Steels, Thyssen Edelstahlwerke AG, March 1989",,C
Nitric Acid,Stainless steels,Austenitic,317L,B (Good),B (Good),,S31703,,,Boiling,Boiling,,253.0,"Chemical Resistance of REMANIT Stainless Steels, Thyssen Edelstahlwerke AG, March 1989",,B
Nitric Acid,Stainless steels,Austenitic,317L,B (Good),B (Good),,S31703,,,Boiling,Boiling,,253.0,"Chemical Resistance of REMANIT Stainless Steels, Thyssen Edelstahlwerke AG, March 1989",,B
Nitric Acid,Stainless steels,Austenitic,317LN,A (Resistant),A (Resistant),,S31725,,7,20,68,,253.0,"Chemical Resistance of REMANIT Stainless Steels, Thyssen Edelstahlwerke AG, March 1989",,A
Nitric Acid,Stainless steels,Austenitic,317LN,A (Resistant),A (Resistant),,S31725,,7,Boiling,Boiling,,253.0,"Chemical Resistance of REMANIT Stainless Steels, Thyssen Edelstahlwerke AG, March 1989",,A
Nitric Acid,Stainless steels,Austenitic,317LN,A (Resistant),A (Resistant),,S31725,,10,20,68,,253.0,"Chemical Resistance of REMANIT Stainless Steels, Thyssen Edelstahlwerke AG, March 1989",,A
Nitric Acid,Stainless steels,Austenitic,317LN,A (Resistant),A (Resistant),,S31725,,10,Boiling,Boiling,,253.0,"Chemical Resistance of REMANIT Stainless Steels, Thyssen Edelstahlwerke AG, March 1989",,A
Nitric Acid,Stainless steels,Austenitic,317LN,A (Resistant),A (Resistant),,S31725,,25,20,68,,253.0,"Chemical Resistance of REMANIT Stainless Steels, Thyssen Edelstahlwerke AG, March 1989",,A
Nitric Acid,Stainless steels,Austenitic,317LN,A (Resistant),A (Resistant),,S31725,,25,Boiling,Boiling,,253.0,"Chemical Resistance of REMANIT Stainless Steels, Thyssen Edelstahlwerke AG, March 1989",,A
Nitric Acid,Stainless steels,Austenitic,317LN,A (Resistant),A (Resistant),,S31725,,37,20,68,,253.0,"Chemical Resistance of REMANIT Stainless Steels, Thyssen Edelstahlwerke AG, March 1989",,A
Nitric Acid,Stainless steels,Austenitic,317LN,A (Resistant),A (Resistant),,S31725,,37,Boiling,Boiling,,253.0,"Chemical Resistance of REMANIT Stainless Steels, Thyssen Edelstahlwerke AG, March 1989",,A
Nitric Acid,Stainless steels,Austenitic,317LN,A (Resistant),A (Resistant),,S31725,,50,20,68,,253.0,"Chemical Resistance of REMANIT Stainless Steels, Thyssen Edelstahlwerke AG, March 1989",,A
Nitric Acid,Stainless steels,Austenitic,317LN,B (Good),B (Good),,S31725,,50,Boiling,Boiling,,253.0,"Chemical Resistance of REMANIT Stainless Steels, Thyssen Edelstahlwerke AG, March 1989",,B
Nitric Acid,Stainless steels,Austenitic,317LN,A (Resistant),A (Resistant),,S31725,,66,20,68,,253.0,"Chemical Resistance of REMANIT Stainless Steels, Thyssen Edelstahlwerke AG, March 1989",,A
Nitric Acid,Stainless steels,Austenitic,317LN,B (Good),B (Good),,S31725,,66,Boiling,Boiling,,253.0,"Chemical Resistance of REMANIT Stainless Steels, Thyssen Edelstahlwerke AG, March 1989",,B
Nitric Acid,Stainless steels,Austenitic,317LN,C (Questionable),C (Questionable),,S31725,,99,20,68,,253.0,"Chemical Resistance of REMANIT Stainless Steels, Thyssen Edelstahlwerke AG, March 1989",,C
Nitric Acid,Stainless steels,Austenitic,317LN,C (Questionable),C (Questionable),,S31725,,99,Boiling,Boiling,,253.0,"Chemical Resistance of REMANIT Stainless Steels, Thyssen Edelstahlwerke AG, March 1989",,C
Nitric Acid,Stainless steels,Austenitic,317LN,B (Good),B (Good),,S31725,,,Boiling,Boiling,,253.0,"Chemical Resistance of REMANIT Stainless Steels, Thyssen Edelstahlwerke AG, March 1989",,B
