Repository: wfreinhart/matse219

# MATSE 219: Materials Informatics

Auto-generated from the private authoring repo (matse219-instructor). Do not edit here directly -- changes are overwritten on the next publish run.

## Lectures

- [Lecture01](https://colab.research.google.com/github/wfreinhart/matse219/blob/staging/notebooks/Lecture01.ipynb)
- [Lecture02](https://colab.research.google.com/github/wfreinhart/matse219/blob/staging/notebooks/Lecture02.ipynb)
- [Lecture03](https://colab.research.google.com/github/wfreinhart/matse219/blob/staging/notebooks/Lecture03.ipynb)
- [Lecture04](https://colab.research.google.com/github/wfreinhart/matse219/blob/staging/notebooks/Lecture04.ipynb)

File: datasets/corrosion.csv (part 78 of 142)
Environment,Material Group,Material Family,Material,Rate (mm/yr) or Rating,Rate (mils/yr) or Rating,Localized Attack,UNS,Condition/Comment,Concentration (Vol %),Temperature (deg C),Temperature (deg F),Duration,Reference #,Reference,rate_mm_yr_numeric,rate_letter_grade
Nitric Acid,Stainless steels,Austenitic,317LN,B (Good),B (Good),,S31725,,,Boiling,Boiling,,253.0,"Chemical Resistance of REMANIT Stainless Steels, Thyssen Edelstahlwerke AG, March 1989",,B
Nitric Acid,Stainless steels,Austenitic,ACI CF-8M,0.4,15.8,,J92900,,65,Boiling,Boiling,6 d,214.0,"Cost-Effective Material Selection: Cast vs Wrought, Materials Performance, NACE, USA, July 1992, p 59-60",0.4,
Nitric Acid,Stainless steels,Austenitic,ACI CF-8M,0.03 max,1 max,,J92900,,10,Boiling,Boiling,4 d,214.0,"Cost-Effective Material Selection: Cast vs Wrought, Materials Performance, NACE, USA, July 1992, p 59-60",0.03,
Nitric Acid,Stainless steels,Austenitic,ACI CF-8M,0.1,3.8,,J92900,,65,90,194,4 d,214.0,"Cost-Effective Material Selection: Cast vs Wrought, Materials Performance, NACE, USA, July 1992, p 59-60",0.1,
Nitric Acid,Stainless steels,Austenitic,ACI CF-8M,0.26,10.4,,J92900,,65,110,230,4 d,214.0,"Cost-Effective Material Selection: Cast vs Wrought, Materials Performance, NACE, USA, July 1992, p 59-60",0.26,
Nitric Acid,Stainless steels,Austenitic,Alloy 904L,0.23,9,,N08904,,60,Boiling,Boiling,,212.0,"A.I. Asphahani and J.L. Nickerson, A Specialty Alloy for Applications in the Process Industries, Corrosion Reviews, Vol 10, (Nos. 1-2), 1992, p 1-30",0.23,
Nitric Acid,Stainless steels,Austenitic,Alloy 904L,0.53,21,,N08904,Plus 1% HF,20,52,125,,212.0,"A.I. Asphahani and J.L. Nickerson, A Specialty Alloy for Applications in the Process Industries, Corrosion Reviews, Vol 10, (Nos. 1-2), 1992, p 1-30",0.53,
Nitric Acid,Stainless steels,Austenitic,Alloy 904L,1.25,50,,N08904,Plus 3% HF,20,52,125,,212.0,"A.I. Asphahani and J.L. Nickerson, A Specialty Alloy for Applications in the Process Industries, Corrosion Reviews, Vol 10, (Nos. 1-2), 1992, p 1-30",1.25,
Nitric Acid,Stainless steels,Austenitic,Alloy 904L,2.5,100,,N08904,Plus 5% HF,20,52,125,,212.0,"A.I. Asphahani and J.L. Nickerson, A Specialty Alloy for Applications in the Process Industries, Corrosion Reviews, Vol 10, (Nos. 1-2), 1992, p 1-30",2.5,
Nitric Acid,Stainless steels,Austenitic,Alloy 904L,2.33,93,,N08904,Plus 1% HF,20,79,175,,212.0,"A.I. Asphahani and J.L. Nickerson, A Specialty Alloy for Applications in the Process Industries, Corrosion Reviews, Vol 10, (Nos. 1-2), 1992, p 1-30",2.33,
Nitric Acid,Stainless steels,Austenitic,Alloy 904L,7.1,284,,N08904,Plus 3% HF,20,79,175,,212.0,"A.I. Asphahani and J.L. Nickerson, A Specialty Alloy for Applications in the Process Industries, Corrosion Reviews, Vol 10, (Nos. 1-2), 1992, p 1-30",7.1,
Nitric Acid,Stainless steels,Austenitic,Alloy 904L,9.9,397,,N08904,Plus 5% HF,20,79,175,,212.0,"A.I. Asphahani and J.L. Nickerson, A Specialty Alloy for Applications in the Process Industries, Corrosion Reviews, Vol 10, (Nos. 1-2), 1992, p 1-30",9.9,
Nitric Acid,Stainless steels,Austenitic,Alloy 904L,0.45,18,,N08904,Five 48-h exposure,65,Boiling,Boiling,,217.0,"S. Bernhardsson, Corrosion Performance of a High-Nickel Alloy, Materials & Design, Vol 10, (No. 4), July/August 1989, p 186-196",0.45,
Nitric Acid,Stainless steels,Austenitic,Alloy 904L,5.6,224,,N08904,Plus 4% HF,20,60,140,,217.0,"S. Bernhardsson, Corrosion Performance of a High-Nickel Alloy, Materials & Design, Vol 10, (No. 4), July/August 1989, p 186-196",5.6,
Nitric Acid,Stainless steels,Austenitic,CF-8,0.45,17.8,,J92600,,65,Boiling,Boiling,6 d,214.0,"Cost-Effective Material Selection: Cast vs Wrought, Materials Performance, NACE, USA, July 1992, p 59-60",0.45,
Nitric Acid,Stainless steels,Austenitic,CF-8,0.03 max,1 max,,J92600,,10,Boiling,Boiling,4 d,214.0,"Cost-Effective Material Selection: Cast vs Wrought, Materials Performance, NACE, USA, July 1992, p 59-60",0.03,
Nitric Acid,Stainless steels,Austenitic,CF-8,0.08,3.3,,J92600,,65,90,194,4 d,214.0,"Cost-Effective Material Selection: Cast vs Wrought, Materials Performance, NACE, USA, July 1992, p 59-60",0.08,
Nitric Acid,Stainless steels,Austenitic,CF-8,0.24,9.7,,J92600,,65,110,230,4 d,214.0,"Cost-Effective Material Selection: Cast vs Wrought, Materials Performance, NACE, USA, July 1992, p 59-60",0.24,
Nitric Acid,Stainless steels,Austenitic,Jessop JS700 Jessop Steel Co., 0.05 max,2 max,,N08700,Plus 3% HF,5,68,155,48 h,97.0,"Jessop JS700 (UNS NO8700), Jessop Steel Company, Washington, PA, 1987",0.05,
Nitric Acid,Stainless steels,Austenitic,Jessop JS700 Jessop Steel Co.,0.05 max,2 max,,N08700,,25,Boiling,Boiling,48 h,97.0,"Jessop JS700 (UNS NO8700), Jessop Steel Company, Washington, PA, 1987",0.05,
Nitric Acid,Stainless steels,Austenitic,Jessop JS700 Jessop Steel Co.,0.5 max,20 max,,N08700,Huey test,65,Boling,Boling,48 h,97.0,"Jessop JS700 (UNS NO8700), Jessop Steel Company, Washington, PA, 1987",0.5,
Nitric Acid,Stainless steels,Duplex,329,0.05,2,,S32900,,10,149,300,144 h,213.0,"J. Husbands and P.K. Whitcraft, High-Chromium Duplex Stainless Steel for Nitric Acid Production, Materials Performance, NACE, USA, July 1992, p 54-57",0.05,
Nitric Acid,Stainless steels,Duplex,329,0.38,15,,S32900,,20,149,300,144 h,213.0,"J. Husbands and P.K. Whitcraft, High-Chromium Duplex Stainless Steel for Nitric Acid Production, Materials Performance, NACE, USA, July 1992, p 54-57",0.38,
Nitric Acid,Stainless steels,Duplex,329,0.4,16,,S32900,,30,149,300,144 h,213.0,"J. Husbands and P.K. Whitcraft, High-Chromium Duplex Stainless Steel for Nitric Acid Production, Materials Performance, NACE, USA, July 1992, p 54-57",0.4,
Nitric Acid,Stainless steels,Duplex,329,A (Resistant),A (Resistant),,S32900,,7,20,68,,253.0,"Chemical Resistance of REMANIT Stainless Steels, Thyssen Edelstahlwerke AG, March 1989",,A
Nitric Acid,Stainless steels,Duplex,329,A (Resistant),A (Resistant),,S32900,,7,Boiling,Boiling,,253.0,"Chemical Resistance of REMANIT Stainless Steels, Thyssen Edelstahlwerke AG, March 1989",,A
Nitric Acid,Stainless steels,Duplex,329,A (Resistant),A (Resistant),,S32900,,10,20,68,,253.0,"Chemical Resistance of REMANIT Stainless Steels, Thyssen Edelstahlwerke AG, March 1989",,A
Nitric Acid,Stainless steels,Duplex,329,A (Resistant),A (Resistant),,S32900,,10,Boiling,Boiling,,253.0,"Chemical Resistance of REMANIT Stainless Steels, Thyssen Edelstahlwerke AG, March 1989",,A
Nitric Acid,Stainless steels,Duplex,329,A (Resistant),A (Resistant),,S32900,,25,20,68,,253.0,"Chemical Resistance of REMANIT Stainless Steels, Thyssen Edelstahlwerke AG, March 1989",,A
Nitric Acid,Stainless steels,Duplex,329,A (Resistant),A (Resistant),,S32900,,25,Boiling,Boiling,,253.0,"Chemical Resistance of REMANIT Stainless Steels, Thyssen Edelstahlwerke AG, March 1989",,A
Nitric Acid,Stainless steels,Duplex,329,A (Resistant),A (Resistant),,S32900,,37,20,68,,253.0,"Chemical Resistance of REMANIT Stainless Steels, Thyssen Edelstahlwerke AG, March 1989",,A
Nitric Acid,Stainless steels,Duplex,329,A (Resistant),A (Resistant),,S32900,,37,Boiling,Boiling,,253.0,"Chemical Resistance of REMANIT Stainless Steels, Thyssen Edelstahlwerke AG, March 1989",,A
Nitric Acid,Stainless steels,Duplex,329,A (Resistant),A (Resistant),,S32900,,50,20,68,,253.0,"Chemical Resistance of REMANIT Stainless Steels, Thyssen Edelstahlwerke AG, March 1989",,A
Nitric Acid,Stainless steels,Duplex,329,B (Good),B (Good),,S32900,,50,Boiling,Boiling,,253.0,"Chemical Resistance of REMANIT Stainless Steels, Thyssen Edelstahlwerke AG, March 1989",,B
Nitric Acid,Stainless steels,Duplex,329,A (Resistant),A (Resistant),,S32900,,66,20,68,,253.0,"Chemical Resistance of REMANIT Stainless Steels, Thyssen Edelstahlwerke AG, March 1989",,A
Nitric Acid,Stainless steels,Duplex,329,B (Good),B (Good),,S32900,,66,Boiling,Boiling,,253.0,"Chemical Resistance of REMANIT Stainless Steels, Thyssen Edelstahlwerke AG, March 1989",,B
Nitric Acid,Stainless steels,Duplex,329,C (Questionable),C (Questionable),,S32900,,99,20,68,,253.0,"Chemical Resistance of REMANIT Stainless Steels, Thyssen Edelstahlwerke AG, March 1989",,C
Nitric Acid,Stainless steels,Duplex,329,C (Questionable),C (Questionable),,S32900,,99,Boiling,Boiling,,253.0,"Chemical Resistance of REMANIT Stainless Steels, Thyssen Edelstahlwerke AG, March 1989",,C
Nitric Acid,Stainless steels,Duplex,329,B (Good),B (Good),,S32900,,,Boiling,Boiling,,253.0,"Chemical Resistance of REMANIT Stainless Steels, Thyssen Edelstahlwerke AG, March 1989",,B
Nitric Acid,Stainless steels,Duplex,329,B (Good),B (Good),,S32900,,,Boiling,Boiling,,253.0,"Chemical Resistance of REMANIT Stainless Steels, Thyssen Edelstahlwerke AG, March 1989",,B
Nitric Acid,Stainless steels,Duplex,7-Mo,0.18,7.2,,S32900,,65,Boiling,Boiling,,136.0,"Stainless Steels, R.A. Lula, Ed., American Society for Metals, Metals Park, OH, p 79",0.18,
Nitric Acid,Stainless steels,Duplex,AL 2205,0.53,21,,S31803,,65,Boiling,Boiling,,219.0,"R.M. Davison and James D. Redmond, Practical Guide to Using Duplex Stainless Steels, Materials Performance, NACE, USA, January 1990, p 57-62",0.53,
Nitric Acid,Stainless steels,Duplex,F51,A (Resistant),A (Resistant),,S31803,,7,20,68,,253.0,"Chemical Resistance of REMANIT Stainless Steels, Thyssen Edelstahlwerke AG, March 1989",,A
Nitric Acid,Stainless steels,Duplex,F51,A (Resistant),A (Resistant),,S31803,,7,Boiling,Boiling,,253.0,"Chemical Resistance of REMANIT Stainless Steels, Thyssen Edelstahlwerke AG, March 1989",,A
Nitric Acid,Stainless steels,Duplex,F51,A (Resistant),A (Resistant),,S31803,,10,20,68,,253.0,"Chemical Resistance of REMANIT Stainless Steels, Thyssen Edelstahlwerke AG, March 1989",,A
Nitric Acid,Stainless steels,Duplex,F51,A (Resistant),A (Resistant),,S31803,,10,Boiling,Boiling,,253.0,"Chemical Resistance of REMANIT Stainless Steels, Thyssen Edelstahlwerke AG, March 1989",,A
Nitric Acid,Stainless steels,Duplex,F51,A (Resistant),A (Resistant),,S31803,,25,20,68,,253.0,"Chemical Resistance of REMANIT Stainless Steels, Thyssen Edelstahlwerke AG, March 1989",,A
Nitric Acid,Stainless steels,Duplex,F51,A (Resistant),A (Resistant),,S31803,,25,Boiling,Boiling,,253.0,"Chemical Resistance of REMANIT Stainless Steels, Thyssen Edelstahlwerke AG, March 1989",,A
Nitric Acid,Stainless steels,Duplex,F51,A (Resistant),A (Resistant),,S31803,,37,20,68,,253.0,"Chemical Resistance of REMANIT Stainless Steels, Thyssen Edelstahlwerke AG, March 1989",,A
Nitric Acid,Stainless steels,Duplex,F51,A (Resistant),A (Resistant),,S31803,,37,Boiling,Boiling,,253.0,"Chemical Resistance of REMANIT Stainless Steels, Thyssen Edelstahlwerke AG, March 1989",,A
Nitric Acid,Stainless steels,Duplex,F51,A (Resistant),A (Resistant),,S31803,,50,20,68,,253.0,"Chemical Resistance of REMANIT Stainless Steels, Thyssen Edelstahlwerke AG, March 1989",,A
Nitric Acid,Stainless steels,Duplex,F51,B (Good),B (Good),,S31803,,50,Boiling,Boiling,,253.0,"Chemical Resistance of REMANIT Stainless Steels, Thyssen Edelstahlwerke AG, March 1989",,B
Nitric Acid,Stainless steels,Duplex,F51,A (Resistant),A (Resistant),,S31803,,66,20,68,,253.0,"Chemical Resistance of REMANIT Stainless Steels, Thyssen Edelstahlwerke AG, March 1989",,A
Nitric Acid,Stainless steels,Duplex,F51,B (Good),B (Good),,S31803,,66,Boiling,Boiling,,253.0,"Chemical Resistance of REMANIT Stainless Steels, Thyssen Edelstahlwerke AG, March 1989",,B
Nitric Acid,Stainless steels,Duplex,F51,C (Questionable),C (Questionable),,S31803,,99,20,68,,253.0,"Chemical Resistance of REMANIT Stainless Steels, Thyssen Edelstahlwerke AG, March 1989",,C
Nitric Acid,Stainless steels,Duplex,F51,C (Questionable),C (Questionable),,S31803,,99,Boiling,Boiling,,253.0,"Chemical Resistance of REMANIT Stainless Steels, Thyssen Edelstahlwerke AG, March 1989",,C
Nitric Acid,Stainless steels,Duplex,F51,B (Good),B (Good),,S31803,,,Boiling,Boiling,,253.0,"Chemical Resistance of REMANIT Stainless Steels, Thyssen Edelstahlwerke AG, March 1989",,B
Nitric Acid,Stainless steels,Duplex,F51,B (Good),B (Good),,S31803,,,Boiling,Boiling,,253.0,"Chemical Resistance of REMANIT Stainless Steels, Thyssen Edelstahlwerke AG, March 1989",,B
Nitric Acid,Stainless steels,Duplex,Ferralium 225,0.13,5,,S32550,,65,Boiling,Boiling,,219.0,"R.M. Davison and James D. Redmond, Practical Guide to Using Duplex Stainless Steels, Materials Performance, NACE, USA, January 1990, p 57-62",0.13,
Nitric Acid,Stainless steels,Ferritic,405,A (Resistant),A (Resistant),,S40500,,7,20,68,,253.0,"Chemical Resistance of REMANIT Stainless Steels, Thyssen Edelstahlwerke AG, March 1989",,A
Nitric Acid,Stainless steels,Ferritic,405,B (Good),B (Good),,S40500,,7,Boiling,Boiling,,253.0,"Chemical Resistance of REMANIT Stainless Steels, Thyssen Edelstahlwerke AG, March 1989",,B
Nitric Acid,Stainless steels,Ferritic,405,A (Resistant),A (Resistant),,S40500,,10,20,68,,253.0,"Chemical Resistance of REMANIT Stainless Steels, Thyssen Edelstahlwerke AG, March 1989",,A
Nitric Acid,Stainless steels,Ferritic,405,B (Good),B (Good),,S40500,,10,Boiling,Boiling,,253.0,"Chemical Resistance of REMANIT Stainless Steels, Thyssen Edelstahlwerke AG, March 1989",,B
Nitric Acid,Stainless steels,Ferritic,405,A (Resistant),A (Resistant),,S40500,,25,20,68,,253.0,"Chemical Resistance of REMANIT Stainless Steels, Thyssen Edelstahlwerke AG, March 1989",,A
Nitric Acid,Stainless steels,Ferritic,405,C (Questionable),C (Questionable),,S40500,,25,Boiling,Boiling,,253.0,"Chemical Resistance of REMANIT Stainless Steels, Thyssen Edelstahlwerke AG, March 1989",,C
Nitric Acid,Stainless steels,Ferritic,405,A (Resistant),A (Resistant),,S40500,,37,20,68,,253.0,"Chemical Resistance of REMANIT Stainless Steels, Thyssen Edelstahlwerke AG, March 1989",,A
Nitric Acid,Stainless steels,Ferritic,405,C (Questionable),C (Questionable),,S40500,,37,Boiling,Boiling,,253.0,"Chemical Resistance of REMANIT Stainless Steels, Thyssen Edelstahlwerke AG, March 1989",,C
Nitric Acid,Stainless steels,Ferritic,405,A (Resistant),A (Resistant),,S40500,,50,20,68,,253.0,"Chemical Resistance of REMANIT Stainless Steels, Thyssen Edelstahlwerke AG, March 1989",,A
Nitric Acid,Stainless steels,Ferritic,405,C (Questionable),C (Questionable),,S40500,,50,Boiling,Boiling,,253.0,"Chemical Resistance of REMANIT Stainless Steels, Thyssen Edelstahlwerke AG, March 1989",,C
Nitric Acid,Stainless steels,Ferritic,405,A (Resistant),A (Resistant),,S40500,,66,20,68,,253.0,"Chemical Resistance of REMANIT Stainless Steels, Thyssen Edelstahlwerke AG, March 1989",,A
Nitric Acid,Stainless steels,Ferritic,405,D (Poor),D (Poor),,S40500,,66,Boiling,Boiling,,253.0,"Chemical Resistance of REMANIT Stainless Steels, Thyssen Edelstahlwerke AG, March 1989",,D
Nitric Acid,Stainless steels,Ferritic,405,C (Questionable),C (Questionable),,S40500,,99,20,68,,253.0,"Chemical Resistance of REMANIT Stainless Steels, Thyssen Edelstahlwerke AG, March 1989",,C
Nitric Acid,Stainless steels,Ferritic,405,D (Poor),D (Poor),,S40500,,99,Boiling,Boiling,,253.0,"Chemical Resistance of REMANIT Stainless Steels, Thyssen Edelstahlwerke AG, March 1989",,D
Nitric Acid,Stainless steels,Ferritic,409,A (Resistant),A (Resistant),,S40900,,7,20,68,,253.0,"Chemical Resistance of REMANIT Stainless Steels, Thyssen Edelstahlwerke AG, March 1989",,A
Nitric Acid,Stainless steels,Ferritic,409,B (Good),B (Good),,S40900,,7,Boiling,Boiling,,253.0,"Chemical Resistance of REMANIT Stainless Steels, Thyssen Edelstahlwerke AG, March 1989",,B
Nitric Acid,Stainless steels,Ferritic,409,A (Resistant),A (Resistant),,S40900,,10,20,68,,253.0,"Chemical Resistance of REMANIT Stainless Steels, Thyssen Edelstahlwerke AG, March 1989",,A
Nitric Acid,Stainless steels,Ferritic,409,B (Good),B (Good),,S40900,,10,Boiling,Boiling,,253.0,"Chemical Resistance of REMANIT Stainless Steels, Thyssen Edelstahlwerke AG, March 1989",,B
Nitric Acid,Stainless steels,Ferritic,409,A (Resistant),A (Resistant),,S40900,,25,20,68,,253.0,"Chemical Resistance of REMANIT Stainless Steels, Thyssen Edelstahlwerke AG, March 1989",,A
Nitric Acid,Stainless steels,Ferritic,409,C (Questionable),C (Questionable),,S40900,,25,Boiling,Boiling,,253.0,"Chemical Resistance of REMANIT Stainless Steels, Thyssen Edelstahlwerke AG, March 1989",,C
Nitric Acid,Stainless steels,Ferritic,409,A (Resistant),A (Resistant),,S40900,,37,20,68,,253.0,"Chemical Resistance of REMANIT Stainless Steels, Thyssen Edelstahlwerke AG, March 1989",,A
Nitric Acid,Stainless steels,Ferritic,409,C (Questionable),C (Questionable),,S40900,,37,Boiling,Boiling,,253.0,"Chemical Resistance of REMANIT Stainless Steels, Thyssen Edelstahlwerke AG, March 1989",,C
Nitric Acid,Stainless steels,Ferritic,409,A (Resistant),A (Resistant),,S40900,,50,20,68,,253.0,"Chemical Resistance of REMANIT Stainless Steels, Thyssen Edelstahlwerke AG, March 1989",,A
Nitric Acid,Stainless steels,Ferritic,409,C (Questionable),C (Questionable),,S40900,,50,Boiling,Boiling,,253.0,"Chemical Resistance of REMANIT Stainless Steels, Thyssen Edelstahlwerke AG, March 1989",,C
Nitric Acid,Stainless steels,Ferritic,409,A (Resistant),A (Resistant),,S40900,,66,20,68,,253.0,"Chemical Resistance of REMANIT Stainless Steels, Thyssen Edelstahlwerke AG, March 1989",,A
Nitric Acid,Stainless steels,Ferritic,409,D (Poor),D (Poor),,S40900,,66,Boiling,Boiling,,253.0,"Chemical Resistance of REMANIT Stainless Steels, Thyssen Edelstahlwerke AG, March 1989",,D
Nitric Acid,Stainless steels,Ferritic,409,C (Questionable),C (Questionable),,S40900,,99,20,68,,253.0,"Chemical Resistance of REMANIT Stainless Steels, Thyssen Edelstahlwerke AG, March 1989",,C
Nitric Acid,Stainless steels,Ferritic,409,D (Poor),D (Poor),,S40900,,99,Boiling,Boiling,,253.0,"Chemical Resistance of REMANIT Stainless Steels, Thyssen Edelstahlwerke AG, March 1989",,D
Nitric Acid,Stainless steels,Ferritic,430,B (Good),B (Good),,S43000,,10,Boiling,Boiling,,121.0,"Cyclops Corp., Universal-Cyclops Specialty Steel Division",,B
Nitric Acid,Stainless steels,Ferritic,430,B (Good),B (Good),,S43000,,20,21,70,,121.0,"Cyclops Corp., Universal-Cyclops Specialty Steel Division",,B
Nitric Acid,Stainless steels,Ferritic,430,B (Good),B (Good),,S43000,,20,Boiling,Boiling,,121.0,"Cyclops Corp., Universal-Cyclops Specialty Steel Division",,B
Nitric Acid,Stainless steels,Ferritic,430,B (Good),B (Good),,S43000,,40,21,70,,121.0,"Cyclops Corp., Universal-Cyclops Specialty Steel Division",,B
Nitric Acid,Stainless steels,Ferritic,430,B (Good),B (Good),,S43000,,40,Boiling,Boiling,,121.0,"Cyclops Corp., Universal-Cyclops Specialty Steel Division",,B
Nitric Acid,Stainless steels,Ferritic,430,0.91,36.4,,S43000,,65,Boiling,Boiling,,136.0,"Stainless Steels, R.A. Lula, Ed., American Society for Metals, Metals Park, OH, p 79",0.91,
Nitric Acid,Stainless steels,Ferritic,430,0.01,0.4,,S43000,Liquid,85.1,22,77,,137.0,"Metals Handbook, Ninth Edition, Vol 3, Properties and Selection: Stainless Steels, Tool Materials and Special-Purpose Metals, American Society for Metals, Metals Park, OH, 1980, p 85",0.01,
Nitric Acid,Stainless steels,Ferritic,430,0.003,0.1,,S43000,Vapor,85.1,22,77,,137.0,"Metals Handbook, Ninth Edition, Vol 3, Properties and Selection: Stainless Steels, Tool Materials and Special-Purpose Metals, American Society for Metals, Metals Park, OH, 1980, p 85",0.003,
Nitric Acid,Stainless steels,Ferritic,430,B (Good),B (Good),,S43000,,90,21,70,,121.0,"Cyclops Corp., Universal-Cyclops Specialty Steel Division",,B
Nitric Acid,Stainless steels,Ferritic,430,0.015,0.6,,S43000,Liquid,90.1,22,77,,137.0,"Metals Handbook, Ninth Edition, Vol 3, Properties and Selection: Stainless Steels, Tool Materials and Special-Purpose Metals, American Society for Metals, Metals Park, OH, 1980, p 85",0.015,
Nitric Acid,Stainless steels,Ferritic,430,0.7,27,,S43000,Vapor,90.1,22,77,,137.0,"Metals Handbook, Ninth Edition, Vol 3, Properties and Selection: Stainless Steels, Tool Materials and Special-Purpose Metals, American Society for Metals, Metals Park, OH, 1980, p 85",0.7,
Nitric Acid,Stainless steels,Ferritic,430,0.03,1.1,,S43000,Liquid,92.6,22,77,,137.0,"Metals Handbook, Ninth Edition, Vol 3, Properties and Selection: Stainless Steels, Tool Materials and Special-Purpose Metals, American Society for Metals, Metals Park, OH, 1980, p 85",0.03,
Nitric Acid,Stainless steels,Ferritic,430,0.69,27,,S43000,Vapor,92.6,22,77,,137.0,"Metals Handbook, Ninth Edition, Vol 3, Properties and Selection: Stainless Steels, Tool Materials and Special-Purpose Metals, American Society for Metals, Metals Park, OH, 1980, p 85",0.69,
Nitric Acid,Stainless steels,Ferritic,430,0.12,4.6,,S43000,Liquid,94.2,22,77,,137.0,"Metals Handbook, Ninth Edition, Vol 3, Properties and Selection: Stainless Steels, Tool Materials and Special-Purpose Metals, American Society for Metals, Metals Park, OH, 1980, p 85",0.12,
Nitric Acid,Stainless steels,Ferritic,430,0.74,29,,S43000,Vapor,94.2,22,77,,137.0,"Metals Handbook, Ninth Edition, Vol 3, Properties and Selection: Stainless Steels, Tool Materials and Special-Purpose Metals, American Society for Metals, Metals Park, OH, 1980, p 85",0.74,
Nitric Acid,Stainless steels,Ferritic,430,0.5,20,,S43000,Liquid,96.3,22,77,,137.0,"Metals Handbook, Ninth Edition, Vol 3, Properties and Selection: Stainless Steels, Tool Materials and Special-Purpose Metals, American Society for Metals, Metals Park, OH, 1980, p 85",0.5,
Nitric Acid,Stainless steels,Ferritic,430,1.1,42,,S43000,Vapor,96.3,22,77,,137.0,"Metals Handbook, Ninth Edition, Vol 3, Properties and Selection: Stainless Steels, Tool Materials and Special-Purpose Metals, American Society for Metals, Metals Park, OH, 1980, p 85",1.1,
Nitric Acid,Stainless steels,Ferritic,430,1.7,67,,S43000,Liquid,98.5,22,77,,137.0,"Metals Handbook, Ninth Edition, Vol 3, Properties and Selection: Stainless Steels, Tool Materials and Special-Purpose Metals, American Society for Metals, Metals Park, OH, 1980, p 85",1.7,
Nitric Acid,Stainless steels,Ferritic,430,1.3,51,,S43000,Vapor,98.5,22,77,,137.0,"Metals Handbook, Ninth Edition, Vol 3, Properties and Selection: Stainless Steels, Tool Materials and Special-Purpose Metals, American Society for Metals, Metals Park, OH, 1980, p 85",1.3,
Nitric Acid,Stainless steels,Ferritic,430,C (Questionable),C (Questionable),,S43000,,100,21,70,,121.0,"Cyclops Corp., Universal-Cyclops Specialty Steel Division",,C
Nitric Acid,Stainless steels,Ferritic,430,D (Poor),D (Poor),,S43000,,100,Boiling,Boiling,,121.0,"Cyclops Corp., Universal-Cyclops Specialty Steel Division",,D
Nitric Acid,Stainless steels,Ferritic,430,0.4,16,,S43000,,10,149,300,144 h,213.0,"J. Husbands and P.K. Whitcraft, High-Chromium Duplex Stainless Steel for Nitric Acid Production, Materials Performance, NACE, USA, July 1992, p 54-57",0.4,
Nitric Acid,Stainless steels,Ferritic,430,1.15,46,,S43000,,20,149,300,144 h,213.0,"J. Husbands and P.K. Whitcraft, High-Chromium Duplex Stainless Steel for Nitric Acid Production, Materials Performance, NACE, USA, July 1992, p 54-57",1.15,
Nitric Acid,Stainless steels,Ferritic,430,0.95,38,,S43000,,30,149,300,144 h,213.0,"J. Husbands and P.K. Whitcraft, High-Chromium Duplex Stainless Steel for Nitric Acid Production, Materials Performance, NACE, USA, July 1992, p 54-57",0.95,
Nitric Acid,Stainless steels,Ferritic,430,A (Resistant),A (Resistant),,S43000,,7,20,68,,253.0,"Chemical Resistance of REMANIT Stainless Steels, Thyssen Edelstahlwerke AG, March 1989",,A
Nitric Acid,Stainless steels,Ferritic,430,A (Resistant),A (Resistant),,S43000,,7,Boiling,Boiling,,253.0,"Chemical Resistance of REMANIT Stainless Steels, Thyssen Edelstahlwerke AG, March 1989",,A
Nitric Acid,Stainless steels,Ferritic,430,A (Resistant),A (Resistant),,S43000,,10,20,68,,253.0,"Chemical Resistance of REMANIT Stainless Steels, Thyssen Edelstahlwerke AG, March 1989",,A
Nitric Acid,Stainless steels,Ferritic,430,B (Good),B (Good),,S43000,,10,Boiling,Boiling,,253.0,"Chemical Resistance of REMANIT Stainless Steels, Thyssen Edelstahlwerke AG, March 1989",,B
Nitric Acid,Stainless steels,Ferritic,430,A (Resistant),A (Resistant),,S43000,,25,20,68,,253.0,"Chemical Resistance of REMANIT Stainless Steels, Thyssen Edelstahlwerke AG, March 1989",,A
Nitric Acid,Stainless steels,Ferritic,430,B (Good),B (Good),,S43000,,25,Boiling,Boiling,,253.0,"Chemical Resistance of REMANIT Stainless Steels, Thyssen Edelstahlwerke AG, March 1989",,B
Nitric Acid,Stainless steels,Ferritic,430,A (Resistant),A (Resistant),,S43000,,37,20,68,,253.0,"Chemical Resistance of REMANIT Stainless Steels, Thyssen Edelstahlwerke AG, March 1989",,A
Nitric Acid,Stainless steels,Ferritic,430,B (Good),B (Good),,S43000,,37,Boiling,Boiling,,253.0,"Chemical Resistance of REMANIT Stainless Steels, Thyssen Edelstahlwerke AG, March 1989",,B
Nitric Acid,Stainless steels,Ferritic,430,A (Resistant),A (Resistant),,S43000,,50,20,68,,253.0,"Chemical Resistance of REMANIT Stainless Steels, Thyssen Edelstahlwerke AG, March 1989",,A
Nitric Acid,Stainless steels,Ferritic,430,B (Good),B (Good),,S43000,,50,Boiling,Boiling,,253.0,"Chemical Resistance of REMANIT Stainless Steels, Thyssen Edelstahlwerke AG, March 1989",,B
Nitric Acid,Stainless steels,Ferritic,430,A (Resistant),A (Resistant),,S43000,,66,20,68,,253.0,"Chemical Resistance of REMANIT Stainless Steels, Thyssen Edelstahlwerke AG, March 1989",,A
Nitric Acid,Stainless steels,Ferritic,430,C (Questionable),C (Questionable),,S43000,,66,Boiling,Boiling,,253.0,"Chemical Resistance of REMANIT Stainless Steels, Thyssen Edelstahlwerke AG, March 1989",,C
Nitric Acid,Stainless steels,Ferritic,430,B (Good),B (Good),,S43000,,99,20,68,,253.0,"Chemical Resistance of REMANIT Stainless Steels, Thyssen Edelstahlwerke AG, March 1989",,B
Nitric Acid,Stainless steels,Ferritic,430,D (Poor),D (Poor),,S43000,,99,Boiling,Boiling,,253.0,"Chemical Resistance of REMANIT Stainless Steels, Thyssen Edelstahlwerke AG, March 1989",,D
Nitric Acid,Stainless steels,Ferritic,434,A (Resistant),A (Resistant),,S43400,,7,20,68,,253.0,"Chemical Resistance of REMANIT Stainless Steels, Thyssen Edelstahlwerke AG, March 1989",,A
Nitric Acid,Stainless steels,Ferritic,434,A (Resistant),A (Resistant),,S43400,,7,Boiling,Boiling,,253.0,"Chemical Resistance of REMANIT Stainless Steels, Thyssen Edelstahlwerke AG, March 1989",,A
Nitric Acid,Stainless steels,Ferritic,434,A (Resistant),A (Resistant),,S43400,,10,20,68,,253.0,"Chemical Resistance of REMANIT Stainless Steels, Thyssen Edelstahlwerke AG, March 1989",,A
Nitric Acid,Stainless steels,Ferritic,434,A (Resistant),A (Resistant),,S43400,,10,Boiling,Boiling,,253.0,"Chemical Resistance of REMANIT Stainless Steels, Thyssen Edelstahlwerke AG, March 1989",,A
Nitric Acid,Stainless steels,Ferritic,434,A (Resistant),A (Resistant),,S43400,,25,20,68,,253.0,"Chemical Resistance of REMANIT Stainless Steels, Thyssen Edelstahlwerke AG, March 1989",,A
Nitric Acid,Stainless steels,Ferritic,434,A (Resistant),A (Resistant),,S43400,,25,Boiling,Boiling,,253.0,"Chemical Resistance of REMANIT Stainless Steels, Thyssen Edelstahlwerke AG, March 1989",,A
Nitric Acid,Stainless steels,Ferritic,434,A (Resistant),A (Resistant),,S43400,,37,20,68,,253.0,"Chemical Resistance of REMANIT Stainless Steels, Thyssen Edelstahlwerke AG, March 1989",,A
Nitric Acid,Stainless steels,Ferritic,434,A (Resistant),A (Resistant),,S43400,,37,Boiling,Boiling,,253.0,"Chemical Resistance of REMANIT Stainless Steels, Thyssen Edelstahlwerke AG, March 1989",,A
Nitric Acid,Stainless steels,Ferritic,434,A (Resistant),A (Resistant),,S43400,,50,20,68,,253.0,"Chemical Resistance of REMANIT Stainless Steels, Thyssen Edelstahlwerke AG, March 1989",,A
Nitric Acid,Stainless steels,Ferritic,434,B (Good),B (Good),,S43400,,50,Boiling,Boiling,,253.0,"Chemical Resistance of REMANIT Stainless Steels, Thyssen Edelstahlwerke AG, March 1989",,B
Nitric Acid,Stainless steels,Ferritic,434,A (Resistant),A (Resistant),,S43400,,66,20,68,,253.0,"Chemical Resistance of REMANIT Stainless Steels, Thyssen Edelstahlwerke AG, March 1989",,A
Nitric Acid,Stainless steels,Ferritic,434,C (Questionable),C (Questionable),,S43400,,66,Boiling,Boiling,,253.0,"Chemical Resistance of REMANIT Stainless Steels, Thyssen Edelstahlwerke AG, March 1989",,C
Nitric Acid,Stainless steels,Ferritic,434,B (Good),B (Good),,S43400,,99,20,68,,253.0,"Chemical Resistance of REMANIT Stainless Steels, Thyssen Edelstahlwerke AG, March 1989",,B
Nitric Acid,Stainless steels,Ferritic,434,D (Poor),D (Poor),,S43400,,99,Boiling,Boiling,,253.0,"Chemical Resistance of REMANIT Stainless Steels, Thyssen Edelstahlwerke AG, March 1989",,D
Nitric Acid,Stainless steels,Ferritic,444,0.06,2.3,,S44400,No activation,40,Boiling,Boiling,24 h,52.0,"R.M. Davidson and J.D. Redmond, The Application of Ferritic and Duplex Stainless Steels, Second Symposium on Shell and Tube Heat Exchangers, W.R. Apblett, Jr., Ed., American Society for Metals, Metals Park, OH, 1982, p 82",0.06,
Nitric Acid,Stainless steels,Ferritic,AL 29-4-2,0.003,0.1,,S44800,,50,79,175,48 h,223.0,"H.E. Deverell and I.A. Franson, Practical Guide to Using the Newer Ferritic Stainless Steels, Materials Performance, NACE, USA, September 1989, p 52-57",0.003,
Nitric Acid,Stainless steels,Ferritic,AL 29-4-2,0.005,0.2,,S44800,Plus 300 ppm chloride,50,79,175,48 h,223.0,"H.E. Deverell and I.A. Franson, Practical Guide to Using the Newer Ferritic Stainless Steels, Materials Performance, NACE, USA, September 1989, p 52-57",0.005,
Nitric Acid,Stainless steels,Ferritic,AL 29-4-2,0.018,0.7,,S44800,Plus 20 ppm fluoride,50,79,175,48 h,223.0,"H.E. Deverell and I.A. Franson, Practical Guide to Using the Newer Ferritic Stainless Steels, Materials Performance, NACE, USA, September 1989, p 52-57",0.018,
Nitric Acid,Stainless steels,Ferritic,AL 29-4-2,0.028,1.1,,S44800,"Plus 300 ppm chloride, 20 ppm fluoride",50,79,175,48 h,223.0,"H.E. Deverell and I.A. Franson, Practical Guide to Using the Newer Ferritic Stainless Steels, Materials Performance, NACE, USA, September 1989, p 52-57",0.028,
Nitric Acid,Stainless steels,Ferritic,AL 29-4-2,0.063,2.5,,S44800,"Plus 1000 ppm chloride, 100 ppm fluoride",50,79,175,48 h,223.0,"H.E. Deverell and I.A. Franson, Practical Guide to Using the Newer Ferritic Stainless Steels, Materials Performance, NACE, USA, September 1989, p 52-57",0.063,
Nitric Acid,Stainless steels,Ferritic,AL 29-4C,0.0025,0.1,,S44735,,10,149,300,,80.0,"Allegheny Ludlum Corporation, 1980",0.0025,
Nitric Acid,Stainless steels,Ferritic,AL 29-4C,0.05,2.2,,S44735,,20,149,300,,80.0,"Allegheny Ludlum Corporation, 1980",0.05,
Nitric Acid,Stainless steels,Ferritic,AL 29-4C,0.102,4.1,,S44735,,30,149,300,,80.0,"Allegheny Ludlum Corporation, 1980",0.102,
Nitric Acid,Stainless steels,Ferritic,E-Brite,0.005,0.2,,S44627,,50,79,175,48 h,223.0,"H.E. Deverell and I.A. Franson, Practical Guide to Using the Newer Ferritic Stainless Steels, Materials Performance, NACE, USA, September 1989, p 52-57",0.005,
Nitric Acid,Stainless steels,Ferritic,E-Brite,0.01,0.4,,S44627,Plus 300 ppm chloride,50,79,175,48 h,223.0,"H.E. Deverell and I.A. Franson, Practical Guide to Using the Newer Ferritic Stainless Steels, Materials Performance, NACE, USA, September 1989, p 52-57",0.01,
Nitric Acid,Stainless steels,Ferritic,E-Brite,0.025,0.1,,S44627,Plus 20 ppm fluoride,50,79,175,48 h,223.0,"H.E. Deverell and I.A. Franson, Practical Guide to Using the Newer Ferritic Stainless Steels, Materials Performance, NACE, USA, September 1989, p 52-57",0.025,
Nitric Acid,Stainless steels,Ferritic,E-Brite,0.041,1.6,,S44627,"Plus 300 ppm chloride, 20 ppm fluoride.",50,79,175,48 h,223.0,"H.E. Deverell and I.A. Franson, Practical Guide to Using the Newer Ferritic Stainless Steels, Materials Performance, NACE, USA, September 1989, p 52-57",0.041,
Nitric Acid,Stainless steels,Ferritic,E-Brite,0.089,3.5,,S44627,"Plus 1000 ppm chloride, 100 ppm fluoride",50,79,175,48 h,223.0,"H.E. Deverell and I.A. Franson, Practical Guide to Using the Newer Ferritic Stainless Steels, Materials Performance, NACE, USA, September 1989, p 52-57",0.089,
Nitric Acid,Stainless steels,Ferritic,Fe-47Cr (ferrite),0.003,0.1,,,Oxidizing,65,Boiling,Boiling,,58.0,"R.F. Steigerwald, Metalloved. Term. Obrab. Met., No. 7, 1973, p 16-20; R.F. Steigerwald and M.A. Streicher, Paper presented at the Annual Meeting, St. Louis National Association of Corrosion Engineers, 1965; as cited in Metals Handbook, Ninth Edition, Vol",0.003,
Nitric Acid,Stainless steels,Ferritic,Fe-47Cr (sigma),0.1,3.9,,,Oxidizing,65,Boiling,Boiling,,58.0,"R.F. Steigerwald, Metalloved. Term. Obrab. Met., No. 7, 1973, p 16-20; R.F. Steigerwald and M.A. Streicher, Paper presented at the Annual Meeting, St. Louis National Association of Corrosion Engineers, 1965; as cited in Metals Handbook, Ninth Edition, Vol",0.1,
Nitric Acid,Stainless steels,Martensitic,403,A (Resistant),A (Resistant),,S40300,,7,20,68,,253.0,"Chemical Resistance of REMANIT Stainless Steels, Thyssen Edelstahlwerke AG, March 1989",,A
Nitric Acid,Stainless steels,Martensitic,403,B (Good),B (Good),,S40300,,7,Boiling,Boiling,,253.0,"Chemical Resistance of REMANIT Stainless Steels, Thyssen Edelstahlwerke AG, March 1989",,B
Nitric Acid,Stainless steels,Martensitic,403,A (Resistant),A (Resistant),,S40300,,10,20,68,,253.0,"Chemical Resistance of REMANIT Stainless Steels, Thyssen Edelstahlwerke AG, March 1989",,A
Nitric Acid,Stainless steels,Martensitic,403,B (Good),B (Good),,S40300,,10,Boiling,Boiling,,253.0,"Chemical Resistance of REMANIT Stainless Steels, Thyssen Edelstahlwerke AG, March 1989",,B
Nitric Acid,Stainless steels,Martensitic,403,A (Resistant),A (Resistant),,S40300,,25,20,68,,253.0,"Chemical Resistance of REMANIT Stainless Steels, Thyssen Edelstahlwerke AG, March 1989",,A
Nitric Acid,Stainless steels,Martensitic,403,C (Questionable),C (Questionable),,S40300,,25,Boiling,Boiling,,253.0,"Chemical Resistance of REMANIT Stainless Steels, Thyssen Edelstahlwerke AG, March 1989",,C
Nitric Acid,Stainless steels,Martensitic,403,A (Resistant),A (Resistant),,S40300,,37,20,68,,253.0,"Chemical Resistance of REMANIT Stainless Steels, Thyssen Edelstahlwerke AG, March 1989",,A
Nitric Acid,Stainless steels,Martensitic,403,C (Questionable),C (Questionable),,S40300,,37,Boiling,Boiling,,253.0,"Chemical Resistance of REMANIT Stainless Steels, Thyssen Edelstahlwerke AG, March 1989",,C
Nitric Acid,Stainless steels,Martensitic,403,A (Resistant),A (Resistant),,S40300,,50,20,68,,253.0,"Chemical Resistance of REMANIT Stainless Steels, Thyssen Edelstahlwerke AG, March 1989",,A
Nitric Acid,Stainless steels,Martensitic,403,C (Questionable),C (Questionable),,S40300,,50,Boiling,Boiling,,253.0,"Chemical Resistance of REMANIT Stainless Steels, Thyssen Edelstahlwerke AG, March 1989",,C
Nitric Acid,Stainless steels,Martensitic,403,A (Resistant),A (Resistant),,S40300,,66,20,68,,253.0,"Chemical Resistance of REMANIT Stainless Steels, Thyssen Edelstahlwerke AG, March 1989",,A
Nitric Acid,Stainless steels,Martensitic,403,D (Poor),D (Poor),,S40300,,66,Boiling,Boiling,,253.0,"Chemical Resistance of REMANIT Stainless Steels, Thyssen Edelstahlwerke AG, March 1989",,D
Nitric Acid,Stainless steels,Martensitic,403,C (Questionable),C (Questionable),,S40300,,99,20,68,,253.0,"Chemical Resistance of REMANIT Stainless Steels, Thyssen Edelstahlwerke AG, March 1989",,C
Nitric Acid,Stainless steels,Martensitic,403,D (Poor),D (Poor),,S40300,,99,Boiling,Boiling,,253.0,"Chemical Resistance of REMANIT Stainless Steels, Thyssen Edelstahlwerke AG, March 1989",,D
Nitric Acid,Stainless steels,Martensitic,410,B (Good),B (Good),,S41000,,10,21,70,,121.0,"Cyclops Corp., Universal-Cyclops Specialty Steel Division",,B
Nitric Acid,Stainless steels,Martensitic,410,D (Poor),D (Poor),,S41000,,10,Boiling,Boiling,,121.0,"Cyclops Corp., Universal-Cyclops Specialty Steel Division",,D
Nitric Acid,Stainless steels,Martensitic,410,B (Good),B (Good),,S41000,,20,21,70,,121.0,"Cyclops Corp., Universal-Cyclops Specialty Steel Division",,B
Nitric Acid,Stainless steels,Martensitic,410,D (Poor),D (Poor),,S41000,,20,Boiling,Boiling,,121.0,"Cyclops Corp., Universal-Cyclops Specialty Steel Division",,D
Nitric Acid,Stainless steels,Martensitic,410,B (Good),B (Good),,S41000,,40,21,70,,121.0,"Cyclops Corp., Universal-Cyclops Specialty Steel Division",,B
Nitric Acid,Stainless steels,Martensitic,410,D (Poor),D (Poor),,S41000,,40,Boiling,Boiling,,121.0,"Cyclops Corp., Universal-Cyclops Specialty Steel Division",,D
Nitric Acid,Stainless steels,Martensitic,410,D (Poor),D (Poor),,S41000,,90,21,70,,121.0,"Cyclops Corp., Universal-Cyclops Specialty Steel Division",,D
Nitric Acid,Stainless steels,Martensitic,410,D (Poor),D (Poor),,S41000,,100,21,70,,121.0,"Cyclops Corp., Universal-Cyclops Specialty Steel Division",,D
Nitric Acid,Stainless steels,Martensitic,410,D (Poor),D (Poor),,S41000,,100,Boiling,Boiling,,121.0,"Cyclops Corp., Universal-Cyclops Specialty Steel Division",,D
Nitric Acid,Stainless steels,Martensitic,410,D (Poor),D (Poor),,S41000,Plus 2% HCI,Conc,Room,Room,,121.0,"Cyclops Corp., Universal-Cyclops Specialty Steel Division",,D
Nitric Acid,Stainless steels,Martensitic,410,A (Resistant),A (Resistant),,S41000,,7,20,68,,253.0,"Chemical Resistance of REMANIT Stainless Steels, Thyssen Edelstahlwerke AG, March 1989",,A
Nitric Acid,Stainless steels,Martensitic,410,B (Good),B (Good),,S41000,,7,Boiling,Boiling,,253.0,"Chemical Resistance of REMANIT Stainless Steels, Thyssen Edelstahlwerke AG, March 1989",,B
Nitric Acid,Stainless steels,Martensitic,410,A (Resistant),A (Resistant),,S41000,,10,20,68,,253.0,"Chemical Resistance of REMANIT Stainless Steels, Thyssen Edelstahlwerke AG, March 1989",,A
Nitric Acid,Stainless steels,Martensitic,410,B (Good),B (Good),,S41000,,10,Boiling,Boiling,,253.0,"Chemical Resistance of REMANIT Stainless Steels, Thyssen Edelstahlwerke AG, March 1989",,B
Nitric Acid,Stainless steels,Martensitic,410,A (Resistant),A (Resistant),,S41000,,25,20,68,,253.0,"Chemical Resistance of REMANIT Stainless Steels, Thyssen Edelstahlwerke AG, March 1989",,A
Nitric Acid,Stainless steels,Martensitic,410,C (Questionable),C (Questionable),,S41000,,25,Boiling,Boiling,,253.0,"Chemical Resistance of REMANIT Stainless Steels, Thyssen Edelstahlwerke AG, March 1989",,C
Nitric Acid,Stainless steels,Martensitic,410,A (Resistant),A (Resistant),,S41000,,37,20,68,,253.0,"Chemical Resistance of REMANIT Stainless Steels, Thyssen Edelstahlwerke AG, March 1989",,A
Nitric Acid,Stainless steels,Martensitic,410,C (Questionable),C (Questionable),,S41000,,37,Boiling,Boiling,,253.0,"Chemical Resistance of REMANIT Stainless Steels, Thyssen Edelstahlwerke AG, March 1989",,C
Nitric Acid,Stainless steels,Martensitic,410,A (Resistant),A (Resistant),,S41000,,50,20,68,,253.0,"Chemical Resistance of REMANIT Stainless Steels, Thyssen Edelstahlwerke AG, March 1989",,A
Nitric Acid,Stainless steels,Martensitic,410,C (Questionable),C (Questionable),,S41000,,50,Boiling,Boiling,,253.0,"Chemical Resistance of REMANIT Stainless Steels, Thyssen Edelstahlwerke AG, March 1989",,C
Nitric Acid,Stainless steels,Martensitic,410,A (Resistant),A (Resistant),,S41000,,66,20,68,,253.0,"Chemical Resistance of REMANIT Stainless Steels, Thyssen Edelstahlwerke AG, March 1989",,A
Nitric Acid,Stainless steels,Martensitic,410,D (Poor),D (Poor),,S41000,,66,Boiling,Boiling,,253.0,"Chemical Resistance of REMANIT Stainless Steels, Thyssen Edelstahlwerke AG, March 1989",,D
Nitric Acid,Stainless steels,Martensitic,410,C (Questionable),C (Questionable),,S41000,,99,20,68,,253.0,"Chemical Resistance of REMANIT Stainless Steels, Thyssen Edelstahlwerke AG, March 1989",,C
Nitric Acid,Stainless steels,Martensitic,410,D (Poor),D (Poor),,S41000,,99,Boiling,Boiling,,253.0,"Chemical Resistance of REMANIT Stainless Steels, Thyssen Edelstahlwerke AG, March 1989",,D
Nitric Acid,Stainless steels,Martensitic,416,A (Resistant),A (Resistant),,S41600,,7,20,68,,253.0,"Chemical Resistance of REMANIT Stainless Steels, Thyssen Edelstahlwerke AG, March 1989",,A
Nitric Acid,Stainless steels,Martensitic,416,B (Good),B (Good),,S41600,,7,Boiling,Boiling,,253.0,"Chemical Resistance of REMANIT Stainless Steels, Thyssen Edelstahlwerke AG, March 1989",,B
Nitric Acid,Stainless steels,Martensitic,416,A (Resistant),A (Resistant),,S41600,,10,20,68,,253.0,"Chemical Resistance of REMANIT Stainless Steels, Thyssen Edelstahlwerke AG, March 1989",,A
