Repository: wfreinhart/matse219

# MATSE 219: Materials Informatics

Auto-generated from the private authoring repo (matse219-instructor). Do not edit here directly -- changes are overwritten on the next publish run.

## Lectures

- [Lecture01](https://colab.research.google.com/github/wfreinhart/matse219/blob/staging/notebooks/Lecture01.ipynb)
- [Lecture02](https://colab.research.google.com/github/wfreinhart/matse219/blob/staging/notebooks/Lecture02.ipynb)
- [Lecture03](https://colab.research.google.com/github/wfreinhart/matse219/blob/staging/notebooks/Lecture03.ipynb)
- [Lecture04](https://colab.research.google.com/github/wfreinhart/matse219/blob/staging/notebooks/Lecture04.ipynb)

File: datasets/corrosion.csv (part 79 of 142)
Environment,Material Group,Material Family,Material,Rate (mm/yr) or Rating,Rate (mils/yr) or Rating,Localized Attack,UNS,Condition/Comment,Concentration (Vol %),Temperature (deg C),Temperature (deg F),Duration,Reference #,Reference,rate_mm_yr_numeric,rate_letter_grade
Nitric Acid,Stainless steels,Martensitic,416,B (Good),B (Good),,S41600,,10,Boiling,Boiling,,253.0,"Chemical Resistance of REMANIT Stainless Steels, Thyssen Edelstahlwerke AG, March 1989",,B
Nitric Acid,Stainless steels,Martensitic,416,A (Resistant),A (Resistant),,S41600,,25,20,68,,253.0,"Chemical Resistance of REMANIT Stainless Steels, Thyssen Edelstahlwerke AG, March 1989",,A
Nitric Acid,Stainless steels,Martensitic,416,C (Questionable),C (Questionable),,S41600,,25,Boiling,Boiling,,253.0,"Chemical Resistance of REMANIT Stainless Steels, Thyssen Edelstahlwerke AG, March 1989",,C
Nitric Acid,Stainless steels,Martensitic,416,A (Resistant),A (Resistant),,S41600,,37,20,68,,253.0,"Chemical Resistance of REMANIT Stainless Steels, Thyssen Edelstahlwerke AG, March 1989",,A
Nitric Acid,Stainless steels,Martensitic,416,C (Questionable),C (Questionable),,S41600,,37,Boiling,Boiling,,253.0,"Chemical Resistance of REMANIT Stainless Steels, Thyssen Edelstahlwerke AG, March 1989",,C
Nitric Acid,Stainless steels,Martensitic,416,A (Resistant),A (Resistant),,S41600,,50,20,68,,253.0,"Chemical Resistance of REMANIT Stainless Steels, Thyssen Edelstahlwerke AG, March 1989",,A
Nitric Acid,Stainless steels,Martensitic,416,C (Questionable),C (Questionable),,S41600,,50,Boiling,Boiling,,253.0,"Chemical Resistance of REMANIT Stainless Steels, Thyssen Edelstahlwerke AG, March 1989",,C
Nitric Acid,Stainless steels,Martensitic,416,A (Resistant),A (Resistant),,S41600,,66,20,68,,253.0,"Chemical Resistance of REMANIT Stainless Steels, Thyssen Edelstahlwerke AG, March 1989",,A
Nitric Acid,Stainless steels,Martensitic,416,D (Poor),D (Poor),,S41600,,66,Boiling,Boiling,,253.0,"Chemical Resistance of REMANIT Stainless Steels, Thyssen Edelstahlwerke AG, March 1989",,D
Nitric Acid,Stainless steels,Martensitic,416,C (Questionable),C (Questionable),,S41600,,99,20,68,,253.0,"Chemical Resistance of REMANIT Stainless Steels, Thyssen Edelstahlwerke AG, March 1989",,C
Nitric Acid,Stainless steels,Martensitic,416,D (Poor),D (Poor),,S41600,,99,Boiling,Boiling,,253.0,"Chemical Resistance of REMANIT Stainless Steels, Thyssen Edelstahlwerke AG, March 1989",,D
Nitric Acid,Stainless steels,Martensitic,420,A (Resistant),A (Resistant),,S42000,,7,20,68,,253.0,"Chemical Resistance of REMANIT Stainless Steels, Thyssen Edelstahlwerke AG, March 1989",,A
Nitric Acid,Stainless steels,Martensitic,420,B (Good),B (Good),,S42000,,7,Boiling,Boiling,,253.0,"Chemical Resistance of REMANIT Stainless Steels, Thyssen Edelstahlwerke AG, March 1989",,B
Nitric Acid,Stainless steels,Martensitic,420,A (Resistant),A (Resistant),,S42000,,10,20,68,,253.0,"Chemical Resistance of REMANIT Stainless Steels, Thyssen Edelstahlwerke AG, March 1989",,A
Nitric Acid,Stainless steels,Martensitic,420,B (Good),B (Good),,S42000,,10,Boiling,Boiling,,253.0,"Chemical Resistance of REMANIT Stainless Steels, Thyssen Edelstahlwerke AG, March 1989",,B
Nitric Acid,Stainless steels,Martensitic,420,A (Resistant),A (Resistant),,S42000,,25,20,68,,253.0,"Chemical Resistance of REMANIT Stainless Steels, Thyssen Edelstahlwerke AG, March 1989",,A
Nitric Acid,Stainless steels,Martensitic,420,C (Questionable),C (Questionable),,S42000,,25,Boiling,Boiling,,253.0,"Chemical Resistance of REMANIT Stainless Steels, Thyssen Edelstahlwerke AG, March 1989",,C
Nitric Acid,Stainless steels,Martensitic,420,A (Resistant),A (Resistant),,S42000,,37,20,68,,253.0,"Chemical Resistance of REMANIT Stainless Steels, Thyssen Edelstahlwerke AG, March 1989",,A
Nitric Acid,Stainless steels,Martensitic,420,C (Questionable),C (Questionable),,S42000,,37,Boiling,Boiling,,253.0,"Chemical Resistance of REMANIT Stainless Steels, Thyssen Edelstahlwerke AG, March 1989",,C
Nitric Acid,Stainless steels,Martensitic,420,A (Resistant),A (Resistant),,S42000,,50,20,68,,253.0,"Chemical Resistance of REMANIT Stainless Steels, Thyssen Edelstahlwerke AG, March 1989",,A
Nitric Acid,Stainless steels,Martensitic,420,C (Questionable),C (Questionable),,S42000,,50,Boiling,Boiling,,253.0,"Chemical Resistance of REMANIT Stainless Steels, Thyssen Edelstahlwerke AG, March 1989",,C
Nitric Acid,Stainless steels,Martensitic,420,A (Resistant),A (Resistant),,S42000,,66,20,68,,253.0,"Chemical Resistance of REMANIT Stainless Steels, Thyssen Edelstahlwerke AG, March 1989",,A
Nitric Acid,Stainless steels,Martensitic,420,D (Poor),D (Poor),,S42000,,66,Boiling,Boiling,,253.0,"Chemical Resistance of REMANIT Stainless Steels, Thyssen Edelstahlwerke AG, March 1989",,D
Nitric Acid,Stainless steels,Martensitic,420,C (Questionable),C (Questionable),,S42000,,99,20,68,,253.0,"Chemical Resistance of REMANIT Stainless Steels, Thyssen Edelstahlwerke AG, March 1989",,C
Nitric Acid,Stainless steels,Martensitic,420,D (Poor),D (Poor),,S42000,,99,Boiling,Boiling,,253.0,"Chemical Resistance of REMANIT Stainless Steels, Thyssen Edelstahlwerke AG, March 1989",,D
Nitric Acid,Stainless steels,Precipitation hardening,AM-363,B (Good),B (Good),,S36300,,,Room,Room,,120.0,Allegheny Ludlum Steel Corp.,,B
Nitric Oxide,Miscellaneous,Noble metals,Silver,D (Poor),D (Poor),,P07010,,Pure,Room,Room,,8.0,"Metals Handbook, Ninth Edition, Vol 13, Corrosion, ASM International, Metals Park, OH, 1987, p 798",,D
Nitric Tetroxide,Miscellaneous,Noble metals,Silver,0.05 max,2 max,,P07010,,Pure,Room,Room,,8.0,"Metals Handbook, Ninth Edition, Vol 13, Corrosion, ASM International, Metals Park, OH, 1987, p 798",0.05,
Nitrogen,Aluminum and alloys,99.0% min Al,Aluminum (99.0-99.5%),A (Resistant),A (Resistant),,A91199,,,High,High,,92.0,"F. King, Aluminum and Its Alloys, Ellis Horwood, Chichester, England, 1987, p 282-291",,A
Nitrogen,Copper and alloys,Aluminum bronze,Aluminum bronze,A (Resistant),A (Resistant),,,,,,,,93.0,"H. Leidheiser, Jr., The Corrosion of Copper, Tin and Their Alloys, John Wiley & Sons, New York, 1971, p 90-96",,A
Nitrogen,Copper and alloys,Aluminum bronze,"Ampco 8, aluminum bronze",0.05 max,2 max,,C61300,,,,,,96.0,"Stock Metals, Ampco Metal Company, 1988",0.05,
Nitrogen,Copper and alloys,Brass,Brass,A (Resistant),A (Resistant),,,,,,,,93.0,"H. Leidheiser, Jr., The Corrosion of Copper, Tin and Their Alloys, John Wiley & Sons, New York, 1971, p 90-96",,A
Nitrogen,Copper and alloys,Brass,Cartridge brass,A (Resistant),A (Resistant),,C26000,,,,,,93.0,"H. Leidheiser, Jr., The Corrosion of Copper, Tin and Their Alloys, John Wiley & Sons, New York, 1971, p 90-96",,A
Nitrogen,Copper and alloys,Brass,Commercial bronze,A (Resistant),A (Resistant),,C22000,,,,,,93.0,"H. Leidheiser, Jr., The Corrosion of Copper, Tin and Their Alloys, John Wiley & Sons, New York, 1971, p 90-96",,A
Nitrogen,Copper and alloys,Brass,Muntz metal,A (Resistant),A (Resistant),,C28000,,,,,,93.0,"H. Leidheiser, Jr., The Corrosion of Copper, Tin and Their Alloys, John Wiley & Sons, New York, 1971, p 90-96",,A
Nitrogen,Copper and alloys,Brass,Red brass,A (Resistant),A (Resistant),,C23000,,,,,,93.0,"H. Leidheiser, Jr., The Corrosion of Copper, Tin and Their Alloys, John Wiley & Sons, New York, 1971, p 90-96",,A
Nitrogen,Copper and alloys,Copper,Electrolytic copper,A (Resistant),A (Resistant),,C11000,,,,,,93.0,"H. Leidheiser, Jr., The Corrosion of Copper, Tin and Their Alloys, John Wiley & Sons, New York, 1971, p 90-96",,A
Nitrogen,Copper and alloys,Copper,Phosphor copper,A (Resistant),A (Resistant),,C12200,,,,,,93.0,"H. Leidheiser, Jr., The Corrosion of Copper, Tin and Their Alloys, John Wiley & Sons, New York, 1971, p 90-96",,A
Nitrogen,Copper and alloys,Copper-nickel,70-30 cupronickel,A (Resistant),A (Resistant),,C71500,,,,,,93.0,"H. Leidheiser, Jr., The Corrosion of Copper, Tin and Their Alloys, John Wiley & Sons, New York, 1971, p 90-96",,A
Nitrogen,Copper and alloys,Copper-nickel,90-10 cupronickel,A (Resistant),A (Resistant),,C70600,,,,,,93.0,"H. Leidheiser, Jr., The Corrosion of Copper, Tin and Their Alloys, John Wiley & Sons, New York, 1971, p 90-96",,A
Nitrogen,Copper and alloys,Leaded brass,Architectural bronze,A (Resistant),A (Resistant),,C38500,,,,,,93.0,"H. Leidheiser, Jr., The Corrosion of Copper, Tin and Their Alloys, John Wiley & Sons, New York, 1971, p 90-96",,A
Nitrogen,Copper and alloys,Leaded brass,Free-cutting brass,A (Resistant),A (Resistant),,C36000,,,,,,93.0,"H. Leidheiser, Jr., The Corrosion of Copper, Tin and Their Alloys, John Wiley & Sons, New York, 1971, p 90-96",,A
Nitrogen,Copper and alloys,Nickel-silver,Nickel-silver,A (Resistant),A (Resistant),,,,,,,,93.0,"H. Leidheiser, Jr., The Corrosion of Copper, Tin and Their Alloys, John Wiley & Sons, New York, 1971, p 90-96",,A
Nitrogen,Copper and alloys,Phosphor bronze,"Phosphor bronze, 5% Sn",A (Resistant),A (Resistant),,C51000,,18,,,,93.0,"H. Leidheiser, Jr., The Corrosion of Copper, Tin and Their Alloys, John Wiley & Sons, New York, 1971, p 90-96",,A
Nitrogen,Copper and alloys,Phosphor bronze,"Phosphor bronze, 8% Sn",A (Resistant),A (Resistant),,C52100,,,,,,93.0,"H. Leidheiser, Jr., The Corrosion of Copper, Tin and Their Alloys, John Wiley & Sons, New York, 1971, p 90-96",,A
Nitrogen,Copper and alloys,Silicon bronze,"Silicon bronze, high",A (Resistant),A (Resistant),,C65500,,,,,,93.0,"H. Leidheiser, Jr., The Corrosion of Copper, Tin and Their Alloys, John Wiley & Sons, New York, 1971, p 90-96",,A
Nitrogen,Copper and alloys,Silicon bronze,"Silicon bronze, low",A (Resistant),A (Resistant),,C65100,,,,,,93.0,"H. Leidheiser, Jr., The Corrosion of Copper, Tin and Their Alloys, John Wiley & Sons, New York, 1971, p 90-96",,A
Nitrogen,Copper and alloys,Tin brass,Admiralty brass,A (Resistant),A (Resistant),,C44300,,,,,,93.0,"H. Leidheiser, Jr., The Corrosion of Copper, Tin and Their Alloys, John Wiley & Sons, New York, 1971, p 90-96",,A
Nitrogen,Copper and alloys,Tin brass,Naval brass,A (Resistant),A (Resistant),,C46400,,,,,,93.0,"H. Leidheiser, Jr., The Corrosion of Copper, Tin and Their Alloys, John Wiley & Sons, New York, 1971, p 90-96",,A
Nitrogen,Miscellaneous,Noble metals,Silver,0.05 max,2 max,,P07010,,Pure,500,930,,8.0,"Metals Handbook, Ninth Edition, Vol 13, Corrosion, ASM International, Metals Park, OH, 1987, p 798",0.05,
Nitrogen,Stainless steels,Austenitic,304,0.003 max,0.1 max,,S30400,"Rayon processing; field or pilot plant test; no aeration; rapid agitation. Plus 6% carbon dioxide, 1% carbon monoxide, traces of butanes, pentanes, water and aldehydes",90,30-55,86-131,1178 d,89.0,"A Guide to Corrosion Resistance, Climax Molybdenum Company, Greenwich, CT, 1981",0.003,
Nitrogen,Stainless steels,Austenitic,316,0.003 max,0.1 max,,S31600,"Rayon processing; field or pilot plant test; no aeration; rapid agitation. Plus 6% carbon dioxide, 1% carbon monoxide, traces of butanes, pentanes, water and aldehydes",90,30-55,86-131,1178 d,89.0,"A Guide to Corrosion Resistance, Climax Molybdenum Company, Greenwich, CT, 1981",0.003,
Nitrosylsulfuric Acid,Stainless steels,Austenitic,301,A (Resistant),A (Resistant),,S30100,60 Be with 4-5% Nitro content,,20,68,,253.0,"Chemical Resistance of REMANIT Stainless Steels, Thyssen Edelstahlwerke AG, March 1989",,A
Nitrosylsulfuric Acid,Stainless steels,Austenitic,302,A (Resistant),A (Resistant),,S30200,60 Be with 4-5% Nitro content,,20,68,,253.0,"Chemical Resistance of REMANIT Stainless Steels, Thyssen Edelstahlwerke AG, March 1989",,A
Nitrosylsulfuric Acid,Stainless steels,Austenitic,303,A (Resistant),A (Resistant),,S30300,60 Be with 4-5% Nitro content,,20,68,,253.0,"Chemical Resistance of REMANIT Stainless Steels, Thyssen Edelstahlwerke AG, March 1989",,A
Nitrosylsulfuric Acid,Stainless steels,Austenitic,303,A (Resistant),A (Resistant),,S30300,60 Be with 4-5% Nitro content,,20,68,,253.0,"Chemical Resistance of REMANIT Stainless Steels, Thyssen Edelstahlwerke AG, March 1989",,A
Nitrosylsulfuric Acid,Stainless steels,Austenitic,304,A (Resistant),A (Resistant),,S30400,60 Be with 4-5% Nitro content,,20,68,,253.0,"Chemical Resistance of REMANIT Stainless Steels, Thyssen Edelstahlwerke AG, March 1989",,A
Nitrosylsulfuric Acid,Stainless steels,Austenitic,316,A (Resistant),A (Resistant),,S31600,60 Be with 4-5% Nitro content,,20,68,,253.0,"Chemical Resistance of REMANIT Stainless Steels, Thyssen Edelstahlwerke AG, March 1989",,A
Nitrosylsulfuric Acid,Stainless steels,Austenitic,316,B (Good),B (Good),,S31600,60 Be with 4-5% Nitro content,,75,167,,253.0,"Chemical Resistance of REMANIT Stainless Steels, Thyssen Edelstahlwerke AG, March 1989",,B
Nitrosylsulfuric Acid,Stainless steels,Austenitic,321,A (Resistant),A (Resistant),,S32100,60 Be with 4-5% Nitro content,,20,68,,253.0,"Chemical Resistance of REMANIT Stainless Steels, Thyssen Edelstahlwerke AG, March 1989",,A
Nitrosylsulfuric Acid,Stainless steels,Austenitic,347,A (Resistant),A (Resistant),,S34700,60 Be with 4-5% Nitro content,,20,68,,253.0,"Chemical Resistance of REMANIT Stainless Steels, Thyssen Edelstahlwerke AG, March 1989",,A
Nitrosylsulfuric Acid,Stainless steels,Austenitic,304L,A (Resistant),A (Resistant),,S30403,60 Be with 4-5% Nitro content,,20,68,,253.0,"Chemical Resistance of REMANIT Stainless Steels, Thyssen Edelstahlwerke AG, March 1989",,A
Nitrosylsulfuric Acid,Stainless steels,Austenitic,304LN,A (Resistant),A (Resistant),,S30453,60 Be with 4-5% Nitro content,,20,68,,253.0,"Chemical Resistance of REMANIT Stainless Steels, Thyssen Edelstahlwerke AG, March 1989",,A
Nitrosylsulfuric Acid,Stainless steels,Austenitic,316F,A (Resistant),A (Resistant),,S31620,60 Be with 4-5% Nitro content,,20,68,,253.0,"Chemical Resistance of REMANIT Stainless Steels, Thyssen Edelstahlwerke AG, March 1989",,A
Nitrosylsulfuric Acid,Stainless steels,Austenitic,316L,A (Resistant),A (Resistant),,S31603,60 Be with 4-5% Nitro content,,20,68,,253.0,"Chemical Resistance of REMANIT Stainless Steels, Thyssen Edelstahlwerke AG, March 1989",,A
Nitrosylsulfuric Acid,Stainless steels,Austenitic,316L,B (Good),B (Good),,S31603,60 Be with 4-5% Nitro content,,75,167,,253.0,"Chemical Resistance of REMANIT Stainless Steels, Thyssen Edelstahlwerke AG, March 1989",,B
Nitrosylsulfuric Acid,Stainless steels,Austenitic,316LN,A (Resistant),A (Resistant),,S31653,60 Be with 4-5% Nitro content,,20,68,,253.0,"Chemical Resistance of REMANIT Stainless Steels, Thyssen Edelstahlwerke AG, March 1989",,A
Nitrosylsulfuric Acid,Stainless steels,Austenitic,316LN,B (Good),B (Good),,S31653,60 Be with 4-5% Nitro content,,75,167,,253.0,"Chemical Resistance of REMANIT Stainless Steels, Thyssen Edelstahlwerke AG, March 1989",,B
Nitrous Acid,Stainless steels,Austenitic,304,A (Resistant),A (Resistant),,S30400,,Concentrated,20,68,,253.0,"Chemical Resistance of REMANIT Stainless Steels, Thyssen Edelstahlwerke AG, March 1989",,A
Nitrosylsulfuric Acid,Stainless steels,Austenitic,316Ti,A (Resistant),A (Resistant),,S31635,60 Be with 4-5% Nitro content,,20,68,,253.0,"Chemical Resistance of REMANIT Stainless Steels, Thyssen Edelstahlwerke AG, March 1989",,A
Nitrosylsulfuric Acid,Stainless steels,Austenitic,316Ti,B (Good),B (Good),,S31635,60 Be with 4-5% Nitro content,,75,167,,253.0,"Chemical Resistance of REMANIT Stainless Steels, Thyssen Edelstahlwerke AG, March 1989",,B
Nitrosylsulfuric Acid,Stainless steels,Austenitic,317L,A (Resistant),A (Resistant),,S31703,60 Be with 4-5% Nitro content,,20,68,,253.0,"Chemical Resistance of REMANIT Stainless Steels, Thyssen Edelstahlwerke AG, March 1989",,A
Nitrosylsulfuric Acid,Stainless steels,Austenitic,317L,B (Good),B (Good),,S31703,60 Be with 4-5% Nitro content,,75,167,,253.0,"Chemical Resistance of REMANIT Stainless Steels, Thyssen Edelstahlwerke AG, March 1989",,B
Nitrosylsulfuric Acid,Stainless steels,Austenitic,317LN,A (Resistant),A (Resistant),,S31725,60 Be with 4-5% Nitro content,,20,68,,253.0,"Chemical Resistance of REMANIT Stainless Steels, Thyssen Edelstahlwerke AG, March 1989",,A
Nitrosylsulfuric Acid,Stainless steels,Austenitic,317LN,B (Good),B (Good),,S31725,60 Be with 4-5% Nitro content,,75,167,,253.0,"Chemical Resistance of REMANIT Stainless Steels, Thyssen Edelstahlwerke AG, March 1989",,B
Nitrosylsulfuric Acid,Stainless steels,Duplex,329,A (Resistant),A (Resistant),,S32900,60 Be with 4-5% Nitro content,,20,68,,253.0,"Chemical Resistance of REMANIT Stainless Steels, Thyssen Edelstahlwerke AG, March 1989",,A
Nitrosylsulfuric Acid,Stainless steels,Duplex,329,B (Good),B (Good),,S32900,60 Be with 4-5% Nitro content,,75,167,,253.0,"Chemical Resistance of REMANIT Stainless Steels, Thyssen Edelstahlwerke AG, March 1989",,B
Nitrosylsulfuric Acid,Stainless steels,Duplex,F51,A (Resistant),A (Resistant),,S31803,60 Be with 4-5% Nitro content,,20,68,,253.0,"Chemical Resistance of REMANIT Stainless Steels, Thyssen Edelstahlwerke AG, March 1989",,A
Nitrosylsulfuric Acid,Stainless steels,Duplex,F51,B (Good),B (Good),,S31803,60 Be with 4-5% Nitro content,,75,167,,253.0,"Chemical Resistance of REMANIT Stainless Steels, Thyssen Edelstahlwerke AG, March 1989",,B
Nitrosylsulfuric Acid,Stainless steels,Ferritic,405,A (Resistant),A (Resistant),,S40500,60 Be with 4-5% Nitro content,,20,68,,253.0,"Chemical Resistance of REMANIT Stainless Steels, Thyssen Edelstahlwerke AG, March 1989",,A
Nitrosylsulfuric Acid,Stainless steels,Ferritic,409,A (Resistant),A (Resistant),,S40900,60 Be with 4-5% Nitro content,,20,68,,253.0,"Chemical Resistance of REMANIT Stainless Steels, Thyssen Edelstahlwerke AG, March 1989",,A
Nitrosylsulfuric Acid,Stainless steels,Ferritic,430,A (Resistant),A (Resistant),,S43000,60 Be with 4-5% Nitro content,,20,68,,253.0,"Chemical Resistance of REMANIT Stainless Steels, Thyssen Edelstahlwerke AG, March 1989",,A
Nitrosylsulfuric Acid,Stainless steels,Ferritic,434,A (Resistant),A (Resistant),,S43400,60 Be with 4-5% Nitro content,,20,68,,253.0,"Chemical Resistance of REMANIT Stainless Steels, Thyssen Edelstahlwerke AG, March 1989",,A
Nitrosylsulfuric Acid,Stainless steels,Martensitic,403,A (Resistant),A (Resistant),,S40300,60 Be with 4-5% Nitro content,,20,68,,253.0,"Chemical Resistance of REMANIT Stainless Steels, Thyssen Edelstahlwerke AG, March 1989",,A
Nitrosylsulfuric Acid,Stainless steels,Martensitic,410,A (Resistant),A (Resistant),,S41000,60 Be with 4-5% Nitro content,,20,68,,253.0,"Chemical Resistance of REMANIT Stainless Steels, Thyssen Edelstahlwerke AG, March 1989",,A
Nitrosylsulfuric Acid,Stainless steels,Martensitic,416,A (Resistant),A (Resistant),,S41600,60 Be with 4-5% Nitro content,,20,68,,253.0,"Chemical Resistance of REMANIT Stainless Steels, Thyssen Edelstahlwerke AG, March 1989",,A
Nitrosylsulfuric Acid,Stainless steels,Martensitic,420,A (Resistant),A (Resistant),,S42000,60 Be with 4-5% Nitro content,,20,68,,253.0,"Chemical Resistance of REMANIT Stainless Steels, Thyssen Edelstahlwerke AG, March 1989",,A
Nitrous Acid,Aluminum and alloys,99.0% min Al,Aluminum (>99.5%),A (Resistant),A (Resistant),,A91350,Solution,,,,,92.0,"F. King, Aluminum and Its Alloys, Ellis Horwood, Chichester, England, 1987, p 282-291",,A
Nitrous Acid,Aluminum and alloys,Aluminum-manganese,Aluminum- manganese alloys,A (Resistant),A (Resistant),,,Solution,,,,,92.0,"F. King, Aluminum and Its Alloys, Ellis Horwood, Chichester, England, 1987, p 282-291",,A
Nitrous Acid,Miscellaneous,Noble metals,Silver,D (Poor),D (Poor),,P07010,,,Room,Room,,4.0,"Metals Handbook, Ninth Edition, Vol 13, Corrosion, ASM International, Metals Park, OH, 1987, p 795",,D
Nitrous Acid,Miscellaneous,Noble metals,Silver,D (Poor),D (Poor),,P07010,,,Room,Room,,4.0,"Metals Handbook, Ninth Edition, Vol 13, Corrosion, ASM International, Metals Park, OH, 1987, p 795",,D
Nitrous Acid,Stainless steels,Austenitic,301,A (Resistant),A (Resistant),,S30100,,Concentrated,20,68,,253.0,"Chemical Resistance of REMANIT Stainless Steels, Thyssen Edelstahlwerke AG, March 1989",,A
Nitrous Acid,Stainless steels,Austenitic,302,A (Resistant),A (Resistant),,S30200,,Concentrated,20,68,,253.0,"Chemical Resistance of REMANIT Stainless Steels, Thyssen Edelstahlwerke AG, March 1989",,A
Nitrous Acid,Stainless steels,Austenitic,303,A (Resistant),A (Resistant),,S30300,,Concentrated,20,68,,253.0,"Chemical Resistance of REMANIT Stainless Steels, Thyssen Edelstahlwerke AG, March 1989",,A
Nitrous Acid,Stainless steels,Austenitic,316,A (Resistant),A (Resistant),,S31600,,Concentrated,20,68,,253.0,"Chemical Resistance of REMANIT Stainless Steels, Thyssen Edelstahlwerke AG, March 1989",,A
Nitrous Acid,Stainless steels,Austenitic,321,A (Resistant),A (Resistant),,S32100,,Concentrated,20,68,,253.0,"Chemical Resistance of REMANIT Stainless Steels, Thyssen Edelstahlwerke AG, March 1989",,A
Nitrous Acid,Stainless steels,Austenitic,347,A (Resistant),A (Resistant),,S34700,,Concentrated,20,68,,253.0,"Chemical Resistance of REMANIT Stainless Steels, Thyssen Edelstahlwerke AG, March 1989",,A
Nitrous Acid,Stainless steels,Austenitic,304L,A (Resistant),A (Resistant),,S30403,,Concentrated,20,68,,253.0,"Chemical Resistance of REMANIT Stainless Steels, Thyssen Edelstahlwerke AG, March 1989",,A
Nitrous Acid,Stainless steels,Austenitic,304LN,A (Resistant),A (Resistant),,S30453,,Concentrated,20,68,,253.0,"Chemical Resistance of REMANIT Stainless Steels, Thyssen Edelstahlwerke AG, March 1989",,A
Nitrous Acid,Stainless steels,Austenitic,316F,A (Resistant),A (Resistant),,S31620,,Concentrated,20,68,,253.0,"Chemical Resistance of REMANIT Stainless Steels, Thyssen Edelstahlwerke AG, March 1989",,A
Nitrous Acid,Stainless steels,Austenitic,316L,A (Resistant),A (Resistant),,S31603,,Concentrated,20,68,,253.0,"Chemical Resistance of REMANIT Stainless Steels, Thyssen Edelstahlwerke AG, March 1989",,A
Nitrous Acid,Stainless steels,Austenitic,316LN,A (Resistant),A (Resistant),,S31653,,Concentrated,20,68,,253.0,"Chemical Resistance of REMANIT Stainless Steels, Thyssen Edelstahlwerke AG, March 1989",,A
Nitrous Acid,Stainless steels,Austenitic,316Ti,A (Resistant),A (Resistant),,S31635,,Concentrated,20,68,,253.0,"Chemical Resistance of REMANIT Stainless Steels, Thyssen Edelstahlwerke AG, March 1989",,A
Nitrous Acid,Stainless steels,Austenitic,317L,A (Resistant),A (Resistant),,S31703,,Concentrated,20,68,,253.0,"Chemical Resistance of REMANIT Stainless Steels, Thyssen Edelstahlwerke AG, March 1989",,A
Nitrous Acid,Stainless steels,Austenitic,317LN,A (Resistant),A (Resistant),,S31725,,Concentrated,20,68,,253.0,"Chemical Resistance of REMANIT Stainless Steels, Thyssen Edelstahlwerke AG, March 1989",,A
Nitrous Acid,Stainless steels,Duplex,329,A (Resistant),A (Resistant),,S32900,,Concentrated,20,68,,253.0,"Chemical Resistance of REMANIT Stainless Steels, Thyssen Edelstahlwerke AG, March 1989",,A
Nitrous Acid,Stainless steels,Duplex,F51,A (Resistant),A (Resistant),,S31803,,Concentrated,20,68,,253.0,"Chemical Resistance of REMANIT Stainless Steels, Thyssen Edelstahlwerke AG, March 1989",,A
Nitrous Acid,Stainless steels,Ferritic,434,A (Resistant),A (Resistant),,S43400,,Concentrated,20,68,,253.0,"Chemical Resistance of REMANIT Stainless Steels, Thyssen Edelstahlwerke AG, March 1989",,A
Nitrous Acid,Stainless steels,Martensitic,410,B (Good),B (Good),,S41000,,,Room,Room,,121.0,"Cyclops Corp., Universal-Cyclops Specialty Steel Division",,B
Oleic Acid,Copper and alloys,Aluminum bronze,Aluminum bronze,A (Resistant),A (Resistant),,,,,,,,93.0,"H. Leidheiser, Jr., The Corrosion of Copper, Tin and Their Alloys, John Wiley & Sons, New York, 1971, p 90-96",,A
Oleic Acid,Copper and alloys,Aluminum bronze,"Ampco 8, aluminum bronze",0.05 max,2 max,,C61300,,,,,,96.0,"Stock Metals, Ampco Metal Company, 1988",0.05,
Oleic Acid,Copper and alloys,Brass,Brass,A (Resistant),A (Resistant),,,,,,,,93.0,"H. Leidheiser, Jr., The Corrosion of Copper, Tin and Their Alloys, John Wiley & Sons, New York, 1971, p 90-96",,A
Oleic Acid,Copper and alloys,Brass,Cartridge brass,C (Questionable),C (Questionable),,C26000,,,,,,93.0,"H. Leidheiser, Jr., The Corrosion of Copper, Tin and Their Alloys, John Wiley & Sons, New York, 1971, p 90-96",,C
Oleic Acid,Copper and alloys,Brass,Commercial bronze,A (Resistant),A (Resistant),,C22000,,,,,,93.0,"H. Leidheiser, Jr., The Corrosion of Copper, Tin and Their Alloys, John Wiley & Sons, New York, 1971, p 90-96",,A
Oleic Acid,Copper and alloys,Brass,Muntz metal,C (Questionable),C (Questionable),,C28000,,,,,,93.0,"H. Leidheiser, Jr., The Corrosion of Copper, Tin and Their Alloys, John Wiley & Sons, New York, 1971, p 90-96",,C
Oleic Acid,Copper and alloys,Brass,Red brass,A (Resistant),A (Resistant),,C23000,,,,,,93.0,"H. Leidheiser, Jr., The Corrosion of Copper, Tin and Their Alloys, John Wiley & Sons, New York, 1971, p 90-96",,A
Oleic Acid,Copper and alloys,Copper,Electrolytic copper,A (Resistant),A (Resistant),,C11000,,,,,,93.0,"H. Leidheiser, Jr., The Corrosion of Copper, Tin and Their Alloys, John Wiley & Sons, New York, 1971, p 90-96",,A
Oleic Acid,Copper and alloys,Copper,Phosphor copper,A (Resistant),A (Resistant),,C12200,,,,,,93.0,"H. Leidheiser, Jr., The Corrosion of Copper, Tin and Their Alloys, John Wiley & Sons, New York, 1971, p 90-96",,A
Oleic Acid,Copper and alloys,Copper-nickel,70-30 cupronickel,A (Resistant),A (Resistant),,C71500,,,,,,93.0,"H. Leidheiser, Jr., The Corrosion of Copper, Tin and Their Alloys, John Wiley & Sons, New York, 1971, p 90-96",,A
Oleic Acid,Copper and alloys,Copper-nickel,90-10 cupronickel,A (Resistant),A (Resistant),,C70600,,,,,,93.0,"H. Leidheiser, Jr., The Corrosion of Copper, Tin and Their Alloys, John Wiley & Sons, New York, 1971, p 90-96",,A
Oleic Acid,Copper and alloys,Leaded brass,Architectural bronze,C (Questionable),C (Questionable),,C38500,,,,,,93.0,"H. Leidheiser, Jr., The Corrosion of Copper, Tin and Their Alloys, John Wiley & Sons, New York, 1971, p 90-96",,C
Oleic Acid,Copper and alloys,Leaded brass,Free-cutting brass,C (Questionable),C (Questionable),,C36000,,,,,,93.0,"H. Leidheiser, Jr., The Corrosion of Copper, Tin and Their Alloys, John Wiley & Sons, New York, 1971, p 90-96",,C
Oleic Acid,Copper and alloys,Nickel-silver,Nickel -silver,A (Resistant),A (Resistant),,,,18,,,,93.0,"H. Leidheiser, Jr., The Corrosion of Copper, Tin and Their Alloys, John Wiley & Sons, New York, 1971, p 90-96",,A
Oleic Acid,Copper and alloys,Phosphor bronze,"Phosphor bronze, 5% Sn",A (Resistant),A (Resistant),,C51000,,,,,,93.0,"H. Leidheiser, Jr., The Corrosion of Copper, Tin and Their Alloys, John Wiley & Sons, New York, 1971, p 90-96",,A
Oleic Acid,Copper and alloys,Phosphor bronze,"Phosphor bronze, 8% Sn",A (Resistant),A (Resistant),,C52100,,,,,,93.0,"H. Leidheiser, Jr., The Corrosion of Copper, Tin and Their Alloys, John Wiley & Sons, New York, 1971, p 90-96",,A
Oleic Acid,Copper and alloys,Silicon bronze,"Silicon bronze, high",A (Resistant),A (Resistant),,C65500,,,,,,93.0,"H. Leidheiser, Jr., The Corrosion of Copper, Tin and Their Alloys, John Wiley & Sons, New York, 1971, p 90-96",,A
Oleic Acid,Copper and alloys,Silicon bronze,"Silicon bronze, low",A (Resistant),A (Resistant),,C65100,,,,,,93.0,"H. Leidheiser, Jr., The Corrosion of Copper, Tin and Their Alloys, John Wiley & Sons, New York, 1971, p 90-96",,A
Oleic Acid,Copper and alloys,Tin brass,Admiralty brass,A (Resistant),A (Resistant),,C44300,,,,,,93.0,"H. Leidheiser, Jr., The Corrosion of Copper, Tin and Their Alloys, John Wiley & Sons, New York, 1971, p 90-96",,A
Oleic Acid,Copper and alloys,Tin brass,Naval brass,C (Questionable),C (Questionable),,C46400,,,,,,93.0,"H. Leidheiser, Jr., The Corrosion of Copper, Tin and Their Alloys, John Wiley & Sons, New York, 1971, p 90-96",,C
Oleic Acid,Miscellaneous,Magnesium and alloys,Magnesium,A (Resistant),A (Resistant),,,,100,Room,Room,,119.0,"Dow Chemical Co., Midland, MI",,A
Oleic Acid,Stainless steels,Austenitic,301,A (Resistant),A (Resistant),,S30100,30 bar,,150,302,,253.0,"Chemical Resistance of REMANIT Stainless Steels, Thyssen Edelstahlwerke AG, March 1989",,A
Oleic Acid,Stainless steels,Austenitic,301,B (Good),B (Good),,S30100,30 bar,,180,356,,253.0,"Chemical Resistance of REMANIT Stainless Steels, Thyssen Edelstahlwerke AG, March 1989",,B
Oleic Acid,Stainless steels,Austenitic,301,B (Good),B (Good),,S30100,30 bar,,235,455,,253.0,"Chemical Resistance of REMANIT Stainless Steels, Thyssen Edelstahlwerke AG, March 1989",,B
Oleic Acid,Stainless steels,Austenitic,301,C (Questionable),C (Questionable),,S30100,30 bar,,300,572,,253.0,"Chemical Resistance of REMANIT Stainless Steels, Thyssen Edelstahlwerke AG, March 1989",,C
Oleic Acid,Stainless steels,Austenitic,302,A (Resistant),A (Resistant),,S30200,30 bar,,150,302,,253.0,"Chemical Resistance of REMANIT Stainless Steels, Thyssen Edelstahlwerke AG, March 1989",,A
Oleic Acid,Stainless steels,Austenitic,302,B (Good),B (Good),,S30200,30 bar,,180,356,,253.0,"Chemical Resistance of REMANIT Stainless Steels, Thyssen Edelstahlwerke AG, March 1989",,B
Oleic Acid,Stainless steels,Austenitic,302,B (Good),B (Good),,S30200,30 bar,,235,455,,253.0,"Chemical Resistance of REMANIT Stainless Steels, Thyssen Edelstahlwerke AG, March 1989",,B
Oleic Acid,Stainless steels,Austenitic,302,C (Questionable),C (Questionable),,S30200,30 bar,,300,572,,253.0,"Chemical Resistance of REMANIT Stainless Steels, Thyssen Edelstahlwerke AG, March 1989",,C
Oleic Acid,Stainless steels,Austenitic,303,A (Resistant),A (Resistant),,S30300,30 bar,,150,302,,253.0,"Chemical Resistance of REMANIT Stainless Steels, Thyssen Edelstahlwerke AG, March 1989",,A
Oleic Acid,Stainless steels,Austenitic,303,A (Resistant),A (Resistant),,S30300,30 bar,,150,302,,253.0,"Chemical Resistance of REMANIT Stainless Steels, Thyssen Edelstahlwerke AG, March 1989",,A
Oleic Acid,Stainless steels,Austenitic,303,C (Questionable),C (Questionable),,S30300,30 bar,,180,356,,253.0,"Chemical Resistance of REMANIT Stainless Steels, Thyssen Edelstahlwerke AG, March 1989",,C
Oleic Acid,Stainless steels,Austenitic,303,B (Good),B (Good),,S30300,30 bar,,180,356,,253.0,"Chemical Resistance of REMANIT Stainless Steels, Thyssen Edelstahlwerke AG, March 1989",,B
Oleic Acid,Stainless steels,Austenitic,303,C (Questionable),C (Questionable),,S30300,30 bar,,235,455,,253.0,"Chemical Resistance of REMANIT Stainless Steels, Thyssen Edelstahlwerke AG, March 1989",,C
Oleic Acid,Stainless steels,Austenitic,303,B (Good),B (Good),,S30300,30 bar,,235,455,,253.0,"Chemical Resistance of REMANIT Stainless Steels, Thyssen Edelstahlwerke AG, March 1989",,B
Oleic Acid,Stainless steels,Austenitic,303,D (Poor),D (Poor),,S30300,30 bar,,300,572,,253.0,"Chemical Resistance of REMANIT Stainless Steels, Thyssen Edelstahlwerke AG, March 1989",,D
Oleic Acid,Stainless steels,Austenitic,303,C (Questionable),C (Questionable),,S30300,30 bar,,300,572,,253.0,"Chemical Resistance of REMANIT Stainless Steels, Thyssen Edelstahlwerke AG, March 1989",,C
Oleic Acid,Stainless steels,Austenitic,304,A (Resistant),A (Resistant),,S30400,30 bar,,150,302,,253.0,"Chemical Resistance of REMANIT Stainless Steels, Thyssen Edelstahlwerke AG, March 1989",,A
Oleic Acid,Stainless steels,Austenitic,304,B (Good),B (Good),,S30400,30 bar,,180,356,,253.0,"Chemical Resistance of REMANIT Stainless Steels, Thyssen Edelstahlwerke AG, March 1989",,B
Oleic Acid,Stainless steels,Austenitic,304,B (Good),B (Good),,S30400,30 bar,,235,455,,253.0,"Chemical Resistance of REMANIT Stainless Steels, Thyssen Edelstahlwerke AG, March 1989",,B
Oleic Acid,Stainless steels,Austenitic,304,C (Questionable),C (Questionable),,S30400,30 bar,,300,572,,253.0,"Chemical Resistance of REMANIT Stainless Steels, Thyssen Edelstahlwerke AG, March 1989",,C
Oleic Acid,Stainless steels,Austenitic,316,A (Resistant),A (Resistant),,S31600,30 bar,,150,302,,253.0,"Chemical Resistance of REMANIT Stainless Steels, Thyssen Edelstahlwerke AG, March 1989",,A
Oleic Acid,Stainless steels,Austenitic,316,A (Resistant),A (Resistant),,S31600,30 bar,,180,356,,253.0,"Chemical Resistance of REMANIT Stainless Steels, Thyssen Edelstahlwerke AG, March 1989",,A
Oleic Acid,Stainless steels,Austenitic,316,A (Resistant),A (Resistant),,S31600,30 bar,,235,455,,253.0,"Chemical Resistance of REMANIT Stainless Steels, Thyssen Edelstahlwerke AG, March 1989",,A
Oleic Acid,Stainless steels,Austenitic,316,A (Resistant),A (Resistant),,S31600,30 bar,,300,572,,253.0,"Chemical Resistance of REMANIT Stainless Steels, Thyssen Edelstahlwerke AG, March 1989",,A
Oleic Acid,Stainless steels,Austenitic,321,A (Resistant),A (Resistant),,S32100,30 bar,,150,302,,253.0,"Chemical Resistance of REMANIT Stainless Steels, Thyssen Edelstahlwerke AG, March 1989",,A
Oleic Acid,Stainless steels,Austenitic,321,B (Good),B (Good),,S32100,30 bar,,180,356,,253.0,"Chemical Resistance of REMANIT Stainless Steels, Thyssen Edelstahlwerke AG, March 1989",,B
Oleic Acid,Stainless steels,Austenitic,321,B (Good),B (Good),,S32100,30 bar,,235,455,,253.0,"Chemical Resistance of REMANIT Stainless Steels, Thyssen Edelstahlwerke AG, March 1989",,B
Oleic Acid,Stainless steels,Austenitic,321,C (Questionable),C (Questionable),,S32100,30 bar,,300,572,,253.0,"Chemical Resistance of REMANIT Stainless Steels, Thyssen Edelstahlwerke AG, March 1989",,C
Oleic Acid,Stainless steels,Austenitic,347,A (Resistant),A (Resistant),,S34700,30 bar,,150,302,,253.0,"Chemical Resistance of REMANIT Stainless Steels, Thyssen Edelstahlwerke AG, March 1989",,A
Oleic Acid,Stainless steels,Austenitic,347,B (Good),B (Good),,S34700,30 bar,,180,356,,253.0,"Chemical Resistance of REMANIT Stainless Steels, Thyssen Edelstahlwerke AG, March 1989",,B
Oleic Acid,Stainless steels,Austenitic,347,B (Good),B (Good),,S34700,30 bar,,235,455,,253.0,"Chemical Resistance of REMANIT Stainless Steels, Thyssen Edelstahlwerke AG, March 1989",,B
Oleic Acid,Stainless steels,Austenitic,347,C (Questionable),C (Questionable),,S34700,30 bar,,300,572,,253.0,"Chemical Resistance of REMANIT Stainless Steels, Thyssen Edelstahlwerke AG, March 1989",,C
Oleic Acid,Stainless steels,Austenitic,304L,A (Resistant),A (Resistant),,S30403,30 bar,,150,302,,253.0,"Chemical Resistance of REMANIT Stainless Steels, Thyssen Edelstahlwerke AG, March 1989",,A
Oleic Acid,Stainless steels,Austenitic,304L,B (Good),B (Good),,S30403,30 bar,,180,356,,253.0,"Chemical Resistance of REMANIT Stainless Steels, Thyssen Edelstahlwerke AG, March 1989",,B
Oleic Acid,Stainless steels,Austenitic,304L,B (Good),B (Good),,S30403,30 bar,,235,455,,253.0,"Chemical Resistance of REMANIT Stainless Steels, Thyssen Edelstahlwerke AG, March 1989",,B
Oleic Acid,Stainless steels,Austenitic,304L,C (Questionable),C (Questionable),,S30403,30 bar,,300,572,,253.0,"Chemical Resistance of REMANIT Stainless Steels, Thyssen Edelstahlwerke AG, March 1989",,C
Oleic Acid,Stainless steels,Austenitic,304LN,A (Resistant),A (Resistant),,S30453,30 bar,,150,302,,253.0,"Chemical Resistance of REMANIT Stainless Steels, Thyssen Edelstahlwerke AG, March 1989",,A
Oleic Acid,Stainless steels,Austenitic,304LN,B (Good),B (Good),,S30453,30 bar,,180,356,,253.0,"Chemical Resistance of REMANIT Stainless Steels, Thyssen Edelstahlwerke AG, March 1989",,B
Oleic Acid,Stainless steels,Austenitic,304LN,B (Good),B (Good),,S30453,30 bar,,235,455,,253.0,"Chemical Resistance of REMANIT Stainless Steels, Thyssen Edelstahlwerke AG, March 1989",,B
Oleic Acid,Stainless steels,Austenitic,304LN,C (Questionable),C (Questionable),,S30453,30 bar,,300,572,,253.0,"Chemical Resistance of REMANIT Stainless Steels, Thyssen Edelstahlwerke AG, March 1989",,C
Oleic Acid,Stainless steels,Austenitic,316F,A (Resistant),A (Resistant),,S31620,30 bar,,150,302,,253.0,"Chemical Resistance of REMANIT Stainless Steels, Thyssen Edelstahlwerke AG, March 1989",,A
Oleic Acid,Stainless steels,Austenitic,316F,B (Good),B (Good),,S31620,30 bar,,180,356,,253.0,"Chemical Resistance of REMANIT Stainless Steels, Thyssen Edelstahlwerke AG, March 1989",,B
Oleic Acid,Stainless steels,Austenitic,316F,B (Good),B (Good),,S31620,30 bar,,235,455,,253.0,"Chemical Resistance of REMANIT Stainless Steels, Thyssen Edelstahlwerke AG, March 1989",,B
Oleic Acid,Stainless steels,Austenitic,316F,C (Questionable),C (Questionable),,S31620,30 bar,,300,572,,253.0,"Chemical Resistance of REMANIT Stainless Steels, Thyssen Edelstahlwerke AG, March 1989",,C
Oleic Acid,Stainless steels,Austenitic,316L,A (Resistant),A (Resistant),,S31603,30 bar,,150,302,,253.0,"Chemical Resistance of REMANIT Stainless Steels, Thyssen Edelstahlwerke AG, March 1989",,A
Oleic Acid,Stainless steels,Austenitic,316L,A (Resistant),A (Resistant),,S31603,30 bar,,180,356,,253.0,"Chemical Resistance of REMANIT Stainless Steels, Thyssen Edelstahlwerke AG, March 1989",,A
Oleic Acid,Stainless steels,Austenitic,316L,A (Resistant),A (Resistant),,S31603,30 bar,,235,455,,253.0,"Chemical Resistance of REMANIT Stainless Steels, Thyssen Edelstahlwerke AG, March 1989",,A
Oleic Acid,Stainless steels,Austenitic,316L,A (Resistant),A (Resistant),,S31603,30 bar,,300,572,,253.0,"Chemical Resistance of REMANIT Stainless Steels, Thyssen Edelstahlwerke AG, March 1989",,A
Oleic Acid,Stainless steels,Austenitic,316LN,A (Resistant),A (Resistant),,S31653,30 bar,,150,302,,253.0,"Chemical Resistance of REMANIT Stainless Steels, Thyssen Edelstahlwerke AG, March 1989",,A
Oleic Acid,Stainless steels,Austenitic,316LN,A (Resistant),A (Resistant),,S31653,30 bar,,180,356,,253.0,"Chemical Resistance of REMANIT Stainless Steels, Thyssen Edelstahlwerke AG, March 1989",,A
Oleic Acid,Stainless steels,Austenitic,316LN,A (Resistant),A (Resistant),,S31653,30 bar,,235,455,,253.0,"Chemical Resistance of REMANIT Stainless Steels, Thyssen Edelstahlwerke AG, March 1989",,A
Oleic Acid,Stainless steels,Austenitic,316LN,A (Resistant),A (Resistant),,S31653,30 bar,,300,572,,253.0,"Chemical Resistance of REMANIT Stainless Steels, Thyssen Edelstahlwerke AG, March 1989",,A
Oleic Acid,Stainless steels,Austenitic,316Ti,A (Resistant),A (Resistant),,S31635,30 bar,,150,302,,253.0,"Chemical Resistance of REMANIT Stainless Steels, Thyssen Edelstahlwerke AG, March 1989",,A
Oleic Acid,Stainless steels,Austenitic,316Ti,A (Resistant),A (Resistant),,S31635,30 bar,,180,356,,253.0,"Chemical Resistance of REMANIT Stainless Steels, Thyssen Edelstahlwerke AG, March 1989",,A
Oleic Acid,Stainless steels,Austenitic,316Ti,A (Resistant),A (Resistant),,S31635,30 bar,,235,455,,253.0,"Chemical Resistance of REMANIT Stainless Steels, Thyssen Edelstahlwerke AG, March 1989",,A
Oleic Acid,Stainless steels,Austenitic,316Ti,A (Resistant),A (Resistant),,S31635,30 bar,,300,572,,253.0,"Chemical Resistance of REMANIT Stainless Steels, Thyssen Edelstahlwerke AG, March 1989",,A
Oleic Acid,Stainless steels,Austenitic,317L,A (Resistant),A (Resistant),,S31703,30 bar,,150,302,,253.0,"Chemical Resistance of REMANIT Stainless Steels, Thyssen Edelstahlwerke AG, March 1989",,A
Oleic Acid,Stainless steels,Austenitic,317L,A (Resistant),A (Resistant),,S31703,30 bar,,180,356,,253.0,"Chemical Resistance of REMANIT Stainless Steels, Thyssen Edelstahlwerke AG, March 1989",,A
Oleic Acid,Stainless steels,Austenitic,317L,A (Resistant),A (Resistant),,S31703,30 bar,,235,455,,253.0,"Chemical Resistance of REMANIT Stainless Steels, Thyssen Edelstahlwerke AG, March 1989",,A
Oleic Acid,Stainless steels,Austenitic,317L,A (Resistant),A (Resistant),,S31703,30 bar,,300,572,,253.0,"Chemical Resistance of REMANIT Stainless Steels, Thyssen Edelstahlwerke AG, March 1989",,A
Oleic Acid,Stainless steels,Austenitic,317LN,A (Resistant),A (Resistant),,S31725,30 bar,,150,302,,253.0,"Chemical Resistance of REMANIT Stainless Steels, Thyssen Edelstahlwerke AG, March 1989",,A
Oleic Acid,Stainless steels,Austenitic,317LN,A (Resistant),A (Resistant),,S31725,30 bar,,180,356,,253.0,"Chemical Resistance of REMANIT Stainless Steels, Thyssen Edelstahlwerke AG, March 1989",,A
Oleic Acid,Stainless steels,Austenitic,317LN,A (Resistant),A (Resistant),,S31725,30 bar,,235,455,,253.0,"Chemical Resistance of REMANIT Stainless Steels, Thyssen Edelstahlwerke AG, March 1989",,A
Oleic Acid,Stainless steels,Austenitic,317LN,A (Resistant),A (Resistant),,S31725,30 bar,,300,572,,253.0,"Chemical Resistance of REMANIT Stainless Steels, Thyssen Edelstahlwerke AG, March 1989",,A
Oleic Acid,Stainless steels,Duplex,329,A (Resistant),A (Resistant),,S32900,30 bar,,150,302,,253.0,"Chemical Resistance of REMANIT Stainless Steels, Thyssen Edelstahlwerke AG, March 1989",,A
