Repository: wfreinhart/matse219

# MATSE 219: Materials Informatics

Auto-generated from the private authoring repo (matse219-instructor). Do not edit here directly -- changes are overwritten on the next publish run.

## Lectures

- [Lecture01](https://colab.research.google.com/github/wfreinhart/matse219/blob/staging/notebooks/Lecture01.ipynb)
- [Lecture02](https://colab.research.google.com/github/wfreinhart/matse219/blob/staging/notebooks/Lecture02.ipynb)
- [Lecture03](https://colab.research.google.com/github/wfreinhart/matse219/blob/staging/notebooks/Lecture03.ipynb)
- [Lecture04](https://colab.research.google.com/github/wfreinhart/matse219/blob/staging/notebooks/Lecture04.ipynb)

File: datasets/corrosion.csv (part 80 of 142)
Environment,Material Group,Material Family,Material,Rate (mm/yr) or Rating,Rate (mils/yr) or Rating,Localized Attack,UNS,Condition/Comment,Concentration (Vol %),Temperature (deg C),Temperature (deg F),Duration,Reference #,Reference,rate_mm_yr_numeric,rate_letter_grade
Oleic Acid,Stainless steels,Duplex,329,A (Resistant),A (Resistant),,S32900,30 bar,,180,356,,253.0,"Chemical Resistance of REMANIT Stainless Steels, Thyssen Edelstahlwerke AG, March 1989",,A
Oleic Acid,Stainless steels,Duplex,329,A (Resistant),A (Resistant),,S32900,30 bar,,235,455,,253.0,"Chemical Resistance of REMANIT Stainless Steels, Thyssen Edelstahlwerke AG, March 1989",,A
Oleic Acid,Stainless steels,Duplex,329,A (Resistant),A (Resistant),,S32900,30 bar,,300,572,,253.0,"Chemical Resistance of REMANIT Stainless Steels, Thyssen Edelstahlwerke AG, March 1989",,A
Oleic Acid,Stainless steels,Duplex,F51,A (Resistant),A (Resistant),,S31803,30 bar,,150,302,,253.0,"Chemical Resistance of REMANIT Stainless Steels, Thyssen Edelstahlwerke AG, March 1989",,A
Oxalic Acid,Stainless steels,Austenitic,316,1.02,40,,S31600,Base metal,10,Boiling,Boiling,,120.0,Allegheny Ludlum Steel Corp.,1.02,
Oleic Acid,Stainless steels,Duplex,F51,A (Resistant),A (Resistant),,S31803,30 bar,,180,356,,253.0,"Chemical Resistance of REMANIT Stainless Steels, Thyssen Edelstahlwerke AG, March 1989",,A
Oleic Acid,Stainless steels,Duplex,F51,A (Resistant),A (Resistant),,S31803,30 bar,,235,455,,253.0,"Chemical Resistance of REMANIT Stainless Steels, Thyssen Edelstahlwerke AG, March 1989",,A
Oleic Acid,Stainless steels,Duplex,F51,A (Resistant),A (Resistant),,S31803,30 bar,,300,572,,253.0,"Chemical Resistance of REMANIT Stainless Steels, Thyssen Edelstahlwerke AG, March 1989",,A
Oleic Acid,Stainless steels,Ferritic,405,A (Resistant),A (Resistant),,S40500,30 bar,,150,302,,253.0,"Chemical Resistance of REMANIT Stainless Steels, Thyssen Edelstahlwerke AG, March 1989",,A
Oleic Acid,Stainless steels,Ferritic,405,C (Questionable),C (Questionable),,S40500,30 bar,,180,356,,253.0,"Chemical Resistance of REMANIT Stainless Steels, Thyssen Edelstahlwerke AG, March 1989",,C
Oleic Acid,Stainless steels,Ferritic,405,D (Poor),D (Poor),,S40500,30 bar,,235,455,,253.0,"Chemical Resistance of REMANIT Stainless Steels, Thyssen Edelstahlwerke AG, March 1989",,D
Oleic Acid,Stainless steels,Ferritic,405,D (Poor),D (Poor),,S40500,30 bar,,300,572,,253.0,"Chemical Resistance of REMANIT Stainless Steels, Thyssen Edelstahlwerke AG, March 1989",,D
Oleic Acid,Stainless steels,Ferritic,409,A (Resistant),A (Resistant),,S40900,30 bar,,150,302,,253.0,"Chemical Resistance of REMANIT Stainless Steels, Thyssen Edelstahlwerke AG, March 1989",,A
Oleic Acid,Stainless steels,Ferritic,409,C (Questionable),C (Questionable),,S40900,30 bar,,180,356,,253.0,"Chemical Resistance of REMANIT Stainless Steels, Thyssen Edelstahlwerke AG, March 1989",,C
Oleic Acid,Stainless steels,Ferritic,409,D (Poor),D (Poor),,S40900,30 bar,,235,455,,253.0,"Chemical Resistance of REMANIT Stainless Steels, Thyssen Edelstahlwerke AG, March 1989",,D
Oleic Acid,Stainless steels,Ferritic,409,D (Poor),D (Poor),,S40900,30 bar,,300,572,,253.0,"Chemical Resistance of REMANIT Stainless Steels, Thyssen Edelstahlwerke AG, March 1989",,D
Oleic Acid,Stainless steels,Ferritic,430,A (Resistant),A (Resistant),,S43000,30 bar,,150,302,,253.0,"Chemical Resistance of REMANIT Stainless Steels, Thyssen Edelstahlwerke AG, March 1989",,A
Oleic Acid,Stainless steels,Ferritic,430,C (Questionable),C (Questionable),,S43000,30 bar,,180,356,,253.0,"Chemical Resistance of REMANIT Stainless Steels, Thyssen Edelstahlwerke AG, March 1989",,C
Oleic Acid,Stainless steels,Ferritic,430,C (Questionable),C (Questionable),,S43000,30 bar,,235,455,,253.0,"Chemical Resistance of REMANIT Stainless Steels, Thyssen Edelstahlwerke AG, March 1989",,C
Oleic Acid,Stainless steels,Ferritic,430,D (Poor),D (Poor),,S43000,30 bar,,300,572,,253.0,"Chemical Resistance of REMANIT Stainless Steels, Thyssen Edelstahlwerke AG, March 1989",,D
Oleic Acid,Stainless steels,Ferritic,434,A (Resistant),A (Resistant),,S43400,30 bar,,150,302,,253.0,"Chemical Resistance of REMANIT Stainless Steels, Thyssen Edelstahlwerke AG, March 1989",,A
Oleic Acid,Stainless steels,Ferritic,434,B (Good),B (Good),,S43400,30 bar,,180,356,,253.0,"Chemical Resistance of REMANIT Stainless Steels, Thyssen Edelstahlwerke AG, March 1989",,B
Oleic Acid,Stainless steels,Ferritic,434,C (Questionable),C (Questionable),,S43400,30 bar,,235,455,,253.0,"Chemical Resistance of REMANIT Stainless Steels, Thyssen Edelstahlwerke AG, March 1989",,C
Oleic Acid,Stainless steels,Ferritic,434,C (Questionable),C (Questionable),,S43400,30 bar,,300,572,,253.0,"Chemical Resistance of REMANIT Stainless Steels, Thyssen Edelstahlwerke AG, March 1989",,C
Oleic Acid,Stainless steels,Martensitic,403,A (Resistant),A (Resistant),,S40300,30 bar,,150,302,,253.0,"Chemical Resistance of REMANIT Stainless Steels, Thyssen Edelstahlwerke AG, March 1989",,A
Oleic Acid,Stainless steels,Martensitic,403,C (Questionable),C (Questionable),,S40300,30 bar,,180,356,,253.0,"Chemical Resistance of REMANIT Stainless Steels, Thyssen Edelstahlwerke AG, March 1989",,C
Oleic Acid,Stainless steels,Martensitic,403,D (Poor),D (Poor),,S40300,30 bar,,235,455,,253.0,"Chemical Resistance of REMANIT Stainless Steels, Thyssen Edelstahlwerke AG, March 1989",,D
Oleic Acid,Stainless steels,Martensitic,403,D (Poor),D (Poor),,S40300,30 bar,,300,572,,253.0,"Chemical Resistance of REMANIT Stainless Steels, Thyssen Edelstahlwerke AG, March 1989",,D
Oleic Acid,Stainless steels,Martensitic,410,A (Resistant),A (Resistant),,S41000,,,Room,Room,,121.0,"Cyclops Corp., Universal-Cyclops Specialty Steel Division",,A
Oleic Acid,Stainless steels,Martensitic,410,A (Resistant),A (Resistant),,S41000,30 bar,,150,302,,253.0,"Chemical Resistance of REMANIT Stainless Steels, Thyssen Edelstahlwerke AG, March 1989",,A
Oleic Acid,Stainless steels,Martensitic,410,C (Questionable),C (Questionable),,S41000,30 bar,,180,356,,253.0,"Chemical Resistance of REMANIT Stainless Steels, Thyssen Edelstahlwerke AG, March 1989",,C
Oleic Acid,Stainless steels,Martensitic,410,D (Poor),D (Poor),,S41000,30 bar,,235,455,,253.0,"Chemical Resistance of REMANIT Stainless Steels, Thyssen Edelstahlwerke AG, March 1989",,D
Oleic Acid,Stainless steels,Martensitic,410,D (Poor),D (Poor),,S41000,30 bar,,300,572,,253.0,"Chemical Resistance of REMANIT Stainless Steels, Thyssen Edelstahlwerke AG, March 1989",,D
Oleic Acid,Stainless steels,Martensitic,416,A (Resistant),A (Resistant),,S41600,30 bar,,150,302,,253.0,"Chemical Resistance of REMANIT Stainless Steels, Thyssen Edelstahlwerke AG, March 1989",,A
Oleic Acid,Stainless steels,Martensitic,416,C (Questionable),C (Questionable),,S41600,30 bar,,180,356,,253.0,"Chemical Resistance of REMANIT Stainless Steels, Thyssen Edelstahlwerke AG, March 1989",,C
Oleic Acid,Stainless steels,Martensitic,416,D (Poor),D (Poor),,S41600,30 bar,,235,455,,253.0,"Chemical Resistance of REMANIT Stainless Steels, Thyssen Edelstahlwerke AG, March 1989",,D
Oleic Acid,Stainless steels,Martensitic,416,D (Poor),D (Poor),,S41600,30 bar,,300,572,,253.0,"Chemical Resistance of REMANIT Stainless Steels, Thyssen Edelstahlwerke AG, March 1989",,D
Oleic Acid,Stainless steels,Martensitic,420,A (Resistant),A (Resistant),,S42000,30 bar,,150,302,,253.0,"Chemical Resistance of REMANIT Stainless Steels, Thyssen Edelstahlwerke AG, March 1989",,A
Oleic Acid,Stainless steels,Martensitic,420,C (Questionable),C (Questionable),,S42000,30 bar,,180,356,,253.0,"Chemical Resistance of REMANIT Stainless Steels, Thyssen Edelstahlwerke AG, March 1989",,C
Oleic Acid,Stainless steels,Martensitic,420,D (Poor),D (Poor),,S42000,30 bar,,235,455,,253.0,"Chemical Resistance of REMANIT Stainless Steels, Thyssen Edelstahlwerke AG, March 1989",,D
Oleic Acid,Stainless steels,Martensitic,420,D (Poor),D (Poor),,S42000,30 bar,,300,572,,253.0,"Chemical Resistance of REMANIT Stainless Steels, Thyssen Edelstahlwerke AG, March 1989",,D
Oxalic Acid,Carbon and alloy steels,Alloy steel,10Cr,0.4,16,,,,2.5,22-25,,1 d,203.0,"I. Sekine, C. Okano, and M. Yuasa, The Corrosion Behaviour of Ferritic Stainless Steel in Oxalic Acid Solutions, Corrosion Science, Vol 30, (No. 4/5), Pergamon Press plc, UK, 1990, p 351-368",0.4,
Oxalic Acid,Carbon and alloy steels,Alloy steel,10Cr,0.6,22,,,,5,22-25,,1 d,203.0,"I. Sekine, C. Okano, and M. Yuasa, The Corrosion Behaviour of Ferritic Stainless Steel in Oxalic Acid Solutions, Corrosion Science, Vol 30, (No. 4/5), Pergamon Press plc, UK, 1990, p 351-368",0.6,
Oxalic Acid,Carbon and alloy steels,Alloy steel,10Cr,0.7,27,,,,7.5,22-25,,1 d,203.0,"I. Sekine, C. Okano, and M. Yuasa, The Corrosion Behaviour of Ferritic Stainless Steel in Oxalic Acid Solutions, Corrosion Science, Vol 30, (No. 4/5), Pergamon Press plc, UK, 1990, p 351-368",0.7,
Oxalic Acid,Carbon and alloy steels,Alloy steel,10Cr,0.7,29,,,,10,22-25,,1 d,203.0,"I. Sekine, C. Okano, and M. Yuasa, The Corrosion Behaviour of Ferritic Stainless Steel in Oxalic Acid Solutions, Corrosion Science, Vol 30, (No. 4/5), Pergamon Press plc, UK, 1990, p 351-368",0.7,
Oxalic Acid,Carbon and alloy steels,Alloy steel,10Cr,0.8,31,,,,12.5,22-25,,1 d,203.0,"I. Sekine, C. Okano, and M. Yuasa, The Corrosion Behaviour of Ferritic Stainless Steel in Oxalic Acid Solutions, Corrosion Science, Vol 30, (No. 4/5), Pergamon Press plc, UK, 1990, p 351-368",0.8,
Oxalic Acid,Carbon and alloy steels,Alloy steel,10Cr,50,2000,,,,2.5,Boiling,Boiling,1 h,203.0,"I. Sekine, C. Okano, and M. Yuasa, The Corrosion Behaviour of Ferritic Stainless Steel in Oxalic Acid Solutions, Corrosion Science, Vol 30, (No. 4/5), Pergamon Press plc, UK, 1990, p 351-368",50.0,
Oxalic Acid,Carbon and alloy steels,Alloy steel,10Cr,60,2380,,,,5,Boiling,Boiling,1 h,203.0,"I. Sekine, C. Okano, and M. Yuasa, The Corrosion Behaviour of Ferritic Stainless Steel in Oxalic Acid Solutions, Corrosion Science, Vol 30, (No. 4/5), Pergamon Press plc, UK, 1990, p 351-368",60.0,
Oxalic Acid,Carbon and alloy steels,Alloy steel,10Cr,73,2900,,,,7.5,Boiling,Boiling,1 h,203.0,"I. Sekine, C. Okano, and M. Yuasa, The Corrosion Behaviour of Ferritic Stainless Steel in Oxalic Acid Solutions, Corrosion Science, Vol 30, (No. 4/5), Pergamon Press plc, UK, 1990, p 351-368",73.0,
Oxalic Acid,Carbon and alloy steels,Alloy steel,10Cr,82,3290,,,,10,Boiling,Boiling,1 h,203.0,"I. Sekine, C. Okano, and M. Yuasa, The Corrosion Behaviour of Ferritic Stainless Steel in Oxalic Acid Solutions, Corrosion Science, Vol 30, (No. 4/5), Pergamon Press plc, UK, 1990, p 351-368",82.0,
Oxalic Acid,Carbon and alloy steels,Alloy steel,10Cr,82,3290,,,,12.5,Boiling,Boiling,1 h,203.0,"I. Sekine, C. Okano, and M. Yuasa, The Corrosion Behaviour of Ferritic Stainless Steel in Oxalic Acid Solutions, Corrosion Science, Vol 30, (No. 4/5), Pergamon Press plc, UK, 1990, p 351-368",82.0,
Oxalic Acid,Carbon and alloy steels,Alloy steel,5Cr,0.4,16,,K51545,,2.5,22-25,,1 h,203.0,"I. Sekine, C. Okano, and M. Yuasa, The Corrosion Behaviour of Ferritic Stainless Steel in Oxalic Acid Solutions, Corrosion Science, Vol 30, (No. 4/5), Pergamon Press plc, UK, 1990, p 351-368",0.4,
Oxalic Acid,Carbon and alloy steels,Alloy steel,5Cr,0.5,18,,K51545,,5,Boiling,Boiling,1 h,203.0,"I. Sekine, C. Okano, and M. Yuasa, The Corrosion Behaviour of Ferritic Stainless Steel in Oxalic Acid Solutions, Corrosion Science, Vol 30, (No. 4/5), Pergamon Press plc, UK, 1990, p 351-368",0.5,
Oxalic Acid,Carbon and alloy steels,Alloy steel,5Cr,0.5,18,,K51545,,7.5,Boiling,Boiling,1 h,203.0,"I. Sekine, C. Okano, and M. Yuasa, The Corrosion Behaviour of Ferritic Stainless Steel in Oxalic Acid Solutions, Corrosion Science, Vol 30, (No. 4/5), Pergamon Press plc, UK, 1990, p 351-368",0.5,
Oxalic Acid,Stainless steels,Austenitic,316,0.99,39,,S31600,Welded sample,10,Boiling,Boiling,,120.0,Allegheny Ludlum Steel Corp.,0.99,
Oxalic Acid,Carbon and alloy steels,Alloy steel,5Cr,0.5,20,,K51545,,10,Boiling,Boiling,1 h,203.0,"I. Sekine, C. Okano, and M. Yuasa, The Corrosion Behaviour of Ferritic Stainless Steel in Oxalic Acid Solutions, Corrosion Science, Vol 30, (No. 4/5), Pergamon Press plc, UK, 1990, p 351-368",0.5,
Oxalic Acid,Carbon and alloy steels,Alloy steel,5Cr,0.6,24,,K51545,,12.5,Boiling,Boiling,1 h,203.0,"I. Sekine, C. Okano, and M. Yuasa, The Corrosion Behaviour of Ferritic Stainless Steel in Oxalic Acid Solutions, Corrosion Science, Vol 30, (No. 4/5), Pergamon Press plc, UK, 1990, p 351-368",0.6,
Oxalic Acid,Carbon and alloy steels,Alloy steel,5Cr,41,1650,,K51545,,2.5,Boiling,Boiling,1 h,203.0,"I. Sekine, C. Okano, and M. Yuasa, The Corrosion Behaviour of Ferritic Stainless Steel in Oxalic Acid Solutions, Corrosion Science, Vol 30, (No. 4/5), Pergamon Press plc, UK, 1990, p 351-368",41.0,
Oxalic Acid,Carbon and alloy steels,Alloy steel,5Cr,46,1830,,K51545,,5,Boiling,Boiling,1 h,203.0,"I. Sekine, C. Okano, and M. Yuasa, The Corrosion Behaviour of Ferritic Stainless Steel in Oxalic Acid Solutions, Corrosion Science, Vol 30, (No. 4/5), Pergamon Press plc, UK, 1990, p 351-368",46.0,
Oxalic Acid,Carbon and alloy steels,Alloy steel,5Cr,50,2000,,K51545,,7.5,Boiling,Boiling,1 h,203.0,"I. Sekine, C. Okano, and M. Yuasa, The Corrosion Behaviour of Ferritic Stainless Steel in Oxalic Acid Solutions, Corrosion Science, Vol 30, (No. 4/5), Pergamon Press plc, UK, 1990, p 351-368",50.0,
Oxalic Acid,Carbon and alloy steels,Alloy steel,5Cr,53,2100,,K51545,,10,Boiling,Boiling,1 h,203.0,"I. Sekine, C. Okano, and M. Yuasa, The Corrosion Behaviour of Ferritic Stainless Steel in Oxalic Acid Solutions, Corrosion Science, Vol 30, (No. 4/5), Pergamon Press plc, UK, 1990, p 351-368",53.0,
Oxalic Acid,Carbon and alloy steels,Alloy steel,5Cr,55,2200,,K51545,,12.5,Boiling,Boiling,1 h,203.0,"I. Sekine, C. Okano, and M. Yuasa, The Corrosion Behaviour of Ferritic Stainless Steel in Oxalic Acid Solutions, Corrosion Science, Vol 30, (No. 4/5), Pergamon Press plc, UK, 1990, p 351-368",55.0,
Oxalic Acid,Miscellaneous,Noble metals,Gold,0.05 max,2 max,,P00016,,All,Boiling,Boiling,,8.0,"Metals Handbook, Ninth Edition, Vol 13, Corrosion, ASM International, Metals Park, OH, 1987, p 798",0.05,
Oxalic Acid,Miscellaneous,Noble metals,Silver,0.05 max,2 max,,P07010,,,Boiling,Boiling,,4.0,"Metals Handbook, Ninth Edition, Vol 13, Corrosion, ASM International, Metals Park, OH, 1987, p 795",0.05,
Oxalic Acid,Miscellaneous,Noble metals,Silver,0.05 max,2 max,,P07010,,,Boiling,Boiling,,4.0,"Metals Handbook, Ninth Edition, Vol 13, Corrosion, ASM International, Metals Park, OH, 1987, p 795",0.05,
Oxalic Acid,Nickel and alloys,Nickel-chromium-molybdenum-(tungsten),Alloy 625,0.2,6,,N06625,,10,Boiling,Boiling,,81.0,"Allegheny Ludlum Corporation, 1982",0.2,
Oxalic Acid,Nickel and alloys,Nickel-chromium-molybdenum-(tungsten),Alloy 625,0.2,6,,N06625,,10,Boiling,Boiling,,223.0,"H.E. Deverell and I.A. Franson, Practical Guide to Using the Newer Ferritic Stainless Steels, Materials Performance, NACE, USA, September 1989, p 52-57",0.2,
Oxalic Acid,Nickel and alloys,Nickel-chromium-molybdenum-(tungsten),"Inconel 690 Inco Alloys International, Inc.",0.03 max,1 max,,N06690,,5,80,176,,57.0,"Inco Alloys International, 1980",0.03,
Oxalic Acid,NIckel and alloys,Nickel-chromium-molybdenum-(tungsten),"Inconel 690 Inco Alloys International, Inc.",0.03 max,1 max,,N06690,,10,80,176,,57.0,"Inco Alloys International, 1980",0.03,
Oxalic Acid,Refractory metals and alloys,Niobium and alloys,Niobium,1.25,50,,R04210,,10,Boiling,Boiling,,2.0,"Metals Handbook, Ninth Edition, Vol 13, Corrosion, ASM International, Metals Park, OH, 1987, p 723-724",1.25,
Oxalic Acid,Refractory metals and alloys,Tantalum and alloys,Tantalum,A (Resistant),A (Resistant),,R05210,,,21,70,,42.0,"P.A. Schweitzer, Tantalum, in Corrosion and Corrosion Protection Handbook, P.A. Schweitzer, Ed., Marcel Dekker, New York, 1983, p 182-183",,A
Oxalic Acid,Refractory metals and alloys,Tantalum and alloys,Tantalum,0.003,0.1,,R05210,,,96,205,,42.0,"P.A. Schweitzer, Tantalum, in Corrosion and Corrosion Protection Handbook, P.A. Schweitzer, Ed., Marcel Dekker, New York, 1983, p 182-183",0.003,
Oxalic Acid,Refractory metals and alloys,Zirconium and alloys,Zr702,0.025 max,1 max,,R06702,,0-100,100,212,,15.0,"Metals Handbook, Ninth Edition, Vol 13, Corrosion, ASM International, Metals Park, OH, 1987, p 711-715",0.025,
Oxalic Acid,Stainless steels,Austenitic,301,A (Resistant),A (Resistant),,S30100,,5,20,68,,253.0,"Chemical Resistance of REMANIT Stainless Steels, Thyssen Edelstahlwerke AG, March 1989",,A
Oxalic Acid,Stainless steels,Austenitic,301,B (Good),B (Good),,S30100,,5,Boiling,Boiling,,253.0,"Chemical Resistance of REMANIT Stainless Steels, Thyssen Edelstahlwerke AG, March 1989",,B
Oxalic Acid,Stainless steels,Austenitic,301,B (Good),B (Good),,S30100,,10,20,68,,253.0,"Chemical Resistance of REMANIT Stainless Steels, Thyssen Edelstahlwerke AG, March 1989",,B
Oxalic Acid,Stainless steels,Austenitic,301,C (Questionable),C (Questionable),,S30100,,10,Boiling,Boiling,,253.0,"Chemical Resistance of REMANIT Stainless Steels, Thyssen Edelstahlwerke AG, March 1989",,C
Oxalic Acid,Stainless steels,Austenitic,301,C (Questionable),C (Questionable),,S30100,,25,Boiling,Boiling,,253.0,"Chemical Resistance of REMANIT Stainless Steels, Thyssen Edelstahlwerke AG, March 1989",,C
Oxalic Acid,Stainless steels,Austenitic,301,C (Questionable),C (Questionable),,S30100,,50,Boiling,Boiling,,253.0,"Chemical Resistance of REMANIT Stainless Steels, Thyssen Edelstahlwerke AG, March 1989",,C
Oxalic Acid,Stainless steels,Austenitic,302,A (Resistant),A (Resistant),,S30200,,5,20,68,,253.0,"Chemical Resistance of REMANIT Stainless Steels, Thyssen Edelstahlwerke AG, March 1989",,A
Oxalic Acid,Stainless steels,Austenitic,302,B (Good),B (Good),,S30200,,5,Boiling,Boiling,,253.0,"Chemical Resistance of REMANIT Stainless Steels, Thyssen Edelstahlwerke AG, March 1989",,B
Oxalic Acid,Stainless steels,Austenitic,302,B (Good),B (Good),,S30200,,10,20,68,,253.0,"Chemical Resistance of REMANIT Stainless Steels, Thyssen Edelstahlwerke AG, March 1989",,B
Oxalic Acid,Stainless steels,Austenitic,302,C (Questionable),C (Questionable),,S30200,,10,Boiling,Boiling,,253.0,"Chemical Resistance of REMANIT Stainless Steels, Thyssen Edelstahlwerke AG, March 1989",,C
Oxalic Acid,Stainless steels,Austenitic,302,C (Questionable),C (Questionable),,S30200,,25,Boiling,Boiling,,253.0,"Chemical Resistance of REMANIT Stainless Steels, Thyssen Edelstahlwerke AG, March 1989",,C
Oxalic Acid,Stainless steels,Austenitic,302,C (Questionable),C (Questionable),,S30200,,50,Boiling,Boiling,,253.0,"Chemical Resistance of REMANIT Stainless Steels, Thyssen Edelstahlwerke AG, March 1989",,C
Oxalic Acid,Stainless steels,Austenitic,303,B (Good),B (Good),,S30300,,5,20,68,,253.0,"Chemical Resistance of REMANIT Stainless Steels, Thyssen Edelstahlwerke AG, March 1989",,B
Oxalic Acid,Stainless steels,Austenitic,303,A (Resistant),A (Resistant),,S30300,,5,20,68,,253.0,"Chemical Resistance of REMANIT Stainless Steels, Thyssen Edelstahlwerke AG, March 1989",,A
Oxalic Acid,Stainless steels,Austenitic,303,D (Poor),D (Poor),,S30300,,5,Boiling,Boiling,,253.0,"Chemical Resistance of REMANIT Stainless Steels, Thyssen Edelstahlwerke AG, March 1989",,D
Oxalic Acid,Stainless steels,Austenitic,303,B (Good),B (Good),,S30300,,5,Boiling,Boiling,,253.0,"Chemical Resistance of REMANIT Stainless Steels, Thyssen Edelstahlwerke AG, March 1989",,B
Oxalic Acid,Stainless steels,Austenitic,303,B (Good),B (Good),,S30300,,10,20,68,,253.0,"Chemical Resistance of REMANIT Stainless Steels, Thyssen Edelstahlwerke AG, March 1989",,B
Oxalic Acid,Stainless steels,Austenitic,303,B (Good),B (Good),,S30300,,10,20,68,,253.0,"Chemical Resistance of REMANIT Stainless Steels, Thyssen Edelstahlwerke AG, March 1989",,B
Oxalic Acid,Stainless steels,Austenitic,303,C (Questionable),C (Questionable),,S30300,,10,Boiling,Boiling,,253.0,"Chemical Resistance of REMANIT Stainless Steels, Thyssen Edelstahlwerke AG, March 1989",,C
Oxalic Acid,Stainless steels,Austenitic,303,C (Questionable),C (Questionable),,S30300,,25,Boiling,Boiling,,253.0,"Chemical Resistance of REMANIT Stainless Steels, Thyssen Edelstahlwerke AG, March 1989",,C
Oxalic Acid,Stainless steels,Austenitic,303,C (Questionable),C (Questionable),,S30300,,50,Boiling,Boiling,,253.0,"Chemical Resistance of REMANIT Stainless Steels, Thyssen Edelstahlwerke AG, March 1989",,C
Oxalic Acid,Stainless steels,Austenitic,304,B (Good),B (Good),,S30400,,10,21,70,,121.0,"Cyclops Corp., Universal-Cyclops Specialty Steel Division",,B
Oxalic Acid,Stainless steels,Austenitic,304,1.23,49,,S30400,,10,Boiling,Boiling,,98.0,"Allegheny Ludlum Corporation, 1986",1.23,
Oxalic Acid,Stainless steels,Austenitic,304,1.2,48,,S30400,,10,Boiling,Boiling,,98.0,"Allegheny Ludlum Corporation, 1986",1.2,
Oxalic Acid,Stainless steels,Austenitic,304,1.22,48,,S30400,Average of five 48-h periods,10,Boiling,Boiling,,81.0,"Allegheny Ludlum Corporation, 1982",1.22,
Oxalic Acid,Stainless steels,Austenitic,304,A (Resistant),A (Resistant),,S30400,,5,20,68,,253.0,"Chemical Resistance of REMANIT Stainless Steels, Thyssen Edelstahlwerke AG, March 1989",,A
Oxalic Acid,Stainless steels,Austenitic,304,B (Good),B (Good),,S30400,,5,Boiling,Boiling,,253.0,"Chemical Resistance of REMANIT Stainless Steels, Thyssen Edelstahlwerke AG, March 1989",,B
Oxalic Acid,Stainless steels,Austenitic,304,B (Good),B (Good),,S30400,,10,20,68,,253.0,"Chemical Resistance of REMANIT Stainless Steels, Thyssen Edelstahlwerke AG, March 1989",,B
Oxalic Acid,Stainless steels,Austenitic,304,C (Questionable),C (Questionable),,S30400,,10,Boiling,Boiling,,253.0,"Chemical Resistance of REMANIT Stainless Steels, Thyssen Edelstahlwerke AG, March 1989",,C
Oxalic Acid,Stainless steels,Austenitic,304,C (Questionable),C (Questionable),,S30400,,25,Boiling,Boiling,,253.0,"Chemical Resistance of REMANIT Stainless Steels, Thyssen Edelstahlwerke AG, March 1989",,C
Oxalic Acid,Stainless steels,Austenitic,304,C (Questionable),C (Questionable),,S30400,,50,Boiling,Boiling,,253.0,"Chemical Resistance of REMANIT Stainless Steels, Thyssen Edelstahlwerke AG, March 1989",,C
Oxalic Acid,Stainless steels,Austenitic,316,B (Good),B (Good),,S31600,,10,21,70,,121.0,"Cyclops Corp., Universal-Cyclops Specialty Steel Division",,B
Oxalic Acid,Stainless steels,Austenitic,316,A (Resistant),A (Resistant),,S31600,,5,20,68,,253.0,"Chemical Resistance of REMANIT Stainless Steels, Thyssen Edelstahlwerke AG, March 1989",,A
Oxalic Acid,Stainless steels,Austenitic,316,B (Good),B (Good),,S31600,,5,Boiling,Boiling,,253.0,"Chemical Resistance of REMANIT Stainless Steels, Thyssen Edelstahlwerke AG, March 1989",,B
Oxalic Acid,Stainless steels,Austenitic,316,A (Resistant),A (Resistant),,S31600,,10,20,68,,253.0,"Chemical Resistance of REMANIT Stainless Steels, Thyssen Edelstahlwerke AG, March 1989",,A
Oxalic Acid,Stainless steels,Austenitic,316,C (Questionable),C (Questionable),,S31600,,10,Boiling,Boiling,,253.0,"Chemical Resistance of REMANIT Stainless Steels, Thyssen Edelstahlwerke AG, March 1989",,C
Oxalic Acid,Stainless steels,Austenitic,316,C (Questionable),C (Questionable),,S31600,,25,Boiling,Boiling,,253.0,"Chemical Resistance of REMANIT Stainless Steels, Thyssen Edelstahlwerke AG, March 1989",,C
Oxalic Acid,Stainless steels,Austenitic,321,A (Resistant),A (Resistant),,S32100,,5,20,68,,253.0,"Chemical Resistance of REMANIT Stainless Steels, Thyssen Edelstahlwerke AG, March 1989",,A
Oxalic Acid,Stainless steels,Austenitic,321,B (Good),B (Good),,S32100,,5,Boiling,Boiling,,253.0,"Chemical Resistance of REMANIT Stainless Steels, Thyssen Edelstahlwerke AG, March 1989",,B
Oxalic Acid,Stainless steels,Austenitic,321,B (Good),B (Good),,S32100,,10,20,68,,253.0,"Chemical Resistance of REMANIT Stainless Steels, Thyssen Edelstahlwerke AG, March 1989",,B
Oxalic Acid,Stainless steels,Austenitic,321,C (Questionable),C (Questionable),,S32100,,10,Boiling,Boiling,,253.0,"Chemical Resistance of REMANIT Stainless Steels, Thyssen Edelstahlwerke AG, March 1989",,C
Oxalic Acid,Stainless steels,Austenitic,321,C (Questionable),C (Questionable),,S32100,,25,Boiling,Boiling,,253.0,"Chemical Resistance of REMANIT Stainless Steels, Thyssen Edelstahlwerke AG, March 1989",,C
Oxalic Acid,Stainless steels,Austenitic,321,C (Questionable),C (Questionable),,S32100,,50,Boiling,Boiling,,253.0,"Chemical Resistance of REMANIT Stainless Steels, Thyssen Edelstahlwerke AG, March 1989",,C
Oxalic Acid,Stainless steels,Austenitic,347,A (Resistant),A (Resistant),,S34700,,5,20,68,,253.0,"Chemical Resistance of REMANIT Stainless Steels, Thyssen Edelstahlwerke AG, March 1989",,A
Oxalic Acid,Stainless steels,Austenitic,347,B (Good),B (Good),,S34700,,5,Boiling,Boiling,,253.0,"Chemical Resistance of REMANIT Stainless Steels, Thyssen Edelstahlwerke AG, March 1989",,B
Oxalic Acid,Stainless steels,Austenitic,347,B (Good),B (Good),,S34700,,10,20,68,,253.0,"Chemical Resistance of REMANIT Stainless Steels, Thyssen Edelstahlwerke AG, March 1989",,B
Oxalic Acid,Stainless steels,Austenitic,347,C (Questionable),C (Questionable),,S34700,,10,Boiling,Boiling,,253.0,"Chemical Resistance of REMANIT Stainless Steels, Thyssen Edelstahlwerke AG, March 1989",,C
Oxalic Acid,Stainless steels,Austenitic,347,C (Questionable),C (Questionable),,S34700,,25,Boiling,Boiling,,253.0,"Chemical Resistance of REMANIT Stainless Steels, Thyssen Edelstahlwerke AG, March 1989",,C
Oxalic Acid,Stainless steels,Austenitic,347,C (Questionable),C (Questionable),,S34700,,50,Boiling,Boiling,,253.0,"Chemical Resistance of REMANIT Stainless Steels, Thyssen Edelstahlwerke AG, March 1989",,C
Oxalic Acid,Stainless steels,Austenitic,304L,A (Resistant),A (Resistant),,S30403,,5,20,68,,253.0,"Chemical Resistance of REMANIT Stainless Steels, Thyssen Edelstahlwerke AG, March 1989",,A
Oxalic Acid,Stainless steels,Austenitic,304L,B (Good),B (Good),,S30403,,5,Boiling,Boiling,,253.0,"Chemical Resistance of REMANIT Stainless Steels, Thyssen Edelstahlwerke AG, March 1989",,B
Oxalic Acid,Stainless steels,Austenitic,304L,B (Good),B (Good),,S30403,,10,20,68,,253.0,"Chemical Resistance of REMANIT Stainless Steels, Thyssen Edelstahlwerke AG, March 1989",,B
Oxalic Acid,Stainless steels,Austenitic,304L,C (Questionable),C (Questionable),,S30403,,10,Boiling,Boiling,,253.0,"Chemical Resistance of REMANIT Stainless Steels, Thyssen Edelstahlwerke AG, March 1989",,C
Oxalic Acid,Stainless steels,Austenitic,304L,C (Questionable),C (Questionable),,S30403,,25,Boiling,Boiling,,253.0,"Chemical Resistance of REMANIT Stainless Steels, Thyssen Edelstahlwerke AG, March 1989",,C
Oxalic Acid,Stainless steels,Austenitic,304L,C (Questionable),C (Questionable),,S30403,,50,Boiling,Boiling,,253.0,"Chemical Resistance of REMANIT Stainless Steels, Thyssen Edelstahlwerke AG, March 1989",,C
Oxalic Acid,Stainless steels,Austenitic,304LN,A (Resistant),A (Resistant),,S30453,,5,20,68,,253.0,"Chemical Resistance of REMANIT Stainless Steels, Thyssen Edelstahlwerke AG, March 1989",,A
Oxalic Acid,Stainless steels,Austenitic,304LN,B (Good),B (Good),,S30453,,5,Boiling,Boiling,,253.0,"Chemical Resistance of REMANIT Stainless Steels, Thyssen Edelstahlwerke AG, March 1989",,B
Oxalic Acid,Stainless steels,Austenitic,304LN,B (Good),B (Good),,S30453,,10,20,68,,253.0,"Chemical Resistance of REMANIT Stainless Steels, Thyssen Edelstahlwerke AG, March 1989",,B
Oxalic Acid,Stainless steels,Austenitic,304LN,C (Questionable),C (Questionable),,S30453,,10,Boiling,Boiling,,253.0,"Chemical Resistance of REMANIT Stainless Steels, Thyssen Edelstahlwerke AG, March 1989",,C
Oxalic Acid,Stainless steels,Austenitic,304LN,C (Questionable),C (Questionable),,S30453,,25,Boiling,Boiling,,253.0,"Chemical Resistance of REMANIT Stainless Steels, Thyssen Edelstahlwerke AG, March 1989",,C
Oxalic Acid,Stainless steels,Austenitic,304LN,C (Questionable),C (Questionable),,S30453,,50,Boiling,Boiling,,253.0,"Chemical Resistance of REMANIT Stainless Steels, Thyssen Edelstahlwerke AG, March 1989",,C
Oxalic Acid,Stainless steels,Austenitic,316F,A (Resistant),A (Resistant),,S31620,,5,20,68,,253.0,"Chemical Resistance of REMANIT Stainless Steels, Thyssen Edelstahlwerke AG, March 1989",,A
Oxalic Acid,Stainless steels,Austenitic,316F,B (Good),B (Good),,S31620,,5,Boiling,Boiling,,253.0,"Chemical Resistance of REMANIT Stainless Steels, Thyssen Edelstahlwerke AG, March 1989",,B
Oxalic Acid,Stainless steels,Austenitic,316F,B (Good),B (Good),,S31620,,10,20,68,,253.0,"Chemical Resistance of REMANIT Stainless Steels, Thyssen Edelstahlwerke AG, March 1989",,B
Oxalic Acid,Stainless steels,Austenitic,316F,C (Questionable),C (Questionable),,S31620,,10,Boiling,Boiling,,253.0,"Chemical Resistance of REMANIT Stainless Steels, Thyssen Edelstahlwerke AG, March 1989",,C
Oxalic Acid,Stainless steels,Austenitic,316F,C (Questionable),C (Questionable),,S31620,,25,Boiling,Boiling,,253.0,"Chemical Resistance of REMANIT Stainless Steels, Thyssen Edelstahlwerke AG, March 1989",,C
Oxalic Acid,Stainless steels,Austenitic,316F,C (Questionable),C (Questionable),,S31620,,50,Boiling,Boiling,,253.0,"Chemical Resistance of REMANIT Stainless Steels, Thyssen Edelstahlwerke AG, March 1989",,C
Oxalic Acid,Stainless steels,Austenitic,316L,1.02,40,,S31603,Base metal,10,Boiling,Boiling,,120.0,Allegheny Ludlum Steel Corp.,1.02,
Oxalic Acid,Stainless steels,Austenitic,316L,0.99,39,,S31603,Welded sample,10,Boiling,Boiling,,120.0,Allegheny Ludlum Steel Corp.,0.99,
Oxalic Acid,Stainless steels,Austenitic,316L,1.2,48,,S31603,,10,Boiling,Boiling,,223.0,"H.E. Deverell and I.A. Franson, Practical Guide to Using the Newer Ferritic Stainless Steels, Materials Performance, NACE, USA, September 1989, p 52-57",1.2,
Oxalic Acid,Stainless steels,Austenitic,316L,A (Resistant),A (Resistant),,S31603,,5,20,68,,253.0,"Chemical Resistance of REMANIT Stainless Steels, Thyssen Edelstahlwerke AG, March 1989",,A
Oxalic Acid,Stainless steels,Austenitic,316L,B (Good),B (Good),,S31603,,5,Boiling,Boiling,,253.0,"Chemical Resistance of REMANIT Stainless Steels, Thyssen Edelstahlwerke AG, March 1989",,B
Oxalic Acid,Stainless steels,Austenitic,316L,A (Resistant),A (Resistant),,S31603,,10,20,68,,253.0,"Chemical Resistance of REMANIT Stainless Steels, Thyssen Edelstahlwerke AG, March 1989",,A
Oxalic Acid,Stainless steels,Austenitic,316L,C (Questionable),C (Questionable),,S31603,,10,Boiling,Boiling,,253.0,"Chemical Resistance of REMANIT Stainless Steels, Thyssen Edelstahlwerke AG, March 1989",,C
Oxalic Acid,Stainless steels,Austenitic,316L,C (Questionable),C (Questionable),,S31603,,25,Boiling,Boiling,,253.0,"Chemical Resistance of REMANIT Stainless Steels, Thyssen Edelstahlwerke AG, March 1989",,C
Oxalic Acid,Stainless steels,Austenitic,316LN,A (Resistant),A (Resistant),,S31653,,5,20,68,,253.0,"Chemical Resistance of REMANIT Stainless Steels, Thyssen Edelstahlwerke AG, March 1989",,A
Oxalic Acid,Stainless steels,Austenitic,316LN,B (Good),B (Good),,S31653,,5,Boiling,Boiling,,253.0,"Chemical Resistance of REMANIT Stainless Steels, Thyssen Edelstahlwerke AG, March 1989",,B
Oxalic Acid,Stainless steels,Austenitic,316LN,A (Resistant),A (Resistant),,S31653,,10,20,68,,253.0,"Chemical Resistance of REMANIT Stainless Steels, Thyssen Edelstahlwerke AG, March 1989",,A
Oxalic Acid,Stainless steels,Austenitic,316LN,C (Questionable),C (Questionable),,S31653,,10,Boiling,Boiling,,253.0,"Chemical Resistance of REMANIT Stainless Steels, Thyssen Edelstahlwerke AG, March 1989",,C
Oxalic Acid,Stainless steels,Austenitic,316LN,C (Questionable),C (Questionable),,S31653,,25,Boiling,Boiling,,253.0,"Chemical Resistance of REMANIT Stainless Steels, Thyssen Edelstahlwerke AG, March 1989",,C
Oxalic Acid,Stainless steels,Austenitic,316Ti,A (Resistant),A (Resistant),,S31635,,5,20,68,,253.0,"Chemical Resistance of REMANIT Stainless Steels, Thyssen Edelstahlwerke AG, March 1989",,A
Oxalic Acid,Stainless steels,Austenitic,316Ti,B (Good),B (Good),,S31635,,5,Boiling,Boiling,,253.0,"Chemical Resistance of REMANIT Stainless Steels, Thyssen Edelstahlwerke AG, March 1989",,B
Oxalic Acid,Stainless steels,Austenitic,316Ti,A (Resistant),A (Resistant),,S31635,,10,20,68,,253.0,"Chemical Resistance of REMANIT Stainless Steels, Thyssen Edelstahlwerke AG, March 1989",,A
Oxalic Acid,Stainless steels,Austenitic,316Ti,C (Questionable),C (Questionable),,S31635,,10,Boiling,Boiling,,253.0,"Chemical Resistance of REMANIT Stainless Steels, Thyssen Edelstahlwerke AG, March 1989",,C
Oxalic Acid,Stainless steels,Austenitic,316Ti,C (Questionable),C (Questionable),,S31635,,25,Boiling,Boiling,,253.0,"Chemical Resistance of REMANIT Stainless Steels, Thyssen Edelstahlwerke AG, March 1989",,C
Oxalic Acid,Stainless steels,Austenitic,317L,A (Resistant),A (Resistant),,S31703,,5,20,68,,253.0,"Chemical Resistance of REMANIT Stainless Steels, Thyssen Edelstahlwerke AG, March 1989",,A
Oxalic Acid,Stainless steels,Austenitic,317L,B (Good),B (Good),,S31703,,5,Boiling,Boiling,,253.0,"Chemical Resistance of REMANIT Stainless Steels, Thyssen Edelstahlwerke AG, March 1989",,B
Oxalic Acid,Stainless steels,Austenitic,317L,A (Resistant),A (Resistant),,S31703,,10,20,68,,253.0,"Chemical Resistance of REMANIT Stainless Steels, Thyssen Edelstahlwerke AG, March 1989",,A
Oxalic Acid,Stainless steels,Austenitic,317L,C (Questionable),C (Questionable),,S31703,,10,Boiling,Boiling,,253.0,"Chemical Resistance of REMANIT Stainless Steels, Thyssen Edelstahlwerke AG, March 1989",,C
Oxalic Acid,Stainless steels,Austenitic,317L,C (Questionable),C (Questionable),,S31703,,25,Boiling,Boiling,,253.0,"Chemical Resistance of REMANIT Stainless Steels, Thyssen Edelstahlwerke AG, March 1989",,C
Oxalic Acid,Stainless steels,Austenitic,317LN,A (Resistant),A (Resistant),,S31725,,5,20,68,,253.0,"Chemical Resistance of REMANIT Stainless Steels, Thyssen Edelstahlwerke AG, March 1989",,A
Oxalic Acid,Stainless steels,Austenitic,317LN,B (Good),B (Good),,S31725,,5,Boiling,Boiling,,253.0,"Chemical Resistance of REMANIT Stainless Steels, Thyssen Edelstahlwerke AG, March 1989",,B
Oxalic Acid,Stainless steels,Austenitic,317LN,A (Resistant),A (Resistant),,S31725,,10,20,68,,253.0,"Chemical Resistance of REMANIT Stainless Steels, Thyssen Edelstahlwerke AG, March 1989",,A
Oxalic Acid,Stainless steels,Austenitic,317LN,C (Questionable),C (Questionable),,S31725,,10,Boiling,Boiling,,253.0,"Chemical Resistance of REMANIT Stainless Steels, Thyssen Edelstahlwerke AG, March 1989",,C
Oxalic Acid,Stainless steels,Austenitic,317LN,C (Questionable),C (Questionable),,S31725,,25,Boiling,Boiling,,253.0,"Chemical Resistance of REMANIT Stainless Steels, Thyssen Edelstahlwerke AG, March 1989",,C
Oxalic Acid,Stainless steels,Austenitic,AL 6XN,0.27,11,,N08367,Welded sample,10,Boiling,Boiling,,120.0,Allegheny Ludlum Steel Corp.,0.27,
Oxalic Acid,Stainless steels,Austenitic,AL 6XN,0.28,11,,N08367,Base metal,10,Boiling,Boiling,,120.0,Allegheny Ludlum Steel Corp.,0.28,
Oxalic Acid,Stainless steels,Austenitic,AL 904L,0.69,27,,N08904,,10,Boiling,Boiling,,120.0,Allegheny Ludlum Steel Corp.,0.69,
Oxalic Acid,Stainless steels,Austenitic,ALPHA-2,120,4800,,,,10,Boiling,Boiling,,98.0,"Allegheny Ludlum Corporation, 1986",120.0,
Oxalic Acid,Stainless steels,Austenitic,Altemp A-286,0.37,14,,K66286,,10,Boiling,Boiling,,98.0,"Allegheny Ludlum Corporation, 1986",0.37,
Oxalic Acid,Stainless steels,Duplex,329,A (Resistant),A (Resistant),,S32900,,5,20,68,,253.0,"Chemical Resistance of REMANIT Stainless Steels, Thyssen Edelstahlwerke AG, March 1989",,A
Oxalic Acid,Stainless steels,Duplex,329,B (Good),B (Good),,S32900,,5,Boiling,Boiling,,253.0,"Chemical Resistance of REMANIT Stainless Steels, Thyssen Edelstahlwerke AG, March 1989",,B
Oxalic Acid,Stainless steels,Duplex,329,A (Resistant),A (Resistant),,S32900,,10,20,68,,253.0,"Chemical Resistance of REMANIT Stainless Steels, Thyssen Edelstahlwerke AG, March 1989",,A
Oxalic Acid,Stainless steels,Duplex,329,C (Questionable),C (Questionable),,S32900,,10,Boiling,Boiling,,253.0,"Chemical Resistance of REMANIT Stainless Steels, Thyssen Edelstahlwerke AG, March 1989",,C
Oxalic Acid,Stainless steels,Duplex,329,C (Questionable),C (Questionable),,S32900,,25,Boiling,Boiling,,253.0,"Chemical Resistance of REMANIT Stainless Steels, Thyssen Edelstahlwerke AG, March 1989",,C
Oxalic Acid,Stainless steels,Duplex,AL 2205,0.13,5.1,,S31803,Welded sample,10,Boiling,Boiling,,120.0,Allegheny Ludlum Steel Corp.,0.13,
Oxalic Acid,Stainless steels,Duplex,AL 2205,0.2,7.8,,S31803,Base metal,10,Boiling,Boiling,,120.0,Allegheny Ludlum Steel Corp.,0.2,
Oxalic Acid,Stainless steels,Duplex,F51,A (Resistant),A (Resistant),,S31803,,5,20,68,,253.0,"Chemical Resistance of REMANIT Stainless Steels, Thyssen Edelstahlwerke AG, March 1989",,A
Oxalic Acid,Stainless steels,Duplex,F51,B (Good),B (Good),,S31803,,5,Boiling,Boiling,,253.0,"Chemical Resistance of REMANIT Stainless Steels, Thyssen Edelstahlwerke AG, March 1989",,B
Oxalic Acid,Stainless steels,Duplex,F51,A (Resistant),A (Resistant),,S31803,,10,20,68,,253.0,"Chemical Resistance of REMANIT Stainless Steels, Thyssen Edelstahlwerke AG, March 1989",,A
Oxalic Acid,Stainless steels,Duplex,F51,C (Questionable),C (Questionable),,S31803,,10,Boiling,Boiling,,253.0,"Chemical Resistance of REMANIT Stainless Steels, Thyssen Edelstahlwerke AG, March 1989",,C
Oxalic Acid,Stainless steels,Duplex,F51,C (Questionable),C (Questionable),,S31803,,25,Boiling,Boiling,,253.0,"Chemical Resistance of REMANIT Stainless Steels, Thyssen Edelstahlwerke AG, March 1989",,C
Oxalic Acid,Stainless steels,Ferritic,405,B (Good),B (Good),,S40500,,5,20,68,,253.0,"Chemical Resistance of REMANIT Stainless Steels, Thyssen Edelstahlwerke AG, March 1989",,B
Oxalic Acid,Stainless steels,Ferritic,409,45,1800,,S40900,,10,Boiling,Boiling,,98.0,"Allegheny Ludlum Corporation, 1986",45.0,
Oxalic Acid,Stainless steels,Ferritic,409,B (Good),B (Good),,S40900,,5,20,68,,253.0,"Chemical Resistance of REMANIT Stainless Steels, Thyssen Edelstahlwerke AG, March 1989",,B
Oxalic Acid,Stainless steels,Ferritic,430,B (Good),B (Good),,S43000,,10,21,70,,121.0,"Cyclops Corp., Universal-Cyclops Specialty Steel Division",,B
Oxalic Acid,Stainless steels,Ferritic,430,110,4300,,S43000,,10,Boiling,Boiling,,98.0,"Allegheny Ludlum Corporation, 1986",110.0,
Oxalic Acid,Stainless steels,Ferritic,430,B (Good),B (Good),,S43000,,5,20,68,,253.0,"Chemical Resistance of REMANIT Stainless Steels, Thyssen Edelstahlwerke AG, March 1989",,B
Oxalic Acid,Stainless steels,Ferritic,430,D (Poor),D (Poor),,S43000,,5,Boiling,Boiling,,253.0,"Chemical Resistance of REMANIT Stainless Steels, Thyssen Edelstahlwerke AG, March 1989",,D
Oxalic Acid,Stainless steels,Ferritic,430,B (Good),B (Good),,S43000,,10,20,68,,253.0,"Chemical Resistance of REMANIT Stainless Steels, Thyssen Edelstahlwerke AG, March 1989",,B
Oxalic Acid,Stainless steels,Ferritic,434,A (Resistant),A (Resistant),,S43400,,5,20,68,,253.0,"Chemical Resistance of REMANIT Stainless Steels, Thyssen Edelstahlwerke AG, March 1989",,A
Oxalic Acid,Stainless steels,Ferritic,434,D (Poor),D (Poor),,S43400,,5,Boiling,Boiling,,253.0,"Chemical Resistance of REMANIT Stainless Steels, Thyssen Edelstahlwerke AG, March 1989",,D
Oxalic Acid,Stainless steels,Ferritic,434,C (Questionable),C (Questionable),,S43400,,10,20,68,,253.0,"Chemical Resistance of REMANIT Stainless Steels, Thyssen Edelstahlwerke AG, March 1989",,C
Oxalic Acid,Stainless steels,Ferritic,434,D (Poor),D (Poor),,S43400,,10,Boiling,Boiling,,253.0,"Chemical Resistance of REMANIT Stainless Steels, Thyssen Edelstahlwerke AG, March 1989",,D
Oxalic Acid,Stainless steels,Ferritic,434,D (Poor),D (Poor),,S43400,,25,Boiling,Boiling,,253.0,"Chemical Resistance of REMANIT Stainless Steels, Thyssen Edelstahlwerke AG, March 1989",,D
Oxalic Acid,Stainless steels,Ferritic,434,D (Poor),D (Poor),,S43400,,50,Boiling,Boiling,,253.0,"Chemical Resistance of REMANIT Stainless Steels, Thyssen Edelstahlwerke AG, March 1989",,D
Oxalic Acid,Stainless steels,Ferritic,439,54,2160,,S43035,,10,Boiling,Boiling,,98.0,"Allegheny Ludlum Corporation, 1986",54.0,
Oxalic Acid,Stainless steels,Ferritic,439,55,2180,,S43035,,10,Boiling,Boiling,,223.0,"H.E. Deverell and I.A. Franson, Practical Guide to Using the Newer Ferritic Stainless Steels, Materials Performance, NACE, USA, September 1989, p 52-57",55.0,
