Repository: wfreinhart/matse219

# MATSE 219: Materials Informatics

Auto-generated from the private authoring repo (matse219-instructor). Do not edit here directly -- changes are overwritten on the next publish run.

## Lectures

- [Lecture01](https://colab.research.google.com/github/wfreinhart/matse219/blob/staging/notebooks/Lecture01.ipynb)
- [Lecture02](https://colab.research.google.com/github/wfreinhart/matse219/blob/staging/notebooks/Lecture02.ipynb)
- [Lecture03](https://colab.research.google.com/github/wfreinhart/matse219/blob/staging/notebooks/Lecture03.ipynb)
- [Lecture04](https://colab.research.google.com/github/wfreinhart/matse219/blob/staging/notebooks/Lecture04.ipynb)

File: datasets/corrosion.csv (part 81 of 142)
Environment,Material Group,Material Family,Material,Rate (mm/yr) or Rating,Rate (mils/yr) or Rating,Localized Attack,UNS,Condition/Comment,Concentration (Vol %),Temperature (deg C),Temperature (deg F),Duration,Reference #,Reference,rate_mm_yr_numeric,rate_letter_grade
Oxalic Acid,Stainless steels,Ferritic,444,59,2340,,S44400,,10,Boiling,Boiling,,223.0,"H.E. Deverell and I.A. Franson, Practical Guide to Using the Newer Ferritic Stainless Steels, Materials Performance, NACE, USA, September 1989, p 52-57",59.0,
Oxalic Acid,Stainless steels,Ferritic,17Cr,2.4,96,,S43000,,2.5,22-25,,1 d,203.0,"I. Sekine, C. Okano, and M. Yuasa, The Corrosion Behaviour of Ferritic Stainless Steel in Oxalic Acid Solutions, Corrosion Science, Vol 30, (No. 4/5), Pergamon Press plc, UK, 1990, p 351-368",2.4,
Oxalic Acid,Stainless steels,Ferritic,17Cr,2.7,108,,S43000,,5,22-25,,1 d,203.0,"I. Sekine, C. Okano, and M. Yuasa, The Corrosion Behaviour of Ferritic Stainless Steel in Oxalic Acid Solutions, Corrosion Science, Vol 30, (No. 4/5), Pergamon Press plc, UK, 1990, p 351-368",2.7,
Oxalic Acid,Stainless steels,Ferritic,17Cr,3,120,,S43000,,7.5,22-25,,1 d,203.0,"I. Sekine, C. Okano, and M. Yuasa, The Corrosion Behaviour of Ferritic Stainless Steel in Oxalic Acid Solutions, Corrosion Science, Vol 30, (No. 4/5), Pergamon Press plc, UK, 1990, p 351-368",3.0,
Oxalic Acid,Stainless steels,Ferritic,17Cr,3,120,,S43000,,10,22-25,,1 d,203.0,"I. Sekine, C. Okano, and M. Yuasa, The Corrosion Behaviour of Ferritic Stainless Steel in Oxalic Acid Solutions, Corrosion Science, Vol 30, (No. 4/5), Pergamon Press plc, UK, 1990, p 351-368",3.0,
Oxalic Acid,Stainless steels,Ferritic,17Cr,3.8,150,,S43000,,12.5,22-25,,1 d,203.0,"I. Sekine, C. Okano, and M. Yuasa, The Corrosion Behaviour of Ferritic Stainless Steel in Oxalic Acid Solutions, Corrosion Science, Vol 30, (No. 4/5), Pergamon Press plc, UK, 1990, p 351-368",3.8,
Oxalic Acid,Stainless steels,Ferritic,17Cr,114,4580,,S43000,,2.5,Boiling,Boiling,1 h,203.0,"I. Sekine, C. Okano, and M. Yuasa, The Corrosion Behaviour of Ferritic Stainless Steel in Oxalic Acid Solutions, Corrosion Science, Vol 30, (No. 4/5), Pergamon Press plc, UK, 1990, p 351-368",114.0,
Oxalic Acid,Stainless steels,Ferritic,17Cr,137,5490,,S43000,,5,Boiling,Boiling,1 h,203.0,"I. Sekine, C. Okano, and M. Yuasa, The Corrosion Behaviour of Ferritic Stainless Steel in Oxalic Acid Solutions, Corrosion Science, Vol 30, (No. 4/5), Pergamon Press plc, UK, 1990, p 351-368",137.0,
Oxalic Acid,Stainless steels,Ferritic,17Cr,173,6950,,S43000,,7.5,Boiling,Boiling,1 h,203.0,"I. Sekine, C. Okano, and M. Yuasa, The Corrosion Behaviour of Ferritic Stainless Steel in Oxalic Acid Solutions, Corrosion Science, Vol 30, (No. 4/5), Pergamon Press plc, UK, 1990, p 351-368",173.0,
Oxalic Acid,Stainless steels,Ferritic,17Cr,215,8600,,S43000,,10,Boiling,Boiling,1 h,203.0,"I. Sekine, C. Okano, and M. Yuasa, The Corrosion Behaviour of Ferritic Stainless Steel in Oxalic Acid Solutions, Corrosion Science, Vol 30, (No. 4/5), Pergamon Press plc, UK, 1990, p 351-368",215.0,
Oxalic Acid,Stainless steels,Ferritic,17Cr,243,9700,,S43000,,12.5,Boiling,Boiling,1 h,203.0,"I. Sekine, C. Okano, and M. Yuasa, The Corrosion Behaviour of Ferritic Stainless Steel in Oxalic Acid Solutions, Corrosion Science, Vol 30, (No. 4/5), Pergamon Press plc, UK, 1990, p 351-368",243.0,
Oxalic Acid,Stainless steels,Ferritic,AL 29-4-2,0.02,0.7,,S44800,,10,Boiling,Boiling,,81.0,"Allegheny Ludlum Corporation, 1982",0.02,
Oxalic Acid,Stainless steels,Ferritic,AL 29-4-2,0.02,0.7,,S44800,,10,Boiling,Boiling,,223.0,"H.E. Deverell and I.A. Franson, Practical Guide to Using the Newer Ferritic Stainless Steels, Materials Performance, NACE, USA, September 1989, p 52-57",0.02,
Oxalic Acid,Stainless steels,Ferritic,AL 29-4C,0.01,0.5,,S44735,,10,Boiling,Boiling,,223.0,"H.E. Deverell and I.A. Franson, Practical Guide to Using the Newer Ferritic Stainless Steels, Materials Performance, NACE, USA, September 1989, p 52-57",0.01,
Oxalic Acid,Stainless steels,Ferritic,E-Brite,0.076,3,,S44627,Average of five 48-h periods,10,Boiling,Boiling,,81.0,"Allegheny Ludlum Corporation, 1982",0.076,
Oxalic Acid,Stainless steels,Ferritic,E-Brite,0.1,3,,S44627,,10,Boiling,Boiling,,223.0,"H.E. Deverell and I.A. Franson, Practical Guide to Using the Newer Ferritic Stainless Steels, Materials Performance, NACE, USA, September 1989, p 52-57",0.1,
Oxalic Acid,Stainless steels,Martensitic,403,B (Good),B (Good),,S40300,,5,20,68,,253.0,"Chemical Resistance of REMANIT Stainless Steels, Thyssen Edelstahlwerke AG, March 1989",,B
Oxalic Acid,Stainless steels,Martensitic,410,D (Poor),D (Poor),,S41000,,10,21,70,,121.0,"Cyclops Corp., Universal-Cyclops Specialty Steel Division",,D
Oxalic Acid,Stainless steels,Martensitic,410,B (Good),B (Good),,S41000,,,Room,Room,,121.0,"Cyclops Corp., Universal-Cyclops Specialty Steel Division",,B
Oxalic Acid,Stainless steels,Martensitic,410,B (Good),B (Good),,S41000,,5,20,68,,253.0,"Chemical Resistance of REMANIT Stainless Steels, Thyssen Edelstahlwerke AG, March 1989",,B
Oxalic Acid,Stainless steels,Martensitic,416,B (Good),B (Good),,S41600,,5,20,68,,253.0,"Chemical Resistance of REMANIT Stainless Steels, Thyssen Edelstahlwerke AG, March 1989",,B
Oxalic Acid,Stainless steels,Martensitic,420,B (Good),B (Good),,S42000,,5,20,68,,253.0,"Chemical Resistance of REMANIT Stainless Steels, Thyssen Edelstahlwerke AG, March 1989",,B
Oxygen,Aluminum and alloys,99.0% min Al,Aluminum (99.0-99.5%),A (Resistant),A (Resistant),,A91199,,,250 max,482 max,,92.0,"F. King, Aluminum and Its Alloys, Ellis Horwood, Chichester, England, 1987, p 282-291",,A
Oxygen,Aluminum and alloys,99.0% min Al,Aluminum (99.0-99.5%),C (Questionable),C (Questionable),,A91199,,,250-500,482-932,,92.0,"F. King, Aluminum and Its Alloys, Ellis Horwood, Chichester, England, 1987, p 282-291",,C
Oxygen,Copper and alloys,Aluminum bronze,Aluminum bronze,A (Resistant),A (Resistant),,,,,,,,93.0,"H. Leidheiser, Jr., The Corrosion of Copper, Tin and Their Alloys, John Wiley & Sons, New York, 1971, p 90-96",,A
Oxygen,Copper and alloys,Aluminum bronze,"Ampco 8, aluminum bronze",0.5 max,20 max,,C61300,,,,,,96.0,"Stock Metals, Ampco Metal Company, 1988",0.5,
Oxygen,Copper and alloys,Brass,Brass,A (Resistant),A (Resistant),,,,,,,,93.0,"H. Leidheiser, Jr., The Corrosion of Copper, Tin and Their Alloys, John Wiley & Sons, New York, 1971, p 90-96",,A
Oxygen,Copper and alloys,Brass,Cartridge brass,A (Resistant),A (Resistant),,C26000,,,,,,93.0,"H. Leidheiser, Jr., The Corrosion of Copper, Tin and Their Alloys, John Wiley & Sons, New York, 1971, p 90-96",,A
Oxygen,Copper and alloys,Brass,Commercial bronze,A (Resistant),A (Resistant),,C22000,,,,,,93.0,"H. Leidheiser, Jr., The Corrosion of Copper, Tin and Their Alloys, John Wiley & Sons, New York, 1971, p 90-96",,A
Oxygen,Copper and alloys,Brass,Muntz metal,A (Resistant),A (Resistant),,C28000,,,,,,93.0,"H. Leidheiser, Jr., The Corrosion of Copper, Tin and Their Alloys, John Wiley & Sons, New York, 1971, p 90-96",,A
Oxygen,Copper and alloys,Brass,Red brass,A (Resistant),A (Resistant),,C23000,,,,,,93.0,"H. Leidheiser, Jr., The Corrosion of Copper, Tin and Their Alloys, John Wiley & Sons, New York, 1971, p 90-96",,A
Oxygen,Copper and alloys,Copper,Electrolytic copper,A (Resistant),A (Resistant),,C11000,,,,,,93.0,"H. Leidheiser, Jr., The Corrosion of Copper, Tin and Their Alloys, John Wiley & Sons, New York, 1971, p 90-96",,A
Oxygen,Copper and alloys,Copper,Phosphor copper,A (Resistant),A (Resistant),,C12200,,,,,,93.0,"H. Leidheiser, Jr., The Corrosion of Copper, Tin and Their Alloys, John Wiley & Sons, New York, 1971, p 90-96",,A
Oxygen,Copper and alloys,Copper-nickel,70-30 cupronickel,A (Resistant),A (Resistant),,C71500,,,,,,93.0,"H. Leidheiser, Jr., The Corrosion of Copper, Tin and Their Alloys, John Wiley & Sons, New York, 1971, p 90-96",,A
Oxygen,Copper and alloys,Copper-nickel,90-10 cupronickel,A (Resistant),A (Resistant),,C70600,,,,,,93.0,"H. Leidheiser, Jr., The Corrosion of Copper, Tin and Their Alloys, John Wiley & Sons, New York, 1971, p 90-96",,A
Oxygen,Copper and alloys,Leaded brass,Architectural bronze,A (Resistant),A (Resistant),,C38500,,,,,,93.0,"H. Leidheiser, Jr., The Corrosion of Copper, Tin and Their Alloys, John Wiley & Sons, New York, 1971, p 90-96",,A
Oxygen,Copper and alloys,Leaded brass,Free-cutting brass,A (Resistant),A (Resistant),,C36000,,,,,,93.0,"H. Leidheiser, Jr., The Corrosion of Copper, Tin and Their Alloys, John Wiley & Sons, New York, 1971, p 90-96",,A
Oxygen,Copper and alloys,Nickel-silver,Nickel- silver,A (Resistant),A (Resistant),,,,18,,,,93.0,"H. Leidheiser, Jr., The Corrosion of Copper, Tin and Their Alloys, John Wiley & Sons, New York, 1971, p 90-96",,A
Oxygen,Copper and alloys,Phosphor bronze,"Phosphor bronze, 5% Sn",A (Resistant),A (Resistant),,C51000,,,,,,93.0,"H. Leidheiser, Jr., The Corrosion of Copper, Tin and Their Alloys, John Wiley & Sons, New York, 1971, p 90-96",,A
Oxygen,Copper and alloys,Phosphor bronze,"Phosphor bronze, 8% Sn",A (Resistant),A (Resistant),,C52100,,,,,,93.0,"H. Leidheiser, Jr., The Corrosion of Copper, Tin and Their Alloys, John Wiley & Sons, New York, 1971, p 90-96",,A
Oxygen,Copper and alloys,Silicon bronze,"Silicon bronze, high",A (Resistant),A (Resistant),,C65500,,,,,,93.0,"H. Leidheiser, Jr., The Corrosion of Copper, Tin and Their Alloys, John Wiley & Sons, New York, 1971, p 90-96",,A
Oxygen,Copper and alloys,Silicon bronze,"Silicon bronze, low",A (Resistant),A (Resistant),,C65100,,,,,,93.0,"H. Leidheiser, Jr., The Corrosion of Copper, Tin and Their Alloys, John Wiley & Sons, New York, 1971, p 90-96",,A
Oxygen,Copper and alloys,Tin brass,Admiralty brass,A (Resistant),A (Resistant),,C44300,,,,,,93.0,"H. Leidheiser, Jr., The Corrosion of Copper, Tin and Their Alloys, John Wiley & Sons, New York, 1971, p 90-96",,A
Oxygen,Copper and alloys,Tin brass,Naval brass,A (Resistant),A (Resistant),,C46400,,,,,,93.0,"H. Leidheiser, Jr., The Corrosion of Copper, Tin and Their Alloys, John Wiley & Sons, New York, 1971, p 90-96",,A
Oxygen,Miscellaneous,Magnesium and alloys,Magnesium,A (Resistant),A (Resistant),,,,100,Room,Room,,119.0,"Dow Chemical Co., Midland, MI",,A
Oxygen,Miscellaneous,Noble metals,Silver,0.05 max,2 max,,P07010,Attack becomes appreciable at 200 C (390 F),Pure,100,212,,8.0,"Metals Handbook, Ninth Edition, Vol 13, Corrosion, ASM International, Metals Park, OH, 1987, p 798",0.05,
Oxygen,Miscellaneous,Zinc alloys,Zinc,0.03,1,,Z13001,"Boiled distilled water, specimens immersed in sealed flasks",,Room,Room,7 d,140.0,"C.J. Slunder and W.K. Boyd, Zinc: Its Corrosion Resistance, Second Edition, T.K. Christman and J. Payer, Ed., International Lead Zinc Research Organization, New York, 1983, p 115",0.03,
Oxygen,Miscellaneous,Zinc alloys,Zinc,0.05,1.9,,Z13001,"Boiled distilled water, specimens immersed in sealed flasks",,40,104,7 d,140.0,"C.J. Slunder and W.K. Boyd, Zinc: Its Corrosion Resistance, Second Edition, T.K. Christman and J. Payer, Ed., International Lead Zinc Research Organization, New York, 1983, p 115",0.05,
Oxygen,Miscellaneous,Zinc alloys,Zinc,0.08,3.3,,Z13001,"Boiled distilled water, specimens immersed in sealed flasks",,65,149,7 d,140.0,"C.J. Slunder and W.K. Boyd, Zinc: Its Corrosion Resistance, Second Edition, T.K. Christman and J. Payer, Ed., International Lead Zinc Research Organization, New York, 1983, p 115",0.08,
Oxygen,Miscellaneous,Zinc alloys,Zinc,0.22,8.6,,Z13001,Oxygen bubbled slowly through the water,,Room,Room,7 d,140.0,"C.J. Slunder and W.K. Boyd, Zinc: Its Corrosion Resistance, Second Edition, T.K. Christman and J. Payer, Ed., International Lead Zinc Research Organization, New York, 1983, p 115",0.22,
Oxygen,Miscellaneous,Zinc alloys,Zinc,0.34,13.7,,Z13001,Oxygen bubbled slowly through the water,,40,104,7 d,140.0,"C.J. Slunder and W.K. Boyd, Zinc: Its Corrosion Resistance, Second Edition, T.K. Christman and J. Payer, Ed., International Lead Zinc Research Organization, New York, 1983, p 115",0.34,
Oxygen,Miscellaneous,Zinc alloys,Zinc,0.31,12.4,,Z13001,Oxygen bubbled slowly through the water,,65,149,7 d,140.0,"C.J. Slunder and W.K. Boyd, Zinc: Its Corrosion Resistance, Second Edition, T.K. Christman and J. Payer, Ed., International Lead Zinc Research Organization, New York, 1983, p 115",0.31,
Ozone,Aluminum and alloys,99.0% min Al,Aluminum (>99.5%),A (Resistant),A (Resistant),,A91350,Dry,,20,68,,92.0,"F. King, Aluminum and Its Alloys, Ellis Horwood, Chichester, England, 1987, p 282-291",,A
Ozone,Miscellaneous,Noble metals,Gold,0.05 max,2 max,,P00016,With 98% oxygen,,100,212,,8.0,"Metals Handbook, Ninth Edition, Vol 13, Corrosion, ASM International, Metals Park, OH, 1987, p 798",0.05,
Ozone,Miscellaneous,Noble metals,Gold,0.05 max,2 max,,P00016,With 98% oxygen,,100,212,,8.0,"Metals Handbook, Ninth Edition, Vol 13, Corrosion, ASM International, Metals Park, OH, 1987, p 798",0.05,
Ozone,Miscellaneous,Noble metals,Platinum,0.05 max,2 max,,P04995,With 98% oxygen,,100,212,,6.0,"Metals Handbook, Ninth Edition, Vol 13, Corrosion, ASM International, Metals Park, OH, 1987, p 803",0.05,
Ozone,Miscellaneous,Noble metals,Silver,0.05 max,2 max,,P07010,With 98% oxygen,,Room,Room,,8.0,"Metals Handbook, Ninth Edition, Vol 13, Corrosion, ASM International, Metals Park, OH, 1987, p 798",0.05,
Ozone,Stainless steels,Austenitic,304,0.003 max,0.1 max,,S30400,Water treatment; strong aeration; rapid agitation. Ozonated tap water,,21-Feb,35-70,105 d,89.0,"A Guide to Corrosion Resistance, Climax Molybdenum Company, Greenwich, CT, 1981",0.003,
Phenol,Stainless steels,Martensitic,410,D (Poor),D (Poor),,S41000,,,Room,Room,,121.0,"Cyclops Corp., Universal-Cyclops Specialty Steel Division",,D
Ozone,Stainless steels,Austenitic,304,0.003,0.1,,S30400,Chemical processing; field or pilot plant test; strong aeration; slight to moderate agitation. Ozone in air plus approx. 0.1 mg/L nitrogen pentoxide,0.23,Room,Room,60 d,89.0,"A Guide to Corrosion Resistance, Climax Molybdenum Company, Greenwich, CT, 1981",0.003,
Ozone,Stainless steels,Austenitic,316,0.003 max,0.1 max,,S31600,Water treatment; strong aeration; rapid agitation. Ozonated tap water,,21-Feb,35-70,105 d,89.0,"A Guide to Corrosion Resistance, Climax Molybdenum Company, Greenwich, CT, 1981",0.003,
Ozone,Stainless steels,Austenitic,316,0.01,0.4,,S31600,Chemical processing; field or pilot plant test; strong aeration; slight to moderate agitation. Ozone in air plus approx. 0.1 mg/L nitrogen pentoxide,0.23,Room,Room,60 d,89.0,"A Guide to Corrosion Resistance, Climax Molybdenum Company, Greenwich, CT, 1981",0.01,
p-Toluene Sulfonchloramide Sodium,Stainless steels,Austenitic,301,B (Good),B (Good),,S30100,,,20,68,,253.0,"Chemical Resistance of REMANIT Stainless Steels, Thyssen Edelstahlwerke AG, March 1989",,B
p-Toluene Sulfonchloramide Sodium,Stainless steels,Austenitic,301,B (Good),B (Good),,S30100,,,Boiling,Boiling,,253.0,"Chemical Resistance of REMANIT Stainless Steels, Thyssen Edelstahlwerke AG, March 1989",,B
p-Toluene Sulfonchloramide Sodium,Stainless steels,Austenitic,302,B (Good),B (Good),,S30200,,,20,68,,253.0,"Chemical Resistance of REMANIT Stainless Steels, Thyssen Edelstahlwerke AG, March 1989",,B
p-Toluene Sulfonchloramide Sodium,Stainless steels,Austenitic,302,B (Good),B (Good),,S30200,,,Boiling,Boiling,,253.0,"Chemical Resistance of REMANIT Stainless Steels, Thyssen Edelstahlwerke AG, March 1989",,B
p-Toluene Sulfonchloramide Sodium,Stainless steels,Austenitic,303,B (Good),B (Good),,S30300,,,20,68,,253.0,"Chemical Resistance of REMANIT Stainless Steels, Thyssen Edelstahlwerke AG, March 1989",,B
p-Toluene Sulfonchloramide Sodium,Stainless steels,Austenitic,303,B (Good),B (Good),,S30300,,,Boiling,Boiling,,253.0,"Chemical Resistance of REMANIT Stainless Steels, Thyssen Edelstahlwerke AG, March 1989",,B
p-Toluene Sulfonchloramide Sodium,Stainless steels,Austenitic,304,B (Good),B (Good),,S30400,,,20,68,,253.0,"Chemical Resistance of REMANIT Stainless Steels, Thyssen Edelstahlwerke AG, March 1989",,B
p-Toluene Sulfonchloramide Sodium,Stainless steels,Austenitic,304,B (Good),B (Good),,S30400,,,Boiling,Boiling,,253.0,"Chemical Resistance of REMANIT Stainless Steels, Thyssen Edelstahlwerke AG, March 1989",,B
p-Toluene Sulfonchloramide Sodium,Stainless steels,Austenitic,316,A (Resistant),A (Resistant),,S31600,,,20,68,,253.0,"Chemical Resistance of REMANIT Stainless Steels, Thyssen Edelstahlwerke AG, March 1989",,A
p-Toluene Sulfonchloramide Sodium,Stainless steels,Austenitic,316,A (Resistant),A (Resistant),,S31600,,,Boiling,Boiling,,253.0,"Chemical Resistance of REMANIT Stainless Steels, Thyssen Edelstahlwerke AG, March 1989",,A
p-Toluene Sulfonchloramide Sodium,Stainless steels,Austenitic,321,B (Good),B (Good),,S32100,,,20,68,,253.0,"Chemical Resistance of REMANIT Stainless Steels, Thyssen Edelstahlwerke AG, March 1989",,B
p-Toluene Sulfonchloramide Sodium,Stainless steels,Austenitic,321,B (Good),B (Good),,S32100,,,Boiling,Boiling,,253.0,"Chemical Resistance of REMANIT Stainless Steels, Thyssen Edelstahlwerke AG, March 1989",,B
p-Toluene Sulfonchloramide Sodium,Stainless steels,Austenitic,347,B (Good),B (Good),,S34700,,,20,68,,253.0,"Chemical Resistance of REMANIT Stainless Steels, Thyssen Edelstahlwerke AG, March 1989",,B
p-Toluene Sulfonchloramide Sodium,Stainless steels,Austenitic,347,B (Good),B (Good),,S34700,,,Boiling,Boiling,,253.0,"Chemical Resistance of REMANIT Stainless Steels, Thyssen Edelstahlwerke AG, March 1989",,B
p-Toluene Sulfonchloramide Sodium,Stainless steels,Austenitic,304L,B (Good),B (Good),,S30403,,,20,68,,253.0,"Chemical Resistance of REMANIT Stainless Steels, Thyssen Edelstahlwerke AG, March 1989",,B
p-Toluene Sulfonchloramide Sodium,Stainless steels,Austenitic,304L,B (Good),B (Good),,S30403,,,Boiling,Boiling,,253.0,"Chemical Resistance of REMANIT Stainless Steels, Thyssen Edelstahlwerke AG, March 1989",,B
p-Toluene Sulfonchloramide Sodium,Stainless steels,Austenitic,304LN,B (Good),B (Good),,S30453,,,20,68,,253.0,"Chemical Resistance of REMANIT Stainless Steels, Thyssen Edelstahlwerke AG, March 1989",,B
p-Toluene Sulfonchloramide Sodium,Stainless steels,Austenitic,304LN,B (Good),B (Good),,S30453,,,Boiling,Boiling,,253.0,"Chemical Resistance of REMANIT Stainless Steels, Thyssen Edelstahlwerke AG, March 1989",,B
p-Toluene Sulfonchloramide Sodium,Stainless steels,Austenitic,316F,B (Good),B (Good),,S31620,,,20,68,,253.0,"Chemical Resistance of REMANIT Stainless Steels, Thyssen Edelstahlwerke AG, March 1989",,B
p-Toluene Sulfonchloramide Sodium,Stainless steels,Austenitic,316F,B (Good),B (Good),,S31620,,,Boiling,Boiling,,253.0,"Chemical Resistance of REMANIT Stainless Steels, Thyssen Edelstahlwerke AG, March 1989",,B
p-Toluene Sulfonchloramide Sodium,Stainless steels,Austenitic,316L,A (Resistant),A (Resistant),,S31603,,,20,68,,253.0,"Chemical Resistance of REMANIT Stainless Steels, Thyssen Edelstahlwerke AG, March 1989",,A
p-Toluene Sulfonchloramide Sodium,Stainless steels,Austenitic,316L,A (Resistant),A (Resistant),,S31603,,,Boiling,Boiling,,253.0,"Chemical Resistance of REMANIT Stainless Steels, Thyssen Edelstahlwerke AG, March 1989",,A
p-Toluene Sulfonchloramide Sodium,Stainless steels,Austenitic,316LN,A (Resistant),A (Resistant),,S31653,,,20,68,,253.0,"Chemical Resistance of REMANIT Stainless Steels, Thyssen Edelstahlwerke AG, March 1989",,A
p-Toluene Sulfonchloramide Sodium,Stainless steels,Austenitic,316LN,A (Resistant),A (Resistant),,S31653,,,Boiling,Boiling,,253.0,"Chemical Resistance of REMANIT Stainless Steels, Thyssen Edelstahlwerke AG, March 1989",,A
p-Toluene Sulfonchloramide Sodium,Stainless steels,Austenitic,316Ti,A (Resistant),A (Resistant),,S31635,,,20,68,,253.0,"Chemical Resistance of REMANIT Stainless Steels, Thyssen Edelstahlwerke AG, March 1989",,A
p-Toluene Sulfonchloramide Sodium,Stainless steels,Austenitic,316Ti,A (Resistant),A (Resistant),,S31635,,,Boiling,Boiling,,253.0,"Chemical Resistance of REMANIT Stainless Steels, Thyssen Edelstahlwerke AG, March 1989",,A
p-Toluene Sulfonchloramide Sodium,Stainless steels,Austenitic,317L,A (Resistant),A (Resistant),,S31703,,,20,68,,253.0,"Chemical Resistance of REMANIT Stainless Steels, Thyssen Edelstahlwerke AG, March 1989",,A
p-Toluene Sulfonchloramide Sodium,Stainless steels,Austenitic,317L,A (Resistant),A (Resistant),,S31703,,,Boiling,Boiling,,253.0,"Chemical Resistance of REMANIT Stainless Steels, Thyssen Edelstahlwerke AG, March 1989",,A
p-Toluene Sulfonchloramide Sodium,Stainless steels,Austenitic,317LN,A (Resistant),A (Resistant),,S31725,,,20,68,,253.0,"Chemical Resistance of REMANIT Stainless Steels, Thyssen Edelstahlwerke AG, March 1989",,A
p-Toluene Sulfonchloramide Sodium,Stainless steels,Austenitic,317LN,A (Resistant),A (Resistant),,S31725,,,Boiling,Boiling,,253.0,"Chemical Resistance of REMANIT Stainless Steels, Thyssen Edelstahlwerke AG, March 1989",,A
p-Toluene Sulfonchloramide Sodium,Stainless steels,Duplex,329,A (Resistant),A (Resistant),,S32900,,,20,68,,253.0,"Chemical Resistance of REMANIT Stainless Steels, Thyssen Edelstahlwerke AG, March 1989",,A
p-Toluene Sulfonchloramide Sodium,Stainless steels,Duplex,329,A (Resistant),A (Resistant),,S32900,,,Boiling,Boiling,,253.0,"Chemical Resistance of REMANIT Stainless Steels, Thyssen Edelstahlwerke AG, March 1989",,A
p-Toluene Sulfonchloramide Sodium,Stainless steels,Duplex,F51,A (Resistant),A (Resistant),,S31803,,,20,68,,253.0,"Chemical Resistance of REMANIT Stainless Steels, Thyssen Edelstahlwerke AG, March 1989",,A
p-Toluene Sulfonchloramide Sodium,Stainless steels,Duplex,F51,A (Resistant),A (Resistant),,S31803,,,Boiling,Boiling,,253.0,"Chemical Resistance of REMANIT Stainless Steels, Thyssen Edelstahlwerke AG, March 1989",,A
Paraffin,Stainless steels,Austenitic,301,A (Resistant),A (Resistant),,S30100,,,20,68,,253.0,"Chemical Resistance of REMANIT Stainless Steels, Thyssen Edelstahlwerke AG, March 1989",,A
Paraffin,Stainless steels,Austenitic,301,A (Resistant),A (Resistant),,S30100,,,Molten,Molten,,253.0,"Chemical Resistance of REMANIT Stainless Steels, Thyssen Edelstahlwerke AG, March 1989",,A
Paraffin,Stainless steels,Austenitic,302,A (Resistant),A (Resistant),,S30200,,,20,68,,253.0,"Chemical Resistance of REMANIT Stainless Steels, Thyssen Edelstahlwerke AG, March 1989",,A
Paraffin,Stainless steels,Austenitic,302,A (Resistant),A (Resistant),,S30200,,,Molten,Molten,,253.0,"Chemical Resistance of REMANIT Stainless Steels, Thyssen Edelstahlwerke AG, March 1989",,A
Paraffin,Stainless steels,Austenitic,303,A (Resistant),A (Resistant),,S30300,,,20,68,,253.0,"Chemical Resistance of REMANIT Stainless Steels, Thyssen Edelstahlwerke AG, March 1989",,A
Paraffin,Stainless steels,Austenitic,303,A (Resistant),A (Resistant),,S30300,,,20,68,,253.0,"Chemical Resistance of REMANIT Stainless Steels, Thyssen Edelstahlwerke AG, March 1989",,A
Paraffin,Stainless steels,Austenitic,303,A (Resistant),A (Resistant),,S30300,,,Molten,Molten,,253.0,"Chemical Resistance of REMANIT Stainless Steels, Thyssen Edelstahlwerke AG, March 1989",,A
Paraffin,Stainless steels,Austenitic,303,A (Resistant),A (Resistant),,S30300,,,Molten,Molten,,253.0,"Chemical Resistance of REMANIT Stainless Steels, Thyssen Edelstahlwerke AG, March 1989",,A
Paraffin,Stainless steels,Austenitic,304,A (Resistant),A (Resistant),,S30400,,,20,68,,253.0,"Chemical Resistance of REMANIT Stainless Steels, Thyssen Edelstahlwerke AG, March 1989",,A
Paraffin,Stainless steels,Austenitic,304,A (Resistant),A (Resistant),,S30400,,,Molten,Molten,,253.0,"Chemical Resistance of REMANIT Stainless Steels, Thyssen Edelstahlwerke AG, March 1989",,A
Paraffin,Stainless steels,Austenitic,316,A (Resistant),A (Resistant),,S31600,,,20,68,,253.0,"Chemical Resistance of REMANIT Stainless Steels, Thyssen Edelstahlwerke AG, March 1989",,A
Paraffin,Stainless steels,Austenitic,316,A (Resistant),A (Resistant),,S31600,,,Molten,Molten,,253.0,"Chemical Resistance of REMANIT Stainless Steels, Thyssen Edelstahlwerke AG, March 1989",,A
Paraffin,Stainless steels,Austenitic,321,A (Resistant),A (Resistant),,S32100,,,20,68,,253.0,"Chemical Resistance of REMANIT Stainless Steels, Thyssen Edelstahlwerke AG, March 1989",,A
Paraffin,Stainless steels,Austenitic,321,A (Resistant),A (Resistant),,S32100,,,Molten,Molten,,253.0,"Chemical Resistance of REMANIT Stainless Steels, Thyssen Edelstahlwerke AG, March 1989",,A
Paraffin,Stainless steels,Austenitic,347,A (Resistant),A (Resistant),,S34700,,,20,68,,253.0,"Chemical Resistance of REMANIT Stainless Steels, Thyssen Edelstahlwerke AG, March 1989",,A
Paraffin,Stainless steels,Austenitic,347,A (Resistant),A (Resistant),,S34700,,,Molten,Molten,,253.0,"Chemical Resistance of REMANIT Stainless Steels, Thyssen Edelstahlwerke AG, March 1989",,A
Paraffin,Stainless steels,Austenitic,304L,A (Resistant),A (Resistant),,S30403,,,20,68,,253.0,"Chemical Resistance of REMANIT Stainless Steels, Thyssen Edelstahlwerke AG, March 1989",,A
Paraffin,Stainless steels,Austenitic,304L,A (Resistant),A (Resistant),,S30403,,,Molten,Molten,,253.0,"Chemical Resistance of REMANIT Stainless Steels, Thyssen Edelstahlwerke AG, March 1989",,A
Paraffin,Stainless steels,Austenitic,304LN,A (Resistant),A (Resistant),,S30453,,,20,68,,253.0,"Chemical Resistance of REMANIT Stainless Steels, Thyssen Edelstahlwerke AG, March 1989",,A
Paraffin,Stainless steels,Austenitic,304LN,A (Resistant),A (Resistant),,S30453,,,Molten,Molten,,253.0,"Chemical Resistance of REMANIT Stainless Steels, Thyssen Edelstahlwerke AG, March 1989",,A
Paraffin,Stainless steels,Austenitic,316F,A (Resistant),A (Resistant),,S31620,,,20,68,,253.0,"Chemical Resistance of REMANIT Stainless Steels, Thyssen Edelstahlwerke AG, March 1989",,A
Paraffin,Stainless steels,Austenitic,316F,A (Resistant),A (Resistant),,S31620,,,Molten,Molten,,253.0,"Chemical Resistance of REMANIT Stainless Steels, Thyssen Edelstahlwerke AG, March 1989",,A
Paraffin,Stainless steels,Austenitic,316LN,A (Resistant),A (Resistant),,S31653,,,Molten,Molten,,253.0,"Chemical Resistance of REMANIT Stainless Steels, Thyssen Edelstahlwerke AG, March 1989",,A
Paraffin,Stainless steels,Austenitic,316Ti,A (Resistant),A (Resistant),,S31635,,,20,68,,253.0,"Chemical Resistance of REMANIT Stainless Steels, Thyssen Edelstahlwerke AG, March 1989",,A
Paraffin,Stainless steels,Austenitic,316Ti,A (Resistant),A (Resistant),,S31635,,,Molten,Molten,,253.0,"Chemical Resistance of REMANIT Stainless Steels, Thyssen Edelstahlwerke AG, March 1989",,A
Paraffin,Stainless steels,Austenitic,317L,A (Resistant),A (Resistant),,S31703,,,20,68,,253.0,"Chemical Resistance of REMANIT Stainless Steels, Thyssen Edelstahlwerke AG, March 1989",,A
Paraffin,Stainless steels,Austenitic,317L,A (Resistant),A (Resistant),,S31703,,,Molten,Molten,,253.0,"Chemical Resistance of REMANIT Stainless Steels, Thyssen Edelstahlwerke AG, March 1989",,A
Paraffin,Stainless steels,Austenitic,317LN,A (Resistant),A (Resistant),,S31725,,,20,68,,253.0,"Chemical Resistance of REMANIT Stainless Steels, Thyssen Edelstahlwerke AG, March 1989",,A
Paraffin,Stainless steels,Austenitic,317LN,A (Resistant),A (Resistant),,S31725,,,Molten,Molten,,253.0,"Chemical Resistance of REMANIT Stainless Steels, Thyssen Edelstahlwerke AG, March 1989",,A
Paraffin,Stainless steels,Duplex,329,A (Resistant),A (Resistant),,S32900,,,20,68,,253.0,"Chemical Resistance of REMANIT Stainless Steels, Thyssen Edelstahlwerke AG, March 1989",,A
Paraffin,Stainless steels,Duplex,329,A (Resistant),A (Resistant),,S32900,,,Molten,Molten,,253.0,"Chemical Resistance of REMANIT Stainless Steels, Thyssen Edelstahlwerke AG, March 1989",,A
Paraffin,Stainless steels,Duplex,F51,A (Resistant),A (Resistant),,S31803,,,20,68,,253.0,"Chemical Resistance of REMANIT Stainless Steels, Thyssen Edelstahlwerke AG, March 1989",,A
Paraffin,Stainless steels,Duplex,F51,A (Resistant),A (Resistant),,S31803,,,Molten,Molten,,253.0,"Chemical Resistance of REMANIT Stainless Steels, Thyssen Edelstahlwerke AG, March 1989",,A
Paraffin,Stainless steels,Ferritic,405,A (Resistant),A (Resistant),,S40500,,,20,68,,253.0,"Chemical Resistance of REMANIT Stainless Steels, Thyssen Edelstahlwerke AG, March 1989",,A
Paraffin,Stainless steels,Ferritic,405,A (Resistant),A (Resistant),,S40500,,,Molten,Molten,,253.0,"Chemical Resistance of REMANIT Stainless Steels, Thyssen Edelstahlwerke AG, March 1989",,A
Paraffin,Stainless steels,Ferritic,409,A (Resistant),A (Resistant),,S40900,,,20,68,,253.0,"Chemical Resistance of REMANIT Stainless Steels, Thyssen Edelstahlwerke AG, March 1989",,A
Paraffin,Stainless steels,Ferritic,409,A (Resistant),A (Resistant),,S40900,,,Molten,Molten,,253.0,"Chemical Resistance of REMANIT Stainless Steels, Thyssen Edelstahlwerke AG, March 1989",,A
Paraffin,Stainless steels,Ferritic,430,A (Resistant),A (Resistant),,S43000,,,20,68,,253.0,"Chemical Resistance of REMANIT Stainless Steels, Thyssen Edelstahlwerke AG, March 1989",,A
Paraffin,Stainless steels,Ferritic,430,A (Resistant),A (Resistant),,S43000,,,Molten,Molten,,253.0,"Chemical Resistance of REMANIT Stainless Steels, Thyssen Edelstahlwerke AG, March 1989",,A
Paraffin,Stainless steels,Ferritic,434,A (Resistant),A (Resistant),,S43400,,,20,68,,253.0,"Chemical Resistance of REMANIT Stainless Steels, Thyssen Edelstahlwerke AG, March 1989",,A
Paraffin,Stainless steels,Ferritic,434,A (Resistant),A (Resistant),,S43400,,,Molten,Molten,,253.0,"Chemical Resistance of REMANIT Stainless Steels, Thyssen Edelstahlwerke AG, March 1989",,A
Paraffin,Stainless steels,Martensitic,403,A (Resistant),A (Resistant),,S40300,,,20,68,,253.0,"Chemical Resistance of REMANIT Stainless Steels, Thyssen Edelstahlwerke AG, March 1989",,A
Paraffin,Stainless steels,Martensitic,403,A (Resistant),A (Resistant),,S40300,,,Molten,Molten,,253.0,"Chemical Resistance of REMANIT Stainless Steels, Thyssen Edelstahlwerke AG, March 1989",,A
Paraffin,Stainless steels,Martensitic,410,A (Resistant),A (Resistant),,S41000,,,20,68,,253.0,"Chemical Resistance of REMANIT Stainless Steels, Thyssen Edelstahlwerke AG, March 1989",,A
Paraffin,Stainless steels,Martensitic,410,A (Resistant),A (Resistant),,S41000,,,Molten,Molten,,253.0,"Chemical Resistance of REMANIT Stainless Steels, Thyssen Edelstahlwerke AG, March 1989",,A
Paraffin,Stainless steels,Martensitic,416,A (Resistant),A (Resistant),,S41600,,,20,68,,253.0,"Chemical Resistance of REMANIT Stainless Steels, Thyssen Edelstahlwerke AG, March 1989",,A
Paraffin,Stainless steels,Martensitic,416,A (Resistant),A (Resistant),,S41600,,,Molten,Molten,,253.0,"Chemical Resistance of REMANIT Stainless Steels, Thyssen Edelstahlwerke AG, March 1989",,A
Paraffin,Stainless steels,Martensitic,420,A (Resistant),A (Resistant),,S42000,,,20,68,,253.0,"Chemical Resistance of REMANIT Stainless Steels, Thyssen Edelstahlwerke AG, March 1989",,A
Paraffin,Stainless steels,Martensitic,420,A (Resistant),A (Resistant),,S42000,,,Molten,Molten,,253.0,"Chemical Resistance of REMANIT Stainless Steels, Thyssen Edelstahlwerke AG, March 1989",,A
Perchloric Acid,Miscellaneous,Tin and alloys,Tin,D (Poor),D (Poor),,,,,20,68,,94.0,"H. Leidheiser, Jr., The Corrosion of Copper, Tin and Their Alloys, John Wiley & Sons, New York, 1971, p 287-290",,D
Perchloric Acid,Miscellaneous,Tin and alloys,Tin,D (Poor),D (Poor),,,,,60,140,,94.0,"H. Leidheiser, Jr., The Corrosion of Copper, Tin and Their Alloys, John Wiley & Sons, New York, 1971, p 287-290",,D
Perchloric Acid,Miscellaneous,Tin and alloys,Tin,D (Poor),D (Poor),,,,,100,212,,94.0,"H. Leidheiser, Jr., The Corrosion of Copper, Tin and Their Alloys, John Wiley & Sons, New York, 1971, p 287-290",,D
Perchloric Acid,Refractory metals and alloys,Zirconium and alloys,Zr702,0.05 max,2 max,,R60702,,70,100,212,,15.0,"Metals Handbook, Ninth Edition, Vol 13, Corrosion, ASM International, Metals Park, OH, 1987, p 711-715",0.05,
Petroleum Naphtha,Stainless steels,Austenitic,301,A (Resistant),A (Resistant),,S30100,,,,,,253.0,"Chemical Resistance of REMANIT Stainless Steels, Thyssen Edelstahlwerke AG, March 1989",,A
Petroleum Naphtha,Stainless steels,Austenitic,302,A (Resistant),A (Resistant),,S30200,,,,,,253.0,"Chemical Resistance of REMANIT Stainless Steels, Thyssen Edelstahlwerke AG, March 1989",,A
Petroleum Naphtha,Stainless steels,Austenitic,303,A (Resistant),A (Resistant),,S30300,,,,,,253.0,"Chemical Resistance of REMANIT Stainless Steels, Thyssen Edelstahlwerke AG, March 1989",,A
Petroleum Naphtha,Stainless steels,Austenitic,303,A (Resistant),A (Resistant),,S30300,,,,,,253.0,"Chemical Resistance of REMANIT Stainless Steels, Thyssen Edelstahlwerke AG, March 1989",,A
Petroleum Naphtha,Stainless steels,Austenitic,304,A (Resistant),A (Resistant),,S30400,,,,,,253.0,"Chemical Resistance of REMANIT Stainless Steels, Thyssen Edelstahlwerke AG, March 1989",,A
Petroleum Naphtha,Stainless steels,Austenitic,316,A (Resistant),A (Resistant),,S31600,,,,,,253.0,"Chemical Resistance of REMANIT Stainless Steels, Thyssen Edelstahlwerke AG, March 1989",,A
Petroleum Naphtha,Stainless steels,Austenitic,321,A (Resistant),A (Resistant),,S32100,,,,,,253.0,"Chemical Resistance of REMANIT Stainless Steels, Thyssen Edelstahlwerke AG, March 1989",,A
Petroleum Naphtha,Stainless steels,Austenitic,347,A (Resistant),A (Resistant),,S34700,,,,,,253.0,"Chemical Resistance of REMANIT Stainless Steels, Thyssen Edelstahlwerke AG, March 1989",,A
Petroleum Naphtha,Stainless steels,Austenitic,304L,A (Resistant),A (Resistant),,S30403,,,,,,253.0,"Chemical Resistance of REMANIT Stainless Steels, Thyssen Edelstahlwerke AG, March 1989",,A
Petroleum Naphtha,Stainless steels,Austenitic,304LN,A (Resistant),A (Resistant),,S30453,,,,,,253.0,"Chemical Resistance of REMANIT Stainless Steels, Thyssen Edelstahlwerke AG, March 1989",,A
Petroleum Naphtha,Stainless steels,Austenitic,316F,A (Resistant),A (Resistant),,S31620,,,,,,253.0,"Chemical Resistance of REMANIT Stainless Steels, Thyssen Edelstahlwerke AG, March 1989",,A
Petroleum Naphtha,Stainless steels,Austenitic,316L,A (Resistant),A (Resistant),,S31603,,,,,,253.0,"Chemical Resistance of REMANIT Stainless Steels, Thyssen Edelstahlwerke AG, March 1989",,A
Petroleum Naphtha,Stainless steels,Austenitic,316LN,A (Resistant),A (Resistant),,S31653,,,,,,253.0,"Chemical Resistance of REMANIT Stainless Steels, Thyssen Edelstahlwerke AG, March 1989",,A
Petroleum Naphtha,Stainless steels,Austenitic,316Ti,A (Resistant),A (Resistant),,S31635,,,,,,253.0,"Chemical Resistance of REMANIT Stainless Steels, Thyssen Edelstahlwerke AG, March 1989",,A
Petroleum Naphtha,Stainless steels,Austenitic,317L,A (Resistant),A (Resistant),,S31703,,,,,,253.0,"Chemical Resistance of REMANIT Stainless Steels, Thyssen Edelstahlwerke AG, March 1989",,A
Petroleum Naphtha,Stainless steels,Austenitic,317LN,A (Resistant),A (Resistant),,S31725,,,,,,253.0,"Chemical Resistance of REMANIT Stainless Steels, Thyssen Edelstahlwerke AG, March 1989",,A
Petroleum Naphtha,Stainless steels,Duplex,329,A (Resistant),A (Resistant),,S32900,,,,,,253.0,"Chemical Resistance of REMANIT Stainless Steels, Thyssen Edelstahlwerke AG, March 1989",,A
Petroleum Naphtha,Stainless steels,Duplex,F51,A (Resistant),A (Resistant),,S31803,,,,,,253.0,"Chemical Resistance of REMANIT Stainless Steels, Thyssen Edelstahlwerke AG, March 1989",,A
Petroleum Naphtha,Stainless steels,Ferritic,405,A (Resistant),A (Resistant),,S40500,,,,,,253.0,"Chemical Resistance of REMANIT Stainless Steels, Thyssen Edelstahlwerke AG, March 1989",,A
Petroleum Naphtha,Stainless steels,Ferritic,409,A (Resistant),A (Resistant),,S40900,,,,,,253.0,"Chemical Resistance of REMANIT Stainless Steels, Thyssen Edelstahlwerke AG, March 1989",,A
Petroleum Naphtha,Stainless steels,Ferritic,430,A (Resistant),A (Resistant),,S43000,,,,,,253.0,"Chemical Resistance of REMANIT Stainless Steels, Thyssen Edelstahlwerke AG, March 1989",,A
Petroleum Naphtha,Stainless steels,Ferritic,434,A (Resistant),A (Resistant),,S43400,,,,,,253.0,"Chemical Resistance of REMANIT Stainless Steels, Thyssen Edelstahlwerke AG, March 1989",,A
Petroleum Naphtha,Stainless steels,Martensitic,403,A (Resistant),A (Resistant),,S40300,,,,,,253.0,"Chemical Resistance of REMANIT Stainless Steels, Thyssen Edelstahlwerke AG, March 1989",,A
Petroleum Naphtha,Stainless steels,Martensitic,410,A (Resistant),A (Resistant),,S41000,,,,,,253.0,"Chemical Resistance of REMANIT Stainless Steels, Thyssen Edelstahlwerke AG, March 1989",,A
Petroleum Naphtha,Stainless steels,Martensitic,416,A (Resistant),A (Resistant),,S41600,,,,,,253.0,"Chemical Resistance of REMANIT Stainless Steels, Thyssen Edelstahlwerke AG, March 1989",,A
Petroleum Naphtha,Stainless steels,Martensitic,420,A (Resistant),A (Resistant),,S42000,,,,,,253.0,"Chemical Resistance of REMANIT Stainless Steels, Thyssen Edelstahlwerke AG, March 1989",,A
Petroleum Oils,Aluminum and alloys,99.0% min Al,Aluminum (99.0-99.5%),A (Resistant),A (Resistant),,A91199,,,,,,92.0,"F. King, Aluminum and Its Alloys, Ellis Horwood, Chichester, England, 1987, p 282-291",,A
Petroleum Oils,Aluminum and alloys,99.0% min Al,Aluminum (99.0-99.5%),A (Resistant),A (Resistant),,A91199,Oils,,250 max,482 max,,92.0,"F. King, Aluminum and Its Alloys, Ellis Horwood, Chichester, England, 1987, p 282-291",,A
Petroleum Oils,Aluminum and alloys,99.0% min Al,Aluminum (99.0-99.5%),A (Resistant),A (Resistant),,A91199,Crude oil,,250-500,482-932,,92.0,"F. King, Aluminum and Its Alloys, Ellis Horwood, Chichester, England, 1987, p 282-291",,A
Petroleum Oils,Aluminum and alloys,Aluminum-copper,Al 2014,0.008,0.33,,,As cast Used SAE 30 oil,100,Room,Room,56 d,209.0,"M. Saxena, B.K. Prasad, T.K. Dan, Corrosion Characteristics of Aluminium Alloy Graphite Particulate Composite in Various Environments, J. Materials Science, 27, Chapman & Hall Ltd., UK, 1992, p 4805-4812",0.008,
Petroleum Oils,Aluminum and alloys,Aluminum-copper,Al 2014,0.005,0.18,,,As cast Fresh SAE 30 oil,100,Room,Room,56 d,209.0,"M. Saxena, B.K. Prasad, T.K. Dan, Corrosion Characteristics of Aluminium Alloy Graphite Particulate Composite in Various Environments, J. Materials Science, 27, Chapman & Hall Ltd., UK, 1992, p 4805-4812",0.005,
Petroleum Oils,Aluminum and alloys,Aluminum-copper,Al 2014,0.003,0.1,,,Heat treated Used SAE 30 oil,100,Room,Room,56 d,209.0,"M. Saxena, B.K. Prasad, T.K. Dan, Corrosion Characteristics of Aluminium Alloy Graphite Particulate Composite in Various Environments, J. Materials Science, 27, Chapman & Hall Ltd., UK, 1992, p 4805-4812",0.003,
Petroleum Oils,Aluminum and alloys,Aluminum-copper,Al 2014,0.003,0.11,,,Heat treated Fresh SAE 30 oil,100,Room,Room,56 d,209.0,"M. Saxena, B.K. Prasad, T.K. Dan, Corrosion Characteristics of Aluminium Alloy Graphite Particulate Composite in Various Environments, J. Materials Science, 27, Chapman & Hall Ltd., UK, 1992, p 4805-4812",0.003,
Petroleum Oils,Aluminum and alloys,Aluminum-copper,Al 2014,0.011,0.42,,,"Graphite composite, As cast Used SAE 30 oil",100,Room,Room,56 d,209.0,"M. Saxena, B.K. Prasad, T.K. Dan, Corrosion Characteristics of Aluminium Alloy Graphite Particulate Composite in Various Environments, J. Materials Science, 27, Chapman & Hall Ltd., UK, 1992, p 4805-4812",0.011,
Petroleum Oils,Aluminum and alloys,Aluminum-copper,Al 2014,0.008,0.31,,,"Graphite composite, As cast Fresh SAE 30 oil",100,Room,Room,56 d,209.0,"M. Saxena, B.K. Prasad, T.K. Dan, Corrosion Characteristics of Aluminium Alloy Graphite Particulate Composite in Various Environments, J. Materials Science, 27, Chapman & Hall Ltd., UK, 1992, p 4805-4812",0.008,
Petroleum Oils,Aluminum and alloys,Aluminum-copper,Al 2014,0.004,0.14,,,"Graphite composite, Heat treated Used SAE 30 oil",100,Room,Room,56 d,209.0,"M. Saxena, B.K. Prasad, T.K. Dan, Corrosion Characteristics of Aluminium Alloy Graphite Particulate Composite in Various Environments, J. Materials Science, 27, Chapman & Hall Ltd., UK, 1992, p 4805-4812",0.004,
Petroleum Oils,Aluminum and alloys,Aluminum-copper,Al 2014,0.003,0.13,,,"Graphite composite, Heat treated Fresh SAE 30 oil",100,Room,Room,56 d,209.0,"M. Saxena, B.K. Prasad, T.K. Dan, Corrosion Characteristics of Aluminium Alloy Graphite Particulate Composite in Various Environments, J. Materials Science, 27, Chapman & Hall Ltd., UK, 1992, p 4805-4812",0.003,
Phosphoric Acid,Stainless steels,Austenitic,304,0.046,1.8,,S30400,,50,50,122,,258.0,"Corrosion Handbook, Vol 3, Dieter Behrens, Ed., DECHEMA, Germany, 1988",0.046,
