Repository: wfreinhart/matse219

# MATSE 219: Materials Informatics

Auto-generated from the private authoring repo (matse219-instructor). Do not edit here directly -- changes are overwritten on the next publish run.

## Lectures

- [Lecture01](https://colab.research.google.com/github/wfreinhart/matse219/blob/staging/notebooks/Lecture01.ipynb)
- [Lecture02](https://colab.research.google.com/github/wfreinhart/matse219/blob/staging/notebooks/Lecture02.ipynb)
- [Lecture03](https://colab.research.google.com/github/wfreinhart/matse219/blob/staging/notebooks/Lecture03.ipynb)
- [Lecture04](https://colab.research.google.com/github/wfreinhart/matse219/blob/staging/notebooks/Lecture04.ipynb)

File: datasets/corrosion.csv (part 82 of 142)
Environment,Material Group,Material Family,Material,Rate (mm/yr) or Rating,Rate (mils/yr) or Rating,Localized Attack,UNS,Condition/Comment,Concentration (Vol %),Temperature (deg C),Temperature (deg F),Duration,Reference #,Reference,rate_mm_yr_numeric,rate_letter_grade
Petroleum Oils,Aluminum and alloys,Aluminum-manganese,Aluminum-manganese,A (Resistant),A (Resistant),,,Crude oil,,250-500,482-932,,92.0,"F. King, Aluminum and Its Alloys, Ellis Horwood, Chichester, England, 1987, p 282-291",,A
Petroleum Oils,Aluminum and alloys,Aluminum-manganese,Aluminum- manganese alloys,A (Resistant),A (Resistant),,,,,,,,92.0,"F. King, Aluminum and Its Alloys, Ellis Horwood, Chichester, England, 1987, p 282-291",,A
Petroleum Oils,Carbon and alloy steels,Carbon steel,API N80,0.3,,,,"Crude oil, 0.8 MPa CO2. Mixture conditioned with steel before test. Corrosion rate determined by coupon weight loss in hydrocarbon/water mixture",90,70,158,24 h,181.0,"R. Jasinski and K.D. Efird, Electrochemical Corrosion Probe for High Resistivity Hydrocarbon/Water Mixtures, Corrosion Engineering, Feb 1988, 658",0.3,
Petroleum Oils,Carbon and alloy steels,Carbon steel,API N80,0.28,,,,"Crude oil, 0.8 MPa CO2. Mixture conditioned with steel before test. Corrosion rate determined by electrochemical probe linear polarization in hydrocarbon/water mixture",90,70,158,24 h,181.0,"R. Jasinski and K.D. Efird, Electrochemical Corrosion Probe for High Resistivity Hydrocarbon/Water Mixtures, Corrosion Engineering, Feb 1988, 658",0.28,
Petroleum Oils,Carbon and alloy steels,Carbon steel,API N80,0.01,,,,"Crude oil, 5.2 MPa CO2. Mixture conditioned with steel before test. Corrosion rate determined by coupon weight loss in hydrocarbon/water mixture",90,85,186,24 h,181.0,"R. Jasinski and K.D. Efird, Electrochemical Corrosion Probe for High Resistivity Hydrocarbon/Water Mixtures, Corrosion Engineering, Feb 1988, 658",0.01,
Petroleum Oils,Carbon and alloy steels,Carbon steel,API N80,0.008,,,,"Crude oil, 5.2 MPa CO2. Mixture conditioned with steel before test. Corrosion rate determined by electrochemical probe linear polarization in hydrocarbon/water mixture",90,85,186,24 h,181.0,"R. Jasinski and K.D. Efird, Electrochemical Corrosion Probe for High Resistivity Hydrocarbon/Water Mixtures, Corrosion Engineering, Feb 1988, 658",0.008,
Petroleum Oils,Carbon and alloy steels,Carbon steel,API N80,0.41,,,,"Crude oil, 0.8 MPa Ar. Mixture conditioned with steel before test. Corrosion rate determined by coupon weight loss in hydrocarbon/water mixture",90,70,158,24 h,181.0,"R. Jasinski and K.D. Efird, Electrochemical Corrosion Probe for High Resistivity Hydrocarbon/Water Mixtures, Corrosion Engineering, Feb 1988, 658",0.41,
Petroleum Oils,Carbon and alloy steels,Carbon steel,API N80,0.36,,,,"Crude oil, 0.8 MPa Ar. Mixture conditioned with steel before test. Corrosion rate determined by electrochemical probe linear polarization in hydrocarbon/water mixture",90,70,158,24 h,181.0,"R. Jasinski and K.D. Efird, Electrochemical Corrosion Probe for High Resistivity Hydrocarbon/Water Mixtures, Corrosion Engineering, Feb 1988, 658",0.36,
Petroleum Oils,Carbon and alloy steels,Carbon steel,API N80,0.24,,,,"Crude oil, 0.8 MPa CO2 + 20 ppm H2S. Mixture conditioned with steel before test. Corrosion rate determined by coupon weight loss in hydrocarbon/water mixture",90,70,158,24 h,181.0,"R. Jasinski and K.D. Efird, Electrochemical Corrosion Probe for High Resistivity Hydrocarbon/Water Mixtures, Corrosion Engineering, Feb 1988, 658",0.24,
Petroleum Oils,Carbon and alloy steels,Carbon steel,API N80,0.3,,,,"Crude oil, 0.8 MPa CO2 + 20 ppm H2S. Mixture conditioned with steel before test. Corrosion rate determined by coupon weight loss in hydrocarbon/water mixture",90,70,158,24 h,181.0,"R. Jasinski and K.D. Efird, Electrochemical Corrosion Probe for High Resistivity Hydrocarbon/Water Mixtures, Corrosion Engineering, Feb 1988, 658",0.3,
Petroleum Oils,Carbon and alloy steels,Carbon steel,API N80,0.48,,,,"Crude oil, 0.8 MPa CO2 + 20 ppm H2S. Mixture conditioned with steel before test. Corrosion rate determined by electrochemical probe linear polarization in hydrocarbon/water mixture",90,70,158,24 h,181.0,"R. Jasinski and K.D. Efird, Electrochemical Corrosion Probe for High Resistivity Hydrocarbon/Water Mixtures, Corrosion Engineering, Feb 1988, 658",0.48,
Petroleum Oils,Carbon and alloy steels,Carbon steel,API N80,0.13,,,,"Crude oil, 0.8 MPa CO2 + 20 ppm H2S. Mixture conditioned with steel before test. Corrosion rate determined by electrochemical probe linear polarization in hydrocarbon/water mixture",90,70,158,24 h,181.0,"R. Jasinski and K.D. Efird, Electrochemical Corrosion Probe for High Resistivity Hydrocarbon/Water Mixtures, Corrosion Engineering, Feb 1988, 658",0.13,
Petroleum Oils,Carbon and alloy steels,Carbon steel,API N80,0.04,,,,"Crude oil, 0.8 MPa CO2 + 20 ppm H2S. Mixture conditioned with steel before test. Corrosion rate determined by coupon weight loss in hydrocarbon/water mixture",95,70,158,24 h,181.0,"R. Jasinski and K.D. Efird, Electrochemical Corrosion Probe for High Resistivity Hydrocarbon/Water Mixtures, Corrosion Engineering, Feb 1988, 658",0.04,
Petroleum Oils,Carbon and alloy steels,Carbon steel,API N80,0.08,,,,"Crude oil, 5.2 MPa CO2. Mixture conditioned with steel before test. Corrosion rate determined by coupon weight loss in hydrocarbon/water mixture",95,85,186,24 h,181.0,"R. Jasinski and K.D. Efird, Electrochemical Corrosion Probe for High Resistivity Hydrocarbon/Water Mixtures, Corrosion Engineering, Feb 1988, 658",0.08,
Petroleum Oils,Carbon and alloy steels,Carbon steel,API N80,0.11,,,,"Crude oil, 5.2 MPa CO2. Mixture conditioned with steel before test. Corrosion rate determined by electrochemical probe linear polarization in hydrocarbon/water mixture",95,85,186,24 h,181.0,"R. Jasinski and K.D. Efird, Electrochemical Corrosion Probe for High Resistivity Hydrocarbon/Water Mixtures, Corrosion Engineering, Feb 1988, 658",0.11,
Petroleum Oils,Carbon and alloy steels,Carbon steel,API N80,0.03,,,,"Crude oil, 0.8 MPa CO2 + 20 ppm H2S. Mixture conditioned with steel before test. Corrosion rate determined by electrochemical probe linear polarization in hydrocarbon/water mixture",95,70,158,24 h,181.0,"R. Jasinski and K.D. Efird, Electrochemical Corrosion Probe for High Resistivity Hydrocarbon/Water Mixtures, Corrosion Engineering, Feb 1988, 658",0.03,
Petroleum Oils,Carbon and alloy steels,Carbon steel,API N80,0.13,,,,"Crude oil, 0.8 MPa CO2 + 20 ppm H2S. Mixture conditioned with steel before test. Corrosion rate determined by coupon weight loss in hydrocarbon/water mixture",95,70,158,24 h,181.0,"R. Jasinski and K.D. Efird, Electrochemical Corrosion Probe for High Resistivity Hydrocarbon/Water Mixtures, Corrosion Engineering, Feb 1988, 658",0.13,
Petroleum Oils,Carbon and alloy steels,Carbon steel,API N80,0.1,,,,"Crude oil, 0.8 MPa CO2 + 20 ppm H2S. Mixture conditioned with steel before test. Corrosion rate determined by electrochemical probe linear polarization in hydrocarbon/water mixture",95,70,158,24 h,181.0,"R. Jasinski and K.D. Efird, Electrochemical Corrosion Probe for High Resistivity Hydrocarbon/Water Mixtures, Corrosion Engineering, Feb 1988, 658",0.1,
Petroleum Oils,Carbon and alloy steels,Carbon steel,API N80,0.02,,,,"Crude oil, 0.8 MPa CO2 + 20 ppm H2S. Mixture conditioned with steel before test. Corrosion rate determined by electrochemical probe linear polorization in hydrocarbon/water mixture",98,70,158,24 h,181.0,"R. Jasinski and K.D. Efird, Electrochemical Corrosion Probe for High Resistivity Hydrocarbon/Water Mixtures, Corrosion Engineering, Feb 1988, 658",0.02,
Petroleum Oils,Carbon and alloy steels,Carbon steel,API N80,0.04,,,,"Crude oil, 0.8 MPa CO2 + 20 ppm H2S. Mixture conditioned with steel before test. Corrosion rate determined by coupon weight loss in hydrocarbon/water mixture",98,70,158,24 h,181.0,"R. Jasinski and K.D. Efird, Electrochemical Corrosion Probe for High Resistivity Hydrocarbon/Water Mixtures, Corrosion Engineering, Feb 1988, 658",0.04,
Petroleum Oils,Copper and alloys,Aluminum bronze,"Ampco 8, Aluminum bronze",0.5 max,20 max,,C61300,Sour,,,,,96.0,"Stock Metals, Ampco Metal Company, 1988",0.5,
Petroleum Oils,Copper and alloys,Aluminum bronze,"Ampco 8, Aluminum bronze",0.05 max,2 max,,C61300,Refined,,,,,96.0,"Stock Metals, Ampco Metal Company, 1988",0.05,
Petroleum Oils,Stainless steels,Austenitic,301,A (Resistant),A (Resistant),,S30100,,,20,68,,253.0,"Chemical Resistance of REMANIT Stainless Steels, Thyssen Edelstahlwerke AG, March 1989",,A
Petroleum Oils,Stainless steels,Austenitic,301,A (Resistant),A (Resistant),,S30100,,,Boiling,Boiling,,253.0,"Chemical Resistance of REMANIT Stainless Steels, Thyssen Edelstahlwerke AG, March 1989",,A
Petroleum Oils,Stainless steels,Austenitic,302,A (Resistant),A (Resistant),,S30200,,,20,68,,253.0,"Chemical Resistance of REMANIT Stainless Steels, Thyssen Edelstahlwerke AG, March 1989",,A
Petroleum Oils,Stainless steels,Austenitic,302,A (Resistant),A (Resistant),,S30200,,,Boiling,Boiling,,253.0,"Chemical Resistance of REMANIT Stainless Steels, Thyssen Edelstahlwerke AG, March 1989",,A
Petroleum Oils,Stainless steels,Austenitic,303,A (Resistant),A (Resistant),,S30300,,,20,68,,253.0,"Chemical Resistance of REMANIT Stainless Steels, Thyssen Edelstahlwerke AG, March 1989",,A
Petroleum Oils,Stainless steels,Austenitic,303,A (Resistant),A (Resistant),,S30300,,,20,68,,253.0,"Chemical Resistance of REMANIT Stainless Steels, Thyssen Edelstahlwerke AG, March 1989",,A
Petroleum Oils,Stainless steels,Austenitic,303,A (Resistant),A (Resistant),,S30300,,,Boiling,Boiling,,253.0,"Chemical Resistance of REMANIT Stainless Steels, Thyssen Edelstahlwerke AG, March 1989",,A
Petroleum Oils,Stainless steels,Austenitic,303,A (Resistant),A (Resistant),,S30300,,,Boiling,Boiling,,253.0,"Chemical Resistance of REMANIT Stainless Steels, Thyssen Edelstahlwerke AG, March 1989",,A
Petroleum Oils,Stainless steels,Austenitic,304,A (Resistant),A (Resistant),,S30400,,,20,68,,253.0,"Chemical Resistance of REMANIT Stainless Steels, Thyssen Edelstahlwerke AG, March 1989",,A
Petroleum Oils,Stainless steels,Austenitic,304,A (Resistant),A (Resistant),,S30400,,,Boiling,Boiling,,253.0,"Chemical Resistance of REMANIT Stainless Steels, Thyssen Edelstahlwerke AG, March 1989",,A
Petroleum Oils,Stainless steels,Austenitic,316,A (Resistant),A (Resistant),,S31600,,,20,68,,253.0,"Chemical Resistance of REMANIT Stainless Steels, Thyssen Edelstahlwerke AG, March 1989",,A
Petroleum Oils,Stainless steels,Austenitic,316,A (Resistant),A (Resistant),,S31600,,,Boiling,Boiling,,253.0,"Chemical Resistance of REMANIT Stainless Steels, Thyssen Edelstahlwerke AG, March 1989",,A
Petroleum Oils,Stainless steels,Austenitic,321,A (Resistant),A (Resistant),,S32100,,,20,68,,253.0,"Chemical Resistance of REMANIT Stainless Steels, Thyssen Edelstahlwerke AG, March 1989",,A
Petroleum Oils,Stainless steels,Austenitic,321,A (Resistant),A (Resistant),,S32100,,,Boiling,Boiling,,253.0,"Chemical Resistance of REMANIT Stainless Steels, Thyssen Edelstahlwerke AG, March 1989",,A
Petroleum Oils,Stainless steels,Austenitic,347,A (Resistant),A (Resistant),,S34700,,,20,68,,253.0,"Chemical Resistance of REMANIT Stainless Steels, Thyssen Edelstahlwerke AG, March 1989",,A
Petroleum Oils,Stainless steels,Austenitic,347,A (Resistant),A (Resistant),,S34700,,,Boiling,Boiling,,253.0,"Chemical Resistance of REMANIT Stainless Steels, Thyssen Edelstahlwerke AG, March 1989",,A
Petroleum Oils,Stainless steels,Austenitic,304L,A (Resistant),A (Resistant),,S30403,,,20,68,,253.0,"Chemical Resistance of REMANIT Stainless Steels, Thyssen Edelstahlwerke AG, March 1989",,A
Petroleum Oils,Stainless steels,Austenitic,304L,A (Resistant),A (Resistant),,S30403,,,Boiling,Boiling,,253.0,"Chemical Resistance of REMANIT Stainless Steels, Thyssen Edelstahlwerke AG, March 1989",,A
Petroleum Oils,Stainless steels,Austenitic,304LN,A (Resistant),A (Resistant),,S30453,,,20,68,,253.0,"Chemical Resistance of REMANIT Stainless Steels, Thyssen Edelstahlwerke AG, March 1989",,A
Petroleum Oils,Stainless steels,Austenitic,304LN,A (Resistant),A (Resistant),,S30453,,,Boiling,Boiling,,253.0,"Chemical Resistance of REMANIT Stainless Steels, Thyssen Edelstahlwerke AG, March 1989",,A
Petroleum Oils,Stainless steels,Austenitic,316F,A (Resistant),A (Resistant),,S31620,,,20,68,,253.0,"Chemical Resistance of REMANIT Stainless Steels, Thyssen Edelstahlwerke AG, March 1989",,A
Petroleum Oils,Stainless steels,Austenitic,316F,A (Resistant),A (Resistant),,S31620,,,Boiling,Boiling,,253.0,"Chemical Resistance of REMANIT Stainless Steels, Thyssen Edelstahlwerke AG, March 1989",,A
Petroleum Oils,Stainless steels,Austenitic,316L,A (Resistant),A (Resistant),,S31603,,,20,68,,253.0,"Chemical Resistance of REMANIT Stainless Steels, Thyssen Edelstahlwerke AG, March 1989",,A
Petroleum Oils,Stainless steels,Austenitic,316L,A (Resistant),A (Resistant),,S31603,,,Boiling,Boiling,,253.0,"Chemical Resistance of REMANIT Stainless Steels, Thyssen Edelstahlwerke AG, March 1989",,A
Petroleum Oils,Stainless steels,Austenitic,316LN,A (Resistant),A (Resistant),,S31653,,,20,68,,253.0,"Chemical Resistance of REMANIT Stainless Steels, Thyssen Edelstahlwerke AG, March 1989",,A
Petroleum Oils,Stainless steels,Austenitic,316LN,A (Resistant),A (Resistant),,S31653,,,Boiling,Boiling,,253.0,"Chemical Resistance of REMANIT Stainless Steels, Thyssen Edelstahlwerke AG, March 1989",,A
Petroleum Oils,Stainless steels,Austenitic,316Ti,A (Resistant),A (Resistant),,S31635,,,20,68,,253.0,"Chemical Resistance of REMANIT Stainless Steels, Thyssen Edelstahlwerke AG, March 1989",,A
Petroleum Oils,Stainless steels,Austenitic,316Ti,A (Resistant),A (Resistant),,S31635,,,Boiling,Boiling,,253.0,"Chemical Resistance of REMANIT Stainless Steels, Thyssen Edelstahlwerke AG, March 1989",,A
Petroleum Oils,Stainless steels,Austenitic,317L,A (Resistant),A (Resistant),,S31703,,,20,68,,253.0,"Chemical Resistance of REMANIT Stainless Steels, Thyssen Edelstahlwerke AG, March 1989",,A
Petroleum Oils,Stainless steels,Austenitic,317L,A (Resistant),A (Resistant),,S31703,,,Boiling,Boiling,,253.0,"Chemical Resistance of REMANIT Stainless Steels, Thyssen Edelstahlwerke AG, March 1989",,A
Petroleum Oils,Stainless steels,Austenitic,317LN,A (Resistant),A (Resistant),,S31725,,,20,68,,253.0,"Chemical Resistance of REMANIT Stainless Steels, Thyssen Edelstahlwerke AG, March 1989",,A
Petroleum Oils,Stainless steels,Austenitic,317LN,A (Resistant),A (Resistant),,S31725,,,Boiling,Boiling,,253.0,"Chemical Resistance of REMANIT Stainless Steels, Thyssen Edelstahlwerke AG, March 1989",,A
Petroleum Oils,Stainless steels,Duplex,329,A (Resistant),A (Resistant),,S32900,,,20,68,,253.0,"Chemical Resistance of REMANIT Stainless Steels, Thyssen Edelstahlwerke AG, March 1989",,A
Petroleum Oils,Stainless steels,Duplex,329,A (Resistant),A (Resistant),,S32900,,,Boiling,Boiling,,253.0,"Chemical Resistance of REMANIT Stainless Steels, Thyssen Edelstahlwerke AG, March 1989",,A
Petroleum Oils,Stainless steels,Duplex,F51,A (Resistant),A (Resistant),,S31803,,,20,68,,253.0,"Chemical Resistance of REMANIT Stainless Steels, Thyssen Edelstahlwerke AG, March 1989",,A
Petroleum Oils,Stainless steels,Duplex,F51,A (Resistant),A (Resistant),,S31803,,,Boiling,Boiling,,253.0,"Chemical Resistance of REMANIT Stainless Steels, Thyssen Edelstahlwerke AG, March 1989",,A
Petroleum Oils,Stainless steels,Ferritic,405,A (Resistant),A (Resistant),,S40500,,,20,68,,253.0,"Chemical Resistance of REMANIT Stainless Steels, Thyssen Edelstahlwerke AG, March 1989",,A
Petroleum Oils,Stainless steels,Ferritic,405,A (Resistant),A (Resistant),,S40500,,,Boiling,Boiling,,253.0,"Chemical Resistance of REMANIT Stainless Steels, Thyssen Edelstahlwerke AG, March 1989",,A
Petroleum Oils,Stainless steels,Ferritic,409,A (Resistant),A (Resistant),,S40900,,,20,68,,253.0,"Chemical Resistance of REMANIT Stainless Steels, Thyssen Edelstahlwerke AG, March 1989",,A
Petroleum Oils,Stainless steels,Ferritic,409,A (Resistant),A (Resistant),,S40900,,,Boiling,Boiling,,253.0,"Chemical Resistance of REMANIT Stainless Steels, Thyssen Edelstahlwerke AG, March 1989",,A
Petroleum Oils,Stainless steels,Ferritic,430,A (Resistant),A (Resistant),,S43000,,,20,68,,253.0,"Chemical Resistance of REMANIT Stainless Steels, Thyssen Edelstahlwerke AG, March 1989",,A
Petroleum Oils,Stainless steels,Ferritic,430,A (Resistant),A (Resistant),,S43000,,,Boiling,Boiling,,253.0,"Chemical Resistance of REMANIT Stainless Steels, Thyssen Edelstahlwerke AG, March 1989",,A
Petroleum Oils,Stainless steels,Ferritic,434,A (Resistant),A (Resistant),,S43400,,,20,68,,253.0,"Chemical Resistance of REMANIT Stainless Steels, Thyssen Edelstahlwerke AG, March 1989",,A
Petroleum Oils,Stainless steels,Ferritic,434,A (Resistant),A (Resistant),,S43400,,,Boiling,Boiling,,253.0,"Chemical Resistance of REMANIT Stainless Steels, Thyssen Edelstahlwerke AG, March 1989",,A
Petroleum Oils,Stainless steels,Martensitic,403,A (Resistant),A (Resistant),,S40300,,,20,68,,253.0,"Chemical Resistance of REMANIT Stainless Steels, Thyssen Edelstahlwerke AG, March 1989",,A
Petroleum Oils,Stainless steels,Martensitic,403,A (Resistant),A (Resistant),,S40300,,,Boiling,Boiling,,253.0,"Chemical Resistance of REMANIT Stainless Steels, Thyssen Edelstahlwerke AG, March 1989",,A
Petroleum Oils,Stainless steels,Martensitic,410,A (Resistant),A (Resistant),,S41000,Petrol (gasoline),,Room,Room,,121.0,"Cyclops Corp., Universal-Cyclops Specialty Steel Division",,A
Petroleum Oils,Stainless steels,Martensitic,410,A (Resistant),A (Resistant),,S41000,,,20,68,,253.0,"Chemical Resistance of REMANIT Stainless Steels, Thyssen Edelstahlwerke AG, March 1989",,A
Petroleum Oils,Stainless steels,Martensitic,410,A (Resistant),A (Resistant),,S41000,,,Boiling,Boiling,,253.0,"Chemical Resistance of REMANIT Stainless Steels, Thyssen Edelstahlwerke AG, March 1989",,A
Petroleum Oils,Stainless steels,Martensitic,416,A (Resistant),A (Resistant),,S41600,,,20,68,,253.0,"Chemical Resistance of REMANIT Stainless Steels, Thyssen Edelstahlwerke AG, March 1989",,A
Petroleum Oils,Stainless steels,Martensitic,416,A (Resistant),A (Resistant),,S41600,,,Boiling,Boiling,,253.0,"Chemical Resistance of REMANIT Stainless Steels, Thyssen Edelstahlwerke AG, March 1989",,A
Petroleum Oils,Stainless steels,Martensitic,420,A (Resistant),A (Resistant),,S42000,,,20,68,,253.0,"Chemical Resistance of REMANIT Stainless Steels, Thyssen Edelstahlwerke AG, March 1989",,A
Petroleum Oils,Stainless steels,Martensitic,420,A (Resistant),A (Resistant),,S42000,,,Boiling,Boiling,,253.0,"Chemical Resistance of REMANIT Stainless Steels, Thyssen Edelstahlwerke AG, March 1989",,A
Phenol,Aluminum and alloys,99.0% min Al,Aluminum (99.0-99.5%),C (Questionable),C (Questionable),,A91199,,,,,,92.0,"F. King, Aluminum and Its Alloys, Ellis Horwood, Chichester, England, 1987, p 282-291",,C
Phenol,Aluminum and alloys,Aluminum-manganese,Aluminum-manganese alloys,C (Questionable),C (Questionable),,,,,,,,92.0,"F. King, Aluminum and Its Alloys, Ellis Horwood, Chichester, England, 1987, p 282-291",,C
Phenol,Copper and alloys,Aluminum bronze,"Ampco 8, aluminum bronze",0.5 max,20 max,,C61300,,,,,,96.0,"Stock Metals, Ampco Metal Company, 1988",0.5,
Phenol,Miscellaneous,Lead and alloys,Lead,0.075,3,,L50045,During sulfonation with 93% H2SO4 (66 Be),,120,248,,48.0,"Lead for Corrosion Resistant Applications: A Guide, Lead Industries Association, New York, p 64",0.075,
Phenol,Miscellaneous,Lead and alloys,Lead,0.5 max,20 max,,L50045,,90,24,75,,95.0,"Lead for Corrosion Resistant Applications: A Guide, Lead Industries Association, Inc. New York, p 72",0.5,
Phenol,Miscellaneous,Magnesium and alloys,Magnesium,A (Resistant),A (Resistant),,,,100,Room,Room,,119.0,"Dow Chemical Co., Midland, MI",,A
Phenol,Miscellaneous,Noble metals,Gold,0.05 max,2 max,,P00016,,All,Boiling,Boiling,,7.0,"Metals Handbook, Ninth Edition, Vol 13, Corrosion, ASM International, Metals Park, OH, 1987, p 800",0.05,
Phenol,Miscellaneous,Noble metals,Platinum,0.05 max,2 max,,P04995,,All,Boiling,Boiling,,6.0,"Metals Handbook, Ninth Edition, Vol 13, Corrosion, ASM International, Metals Park, OH, 1987, p 803",0.05,
Phenol,Miscellaneous,Noble metals,Silver,0.05 max,2 max,,P07010,,All,Boiling,Boiling,,10.0,"Metals Handbook, Ninth Edition, Vol 13, Corrosion, ASM International, Metals Park, OH, 1987, p 797",0.05,
Phenol,Miscellaneous,Tin and alloys,Tin,A (Resistant),A (Resistant),,,,,20,68,,94.0,"H. Leidheiser, Jr., The Corrosion of Copper, Tin and Their Alloys, John Wiley & Sons, New York, 1971, p 287-290",,A
Phenol,MIscellaneous,Tin and alloys,Tin,A (Resistant),A (Resistant),,,,,60,140,,94.0,"H. Leidheiser, Jr., The Corrosion of Copper, Tin and Their Alloys, John Wiley & Sons, New York, 1971, p 287-290",,A
Phenol,Miscellaneous,Tin and alloys,Tin,D (Poor),D (Poor),,,,,100,212,,94.0,"H. Leidheiser, Jr., The Corrosion of Copper, Tin and Their Alloys, John Wiley & Sons, New York, 1971, p 287-290",,D
Phenol,Refractory metals and alloys,Titanium and alloys,Titanium,0.102,4.08,,,,Saturated,25,77,,90.0,"N.D. Tomashov and P.M. Altovskii, Corrosion and Protection of Titanium, Government Scientific-Technical Publication of Machine-Building Literature (Russian translation), 1963; L.C. Covington and R.W. Schultz, Corrosion of Resistance of Titanium, TIMET Cor",0.102,
Phenol,Refractory metals and alloys,Zirconium and alloys,ZR702,0.13 max,5 max,,R60702,,Saturated,Room,Room,,15.0,"Metals Handbook, Ninth Edition, Vol 13, Corrosion, ASM International, Metals Park, OH, 1987, p 711-715",0.13,
Phenol,Stainless steels,Austenitc,302,0.01,0.2,,S30200,,88,185,365,,139.0,"Metals Handbook, Ninth Edition, Vol 3, Properties and Selection: Stainless Steels, Tool Materials and Special-Purpose Metals, American Society for Metals, Metals Park, OH, 1980, p 87",0.01,
Phenol,Stainless steels,Austenitic,301,B (Good),B (Good),,S30100,Pure,,Boiling,Boiling,,253.0,"Chemical Resistance of REMANIT Stainless Steels, Thyssen Edelstahlwerke AG, March 1989",,B
Phenol,Stainless steels,Austenitic,301,B (Good),B (Good),,S30100,Plus 10% H2O,,Boiling,Boiling,,253.0,"Chemical Resistance of REMANIT Stainless Steels, Thyssen Edelstahlwerke AG, March 1989",,B
Phenol,Stainless steels,Austenitic,301,B (Good),B (Good),,S30100,Raw,90%,Boiling,Boiling,,253.0,"Chemical Resistance of REMANIT Stainless Steels, Thyssen Edelstahlwerke AG, March 1989",,B
Phenol,Stainless steels,Austenitic,302,0.01,0.2,,S30200,,88,53,125,,139.0,"Metals Handbook, Ninth Edition, Vol 3, Properties and Selection: Stainless Steels, Tool Materials and Special-Purpose Metals, American Society for Metals, Metals Park, OH, 1980, p 87",0.01,
Phenol,Stainless steels,Austenitic,302,B (Good),B (Good),,S30200,Pure,,Boiling,Boiling,,253.0,"Chemical Resistance of REMANIT Stainless Steels, Thyssen Edelstahlwerke AG, March 1989",,B
Phenol,Stainless steels,Austenitic,302,B (Good),B (Good),,S30200,Plus 10% H2O,,Boiling,Boiling,,253.0,"Chemical Resistance of REMANIT Stainless Steels, Thyssen Edelstahlwerke AG, March 1989",,B
Phenol,Stainless steels,Austenitic,302,B (Good),B (Good),,S30200,Raw,90%,Boiling,Boiling,,253.0,"Chemical Resistance of REMANIT Stainless Steels, Thyssen Edelstahlwerke AG, March 1989",,B
Phenol,Stainless steels,Austenitic,303,B (Good),B (Good),,S30300,Pure,,Boiling,Boiling,,253.0,"Chemical Resistance of REMANIT Stainless Steels, Thyssen Edelstahlwerke AG, March 1989",,B
Phenol,Stainless steels,Austenitic,303,B (Good),B (Good),,S30300,Pure,,Boiling,Boiling,,253.0,"Chemical Resistance of REMANIT Stainless Steels, Thyssen Edelstahlwerke AG, March 1989",,B
Phenol,Stainless steels,Austenitic,303,B (Good),B (Good),,S30300,Plus 10% H2O,,Boiling,Boiling,,253.0,"Chemical Resistance of REMANIT Stainless Steels, Thyssen Edelstahlwerke AG, March 1989",,B
Phenol,Stainless steels,Austenitic,303,B (Good),B (Good),,S30300,Plus 10% H2O,,Boiling,Boiling,,253.0,"Chemical Resistance of REMANIT Stainless Steels, Thyssen Edelstahlwerke AG, March 1989",,B
Phenol,Stainless steels,Austenitic,303,D (Poor),D (Poor),,S30300,Raw,90%,Boiling,Boiling,,253.0,"Chemical Resistance of REMANIT Stainless Steels, Thyssen Edelstahlwerke AG, March 1989",,D
Phenol,Stainless steels,Austenitic,303,B (Good),B (Good),,S30300,Raw,90%,Boiling,Boiling,,253.0,"Chemical Resistance of REMANIT Stainless Steels, Thyssen Edelstahlwerke AG, March 1989",,B
Phenol,Stainless steels,Austenitic,304,B (Good),B (Good),,S30400,Chemically pure,,21,70,,121.0,"Cyclops Corp., Universal-Cyclops Specialty Steel Division",,B
Phenol,Stainless steels,Austenitic,304,0.03,1,,S30400,,100,315,600,,139.0,"Metals Handbook, Ninth Edition, Vol 3, Properties and Selection: Stainless Steels, Tool Materials and Special-Purpose Metals, American Society for Metals, Metals Park, OH, 1980, p 87",0.03,
Phenol,Stainless steels,Austenitic,304,B (Good),B (Good),,S30400,Pure,,Boiling,Boiling,,253.0,"Chemical Resistance of REMANIT Stainless Steels, Thyssen Edelstahlwerke AG, March 1989",,B
Phenol,Stainless steels,Austenitic,304,B (Good),B (Good),,S30400,Plus 10% H2O,,Boiling,Boiling,,253.0,"Chemical Resistance of REMANIT Stainless Steels, Thyssen Edelstahlwerke AG, March 1989",,B
Phenol,Stainless steels,Austenitic,304,B (Good),B (Good),,S30400,Raw,90%,Boiling,Boiling,,253.0,"Chemical Resistance of REMANIT Stainless Steels, Thyssen Edelstahlwerke AG, March 1989",,B
Phenol,Stainless steels,Austenitic,310,0.03,1,,S31000,,100,315,600,,139.0,"Metals Handbook, Ninth Edition, Vol 3, Properties and Selection: Stainless Steels, Tool Materials and Special-Purpose Metals, American Society for Metals, Metals Park, OH, 1980, p 87",0.03,
Phenol,Stainless steels,Austenitic,316,B (Good),B (Good),,S31600,Chemically pure,,21,70,,121.0,"Cyclops Corp., Universal-Cyclops Specialty Steel Division",,B
Phenol,Stainless steels,Austenitic,316,A (Resistant),A (Resistant),,S31600,,10,105,220,,139.0,"Metals Handbook, Ninth Edition, Vol 3, Properties and Selection: Stainless Steels, Tool Materials and Special-Purpose Metals, American Society for Metals, Metals Park, OH, 1980, p 87",,A
Phenol,Stainless steels,Austenitic,316,0.01,0.2,,S31600,,88,53,125,,139.0,"Metals Handbook, Ninth Edition, Vol 3, Properties and Selection: Stainless Steels, Tool Materials and Special-Purpose Metals, American Society for Metals, Metals Park, OH, 1980, p 87",0.01,
Phenol,Stainless steels,Austenitic,316,0.01,0.2,,S31600,,88,185,365,,139.0,"Metals Handbook, Ninth Edition, Vol 3, Properties and Selection: Stainless Steels, Tool Materials and Special-Purpose Metals, American Society for Metals, Metals Park, OH, 1980, p 87",0.01,
Phenol,Stainless steels,Austenitic,316,0.03,1,,S31600,,100,315,600,,139.0,"Metals Handbook, Ninth Edition, Vol 3, Properties and Selection: Stainless Steels, Tool Materials and Special-Purpose Metals, American Society for Metals, Metals Park, OH, 1980, p 87",0.03,
Phenol,Stainless steels,Austenitic,316,A (Resistant),A (Resistant),,S31600,Pure,,Boiling,Boiling,,253.0,"Chemical Resistance of REMANIT Stainless Steels, Thyssen Edelstahlwerke AG, March 1989",,A
Phenol,Stainless steels,Austenitic,316,A (Resistant),A (Resistant),,S31600,Plus 10% H2O,,Boiling,Boiling,,253.0,"Chemical Resistance of REMANIT Stainless Steels, Thyssen Edelstahlwerke AG, March 1989",,A
Phenol,Stainless steels,Austenitic,316,A (Resistant),A (Resistant),,S31600,Raw,90%,Boiling,Boiling,,253.0,"Chemical Resistance of REMANIT Stainless Steels, Thyssen Edelstahlwerke AG, March 1989",,A
Phenol,Stainless steels,Austenitic,321,B (Good),B (Good),,S32100,Pure,,Boiling,Boiling,,253.0,"Chemical Resistance of REMANIT Stainless Steels, Thyssen Edelstahlwerke AG, March 1989",,B
Phenol,Stainless steels,Austenitic,321,B (Good),B (Good),,S32100,Plus 10% H2O,,Boiling,Boiling,,253.0,"Chemical Resistance of REMANIT Stainless Steels, Thyssen Edelstahlwerke AG, March 1989",,B
Phenol,Stainless steels,Austenitic,321,B (Good),B (Good),,S32100,Raw,90%,Boiling,Boiling,,253.0,"Chemical Resistance of REMANIT Stainless Steels, Thyssen Edelstahlwerke AG, March 1989",,B
Phenol,Stainless steels,Austenitic,347,B (Good),B (Good),,S34700,Pure,,Boiling,Boiling,,253.0,"Chemical Resistance of REMANIT Stainless Steels, Thyssen Edelstahlwerke AG, March 1989",,B
Phenol,Stainless steels,Austenitic,347,B (Good),B (Good),,S34700,Plus 10% H2O,,Boiling,Boiling,,253.0,"Chemical Resistance of REMANIT Stainless Steels, Thyssen Edelstahlwerke AG, March 1989",,B
Phenol,Stainless steels,Austenitic,347,B (Good),B (Good),,S34700,Raw,90%,Boiling,Boiling,,253.0,"Chemical Resistance of REMANIT Stainless Steels, Thyssen Edelstahlwerke AG, March 1989",,B
Phenol,Stainless steels,Austenitic,304L,B (Good),B (Good),,S30403,Pure,,Boiling,Boiling,,253.0,"Chemical Resistance of REMANIT Stainless Steels, Thyssen Edelstahlwerke AG, March 1989",,B
Phenol,Stainless steels,Austenitic,304L,B (Good),B (Good),,S30403,Plus 10% H2O,,Boiling,Boiling,,253.0,"Chemical Resistance of REMANIT Stainless Steels, Thyssen Edelstahlwerke AG, March 1989",,B
Phenol,Stainless steels,Austenitic,304L,B (Good),B (Good),,S30403,Raw,90%,Boiling,Boiling,,253.0,"Chemical Resistance of REMANIT Stainless Steels, Thyssen Edelstahlwerke AG, March 1989",,B
Phenol,Stainless steels,Austenitic,304LN,B (Good),B (Good),,S30453,Pure,,Boiling,Boiling,,253.0,"Chemical Resistance of REMANIT Stainless Steels, Thyssen Edelstahlwerke AG, March 1989",,B
Phenol,Stainless steels,Austenitic,304LN,B (Good),B (Good),,S30453,Plus 10% H2O,,Boiling,Boiling,,253.0,"Chemical Resistance of REMANIT Stainless Steels, Thyssen Edelstahlwerke AG, March 1989",,B
Phenol,Stainless steels,Austenitic,304LN,B (Good),B (Good),,S30453,Raw,90%,Boiling,Boiling,,253.0,"Chemical Resistance of REMANIT Stainless Steels, Thyssen Edelstahlwerke AG, March 1989",,B
Phenol,Stainless steels,Austenitic,316F,B (Good),B (Good),,S31620,Pure,,Boiling,Boiling,,253.0,"Chemical Resistance of REMANIT Stainless Steels, Thyssen Edelstahlwerke AG, March 1989",,B
Phenol,Stainless steels,Austenitic,316F,B (Good),B (Good),,S31620,Plus 10% H2O,,Boiling,Boiling,,253.0,"Chemical Resistance of REMANIT Stainless Steels, Thyssen Edelstahlwerke AG, March 1989",,B
Phenol,Stainless steels,Austenitic,316F,B (Good),B (Good),,S31620,Raw,90%,Boiling,Boiling,,253.0,"Chemical Resistance of REMANIT Stainless Steels, Thyssen Edelstahlwerke AG, March 1989",,B
Phenol,Stainless steels,Austenitic,316L,A (Resistant),A (Resistant),,S31603,Pure,,Boiling,Boiling,,253.0,"Chemical Resistance of REMANIT Stainless Steels, Thyssen Edelstahlwerke AG, March 1989",,A
Phenol,Stainless steels,Austenitic,316L,A (Resistant),A (Resistant),,S31603,Plus 10% H2O,,Boiling,Boiling,,253.0,"Chemical Resistance of REMANIT Stainless Steels, Thyssen Edelstahlwerke AG, March 1989",,A
Phenol,Stainless steels,Austenitic,316L,A (Resistant),A (Resistant),,S31603,Raw,90%,Boiling,Boiling,,253.0,"Chemical Resistance of REMANIT Stainless Steels, Thyssen Edelstahlwerke AG, March 1989",,A
Phenol,Stainless steels,Austenitic,316LN,A (Resistant),A (Resistant),,S31653,Pure,,Boiling,Boiling,,253.0,"Chemical Resistance of REMANIT Stainless Steels, Thyssen Edelstahlwerke AG, March 1989",,A
Phenol,Stainless steels,Austenitic,316LN,A (Resistant),A (Resistant),,S31653,Plus 10% H2O,,Boiling,Boiling,,253.0,"Chemical Resistance of REMANIT Stainless Steels, Thyssen Edelstahlwerke AG, March 1989",,A
Phenol,Stainless steels,Austenitic,316LN,A (Resistant),A (Resistant),,S31653,Raw,90%,Boiling,Boiling,,253.0,"Chemical Resistance of REMANIT Stainless Steels, Thyssen Edelstahlwerke AG, March 1989",,A
Phenol,Stainless steels,Austenitic,316Ti,A (Resistant),A (Resistant),,S31635,Pure,,Boiling,Boiling,,253.0,"Chemical Resistance of REMANIT Stainless Steels, Thyssen Edelstahlwerke AG, March 1989",,A
Phenol,Stainless steels,Austenitic,316Ti,A (Resistant),A (Resistant),,S31635,Plus 10% H2O,,Boiling,Boiling,,253.0,"Chemical Resistance of REMANIT Stainless Steels, Thyssen Edelstahlwerke AG, March 1989",,A
Phenol,Stainless steels,Austenitic,316Ti,A (Resistant),A (Resistant),,S31635,Raw,90%,Boiling,Boiling,,253.0,"Chemical Resistance of REMANIT Stainless Steels, Thyssen Edelstahlwerke AG, March 1989",,A
Phenol,Stainless steels,Austenitic,317L,A (Resistant),A (Resistant),,S31703,Pure,,Boiling,Boiling,,253.0,"Chemical Resistance of REMANIT Stainless Steels, Thyssen Edelstahlwerke AG, March 1989",,A
Phenol,Stainless steels,Austenitic,317L,A (Resistant),A (Resistant),,S31703,Plus 10% H2O,,Boiling,Boiling,,253.0,"Chemical Resistance of REMANIT Stainless Steels, Thyssen Edelstahlwerke AG, March 1989",,A
Phenol,Stainless steels,Austenitic,317L,A (Resistant),A (Resistant),,S31703,Raw,90%,Boiling,Boiling,,253.0,"Chemical Resistance of REMANIT Stainless Steels, Thyssen Edelstahlwerke AG, March 1989",,A
Phenol,Stainless steels,Austenitic,317LN,A (Resistant),A (Resistant),,S31725,Pure,,Boiling,Boiling,,253.0,"Chemical Resistance of REMANIT Stainless Steels, Thyssen Edelstahlwerke AG, March 1989",,A
Phenol,Stainless steels,Austenitic,317LN,A (Resistant),A (Resistant),,S31725,Plus 10% H2O,,Boiling,Boiling,,253.0,"Chemical Resistance of REMANIT Stainless Steels, Thyssen Edelstahlwerke AG, March 1989",,A
Phenol,Stainless steels,Austenitic,317LN,A (Resistant),A (Resistant),,S31725,Raw,90%,Boiling,Boiling,,253.0,"Chemical Resistance of REMANIT Stainless Steels, Thyssen Edelstahlwerke AG, March 1989",,A
Phenol,Stainless steels,Duplex,329,A (Resistant),A (Resistant),,S32900,Pure,,Boiling,Boiling,,253.0,"Chemical Resistance of REMANIT Stainless Steels, Thyssen Edelstahlwerke AG, March 1989",,A
Phenol,Stainless steels,Duplex,329,A (Resistant),A (Resistant),,S32900,Plus 10% H2O,,Boiling,Boiling,,253.0,"Chemical Resistance of REMANIT Stainless Steels, Thyssen Edelstahlwerke AG, March 1989",,A
Phenol,Stainless steels,Duplex,329,A (Resistant),A (Resistant),,S32900,Raw,90%,Boiling,Boiling,,253.0,"Chemical Resistance of REMANIT Stainless Steels, Thyssen Edelstahlwerke AG, March 1989",,A
Phenol,Stainless steels,Duplex,F51,A (Resistant),A (Resistant),,S31803,Pure,,Boiling,Boiling,,253.0,"Chemical Resistance of REMANIT Stainless Steels, Thyssen Edelstahlwerke AG, March 1989",,A
Phenol,Stainless steels,Duplex,F51,A (Resistant),A (Resistant),,S31803,Plus 10% H2O,,Boiling,Boiling,,253.0,"Chemical Resistance of REMANIT Stainless Steels, Thyssen Edelstahlwerke AG, March 1989",,A
Phenol,Stainless steels,Duplex,F51,A (Resistant),A (Resistant),,S31803,Raw,90%,Boiling,Boiling,,253.0,"Chemical Resistance of REMANIT Stainless Steels, Thyssen Edelstahlwerke AG, March 1989",,A
Phenol,Stainless steels,Ferritic,405,C (Questionable),C (Questionable),,S40500,Pure,,Boiling,Boiling,,253.0,"Chemical Resistance of REMANIT Stainless Steels, Thyssen Edelstahlwerke AG, March 1989",,C
Phenol,Stainless steels,Ferritic,405,D (Poor),D (Poor),,S40500,Plus 10% H2O,,Boiling,Boiling,,253.0,"Chemical Resistance of REMANIT Stainless Steels, Thyssen Edelstahlwerke AG, March 1989",,D
Phenol,Stainless steels,Ferritic,405,D (Poor),D (Poor),,S40500,Raw,90%,Boiling,Boiling,,253.0,"Chemical Resistance of REMANIT Stainless Steels, Thyssen Edelstahlwerke AG, March 1989",,D
Phenol,Stainless steels,Ferritic,409,C (Questionable),C (Questionable),,S40900,Pure,,Boiling,Boiling,,253.0,"Chemical Resistance of REMANIT Stainless Steels, Thyssen Edelstahlwerke AG, March 1989",,C
Phenol,Stainless steels,Ferritic,409,D (Poor),D (Poor),,S40900,Plus 10% H2O,,Boiling,Boiling,,253.0,"Chemical Resistance of REMANIT Stainless Steels, Thyssen Edelstahlwerke AG, March 1989",,D
Phenol,Stainless steels,Ferritic,409,D (Poor),D (Poor),,S40900,Raw,90%,Boiling,Boiling,,253.0,"Chemical Resistance of REMANIT Stainless Steels, Thyssen Edelstahlwerke AG, March 1989",,D
Phenol,Stainless steels,Ferritic,430,B (Good),B (Good),,S43000,Chemically pure,,21,70,,121.0,"Cyclops Corp., Universal-Cyclops Specialty Steel Division",,B
Phenol,Stainless steels,Ferritic,430,A (Resistant),A (Resistant),,S43000,,10,105,220,,139.0,"Metals Handbook, Ninth Edition, Vol 3, Properties and Selection: Stainless Steels, Tool Materials and Special-Purpose Metals, American Society for Metals, Metals Park, OH, 1980, p 87",,A
Phenol,Stainless steels,Ferritic,430,B (Good),B (Good),,S43000,Pure,,Boiling,Boiling,,253.0,"Chemical Resistance of REMANIT Stainless Steels, Thyssen Edelstahlwerke AG, March 1989",,B
Phenol,Stainless steels,Ferritic,430,B (Good),B (Good),,S43000,Plus 10% H2O,,Boiling,Boiling,,253.0,"Chemical Resistance of REMANIT Stainless Steels, Thyssen Edelstahlwerke AG, March 1989",,B
Phenol,Stainless steels,Ferritic,430,D (Poor),D (Poor),,S43000,Raw,90%,Boiling,Boiling,,253.0,"Chemical Resistance of REMANIT Stainless Steels, Thyssen Edelstahlwerke AG, March 1989",,D
Phenol,Stainless steels,Ferritic,434,B (Good),B (Good),,S43400,Pure,,Boiling,Boiling,,253.0,"Chemical Resistance of REMANIT Stainless Steels, Thyssen Edelstahlwerke AG, March 1989",,B
Phenol,Stainless steels,Ferritic,434,B (Good),B (Good),,S43400,Plus 10% H2O,,Boiling,Boiling,,253.0,"Chemical Resistance of REMANIT Stainless Steels, Thyssen Edelstahlwerke AG, March 1989",,B
Phenol,Stainless steels,Ferritic,434,B (Good),B (Good),,S43400,Raw,90%,Boiling,Boiling,,253.0,"Chemical Resistance of REMANIT Stainless Steels, Thyssen Edelstahlwerke AG, March 1989",,B
Phenol,Stainless steels,Martensitic,403,C (Questionable),C (Questionable),,S40300,Pure,,Boiling,Boiling,,253.0,"Chemical Resistance of REMANIT Stainless Steels, Thyssen Edelstahlwerke AG, March 1989",,C
Phenol,Stainless steels,Martensitic,403,D (Poor),D (Poor),,S40300,Plus 10% H2O,,Boiling,Boiling,,253.0,"Chemical Resistance of REMANIT Stainless Steels, Thyssen Edelstahlwerke AG, March 1989",,D
Phenol,Stainless steels,Martensitic,403,D (Poor),D (Poor),,S40300,Raw,90%,Boiling,Boiling,,253.0,"Chemical Resistance of REMANIT Stainless Steels, Thyssen Edelstahlwerke AG, March 1989",,D
Phenol,Stainless steels,Martensitic,410,B (Good),B (Good),,S41000,Chemically pure,,21,70,,121.0,"Cyclops Corp., Universal-Cyclops Specialty Steel Division",,B
Phenol,Stainless steels,Martensitic,410,C (Questionable),C (Questionable),,S41000,Pure,,Boiling,Boiling,,253.0,"Chemical Resistance of REMANIT Stainless Steels, Thyssen Edelstahlwerke AG, March 1989",,C
Phenol,Stainless steels,Martensitic,410,D (Poor),D (Poor),,S41000,Plus 10% H2O,,Boiling,Boiling,,253.0,"Chemical Resistance of REMANIT Stainless Steels, Thyssen Edelstahlwerke AG, March 1989",,D
Phenol,Stainless steels,Martensitic,410,D (Poor),D (Poor),,S41000,Raw,90%,Boiling,Boiling,,253.0,"Chemical Resistance of REMANIT Stainless Steels, Thyssen Edelstahlwerke AG, March 1989",,D
Phenol,Stainless steels,Martensitic,416,C (Questionable),C (Questionable),,S41600,Pure,,Boiling,Boiling,,253.0,"Chemical Resistance of REMANIT Stainless Steels, Thyssen Edelstahlwerke AG, March 1989",,C
Phenol,Stainless steels,Martensitic,416,D (Poor),D (Poor),,S41600,Plus 10% H2O,,Boiling,Boiling,,253.0,"Chemical Resistance of REMANIT Stainless Steels, Thyssen Edelstahlwerke AG, March 1989",,D
Phenol,Stainless steels,Martensitic,416,D (Poor),D (Poor),,S41600,Raw,90%,Boiling,Boiling,,253.0,"Chemical Resistance of REMANIT Stainless Steels, Thyssen Edelstahlwerke AG, March 1989",,D
Phenol,Stainless steels,Martensitic,420,C (Questionable),C (Questionable),,S42000,Pure,,Boiling,Boiling,,253.0,"Chemical Resistance of REMANIT Stainless Steels, Thyssen Edelstahlwerke AG, March 1989",,C
Phenol,Stainless steels,Martensitic,420,D (Poor),D (Poor),,S42000,Plus 10% H2O,,Boiling,Boiling,,253.0,"Chemical Resistance of REMANIT Stainless Steels, Thyssen Edelstahlwerke AG, March 1989",,D
Phenol,Stainless steels,Martensitic,420,D (Poor),D (Poor),,S42000,Raw,90%,Boiling,Boiling,,253.0,"Chemical Resistance of REMANIT Stainless Steels, Thyssen Edelstahlwerke AG, March 1989",,D
Phenol,Stainless steels,Precipitation hardening,AM-363,B (Good),B (Good),,S36300,,,Room,Room,,120.0,Allegheny Ludlum Steel Corp.,,B
Phosgene,Aluminum and alloys,99.0% min Al,Aluminum (>99.5%),A (Resistant),A (Resistant),,A91350,,,,,,92.0,"F. King, Aluminum and Its Alloys, Ellis Horwood, Chichester, England, 1987, p 282-291",,A
Phosgene,Miscellaneous,Noble metals,Gold,0.05 max,2 max,,P00016,,,Room,Room,,8.0,"Metals Handbook, Ninth Edition, Vol 13, Corrosion, ASM International, Metals Park, OH, 1987, p 798",0.05,
