Repository: wfreinhart/matse219

# MATSE 219: Materials Informatics

Auto-generated from the private authoring repo (matse219-instructor). Do not edit here directly -- changes are overwritten on the next publish run.

## Lectures

- [Lecture01](https://colab.research.google.com/github/wfreinhart/matse219/blob/staging/notebooks/Lecture01.ipynb)
- [Lecture02](https://colab.research.google.com/github/wfreinhart/matse219/blob/staging/notebooks/Lecture02.ipynb)
- [Lecture03](https://colab.research.google.com/github/wfreinhart/matse219/blob/staging/notebooks/Lecture03.ipynb)
- [Lecture04](https://colab.research.google.com/github/wfreinhart/matse219/blob/staging/notebooks/Lecture04.ipynb)

File: datasets/corrosion.csv (part 83 of 142)
Environment,Material Group,Material Family,Material,Rate (mm/yr) or Rating,Rate (mils/yr) or Rating,Localized Attack,UNS,Condition/Comment,Concentration (Vol %),Temperature (deg C),Temperature (deg F),Duration,Reference #,Reference,rate_mm_yr_numeric,rate_letter_grade
Phosgene,Miscellaneous,Noble metals,Gold,0.05 max,2 max,,P00016,,,Room,Room,,8.0,"Metals Handbook, Ninth Edition, Vol 13, Corrosion, ASM International, Metals Park, OH, 1987, p 798",0.05,
Phosphoric Acid,Carbon and alloy steels,Alloy steel,"16Ni, 8Cr, 5Si, 1Cu",2.7,108,,,,86,80,,96 h,206.0,"S.J. Bullard, D.E. Larson, and J.S. Dunning, Oxidation and Corrosion Resistance of Two Fe-8Cr-16Ni-Si-Cu Alloys, Corrosion, Vol 48, (No. 11), NACE, USA, 1992, p 891-897",2.7,
Phosphoric Acid,Carbon and alloy steels,Alloy steel,"16Ni, 8Cr, 5Si, 1Cu, 1Mo",0.03,1,,,,86,80,,96 h,206.0,"S.J. Bullard, D.E. Larson, and J.S. Dunning, Oxidation and Corrosion Resistance of Two Fe-8Cr-16Ni-Si-Cu Alloys, Corrosion, Vol 48, (No. 11), NACE, USA, 1992, p 891-897",0.03,
Phosphoric Acid,Carbon and alloy steels,Carbon steel,Carbon steel,2460,96800,,G10100,Plus 3 ppm chloride and 59 ppm arsenic,75,200,390,6 h,242.0,"F.N. Smith and H. Van Droffelaar, The Corrosion Behaviour of Metals and Alloys in Hot Phosphoric Acid, Anti-Corrosion, May 1991, p 4-6",2460.0,
Phosphoric Acid,Copper and alloys,Aluminum bronze,Aluminum bronze,B (Good),B (Good),,,,,,,,93.0,"H. Leidheiser, Jr., The Corrosion of Copper, Tin and Their Alloys, John Wiley & Sons, New York, 1971, p 90-96",,B
Phosphoric Acid,Copper and alloys,Aluminum bronze,Aluminum bronze,8.1,318,,,Plus 3 ppm chloride and 59 ppm arsenic,75,250,480,6 h,242.0,"F.N. Smith and H. Van Droffelaar, The Corrosion Behaviour of Metals and Alloys in Hot Phosphoric Acid, Anti-Corrosion, May 1991, p 4-6",8.1,
Phosphoric Acid,Copper and alloys,Aluminum bronze,Aluminumbronze,1.14,45,,,Plus 3 ppm chloride and 59 ppm arsenic,75,200,390,6 h,242.0,"F.N. Smith and H. Van Droffelaar, The Corrosion Behaviour of Metals and Alloys in Hot Phosphoric Acid, Anti-Corrosion, May 1991, p 4-6",1.14,
Phosphoric Acid,Copper and alloys,Aluminum bronze,"Ampco 8, aluminum bronze",0.5 max,20 max,,C61300,,,,,,96.0,"Stock Metals, Ampco Metal Company, 1988",0.5,
Phosphoric Acid,Copper and alloys,Aluminum bronze,Copper-aluminum-iron,0.25 max,10 max,,C61300,"Totally submerged. Tests in aerated and unaerated H3PO4. Specimens at water line, in quiet immersion",5-90,20-85,70-185,,153.0,"Metals Handbook, Ninth Edition, Vol 13, Corrosion, ASM International, Metals Park, OH, 1987, p 628",0.25,
Phosphoric Acid,Copper and alloys,Aluminum bronze,Copper-aluminum-silicon,2.4 max,97 max,,C62400,"Tests in aerated and unaerated H3PO4. Specimens at water line, in quiet immersion",6.5,20,70,,153.0,"Metals Handbook, Ninth Edition, Vol 13, Corrosion, ASM International, Metals Park, OH, 1987, p 628",2.4,
Phosphoric Acid,Copper and alloys,Brass,Brass,C (Questionable),C (Questionable),,,,,,,,93.0,"H. Leidheiser, Jr., The Corrosion of Copper, Tin and Their Alloys, John Wiley & Sons, New York, 1971, p 90-96",,C
Phosphoric Acid,Copper and alloys,Brass,Cartridge brass,D (Poor),D (Poor),,C26000,,,,,,93.0,"H. Leidheiser, Jr., The Corrosion of Copper, Tin and Their Alloys, John Wiley & Sons, New York, 1971, p 90-96",,D
Phosphoric Acid,Stainless steels,Austenitic,304,0.38,15,,S30400,,70,50,122,,258.0,"Corrosion Handbook, Vol 3, Dieter Behrens, Ed., DECHEMA, Germany, 1988",0.38,
Phosphoric Acid,Copper and alloys,Brass,Commercial bronze,B (Good),B (Good),,C22000,,,,,,93.0,"H. Leidheiser, Jr., The Corrosion of Copper, Tin and Their Alloys, John Wiley & Sons, New York, 1971, p 90-96",,B
Phosphoric Acid,Copper and alloys,Brass,Copper-zinc,7.0 max,280 max,,,"(70% Cu minimum). Totally submerged. Tests in aerated and unaerated H3PO4. Specimens at water line, in quiet immersion",5-90,20-85,70-185,,153.0,"Metals Handbook, Ninth Edition, Vol 13, Corrosion, ASM International, Metals Park, OH, 1987, p 628",7.0,
Phosphoric Acid,Copper and alloys,Brass,Muntz metal,D (Poor),D (Poor),,C28000,,,,,,93.0,"H. Leidheiser, Jr., The Corrosion of Copper, Tin and Their Alloys, John Wiley & Sons, New York, 1971, p 90-96",,D
Phosphoric Acid,Copper and alloys,Brass,Red brass,B (Good),B (Good),,C23000,,,,,,93.0,"H. Leidheiser, Jr., The Corrosion of Copper, Tin and Their Alloys, John Wiley & Sons, New York, 1971, p 90-96",,B
Phosphoric Acid,Copper and alloys,Copper,Copper,3.7 max,148 max,,,"Totally submerged. Tests in aerated and unaerated H3PO4. Specimens at water line, in quiet immersion",5-90,20-85,70-185,,153.0,"Metals Handbook, Ninth Edition, Vol 13, Corrosion, ASM International, Metals Park, OH, 1987, p 628",3.7,
Phosphoric Acid,Copper and alloys,Copper,Copper,1.12,44,,,Plus 3 ppm chloride and 59 ppm arsenic,75,200,390,6 h,242.0,"F.N. Smith and H. Van Droffelaar, The Corrosion Behaviour of Metals and Alloys in Hot Phosphoric Acid, Anti-Corrosion, May 1991, p 4-6",1.12,
Phosphoric Acid,Copper and alloys,Copper,Copper,2.8,110,,,Plus 3 ppm chloride and 59 ppm arsenic,75,250,480,6 h,242.0,"F.N. Smith and H. Van Droffelaar, The Corrosion Behaviour of Metals and Alloys in Hot Phosphoric Acid, Anti-Corrosion, May 1991, p 4-6",2.8,
Phosphoric Acid,Copper and alloys,Copper,Electrolytic copper,B (Good),B (Good),,C11000,,,,,,93.0,"H. Leidheiser, Jr., The Corrosion of Copper, Tin and Their Alloys, John Wiley & Sons, New York, 1971, p 90-96",,B
Phosphoric Acid,Copper and alloys,Copper,Phosphor copper,B (Good),B (Good),,C12200,"Tests in aerated and unaerated H3PO4. Specimens at water line, in quiet immersion",,,,,93.0,"H. Leidheiser, Jr., The Corrosion of Copper, Tin and Their Alloys, John Wiley & Sons, New York, 1971, p 90-96",,B
Phosphoric Acid,Copper and alloys,Copper-nickel,70-30 cupronickel,0.003,0.1,,C71500,84% P2O5. Not aerated. Lab tests,116,60,140,,156.0,"Corrosion Resistance of Nickel-Containing Alloys in Phosphoric Acid, The International Nickel Company, 1976",0.003,
Phosphoric Acid,Copper and alloys,Copper-nickel,70-30 cupronickel,0.03,1,,C71500,84% P2O5. Aerated. Lab tests,116,60,140,,156.0,"Corrosion Resistance of Nickel-Containing Alloys in Phosphoric Acid, The International Nickel Company, 1976",0.03,
Phosphoric Acid,Copper and alloys,Copper-nickel,70-30 cupronickel,0.05,2,,C71500,84% P2O5. Not aerated. Lab tests,116,120,248,,156.0,"Corrosion Resistance of Nickel-Containing Alloys in Phosphoric Acid, The International Nickel Company, 1976",0.05,
Phosphoric Acid,Copper and alloys,Copper-nickel,70-30 cupronickel,0.29,11,,C71500,84% P2O5. Aerated. Lab tests,116,120,248,,156.0,"Corrosion Resistance of Nickel-Containing Alloys in Phosphoric Acid, The International Nickel Company, 1976",0.29,
Phosphoric Acid,Copper and alloys,Copper-nickel,70-30 cupronickel,0.67,26,,C71500,84% P2O5. Not aerated. Lab tests,116,180,356,,156.0,"Corrosion Resistance of Nickel-Containing Alloys in Phosphoric Acid, The International Nickel Company, 1976",0.67,
Phosphoric Acid,Copper and alloys,Copper-nickel,70-30 cupronickel,2,80,,C71500,84% P2O5. Aerated. Lab tests,116,180,356,,156.0,"Corrosion Resistance of Nickel-Containing Alloys in Phosphoric Acid, The International Nickel Company, 1976",2.0,
Phosphoric Acid,Copper and alloys,Copper-nickel,70-30 cupronickel,B (Good),B (Good),,C71500,,,,,,93.0,"H. Leidheiser, Jr., The Corrosion of Copper, Tin and Their Alloys, John Wiley & Sons, New York, 1971, p 90-96",,B
Phosphoric Acid,Copper and alloys,Copper-nickel,90-10 cupronickel,B (Good),B (Good),,C70600,,,,,,93.0,"H. Leidheiser, Jr., The Corrosion of Copper, Tin and Their Alloys, John Wiley & Sons, New York, 1971, p 90-96",,B
Phosphoric Acid,Copper and alloys,Copper-nickel,Copper-nickel,0.63 max,25 max,,,"Totally submerged. Tests in aerated and unaerated H3PO4. Specimens at water line, in quiet immersion",5-90,20-85,70-185,,153.0,"Metals Handbook, Ninth Edition, Vol 13, Corrosion, ASM International, Metals Park, OH, 1987, p 628",0.63,
Phosphoric Acid,Copper and alloys,Leaded brass,Architectural bronze,D (Poor),D (Poor),,C38500,,,,,,93.0,"H. Leidheiser, Jr., The Corrosion of Copper, Tin and Their Alloys, John Wiley & Sons, New York, 1971, p 90-96",,D
Phosphoric Acid,Copper and alloys,Leaded brass,Free-cutting brass,D (Poor),D (Poor),,C36000,,,,,,93.0,"H. Leidheiser, Jr., The Corrosion of Copper, Tin and Their Alloys, John Wiley & Sons, New York, 1971, p 90-96",,D
Phosphoric Acid,Copper and alloys,Nickel-silver,Nickel- silver,B (Good),B (Good),,,,18,,,,93.0,"H. Leidheiser, Jr., The Corrosion of Copper, Tin and Their Alloys, John Wiley & Sons, New York, 1971, p 90-96",,B
Phosphoric Acid,Copper and alloys,Phosphor bronze,"Phosphor bronze, 5% Sn",B (Good),B (Good),,C51000,,,,,,93.0,"H. Leidheiser, Jr., The Corrosion of Copper, Tin and Their Alloys, John Wiley & Sons, New York, 1971, p 90-96",,B
Phosphoric Acid,Copper and alloys,Phosphor bronze,"Phosphor bronze, 8% Sn",B (Good),B (Good),,C52100,,,,,,93.0,"H. Leidheiser, Jr., The Corrosion of Copper, Tin and Their Alloys, John Wiley & Sons, New York, 1971, p 90-96",,B
Phosphoric Acid,Copper and alloys,Silicon bronze,Copper-silicon,0.93 max,37 max,,C65500,"Totally submerged. Tests in aerated and unaerated H3PO4. Specimens at water line, in quiet immersion",5-90,20-85,70-185,,153.0,"Metals Handbook, Ninth Edition, Vol 13, Corrosion, ASM International, Metals Park, OH, 1987, p 628",0.93,
Phosphoric Acid,Copper and alloys,Silicon bronze,"Silicon bronze, high",B (Good),B (Good),,C65500,,,,,,93.0,"H. Leidheiser, Jr., The Corrosion of Copper, Tin and Their Alloys, John Wiley & Sons, New York, 1971, p 90-96",,B
Phosphoric Acid,Copper and alloys,Silicon bronze,"Silicon bronze, low",B (Good),B (Good),,C65100,,,,,,93.0,"H. Leidheiser, Jr., The Corrosion of Copper, Tin and Their Alloys, John Wiley & Sons, New York, 1971, p 90-96",,B
Phosphoric Acid,Copper and alloys,Tin brass,Admiralty brass,C (Questionable),C (Questionable),,C44300,,,,,,93.0,"H. Leidheiser, Jr., The Corrosion of Copper, Tin and Their Alloys, John Wiley & Sons, New York, 1971, p 90-96",,C
Phosphoric Acid,Copper and alloys,Tin brass,Naval brass,D (Poor),D (Poor),,C46400,,,,,,93.0,"H. Leidheiser, Jr., The Corrosion of Copper, Tin and Their Alloys, John Wiley & Sons, New York, 1971, p 90-96",,D
Phosphoric Acid,Copper and alloys,Tin bronze,Copper-tin,1.30 max,52 max,,C90700,"Totally submerged. Tests in aerated and unaerated H3PO4. Specimens at water line, in quiet immersion",5-90,20-85,70-185,,153.0,"Metals Handbook, Ninth Edition, Vol 13, Corrosion, ASM International, Metals Park, OH, 1987, p 628",1.3,
Phosphoric Acid,Irons,Austenitic cast iron,Ni-Resist type1,2.8,112,,F41000,Aerated,5,30,86,1 d,156.0,"Corrosion Resistance of Nickel-Containing Alloys in Phosphoric Acid, The International Nickel Company, 1976",2.8,
Phosphoric Acid,Irons,Austenitic cast iron,Ni-Resist type1,3.1,124,,F41000,Aerated,5,30,86,1 d,156.0,"Corrosion Resistance of Nickel-Containing Alloys in Phosphoric Acid, The International Nickel Company, 1976",3.1,
Phosphoric Acid,Irons,Austenitic cast iron,Ni-Resist type1,9.2,365,,F41000,Aerated,5,87,190,0.88 d,156.0,"Corrosion Resistance of Nickel-Containing Alloys in Phosphoric Acid, The International Nickel Company, 1976",9.2,
Phosphoric Acid,Irons,Austenitic cast iron,Ni-Resist type1,1.7,66,,F41000,Not aerated,5,30,86,1 d,156.0,"Corrosion Resistance of Nickel-Containing Alloys in Phosphoric Acid, The International Nickel Company, 1976",1.7,
Phosphoric Acid,Irons,Austenitic cast iron,Ni-Resist type1,2.2,90,,F41000,Not aerated,5,30,86,1 d,156.0,"Corrosion Resistance of Nickel-Containing Alloys in Phosphoric Acid, The International Nickel Company, 1976",2.2,
Phosphoric Acid,Irons,Austenitic cast iron,Ni-Resist type1,6.9,275,,F41000,Not aerated,5,87,190,0.88 d,156.0,"Corrosion Resistance of Nickel-Containing Alloys in Phosphoric Acid, The International Nickel Company, 1976",6.9,
Phosphoric Acid,Irons,Austenitic cast iron,Ni-Resist type1,1.3,52,,F41000,Not aerated,15,30,86,0.83 d,156.0,"Corrosion Resistance of Nickel-Containing Alloys in Phosphoric Acid, The International Nickel Company, 1976",1.3,
Phosphoric Acid,Irons,Austenitic cast iron,Ni-Resist type1,2.1,84,,F41000,Aerated,15,30,86,0.83 d,156.0,"Corrosion Resistance of Nickel-Containing Alloys in Phosphoric Acid, The International Nickel Company, 1976",2.1,
Phosphoric Acid,Irons,Austenitic cast iron,Ni-Resist type1,8.1,319,,F41000,Not aerated,15,87,190,0.83 d,156.0,"Corrosion Resistance of Nickel-Containing Alloys in Phosphoric Acid, The International Nickel Company, 1976",8.1,
Phosphoric Acid,Irons,Austenitic cast iron,Ni-Resist type1,13,490,,F41000,Aerated,15,87,190,0.83 d,156.0,"Corrosion Resistance of Nickel-Containing Alloys in Phosphoric Acid, The International Nickel Company, 1976",13.0,
Phosphoric Acid,Irons,Austenitic cast iron,Ni-Resist type1,1.1,43,,F41000,Not aerated,25,30,86,1 d,156.0,"Corrosion Resistance of Nickel-Containing Alloys in Phosphoric Acid, The International Nickel Company, 1976",1.1,
Phosphoric Acid,Irons,Austenitic cast iron,Ni-Resist type1,1.8,72,,F41000,Aerated,25,30,86,1 d,156.0,"Corrosion Resistance of Nickel-Containing Alloys in Phosphoric Acid, The International Nickel Company, 1976",1.8,
Phosphoric Acid,Irons,Austenitic cast iron,Ni-Resist type1,13,510,,F41000,Not aerated,25,87,190,0.83 d,156.0,"Corrosion Resistance of Nickel-Containing Alloys in Phosphoric Acid, The International Nickel Company, 1976",13.0,
Phosphoric Acid,Irons,Austenitic cast iron,Ni-Resist type1,19,757,,F41000,Not aerated,25,87,190,0.83 d,156.0,"Corrosion Resistance of Nickel-Containing Alloys in Phosphoric Acid, The International Nickel Company, 1976",19.0,
Phosphoric Acid,Irons,Austenitic cast iron,Ni-Resist type1,13,512,,F41000,Aerated,25,87,190,0.83 d,156.0,"Corrosion Resistance of Nickel-Containing Alloys in Phosphoric Acid, The International Nickel Company, 1976",13.0,
Phosphoric Acid,Irons,Austenitic cast iron,Ni-Resist type1,26,1023,,F41000,Aerated,25,87,190,0.83 d,156.0,"Corrosion Resistance of Nickel-Containing Alloys in Phosphoric Acid, The International Nickel Company, 1976",26.0,
Phosphoric Acid,Irons,Austenitic cast iron,Ni-Resist type2,24,960,,F41002,Not aerated,5,50,122,6 d,156.0,"Corrosion Resistance of Nickel-Containing Alloys in Phosphoric Acid, The International Nickel Company, 1976",24.0,
Phosphoric Acid,Irons,Austenitic cast iron,Ni-Resist type2,46,1810,,F41002,Aerated,5,50,122,6 d,156.0,"Corrosion Resistance of Nickel-Containing Alloys in Phosphoric Acid, The International Nickel Company, 1976",46.0,
Phosphoric Acid,Irons,Austenitic cast iron,Ni-Resist type2,5,199,,F41002,Not aerated,85,30,86,1 d,156.0,"Corrosion Resistance of Nickel-Containing Alloys in Phosphoric Acid, The International Nickel Company, 1976",5.0,
Phosphoric Acid,Irons,Austenitic cast iron,Ni-Resist type2,5.1,204,,F41002,Aerated,85,30,86,1 d,156.0,"Corrosion Resistance of Nickel-Containing Alloys in Phosphoric Acid, The International Nickel Company, 1976",5.1,
Phosphoric Acid,Irons,Austenitic cast iron,Ni-Resist type2,22,860,,F41002,Aerated,85,50,122,1 d,156.0,"Corrosion Resistance of Nickel-Containing Alloys in Phosphoric Acid, The International Nickel Company, 1976",22.0,
Phosphoric Acid,Irons,Austenitic cast iron,Ni-Resist type2,68,2660,,F41002,Aerated,85,80,176,0.25 d,156.0,"Corrosion Resistance of Nickel-Containing Alloys in Phosphoric Acid, The International Nickel Company, 1976",68.0,
Phosphoric Acid,Irons,Austenitic cast iron,Ni-Resist type2,2.2,87,,F41002,Aerated,85,30,86,12 d,156.0,"Corrosion Resistance of Nickel-Containing Alloys in Phosphoric Acid, The International Nickel Company, 1976",2.2,
Phosphoric Acid,Irons,Austenitic ductile cast iron,"Ductile austenitic cast iron, type D2",3.9,154,,F43000,Not aerated,5,50,122,6 d,156.0,"Corrosion Resistance of Nickel-Containing Alloys in Phosphoric Acid, The International Nickel Company, 1976",3.9,
Phosphoric Acid,Irons,Austenitic ductile cast iron,Ductile Ni-Resist typeD2,6,240,,F43000,Aerated,85,30,86,12 d,156.0,"Corrosion Resistance of Nickel-Containing Alloys in Phosphoric Acid, The International Nickel Company, 1976",6.0,
Phosphoric Acid,Irons,Austenitic ductile cast iron,Ni-Resist typeD2,32,1260,,F43000,Aerated,5,50,122,6 d,156.0,"Corrosion Resistance of Nickel-Containing Alloys in Phosphoric Acid, The International Nickel Company, 1976",32.0,
Phosphoric Acid,Miscellaneous,Lead and alloys,Chemical lead,0.09,3.4,,L51120,Commercial,20,21,70,,254.0,"Lead for Corrosion Resistant Applications, The Plumbum Series, A Guide to the Use of Lead for Corrosion Resistance, Lead Industries Association, Inc.",0.09,
Phosphoric Acid,Miscellaneous,Lead and alloys,Chemical lead,0.12,4.9,,L51120,Commercial,30,21,70,,254.0,"Lead for Corrosion Resistant Applications, The Plumbum Series, A Guide to the Use of Lead for Corrosion Resistance, Lead Industries Association, Inc.",0.12,
Phosphoric Acid,Miscellaneous,Lead and alloys,Chemical lead,0.14,5.7,,L51120,Commercial,40,21,70,,254.0,"Lead for Corrosion Resistant Applications, The Plumbum Series, A Guide to the Use of Lead for Corrosion Resistance, Lead Industries Association, Inc.",0.14,
Phosphoric Acid,Miscellaneous,Lead and alloys,Chemical lead,0.16,6.4,,L51120,Commercial,50,21,70,,254.0,"Lead for Corrosion Resistant Applications, The Plumbum Series, A Guide to the Use of Lead for Corrosion Resistance, Lead Industries Association, Inc.",0.16,
Phosphoric Acid,Miscellaneous,Lead and alloys,Chemical lead,0.04,1.6,,L51120,Commercial,85,21,70,,254.0,"Lead for Corrosion Resistant Applications, The Plumbum Series, A Guide to the Use of Lead for Corrosion Resistance, Lead Industries Association, Inc.",0.04,
Phosphoric Acid,Miscellaneous,Lead and alloys,Chemical lead,0.32,12.8,,L51120,Pure,80,21,70,,254.0,"Lead for Corrosion Resistant Applications, The Plumbum Series, A Guide to the Use of Lead for Corrosion Resistance, Lead Industries Association, Inc.",0.32,
Phosphoric Acid,Miscellaneous,Lead and alloys,Lead,0.5 max,20 max,,L50045,,,24-93,75-200,,95.0,"Lead for Corrosion Resistant Applications: A Guide, Lead Industries Association, Inc. New York, p 72",0.5,
Phosphoric Acid,Miscellaneous,Lead and alloys,Lead,0.09,3.4,,L50045,,20,21,70,,154.0,"Lead for Corrosion Resistant Applications: A Guide, Lead Industries Association, Inc. New York, p 62",0.09,
Phosphoric Acid,Miscellaneous,Lead and alloys,Lead,0.12,4.9,,L50045,,30,21,70,,154.0,"Lead for Corrosion Resistant Applications: A Guide, Lead Industries Association, Inc. New York, p 62",0.12,
Phosphoric Acid,Miscellaneous,Lead and alloys,Lead,0.14,5.7,,L50045,,40,21,70,,154.0,"Lead for Corrosion Resistant Applications: A Guide, Lead Industries Association, Inc. New York, p 62",0.14,
Phosphoric Acid,Miscellaneous,Lead and alloys,Lead,0.16,6.4,,L50045,,50,21,70,,154.0,"Lead for Corrosion Resistant Applications: A Guide, Lead Industries Association, Inc. New York, p 62",0.16,
Phosphoric Acid,Miscellaneous,Lead and alloys,Lead,0.04,1.6,,L50045,,85,21,70,,154.0,"Lead for Corrosion Resistant Applications: A Guide, Lead Industries Association, Inc. New York, p 62",0.04,
Phosphoric Acid,Miscellaneous,Lead and alloys,Lead,0.33,12.8,,L50045,Pure grade,80,21,70,,154.0,"Lead for Corrosion Resistant Applications: A Guide, Lead Industries Association, Inc. New York, p 62",0.33,
Phosphoric Acid,Miscellaneous,Magnesium and alloys,Magnesium,D (Poor),D (Poor),,,,All,Room,Room,,119.0,"Dow Chemical Co., Midland, MI",,D
Phosphoric Acid,Miscellaneous,Molybdenum,Molybdenum,.01 max,0.003 max,,,Plus 3 ppm chloride and 59 ppm arsenic,75,200,390,6 h,242.0,"F.N. Smith and H. Van Droffelaar, The Corrosion Behaviour of Metals and Alloys in Hot Phosphoric Acid, Anti-Corrosion, May 1991, p 4-6",0.01,
Phosphoric Acid,Miscellaneous,Molybdenum,Molybdenum,0.2,8,,,Plus 3 ppm chloride and 59 ppm arsenic,75,250,480,6 h,242.0,"F.N. Smith and H. Van Droffelaar, The Corrosion Behaviour of Metals and Alloys in Hot Phosphoric Acid, Anti-Corrosion, May 1991, p 4-6",0.2,
Phosphoric Acid,Miscellaneous,Noble metals,Iridium,A (Resistant),A (Resistant),,,,,100,212,,29.0,"Metals Handbook, Ninth Edition, Vol 13, Corrosion, ASM International, Metals Park, OH, 1987, p 805",,A
Phosphoric Acid,Miscellaneous,Noble metals,Osmium,A (Resistant),A (Resistant),,,,Concentrated,100,212,,17.0,"Metals Handbook, Ninth Edition, Vol 13, Corrosion, ASM International, Metals Park, OH, 1987, p 804",,A
Phosphoric Acid,Miscellaneous,Noble metals,Palladium,0.25 max,10 max,,P03980,,100 g/L,100,212,,17.0,"Metals Handbook, Ninth Edition, Vol 13, Corrosion, ASM International, Metals Park, OH, 1987, p 804",0.25,
Phosphoric Acid,Miscellaneous,Noble metals,Platinum,.003 max,0.01 max,,P04995,Plus 3 ppm chloride and 59 ppm arsenic,75,200,390,6 h,242.0,"F.N. Smith and H. Van Droffelaar, The Corrosion Behaviour of Metals and Alloys in Hot Phosphoric Acid, Anti-Corrosion, May 1991, p 4-6",0.003,
Phosphoric Acid,Miscellaneous,Noble metals,Platnium,0.05,2,,P04995,Plus 3 ppm chloride and 59 ppm arsenic,75,250,480,6 h,242.0,"F.N. Smith and H. Van Droffelaar, The Corrosion Behaviour of Metals and Alloys in Hot Phosphoric Acid, Anti-Corrosion, May 1991, p 4-6",0.05,
Phosphoric Acid,Miscellaneous,Noble metals,Rhodium,A (Resistant),A (Resistant),,P05990,,100 g/L,100,212,,29.0,"Metals Handbook, Ninth Edition, Vol 13, Corrosion, ASM International, Metals Park, OH, 1987, p 805",,A
Phosphoric Acid,Miscellaneous,Noble metals,Silver,0.003,0.1,,P07010,,5,102,215,,4.0,"Metals Handbook, Ninth Edition, Vol 13, Corrosion, ASM International, Metals Park, OH, 1987, p 795",0.003,
Phosphoric Acid,Miscellaneous,Noble metals,Silver,A (Resistant),A (Resistant),,P07010,,45,60,14,,4.0,"Metals Handbook, Ninth Edition, Vol 13, Corrosion, ASM International, Metals Park, OH, 1987, p 795",,A
Phosphoric Acid,Miscellaneous,Noble metals,Silver,0.007,0.3,,P07010,,45,110,230,,4.0,"Metals Handbook, Ninth Edition, Vol 13, Corrosion, ASM International, Metals Park, OH, 1987, p 795",0.007,
Phosphoric Acid,Miscellaneous,Noble metals,Silver,0.004,0.2,,P07010,,67,60,140,,4.0,"Metals Handbook, Ninth Edition, Vol 13, Corrosion, ASM International, Metals Park, OH, 1987, p 795",0.004,
Phosphoric Acid,Miscellaneous,Noble metals,Silver,0.02,0.1,,P07010,,67,125,255,,4.0,"Metals Handbook, Ninth Edition, Vol 13, Corrosion, ASM International, Metals Park, OH, 1987, p 795",0.02,
Phosphoric Acid,Miscellaneous,Noble metals,Silver,0.002,0.1,,P07010,,85,60,140,,4.0,"Metals Handbook, Ninth Edition, Vol 13, Corrosion, ASM International, Metals Park, OH, 1987, p 795",0.002,
Phosphoric Acid,Miscellaneous,Noble metals,Silver,0.048,1.9,,P07010,,85,140,285,,4.0,"Metals Handbook, Ninth Edition, Vol 13, Corrosion, ASM International, Metals Park, OH, 1987, p 795",0.048,
Phosphoric Acid,Miscellaneous,Noble metals,Silver,0.306,12,,P07010,,85,160,320,,4.0,"Metals Handbook, Ninth Edition, Vol 13, Corrosion, ASM International, Metals Park, OH, 1987, p 795",0.306,
Phosphoric Acid,Miscellaneous,Noble metals,Silver,0.003,0.1,,P07010,,5,102,215,,4.0,"Metals Handbook, Ninth Edition, Vol 13, Corrosion, ASM International, Metals Park, OH, 1987, p 795",0.003,
Phosphoric Acid,Miscellaneous,Noble metals,Silver,A (Resistant),A (Resistant),,P07010,,45,60,140,,4.0,"Metals Handbook, Ninth Edition, Vol 13, Corrosion, ASM International, Metals Park, OH, 1987, p 795",,A
Phosphoric Acid,Miscellaneous,Noble metals,Silver,0.007,0.3,,P07010,,45,110,230,,4.0,"Metals Handbook, Ninth Edition, Vol 13, Corrosion, ASM International, Metals Park, OH, 1987, p 795",0.007,
Phosphoric Acid,Miscellaneous,Noble metals,Silver,0.004,0.2,,P07010,,67,60,140,,4.0,"Metals Handbook, Ninth Edition, Vol 13, Corrosion, ASM International, Metals Park, OH, 1987, p 795",0.004,
Phosphoric Acid,Miscellaneous,Noble metals,Silver,0.02,0.8,,P07010,,67,125,255,,4.0,"Metals Handbook, Ninth Edition, Vol 13, Corrosion, ASM International, Metals Park, OH, 1987, p 795",0.02,
Phosphoric Acid,Miscellaneous,Noble metals,Silver,0.003 max,0.1 max,,P07010,,85,60,140,,4.0,"Metals Handbook, Ninth Edition, Vol 13, Corrosion, ASM International, Metals Park, OH, 1987, p 795",0.003,
Phosphoric Acid,Miscellaneous,Noble metals,Silver,0.05,1.9,,P07010,,85,140,285,,4.0,"Metals Handbook, Ninth Edition, Vol 13, Corrosion, ASM International, Metals Park, OH, 1987, p 795",0.05,
Phosphoric Acid,Miscellaneous,Noble metals,Silver,0.31,12,,P07010,,85,160,320,,4.0,"Metals Handbook, Ninth Edition, Vol 13, Corrosion, ASM International, Metals Park, OH, 1987, p 795",0.31,
Phosphoric Acid,Miscellaneous,Noble metals,Silver,0.41,16,,P07010,Plus 3 ppm chloride and 59 ppm arsenic,75,200,390,6 h,242.0,"F.N. Smith and H. Van Droffelaar, The Corrosion Behaviour of Metals and Alloys in Hot Phosphoric Acid, Anti-Corrosion, May 1991, p 4-6",0.41,
Phosphoric Acid,Miscellaneous,Noble metals,Silver,1.27,50,,P07010,Plus 3 ppm chloride and 59 ppm arsenic,75,250,480,6 h,242.0,"F.N. Smith and H. Van Droffelaar, The Corrosion Behaviour of Metals and Alloys in Hot Phosphoric Acid, Anti-Corrosion, May 1991, p 4-6",1.27,
Phosphoric Acid,Miscellaneous,Tin and alloys,Tin,D (Poor),D (Poor),,,,25,20,68,,94.0,"H. Leidheiser, Jr., The Corrosion of Copper, Tin and Their Alloys, John Wiley & Sons, New York, 1971, p 287-290",,D
Phosphoric Acid,Miscellaneous,Tin and alloys,Tin,D (Poor),D (Poor),,,,25,60,140,,94.0,"H. Leidheiser, Jr., The Corrosion of Copper, Tin and Their Alloys, John Wiley & Sons, New York, 1971, p 287-290",,D
Phosphoric Acid,Miscellaneous,Tin and alloys,Tin,D (Poor),D (Poor),,,,25,100,212,,94.0,"H. Leidheiser, Jr., The Corrosion of Copper, Tin and Their Alloys, John Wiley & Sons, New York, 1971, p 287-290",,D
Phosphoric Acid,Miscellaneous,Tin and alloys,Tin,D (Poor),D (Poor),,,,50,20,68,,94.0,"H. Leidheiser, Jr., The Corrosion of Copper, Tin and Their Alloys, John Wiley & Sons, New York, 1971, p 287-290",,D
Phosphoric Acid,Miscellaneous,Tin and alloys,Tin,D (Poor),D (Poor),,,,50,60,140,,94.0,"H. Leidheiser, Jr., The Corrosion of Copper, Tin and Their Alloys, John Wiley & Sons, New York, 1971, p 287-290",,D
Phosphoric Acid,Miscellaneous,Tin and alloys,Tin,D (Poor),D (Poor),,,,50,100,212,,94.0,"H. Leidheiser, Jr., The Corrosion of Copper, Tin and Their Alloys, John Wiley & Sons, New York, 1971, p 287-290",,D
Phosphoric Acid,Miscellaneous,Tin and alloys,Tin,D (Poor),D (Poor),,,,95,20,68,,94.0,"H. Leidheiser, Jr., The Corrosion of Copper, Tin and Their Alloys, John Wiley & Sons, New York, 1971, p 287-290",,D
Phosphoric Acid,Miscellaneous,Tin and alloys,Tin,D (Poor),D (Poor),,,,95,60,140,,94.0,"H. Leidheiser, Jr., The Corrosion of Copper, Tin and Their Alloys, John Wiley & Sons, New York, 1971, p 287-290",,D
Phosphoric Acid,Miscellaneous,Tin and alloys,Tin,D (Poor),D (Poor),,,,95,100,212,,94.0,"H. Leidheiser, Jr., The Corrosion of Copper, Tin and Their Alloys, John Wiley & Sons, New York, 1971, p 287-290",,D
Phosphoric Acid,Nickel and alloys,Nickel,Nickel 200,0.425,17,,N02200,Plant test in mixture of HCI and cresylic acid with phosphorus oxychloride. Test spool at liquid line,,82,180,,44.0,"Inco Alloys International, 1979",0.425,
Phosphoric Acid,Nickel and alloys,Nickel,Nickel 200,0.025,1,,N02200,Lab tests. 84% P2O5,40,27,80,5 d,156.0,"Corrosion Resistance of Nickel-Containing Alloys in Phosphoric Acid, The International Nickel Company, 1976",0.025,
Phosphoric Acid,Nickel and alloys,Nickel,Nickel 200,0.0076,0.3,,N02200,Lab tests. 84% P2O5,78-85,25,77,,156.0,"Corrosion Resistance of Nickel-Containing Alloys in Phosphoric Acid, The International Nickel Company, 1976",0.0076,
Phosphoric Acid,Nickel and alloys,Nickel,Nickel 200,0.1067,4.2,,N02200,Lab tests. 84% P2O5,78-85,49,120,,156.0,"Corrosion Resistance of Nickel-Containing Alloys in Phosphoric Acid, The International Nickel Company, 1976",0.1067,
Phosphoric Acid,Nickel and alloys,Nickel,Nickel 200,0.33,13,,N02200,84% P2O5. Not aerated,116,60,140,,156.0,"Corrosion Resistance of Nickel-Containing Alloys in Phosphoric Acid, The International Nickel Company, 1976",0.33,
Phosphoric Acid,Nickel and alloys,Nickel,Nickel 200,58.52,48,,N02200,84% P2O5. Not aerated,116,120,248,,156.0,"Corrosion Resistance of Nickel-Containing Alloys in Phosphoric Acid, The International Nickel Company, 1976",58.52,
Phosphoric Acid,Nickel and alloys,Nickel,Nickel 200,,,,N02200,84% P2O5. Not aerated,116,180,356,,156.0,"Corrosion Resistance of Nickel-Containing Alloys in Phosphoric Acid, The International Nickel Company, 1976",,
Phosphoric Acid,Nickel and alloys,Nickel,Nickel 200,D (Poor),D (Poor),,N02200, Lab tests. 84% P2O5,117,9-254,48-490,,156.0,"Corrosion Resistance of Nickel-Containing Alloys in Phosphoric Acid, The International Nickel Company, 1976",,D
Phosphoric Acid,Nickel and alloys,Nickel,Nickel 200,47,1830,,N02200,Plus 3 ppm chloride and 59 ppm arsenic,75,200,390,6 h,242.0,"F.N. Smith and H. Van Droffelaar, The Corrosion Behaviour of Metals and Alloys in Hot Phosphoric Acid, Anti-Corrosion, May 1991, p 4-6",47.0,
Phosphoric Acid,Nickel and alloys,Nickel-chromium-iron,Alloy 600,104,4100,,N06600,Plus 3 ppm chloride and 59 ppm arsenic,75,200,390,6 h,242.0,"F.N. Smith and H. Van Droffelaar, The Corrosion Behaviour of Metals and Alloys in Hot Phosphoric Acid, Anti-Corrosion, May 1991, p 4-6",104.0,
Phosphoric Acid,Nickel and alloys,Nickel-chromium-iron,Alloy 800,75,2970,,N08800,Plus 3 ppm chloride and 59 ppm arsenic,75,200,390,6 h,242.0,"F.N. Smith and H. Van Droffelaar, The Corrosion Behaviour of Metals and Alloys in Hot Phosphoric Acid, Anti-Corrosion, May 1991, p 4-6",75.0,
Phosphoric Acid,Nickel and alloys,Nickel-chromium-iron,Hastelloy F Haynes International,2.5,97,,N06001,,60,Boiling,Boiling,20 h,156.0,"Corrosion Resistance of Nickel-Containing Alloys in Phosphoric Acid, The International Nickel Company, 1976",2.5,
Phosphoric Acid,Nickel and alloys,Nickel-chromium-iron,Hastelloy F Haynes International,1.9,73,,N06001,,70,Boiling,Boiling,20 h,156.0,"Corrosion Resistance of Nickel-Containing Alloys in Phosphoric Acid, The International Nickel Company, 1976",1.9,
Phosphoric Acid,Nickel and alloys,Nickel-chromium-iron,Hastelloy F Haynes International,30,1200,,N06001,,85,Boiling,Boiling,20 h,156.0,"Corrosion Resistance of Nickel-Containing Alloys in Phosphoric Acid, The International Nickel Company, 1976",30.0,
Phosphoric Acid,Nickel and alloys,Nickel-chromium-iron,Hastelloy F Haynes International,7.3,287,,N06001,CP grade. Three 24-h periods,85,160,320,24 h,156.0,"Corrosion Resistance of Nickel-Containing Alloys in Phosphoric Acid, The International Nickel Company, 1976",7.3,
Phosphoric Acid,Nickel and alloys,Nickel-chromium-iron,"Inconel 617 Inco Alloys International, Inc.",0.15,6,,N06617,"Plus 1% HF. Pure, lab",60,80,175,,44.0,"Inco Alloys International, 1979",0.15,
Phosphoric Acid,Nickel and alloys,Nickel-chromium-iron,"Inconel 600 Inco Alloys International, Inc.",0.025 max,1.0 max,,N06600,Solution heat treated sheet Determined in lab tests. Five 24-h test periods,10,101,214,4 d,156.0,"Corrosion Resistance of Nickel-Containing Alloys in Phosphoric Acid, The International Nickel Company, 1976",0.025,
Phosphoric Acid,Nickel and alloys,Nickel-chromium-iron,"Inconel 600 Inco Alloys International, Inc.",4.5,176,,N06600,Solution heat treated sheet Determined in lab tests. Five 24-h test periods,50,110,230,4 d,156.0,"Corrosion Resistance of Nickel-Containing Alloys in Phosphoric Acid, The International Nickel Company, 1976",4.5,
Phosphoric Acid,Nickel and alloys,Nickel-chromium-iron,"Inconel 600 Inco Alloys International, Inc.",1.2,46,,N06600,Solution heat treated sheet Determined in lab tests. Five 24-h test periods,86,98,208,4 d,156.0,"Corrosion Resistance of Nickel-Containing Alloys in Phosphoric Acid, The International Nickel Company, 1976",1.2,
Phosphoric Acid,Nickel and alloys,Nickel-chromium-iron,"Inconel 600 Inco Alloys International, Inc.",0.15,5.9,,N06600,Solution heat treated sheet Average. Determined in lab tests. Five 24-h test periods,75,50,122,60 d,156.0,"Corrosion Resistance of Nickel-Containing Alloys in Phosphoric Acid, The International Nickel Company, 1976",0.15,
Phosphoric Acid,Nickel and alloys,Nickel-chromium-iron,"Inconel 600 Inco Alloys International, Inc.",0.69,27,,N06600,Solution heat treated sheet In tank. Solution circulated. Determined in lab tests. Five 24-h test periods,75,70,158,39 d,156.0,"Corrosion Resistance of Nickel-Containing Alloys in Phosphoric Acid, The International Nickel Company, 1976",0.69,
Phosphoric Acid,Nickel and alloys,Nickel-chromium-iron,"Inconel 600 Inco Alloys International, Inc.",270,14600,,N06600,Solution heat treated sheet BP 160 C (320 F). Determined in lab tests. Five 24-h test periods,85,Boiling,Boiling,1 d,156.0,"Corrosion Resistance of Nickel-Containing Alloys in Phosphoric Acid, The International Nickel Company, 1976",270.0,
Phosphoric Acid,Nickel and alloys,Nickel-chromium-iron,"Inconel 600 Inco Alloys International, Inc.",1.3,52,,N06600,Solution heat treated sheet Solution aerated. Determined in lab tests. Five 24-h test periods,75,75,167,2 d,156.0,"Corrosion Resistance of Nickel-Containing Alloys in Phosphoric Acid, The International Nickel Company, 1976",1.3,
Phosphoric Acid,Nickel and alloys,Nickel-chromium-iron,"Inconel 617 Inco Alloys International, Inc.",0.005,0.2,,N06617,"Pure, lab",10,80,175,,44.0,"Inco Alloys International, 1979",0.005,
Phosphoric Acid,Nickel and alloys,Nickel-chromium-iron,"Inconel 617 Inco Alloys International, Inc.",0.02,0.9,,N06617,"Plus 1% HF. Pure, lab",10,80,175,,44.0,"Inco Alloys International, 1979",0.02,
Phosphoric Acid,Nickel and alloys,Nickel-chromium-iron,"Inconel 617 Inco Alloys International, Inc.",0.003,0.1,,N06617,"Pure, lab",10,Boiling,Boiling,,44.0,"Inco Alloys International, 1979",0.003,
Phosphoric Acid,Nickel and alloys,Nickel-chromium-iron,"Inconel 617 Inco Alloys International, Inc.",0.005,0.2,,N06617,"Pure, lab",20,80,175,,44.0,"Inco Alloys International, 1979",0.005,
Phosphoric Acid,Nickel and alloys,Nickel-chromium-iron,"Inconel 617 Inco Alloys International, Inc.",0.05,2,,N06617,"Plus 1% HF. Pure, lab",20,80,175,,44.0,"Inco Alloys International, 1979",0.05,
Phosphoric Acid,Nickel and alloys,Nickel-chromium-iron,"Inconel 617 Inco Alloys International, Inc.",0.01,0.4,,N06617,"Pure, lab",20,Boiling,Boiling,,44.0,"Inco Alloys International, 1979",0.01,
Phosphoric Acid,Nickel and alloys,Nickel-chromium-iron,"Inconel 617 Inco Alloys International, Inc.",0.03,1,,N06617,"Plus 1% HF. Pure, lab",30,80,175,,44.0,"Inco Alloys International, 1979",0.03,
Phosphoric Acid,Nickel and alloys,Nickel-chromium-iron,"Inconel 617 Inco Alloys International, Inc.",0.01,0.4,,N06617,"Pure, lab",30,80,175,,44.0,"Inco Alloys International, 1979",0.01,
Phosphoric Acid,Nickel and alloys,Nickel-chromium-iron,"Inconel 617 Inco Alloys International, Inc.",0.013,0.5,,N06617,"Pure, lab",30,Boiling,Boiling,,44.0,"Inco Alloys International, 1979",0.013,
Phosphoric Acid,Nickel and alloys,Nickel-chromium-iron,"Inconel 617 Inco Alloys International, Inc.",0.01,0.4,,N06617,"Pure, lab",40,80,175,,44.0,"Inco Alloys International, 1979",0.01,
Phosphoric Acid,Nickel and alloys,Nickel-chromium-iron,"Inconel 617 Inco Alloys International, Inc.",0.15,6,,N06617,"Plus 1% HF. Pure, lab",40,80,175,,44.0,"Inco Alloys International, 1979",0.15,
Phosphoric Acid,Nickel and alloys,Nickel-chromium-iron,"Inconel 617 Inco Alloys International, Inc.",0.13,5,,N06617,"Pure, lab",40,Boiling,Boiling,,44.0,"Inco Alloys International, 1979",0.13,
Phosphoric Acid,Nickel and alloys,Nickel-chromium-iron,"Inconel 617 Inco Alloys International, Inc.",0.018,0.7,,N06617,"Pure, lab",50,80,175,,44.0,"Inco Alloys International, 1979",0.018,
Phosphoric Acid,Nickel and alloys,Nickel-chromium-iron,"Inconel 617 Inco Alloys International, Inc.",0.2,8,,N06617,"Plus 1% HF. Pure, lab",50,80,175,,44.0,"Inco Alloys International, 1979",0.2,
Phosphoric Acid,Nickel and alloys,Nickel-chromium-iron,"Inconel 617 Inco Alloys International, Inc.",0.79,31,,N06617,"Pure, lab",50,Boiling,Boiling,,44.0,"Inco Alloys International, 1979",0.79,
Phosphoric Acid,Nickel and alloys,Nickel-chromium-iron,"Inconel 617 Inco Alloys International, Inc.",0.01,0.4,,N06617,"Pure, lab",60,80,175,,44.0,"Inco Alloys International, 1979",0.01,
Phosphoric Acid,Nickel and alloys,Nickel-chromium-iron,"Inconel 617 Inco Alloys International, Inc.",1.27,50,,N06617,"Pure, lab",60,Boiling,Boiling,,44.0,"Inco Alloys International, 1979",1.27,
Phosphoric Acid,Nickel and alloys,Nickel-chromium-iron,"Inconel 617 Inco Alloys International, Inc.",0.01,0.4,,N06617,"Pure, lab",70,80,175,,44.0,"Inco Alloys International, 1979",0.01,
Phosphoric Acid,Nickel and alloys,Nickel-chromium-iron,"Inconel 617 Inco Alloys International, Inc.",0.015,0.6,,N06617,"Plus 1% HF. Pure, lab",70,80,175,,44.0,"Inco Alloys International, 1979",0.015,
Phosphoric Acid,Nickel and alloys,Nickel-chromium-iron,"Inconel 617 Inco Alloys International, Inc.",0.97,38,,N06617,"Pure, lab",70,Boiling,Boiling,,44.0,"Inco Alloys International, 1979",0.97,
Phosphoric Acid,Nickel and alloys,Nickel-chromium-iron,"Inconel 617 Inco Alloys International, Inc.",0.015,0.6,,N06617,"Pure, lab",85,80,175,,44.0,"Inco Alloys International, 1979",0.015,
Phosphoric Acid,Nickel and alloys,Nickel-chromium-iron,"Inconel 617 Inco Alloys International, Inc.",0.01,0.4,,N06617,"Plus 1% HF. Pure, lab",85,80,175,,44.0,"Inco Alloys International, 1979",0.01,
Phosphoric Acid,Nickel and alloys,Nickel-chromium-iron,"Inconel 617 Inco Alloys International, Inc.",0.66,26,,N06617,"Pure, lab",85,Boiling,Boiling,,44.0,"Inco Alloys International, 1979",0.66,
Phosphoric Acid,Nickel and alloys,Nickel-chromium-iron,Sanicro 28,1.58,63,,N08028,Maximum corrosion rate,54,116,241,96 h,212.0,"A.I. Asphahani and J.L. Nickerson, A Specialty Alloy for Applications in the Process Industries, Corrosion Reviews, Vol 10, (Nos. 1-2), 1992, p 1-30",1.58,
Phosphoric Acid,Nickel and alloys,Nickel-chromium-iron,Sanicro 28,81,3236,,N08028,Maximum corrosion rate,54,149,300,96 h,212.0,"A.I. Asphahani and J.L. Nickerson, A Specialty Alloy for Applications in the Process Industries, Corrosion Reviews, Vol 10, (Nos. 1-2), 1992, p 1-30",81.0,
Phosphoric Acid,Nickel and alloys,Nickel-chromium-iron,Sanicro 28,1.33,53,,N08028,Maximum corrosion rate,70,204,400,96 h,212.0,"A.I. Asphahani and J.L. Nickerson, A Specialty Alloy for Applications in the Process Industries, Corrosion Reviews, Vol 10, (Nos. 1-2), 1992, p 1-30",1.33,
Phosphoric Acid,Nickel and alloys,Nickel-chromium-iron,Sanicro 28,36,1400,,N08028,Plus 3 ppm chloride and 59 ppm arsenic,75,200,390,6 h,242.0,"F.N. Smith and H. Van Droffelaar, The Corrosion Behaviour of Metals and Alloys in Hot Phosphoric Acid, Anti-Corrosion, May 1991, p 4-6",36.0,
Phosphoric Acid,Nickel and alloys,Nickel-chromium-iron-molybdenum,Illium G,0.67,2.6,,,"Plus 2.9% H2SO4, traces of H2SiF6, Al and Fe phosphates. In strong filtrate seal tank",36,43,110,90 d,152.0,"W.Z. Friend, Corrosion of Nickel and Nickel-Base Alloys, John Wiley & Sons, New York, 1980, p 401",0.67,
Phosphoric Acid,Nickel and alloys,Nickel-chromium-iron-molybdenum,Alloy 825,13.8,553,,N08825,Maximum corrosion rate,54,116,,96 h,212.0,"A.I. Asphahani and J.L. Nickerson, A Specialty Alloy for Applications in the Process Industries, Corrosion Reviews, Vol 10, (Nos. 1-2), 1992, p 1-30",13.8,
Phosphoric Acid,Nickel and alloys,Nickel-chromium-iron-molybdenum,Alloy 825,33,1331,,N08825,Maximum corrosion rate,54,149,,96 h,212.0,"A.I. Asphahani and J.L. Nickerson, A Specialty Alloy for Applications in the Process Industries, Corrosion Reviews, Vol 10, (Nos. 1-2), 1992, p 1-30",33.0,
Phosphoric Acid,Nickel and alloys,Nickel-chromium-iron-molybdenum,Alloy 825,0.45,18,,N08825,Maximum corrosion rate,70,204,,96 h,212.0,"A.I. Asphahani and J.L. Nickerson, A Specialty Alloy for Applications in the Process Industries, Corrosion Reviews, Vol 10, (Nos. 1-2), 1992, p 1-30",0.45,
Phosphoric Acid,Nickel and alloys,Nickel-chromium-iron-molybdenum,Alloy 825,36,1430,,N08825,Plus 3 ppm chloride and 59 ppm arsenic,75,200,390,6 h,242.0,"F.N. Smith and H. Van Droffelaar, The Corrosion Behaviour of Metals and Alloys in Hot Phosphoric Acid, Anti-Corrosion, May 1991, p 4-6",36.0,
