Repository: wfreinhart/matse219

# MATSE 219: Materials Informatics

Auto-generated from the private authoring repo (matse219-instructor). Do not edit here directly -- changes are overwritten on the next publish run.

## Lectures

- [Lecture01](https://colab.research.google.com/github/wfreinhart/matse219/blob/staging/notebooks/Lecture01.ipynb)
- [Lecture02](https://colab.research.google.com/github/wfreinhart/matse219/blob/staging/notebooks/Lecture02.ipynb)
- [Lecture03](https://colab.research.google.com/github/wfreinhart/matse219/blob/staging/notebooks/Lecture03.ipynb)
- [Lecture04](https://colab.research.google.com/github/wfreinhart/matse219/blob/staging/notebooks/Lecture04.ipynb)

File: datasets/corrosion.csv (part 84 of 142)
Environment,Material Group,Material Family,Material,Rate (mm/yr) or Rating,Rate (mils/yr) or Rating,Localized Attack,UNS,Condition/Comment,Concentration (Vol %),Temperature (deg C),Temperature (deg F),Duration,Reference #,Reference,rate_mm_yr_numeric,rate_letter_grade
Phosphoric Acid,Nickel and alloys,Nickel-chromium-iron-molybdenum,Alloy G,0.4,16,,N06007,,,116,,,212.0,"A.I. Asphahani and J.L. Nickerson, A Specialty Alloy for Applications in the Process Industries, Corrosion Reviews, Vol 10, (Nos. 1-2), 1992, p 1-30",0.4,
Phosphoric Acid,Nickel and alloys,Nickel-chromium-iron-molybdenum,Alloy G,2.35,94,,N06007,Maximum corrosion rate,54,116,,96 h,212.0,"A.I. Asphahani and J.L. Nickerson, A Specialty Alloy for Applications in the Process Industries, Corrosion Reviews, Vol 10, (Nos. 1-2), 1992, p 1-30",2.35,
Phosphoric Acid,Nickel and alloys,Nickel-chromium-iron-molybdenum,Alloy G,43,1700,,N06007,Maximum corrosion rate,54,149,,96 h,212.0,"A.I. Asphahani and J.L. Nickerson, A Specialty Alloy for Applications in the Process Industries, Corrosion Reviews, Vol 10, (Nos. 1-2), 1992, p 1-30",43.0,
Phosphoric Acid,Nickel and alloys,Nickel-chromium-iron-molybdenum,Alloy G,0.4,16,,N06007,Maximum corrosion rate,70,204,,96 h,212.0,"A.I. Asphahani and J.L. Nickerson, A Specialty Alloy for Applications in the Process Industries, Corrosion Reviews, Vol 10, (Nos. 1-2), 1992, p 1-30",0.4,
Phosphoric Acid,Nickel and alloys,Nickel-chromium-iron-molybdenum,Alloy G,0.4,16,,N06007,,46,116,240,,225.0,"P.E. Manning, J.D. Smith, and J.L. Nickerson, New Versatile Alloys for the Chemical Process Industry, Materials Performance, NACE, USA, June 1988, p 67-73",0.4,
Phosphoric Acid,Nickel and alloys,Nickel-chromium-iron-molybdenum,Alloy G,39,1550,,N06007,Plus 3 ppm chloride and 59 ppm arsenic,75,200,390,6 h,242.0,"F.N. Smith and H. Van Droffelaar, The Corrosion Behaviour of Metals and Alloys in Hot Phosphoric Acid, Anti-Corrosion, May 1991, p 4-6",39.0,
Phosphoric Acid,Nickel and alloys,Nickel-chromium-iron-molybdenum,Alloy G-3,1.03,41,,N06985,Maximum corrosion rate,54,116,,96 h,212.0,"A.I. Asphahani and J.L. Nickerson, A Specialty Alloy for Applications in the Process Industries, Corrosion Reviews, Vol 10, (Nos. 1-2), 1992, p 1-30",1.03,
Phosphoric Acid,Nickel and alloys,Nickel-chromium-iron-molybdenum,Alloy G-3,31,1246,,N06985,Maximum corrosion rate,54,149,,96 h,212.0,"A.I. Asphahani and J.L. Nickerson, A Specialty Alloy for Applications in the Process Industries, Corrosion Reviews, Vol 10, (Nos. 1-2), 1992, p 1-30",31.0,
Phosphoric Acid,Nickel and alloys,Nickel-chromium-iron-molybdenum,Alloy G-3,0.7,28,,N06985,Maximum corrosion rate,70,204,,96 h,212.0,"A.I. Asphahani and J.L. Nickerson, A Specialty Alloy for Applications in the Process Industries, Corrosion Reviews, Vol 10, (Nos. 1-2), 1992, p 1-30",0.7,
Phosphoric Acid,Nickel and alloys,Nickel-chromium-iron-molybdenum,Alloy G-30,0.1,4,,N06030,,,116,,,212.0,"A.I. Asphahani and J.L. Nickerson, A Specialty Alloy for Applications in the Process Industries, Corrosion Reviews, Vol 10, (Nos. 1-2), 1992, p 1-30",0.1,
Phosphoric Acid,Nickel and alloys,Nickel-chromium-iron-molybdenum,Alloy G-30,1.53,61,,N06030,,,149,,,212.0,"A.I. Asphahani and J.L. Nickerson, A Specialty Alloy for Applications in the Process Industries, Corrosion Reviews, Vol 10, (Nos. 1-2), 1992, p 1-30",1.53,
Phosphoric Acid,Nickel and alloys,Nickel-chromium-iron-molybdenum,Alloy G-30,0.95,38,,N06030,,54,149,,,212.0,"A.I. Asphahani and J.L. Nickerson, A Specialty Alloy for Applications in the Process Industries, Corrosion Reviews, Vol 10, (Nos. 1-2), 1992, p 1-30",0.95,
Phosphoric Acid,Nickel and alloys,Nickel-chromium-iron-molybdenum,Alloy G-30,0.18,7,,N06030,Maximum corrosion rate,54,116,,96 h,212.0,"A.I. Asphahani and J.L. Nickerson, A Specialty Alloy for Applications in the Process Industries, Corrosion Reviews, Vol 10, (Nos. 1-2), 1992, p 1-30",0.18,
Phosphoric Acid,Nickel and alloys,Nickel-chromium-iron-molybdenum,Alloy G-30,7.93,317,,N06030,Maximum corrosion rate,54,149,,96 h,212.0,"A.I. Asphahani and J.L. Nickerson, A Specialty Alloy for Applications in the Process Industries, Corrosion Reviews, Vol 10, (Nos. 1-2), 1992, p 1-30",7.93,
Phosphoric Acid,Nickel and alloys,Nickel-chromium-iron-molybdenum,Alloy G-30,0.25,10,,N06030,Maximum corrosion rate,70,204,,96 h,212.0,"A.I. Asphahani and J.L. Nickerson, A Specialty Alloy for Applications in the Process Industries, Corrosion Reviews, Vol 10, (Nos. 1-2), 1992, p 1-30",0.25,
Phosphoric Acid,Nickel and alloys,Nickel-chromium-iron-molybdenum,Alloy G-30,0.005,0.2,,N06030,Welded,53,65,150,28 d,212.0,"A.I. Asphahani and J.L. Nickerson, A Specialty Alloy for Applications in the Process Industries, Corrosion Reviews, Vol 10, (Nos. 1-2), 1992, p 1-30",0.005,
Phosphoric Acid,Nickel and alloys,Nickel-chromium-iron-molybdenum,Alloy G-30,0.03,1,,N06030,Welded,53,93,200,28 d,212.0,"A.I. Asphahani and J.L. Nickerson, A Specialty Alloy for Applications in the Process Industries, Corrosion Reviews, Vol 10, (Nos. 1-2), 1992, p 1-30",0.03,
Phosphoric Acid,Nickel and alloys,Nickel-chromium-iron-molybdenum,Alloy G-30,0.25,10,,N06030,Welded,98,132,270,28 d,212.0,"A.I. Asphahani and J.L. Nickerson, A Specialty Alloy for Applications in the Process Industries, Corrosion Reviews, Vol 10, (Nos. 1-2), 1992, p 1-30",0.25,
Phosphoric Acid,Nickel and alloys,Nickel-chromium-iron-molybdenum,Carpenter Pyromet alloy 102 Carpenter Technology Corp.,0.102,4.08,,,Plus 2% HF. Annealed,25,,,48 h,30.0,"Carpenter Technology Corp., 1985",0.102,
Phosphoric Acid,Nickel and alloys,Nickel-chromium-iron-molybdenum,Carpenter Pyromet alloy 102 Carpenter Technology Corp.,0.102,4.08,,,"Plus 2% HF. Stress relieved at 843 C (1550 F) for 30 min, furnace cooled",25,,,48 h,30.0,"Carpenter Technology Corp., 1985",0.102,
Phosphoric Acid,Nickel and alloys,Nickel-chromium-iron-molybdenum,Hastelloy G  Haynes International,0.51,20,,N06007,,85,157,316,,156.0,"Corrosion Resistance of Nickel-Containing Alloys in Phosphoric Acid, The International Nickel Company, 1976",0.51,
Phosphoric Acid,Nickel and alloys,Nickel-chromium-iron-molybdenum,Hastelloy G Haynes International,0.66,26,,N06007,Lab tests. Reagent grade concentrated,85,Boiling,Boiling,144 h,145.0,"Carpenter Technology Corp., 1987",0.66,
Phosphoric Acid,Nickel and alloys,Nickel-chromium-iron-molybdenum,Hastelloy G Haynes International,0.16,6.4,,N06007,"Wet process supersphosphoric acid evaporator. Plus 3% sulfates, 6000 ppm fluorides. First stage",70,160,320,87 d,145.0,"Carpenter Technology Corp., 1987",0.16,
Phosphoric Acid,Nickel and alloys,Nickel-chromium-iron-molybdenum,Hastelloy G Haynes International,0.38,15,,N06007,"Wet process supersphosphoric acid evaporator. Plus 3% sulfates, 6000 ppm fluorides. Second stage. Residue formed on surface during exposure. The residue contained 81,000 ppm chlorides, 1500 ppm fluorides",70,188,370,87 d,145.0,"Carpenter Technology Corp., 1987",0.38,
Phosphoric Acid,Nickel and alloys,Nickel-chromium-iron-molybdenum,Hastelloy G Haynes International,0.1,4,,N06007,,30,102,215,,156.0,"Corrosion Resistance of Nickel-Containing Alloys in Phosphoric Acid, The International Nickel Company, 1976",0.1,
Phosphoric Acid,Nickel and alloys,Nickel-chromium-iron-molybdenum,Hastelloy G Haynes International,0.08,3,,N06007,"Lab tests. Wet process acid (68.9% phosphoric acid, 4.15% sulfuric acid, 1.85% iron, 5400 ppm fluorides, 2000 ppm chlorides). Samples activated immediately prior to test",68.9,100,212,144 h,145.0,"Carpenter Technology Corp., 1987",0.08,
Phosphoric Acid,Nickel and alloys,Nickel-chromium-iron-molybdenum,Hastelloy G-30 Haynes International,0.1,4,,N06030,,46,116,240,,225.0,"P.E. Manning, J.D. Smith, and J.L. Nickerson, New Versatile Alloys for the Chemical Process Industry, Materials Performance, NACE, USA, June 1988, p 67-73",0.1,
Phosphoric Acid,Nickel and alloys,Nickel-chromium-iron-molybdenum,Hastelloy G-30 Haynes International,1.53,61,,N06030,,52,149,300,,225.0,"P.E. Manning, J.D. Smith, and J.L. Nickerson, New Versatile Alloys for the Chemical Process Industry, Materials Performance, NACE, USA, June 1988, p 67-73",1.53,
Phosphoric Acid,Nickel and alloys,Nickel-chromium-iron-molybdenum,Hastelloy G-30 Haynes International,0.95,38,,N06030,,54,149,300,,225.0,"P.E. Manning, J.D. Smith, and J.L. Nickerson, New Versatile Alloys for the Chemical Process Industry, Materials Performance, NACE, USA, June 1988, p 67-73",0.95,
Phosphoric Acid,Nickel and alloys,Nickel-chromium-iron-molybdenum,Illium G,0.1,4,,,Plus 2.9% H2SO4. Some HF. Suspended CaSO4. Reactor outlet just ahead of filter feed box. Agitation,36,77-84,170-183,90 d,152.0,"W.Z. Friend, Corrosion of Nickel and Nickel-Base Alloys, John Wiley & Sons, New York, 1980, p 401",0.1,
Phosphoric Acid,Nickel and alloys,Nickel-chromium-iron-molybdenum,Illium G,0.04,1.4,,,"Plus 2.9% H2SO4, traces of HF, H2SiF6, iron phosphate. Evaporator seal tank",52,40-50,104-122,61 d,152.0,"W.Z. Friend, Corrosion of Nickel and Nickel-Base Alloys, John Wiley & Sons, New York, 1980, p 401",0.04,
Phosphoric Acid,Nickel and alloys,Nickel-chromium-iron-molybdenum,Illium G,0.22,8.7,,,"Plus HF, H2SiF6, CaSO4. In evaporator discharge of pump before heat",55,80-85,175-185,42 d,152.0,"W.Z. Friend, Corrosion of Nickel and Nickel-Base Alloys, John Wiley & Sons, New York, 1980, p 401",0.22,
Phosphoric Acid,Nickel and alloys,Nickel-chromium-iron-molybdenum,Illium G,0.15,6,,,Filtered. Small concentration of H2SO4 and H2SiF6. In filtrate seal tank,61,80,176,10 d,152.0,"W.Z. Friend, Corrosion of Nickel and Nickel-Base Alloys, John Wiley & Sons, New York, 1980, p 401",0.15,
Phosphoric Acid,Nickel and alloys,Nickel-chromium-iron-molybdenum,Illium G,0.04,1.4,,,"Plus 3-4% H2SO4, 3-4% CaSO4, trace H2SiF6. In sump of evaporator seal tank",69,,,81 d,152.0,"W.Z. Friend, Corrosion of Nickel and Nickel-Base Alloys, John Wiley & Sons, New York, 1980, p 401",0.04,
Phosphoric Acid,Nickel and alloys,Nickel-chromium-iron-molybdenum,Illium G,1.9,72,,,Plus small amounts of H2SO4 and H2SiF6. In slurry in reactor. Agitation at 110 ft/min,69,100,212,10 d,152.0,"W.Z. Friend, Corrosion of Nickel and Nickel-Base Alloys, John Wiley & Sons, New York, 1980, p 401",1.9,
Phosphoric Acid,Nickel and alloys,Nickel-chromium-iron-molybdenum,Illium G,0.53,21,,,"Spray. Plus H2SiF6, SiF4, HF, phosphate rock, CSO4. Attached to top of baffle in reactor. Considerable agitation",69,55-85,149-185,10 d,152.0,"W.Z. Friend, Corrosion of Nickel and Nickel-Base Alloys, John Wiley & Sons, New York, 1980, p 401",0.53,
Phosphoric Acid,Nickel and alloys,Nickel-chromium-iron-molybdenum,"Inco alloy G Inco Alloys International, Inc.",0.1,4,,N06007,,30,Boiling,Boiling,,40.0,"Inco Alloys International, 1986",0.1,
Phosphoric Acid,Nickel and alloys,Nickel-chromium-iron-molybdenum,"Inco alloy G Inco Alloys International, Inc.",0.51,20,,N06007,,85,Boiling,Boiling,,40.0,"Inco Alloys International, 1986",0.51,
Phosphoric Acid,Nickel and alloys,Nickel-chromium-iron-molybdenum,"Inco alloy G-3 Inco Alloys International, Inc.",0.08,3,,N06985,Duplicate specimens,30,Boiling,Boiling,7 d,40.0,"Inco Alloys International, 1986",0.08,
Phosphoric Acid,Nickel and alloys,Nickel-chromium-iron-molybdenum,"Inco alloy G-3 Inco Alloys International, Inc.",0.41,16,,N06985,Duplicate specimens,85,Boiling,Boiling,7 d,40.0,"Inco Alloys International, 1986",0.41,
Phosphoric Acid,Nickel and alloys,Nickel-chromium-iron-molybdenum,"Inco alloy G-3 Inco Alloys International, Inc.",0.43,17,,N06985,Duplicate specimens,85,Boiling,Boiling,7 d,40.0,"Inco Alloys International, 1986",0.43,
Phosphoric Acid,Nickel and alloys,Nickel-chromium-iron-molybdenum,"Incoloy 825 Inco Alloys International, Inc.",0.025,1,,N08825,"Recycle liquor from evaporator fume scrubber. Plus 20% H2SiF6, 1% H2SO4",15,75-85,165-185,16 d,151.0,"W.Z. Friend, Corrosion of Nickel and Nickel-Base Alloys, John Wiley & Sons, New York, 1980, p 402",0.025,
Phosphoric Acid,Nickel and alloys,Nickel-chromium-iron-molybdenum,"Incoloy 825 Inco Alloys International, Inc.",0.04,1.4,,N08825,Plus 20% HF in tank,20,21-30,70-85,13 d,151.0,"W.Z. Friend, Corrosion of Nickel and Nickel-Base Alloys, John Wiley & Sons, New York, 1980, p 402",0.04,
Phosphoric Acid,Nickel and alloys,Nickel-chromium-iron-molybdenum,"Incoloy 825 Inco Alloys International, Inc.",0.02,0.7,,N08825,"Plus 2% H2SO4, 1% HF, 40% H2O, CaSO4. Slurry in digestor tank",20,80-93,170-200,117 d,151.0,"W.Z. Friend, Corrosion of Nickel and Nickel-Base Alloys, John Wiley & Sons, New York, 1980, p 402",0.02,
Phosphoric Acid,Nickel and alloys,Nickel-chromium-iron-molybdenum,"Incoloy 825 Inco Alloys International, Inc.",0.02,0.7,,N08825,"Slurry, 27% P2O5, in acid transfer tank. Velocity 3 ft/s",37,65-88,150-190,46 d,151.0,"W.Z. Friend, Corrosion of Nickel and Nickel-Base Alloys, John Wiley & Sons, New York, 1980, p 402",0.02,
Phosphoric Acid,Nickel and alloys,Nickel-chromium-iron-molybdenum,"Incoloy 825 Inco Alloys International, Inc.",0.002 max,0.1 max,,N08825,"Slurry plus 1.6% H2SO4, 1.5% H2SiF6, 0.12% HF, CaSO4. In filter tank",31.4,46-60,115-140,8.3 d,151.0,"W.Z. Friend, Corrosion of Nickel and Nickel-Base Alloys, John Wiley & Sons, New York, 1980, p 402",0.002,
Phosphoric Acid,Nickel and alloys,Nickel-chromium-iron-molybdenum,"Incoloy 825 Inco Alloys International, Inc.",0.01,0.5,,N08825,"Thickener in evaporated acid plus 1.7% HF, 2% H2SO4, 2% CaSO4",54,52-65,125-150,51 d,151.0,"W.Z. Friend, Corrosion of Nickel and Nickel-Base Alloys, John Wiley & Sons, New York, 1980, p 402",0.01,
Phosphoric Acid,Nickel and alloys,Nickel-copper,"Monel 400 Inco Alloys International, Inc.",0.025,1,,N04400,,90,98,208,4 d,156.0,"Corrosion Resistance of Nickel-Containing Alloys in Phosphoric Acid, The International Nickel Company, 1976",0.025,
Phosphoric Acid,Nickel and alloys,Nickel-chromium-iron-molybdenum,"Incoloy 825 Inco Alloys International, Inc.",0.15,6,,N08825,"Evaporator heated with hot gases plus 1-2% H2SO4, 1.5% HF, Na2SiF6",53,120,250,42 d,151.0,"W.Z. Friend, Corrosion of Nickel and Nickel-Base Alloys, John Wiley & Sons, New York, 1980, p 402",0.15,
Phosphoric Acid,Nickel and alloys,Nickel-chromium-iron-molybdenum,"Incoloy 825 Inco Alloys International, Inc.",0.78,31,,N08825,"In wet seperator on top of concentrating drum in vapors. Crude, plus HF",To 50-55,107-150,255-300,21 d,151.0,"W.Z. Friend, Corrosion of Nickel and Nickel-Base Alloys, John Wiley & Sons, New York, 1980, p 402",0.78,
Phosphoric Acid,Nickel and alloys,Nickel-chromium-iron-molybdenum,"Incoloy 825 Inco Alloys International, Inc.",3,120,,N08825,"Defluorinator plus 1% H2SO4, HF. Violent agitation",75-80,120-157,250-315,8 d,151.0,"W.Z. Friend, Corrosion of Nickel and Nickel-Base Alloys, John Wiley & Sons, New York, 1980, p 402",3.0,
Phosphoric Acid,Nickel and alloys,Nickel-chromium-iron-molybdenum,"Incoloy 825 Inco Alloys International, Inc.",0.65,26,,N08825,"Wet process supersphosphoric acid evaporator. Plus 3% sulfates, 6000 ppm fluorides. Second stage. Residue formed on surface during exposure. The residue contained 81,000 ppm chlorides, 1500 ppm fluorides",70,188,370,87 d,145.0,"Carpenter Technology Corp., 1987",0.65,
Phosphoric Acid,Nickel and alloys,Nickel-chromium-iron-molybdenum,"Incoloy 825 Inco Alloys International, Inc.",0.25,10,,N08825,"Wet process supersphosphoric acid evaporator. Plus 3% sulfates, 6000 ppm fluorides. First stage",70,160,320,87 d,145.0,"Carpenter Technology Corp., 1987",0.25,
Phosphoric Acid,Nickel and alloys,Nickel-chromium-iron-molybdenum,"Incoloy 825 Inco Alloys International, Inc.",0.2,8,,N08825,,60,Boiling,Boiling,20 h,156.0,"Corrosion Resistance of Nickel-Containing Alloys in Phosphoric Acid, The International Nickel Company, 1976",0.2,
Phosphoric Acid,Nickel and alloys,Nickel-chromium-iron-molybdenum,"Incoloy 825 Inco Alloys International, Inc.",0.18,7,,N08825,,70,Boiling,Boiling,20 h,156.0,"Corrosion Resistance of Nickel-Containing Alloys in Phosphoric Acid, The International Nickel Company, 1976",0.18,
Phosphoric Acid,Nickel and alloys,Nickel-chromium-iron-molybdenum,"Incoloy 825 Inco Alloys International, Inc.",1.3,51,,N08825,,85,Boiling,Boiling,20 h,156.0,"Corrosion Resistance of Nickel-Containing Alloys in Phosphoric Acid, The International Nickel Company, 1976",1.3,
Phosphoric Acid,Nickel and alloys,Nickel-chromium-iron-molybdenum,"Incoloy 825 Inco Alloys International, Inc.",0.25,10,,N08825,Pitted,78-85,104,220,,156.0,"Corrosion Resistance of Nickel-Containing Alloys in Phosphoric Acid, The International Nickel Company, 1976",0.25,
Phosphoric Acid,Nickel and alloys,Nickel-chromium-iron-molybdenum,"Incoloy 825 Inco Alloys International, Inc.",0.03,1.1,,N08825,P2O5 equivalent 75-77%,104-106,104,220,,156.0,"Corrosion Resistance of Nickel-Containing Alloys in Phosphoric Acid, The International Nickel Company, 1976",0.03,
Phosphoric Acid,Nickel and alloys,Nickel-chromium-molybdenum,Illium 98,0.01,0.4,,,"Plus 2.9% H2SO4, traces of H2SiF6, Al and Fe phosphates. In strong filtrate seal tank",36,43,110,90 d,152.0,"W.Z. Friend, Corrosion of Nickel and Nickel-Base Alloys, John Wiley & Sons, New York, 1980, p 401",0.01,
Phosphoric Acid,Nickel and alloys,Nickel-chromium-molybdenum,Illium 98,0.038,1.5,,,Plus 2.9% H2SO4. Some HF. Suspended CaSO4. Reactor outlet just ahead of filter feed box. Agitation,36,77-84,170-183,90 d,152.0,"W.Z. Friend, Corrosion of Nickel and Nickel-Base Alloys, John Wiley & Sons, New York, 1980, p 401",0.038,
Phosphoric Acid,Nickel and alloys,Nickel-chromium-molybdenum,Illium 98,0.015,0.6,,,"Plus 2.9% H2SO4, traces of HF, H2SiF6, iron phosphate. Evaporator seal tank",52,40-50,104-122,61 d,152.0,"W.Z. Friend, Corrosion of Nickel and Nickel-Base Alloys, John Wiley & Sons, New York, 1980, p 401",0.015,
Phosphoric Acid,Nickel and alloys,Nickel-chromium-molybdenum,Illium 98,0.02,0.8,,,"Plus HF, H2SiF6, CaSO4. In evaporator discharge of pump before heat",55,80-85,175-185,42 d,152.0,"W.Z. Friend, Corrosion of Nickel and Nickel-Base Alloys, John Wiley & Sons, New York, 1980, p 401",0.02,
Phosphoric Acid,Nickel and alloys,Nickel-chromium-molybdenum,Illium 98,0.022,0.9,,,"Plus 3-4% H2SO4, 3-4% CaSO4, trace H2SiF6. In sump of evaporator seal tank",69,,,81 d,152.0,"W.Z. Friend, Corrosion of Nickel and Nickel-Base Alloys, John Wiley & Sons, New York, 1980, p 401",0.022,
Phosphoric Acid,Nickel and alloys,Nickel-chromium-molybdenum,Illium 98,0.35,14,,,Plus small amounts of H2SO4 and H2SiF6. In slurry in reactor. Agitation at 110 ft/min,69,100,212,10 d,152.0,"W.Z. Friend, Corrosion of Nickel and Nickel-Base Alloys, John Wiley & Sons, New York, 1980, p 401",0.35,
Phosphoric Acid,Nickel and alloys,Nickel-chromium-molybdenum,Illium 98,0.38,15,,,"Spray. Plus H2SiF6, SiF4, HF, phosphate rock, CASO4. Attached to top of baffle in reactor. Considerable agitation",69,65-85,149-185,10 d,152.0,"W.Z. Friend, Corrosion of Nickel and Nickel-Base Alloys, John Wiley & Sons, New York, 1980, p 401",0.38,
Phosphoric Acid,Nickel and alloys,Nickel-chromium-molybdenum-(tungsten),Alloy 625,0.55,22,,N06625,Maximum corrosion rate,70,204,,96 h,212.0,"A.I. Asphahani and J.L. Nickerson, A Specialty Alloy for Applications in the Process Industries, Corrosion Reviews, Vol 10, (Nos. 1-2), 1992, p 1-30",0.55,
Phosphoric Acid,Nickel and alloys,Nickel-chromium-molybdenum-(tungsten),Alloy 625,0.45,18,,N06625,,,116,,,212.0,"A.I. Asphahani and J.L. Nickerson, A Specialty Alloy for Applications in the Process Industries, Corrosion Reviews, Vol 10, (Nos. 1-2), 1992, p 1-30",0.45,
Phosphoric Acid,Nickel and alloys,Nickel-chromium-molybdenum-(tungsten),Alloy 625,0.9,36,,N06625,Maximum corrosion rate,54,116,,96 h,212.0,"A.I. Asphahani and J.L. Nickerson, A Specialty Alloy for Applications in the Process Industries, Corrosion Reviews, Vol 10, (Nos. 1-2), 1992, p 1-30",0.9,
Phosphoric Acid,Nickel and alloys,Nickel-chromium-molybdenum-(tungsten),Alloy 625,20,803,,N06625,Maximum corrosion rate,54,149,,96 h,212.0,"A.I. Asphahani and J.L. Nickerson, A Specialty Alloy for Applications in the Process Industries, Corrosion Reviews, Vol 10, (Nos. 1-2), 1992, p 1-30",20.0,
Phosphoric Acid,Nickel and alloys,Nickel-chromium-molybdenum-(tungsten),Alloy 625,0.45,18,,N06625,,46,116,240,,225.0,"P.E. Manning, J.D. Smith, and J.L. Nickerson, New Versatile Alloys for the Chemical Process Industry, Materials Performance, NACE, USA, June 1988, p 67-73",0.45,
Phosphoric Acid,Nickel and alloys,Nickel-chromium-molybdenum-(tungsten),Alloy 625,25,993,,N06625,Plus 3 ppm chloride and 59 ppm arsenic,75,200,390,6 h,242.0,"F.N. Smith and H. Van Droffelaar, The Corrosion Behaviour of Metals and Alloys in Hot Phosphoric Acid, Anti-Corrosion, May 1991, p 4-6",25.0,
Phosphoric Acid,Nickel and alloys,Nickel-chromium-molybdenum-(tungsten),Alloy 625,61,2380,,N06625,Plus 3 ppm chloride and 59 ppm arsenic,75,250,480,6 h,242.0,"F.N. Smith and H. Van Droffelaar, The Corrosion Behaviour of Metals and Alloys in Hot Phosphoric Acid, Anti-Corrosion, May 1991, p 4-6",61.0,
Phosphoric Acid,Nickel and alloys,Nickel-chromium-molybdenum-(tungsten),Alloy 690,0.13,5,,N06690,,,116,,,212.0,"A.I. Asphahani and J.L. Nickerson, A Specialty Alloy for Applications in the Process Industries, Corrosion Reviews, Vol 10, (Nos. 1-2), 1992, p 1-30",0.13,
Phosphoric Acid,Nickel and alloys,Nickel-chromium-molybdenum-(tungsten),Alloy 690,11.2,447,,N06690,,52,149,300,,212.0,"A.I. Asphahani and J.L. Nickerson, A Specialty Alloy for Applications in the Process Industries, Corrosion Reviews, Vol 10, (Nos. 1-2), 1992, p 1-30",11.2,
Phosphoric Acid,Nickel and alloys,Nickel-chromium-molybdenum-(tungsten),Alloy 690,0.13,5,,N06690,,46,116,240,,225.0,"P.E. Manning, J.D. Smith, and J.L. Nickerson, New Versatile Alloys for the Chemical Process Industry, Materials Performance, NACE, USA, June 1988, p 67-73",0.13,
Phosphoric Acid,Nickel and alloys,Nickel-chromium-molybdenum-(tungsten),Alloy 690,3.68,147,,N06690,,52,149,300,,225.0,"P.E. Manning, J.D. Smith, and J.L. Nickerson, New Versatile Alloys for the Chemical Process Industry, Materials Performance, NACE, USA, June 1988, p 67-73",3.68,
Phosphoric Acid,Nickel and alloys,Nickel-chromium-molybdenum-(tungsten),Alloy C-276,1.1,44,,N10276,,46,116,241,,212.0,"A.I. Asphahani and J.L. Nickerson, A Specialty Alloy for Applications in the Process Industries, Corrosion Reviews, Vol 10, (Nos. 1-2), 1992, p 1-30",1.1,
Phosphoric Acid,Nickel and alloys,Nickel-chromium-molybdenum-(tungsten),Alloy C-276,1.1,44,,N10276,,46,116,240,,225.0,"P.E. Manning, J.D. Smith, and J.L. Nickerson, New Versatile Alloys for the Chemical Process Industry, Materials Performance, NACE, USA, June 1988, p 67-73",1.1,
Phosphoric Acid,Nickel and alloys,Nickel-chromium-molybdenum-(tungsten),Alloy C-276,6.4,250,,N10276,Plus 3 ppm chloride and 59 ppm arsenic,75,200,390,6 h,242.0,"F.N. Smith and H. Van Droffelaar, The Corrosion Behaviour of Metals and Alloys in Hot Phosphoric Acid, Anti-Corrosion, May 1991, p 4-6",6.4,
Phosphoric Acid,Nickel and alloys,Nickel-chromium-molybdenum-(tungsten),Alloy C-276,8.6,339,,N10276,Plus 3 ppm chloride and 59 ppm arsenic,75,250,480,6 h,242.0,"F.N. Smith and H. Van Droffelaar, The Corrosion Behaviour of Metals and Alloys in Hot Phosphoric Acid, Anti-Corrosion, May 1991, p 4-6",8.6,
Phosphoric Acid,Nickel and alloys,Nickel-chromium-molybdenum-(tungsten),Cabot alloy No.625 Cabot Corp.,0.16,6.3,,N06625,Average of four 24-h periods,55,Boiling,Boiling,24 h,67.0,"Haynes International, 1982",0.16,
Phosphoric Acid,Nickel and alloys,Nickel-chromium-molybdenum-(tungsten),Cabot alloy No.625 Cabot Corp.,0.3,12,,N06625,,70,116,240,96 h,67.0,"Haynes International, 1982",0.3,
Phosphoric Acid,Nickel and alloys,Nickel-chromium-molybdenum-(tungsten),Cabot alloy No.625 Cabot Corp.,0.28,11,,N06625,,70,149,300,96 h,67.0,"Haynes International, 1982",0.28,
Phosphoric Acid,Nickel and alloys,Nickel-chromium-molybdenum-(tungsten),Cabot alloy No.625 Cabot Corp.,1.7,67,,N06625,Average of four 24-h periods,85,Boiling,Boiling,24 h,67.0,"Haynes International, 1982",1.7,
Phosphoric Acid,Nickel and alloys,Nickel-chromium-molybdenum-(tungsten),Hastelloy C Haynes International,0.002,0.1,,,Steady-state data calculated from a minimum of five 24-h periods,10,Room,Room,,156.0,"Corrosion Resistance of Nickel-Containing Alloys in Phosphoric Acid, The International Nickel Company, 1976",0.002,
Phosphoric Acid,Nickel and alloys,Nickel-chromium-molybdenum-(tungsten),Hastelloy C Haynes International,0.002,0.1,,,Steady-state data calculated from a minimum of five 24-h periods,30,Room,Room,,156.0,"Corrosion Resistance of Nickel-Containing Alloys in Phosphoric Acid, The International Nickel Company, 1976",0.002,
Phosphoric Acid,Nickel and alloys,Nickel-chromium-molybdenum-(tungsten),Hastelloy C Haynes International,0.002,0.1,,,Steady-state data calculated from a minimum of five 24-h periods,50,Room,Room,,156.0,"Corrosion Resistance of Nickel-Containing Alloys in Phosphoric Acid, The International Nickel Company, 1976",0.002,
Phosphoric Acid,Nickel and alloys,Nickel-chromium-molybdenum-(tungsten),Hastelloy C Haynes International,A (Resistant),A (Resistant),,,Steady-state data calculated from a minimum of five 24-h periods,85,Room,Room,,156.0,"Corrosion Resistance of Nickel-Containing Alloys in Phosphoric Acid, The International Nickel Company, 1976",,A
Phosphoric Acid,Nickel and alloys,Nickel-chromium-molybdenum-(tungsten),Hastelloy C Haynes International,0.005,0.2,,,Steady-state data calculated from a minimum of five 24-h periods,10,65,150,,156.0,"Corrosion Resistance of Nickel-Containing Alloys in Phosphoric Acid, The International Nickel Company, 1976",0.005,
Phosphoric Acid,Nickel and alloys,Nickel-chromium-molybdenum-(tungsten),Hastelloy C Haynes International,0.002,0.1,,,Steady-state data calculated from a minimum of five 24-h periods,30,65,150,,156.0,"Corrosion Resistance of Nickel-Containing Alloys in Phosphoric Acid, The International Nickel Company, 1976",0.002,
Phosphoric Acid,Nickel and alloys,Nickel-chromium-molybdenum-(tungsten),Hastelloy C Haynes International,0.007,0.3,,,Steady-state data calculated from a minimum of five 24-h periods,50,65,150,,156.0,"Corrosion Resistance of Nickel-Containing Alloys in Phosphoric Acid, The International Nickel Company, 1976",0.007,
Phosphoric Acid,Nickel and alloys,Nickel-chromium-molybdenum-(tungsten),Hastelloy C Haynes International,0.007,0.3,,,Steady-state data calculated from a minimum of five 24-h periods,85,65,150,,156.0,"Corrosion Resistance of Nickel-Containing Alloys in Phosphoric Acid, The International Nickel Company, 1976",0.007,
Phosphoric Acid,Nickel and alloys,Nickel-chromium-molybdenum-(tungsten),Hastelloy C Haynes International,0.015,0.6,,,Steady-state data calculated from a minimum of five 24-h periods,10,Boiling,Boiling,,156.0,"Corrosion Resistance of Nickel-Containing Alloys in Phosphoric Acid, The International Nickel Company, 1976",0.015,
Phosphoric Acid,Nickel and alloys,Nickel-chromium-molybdenum-(tungsten),Hastelloy C Haynes International,0.101,4,,,Steady-state data calculated from a minimum of five 24-h periods,30,Boiling,Boiling,,156.0,"Corrosion Resistance of Nickel-Containing Alloys in Phosphoric Acid, The International Nickel Company, 1976",0.101,
Phosphoric Acid,Nickel and alloys,Nickel-chromium-molybdenum-(tungsten),Hastelloy C Haynes International,0.101,4,,,Steady-state data calculated from a minimum of five 24-h periods,50,Boiling,Boiling,,156.0,"Corrosion Resistance of Nickel-Containing Alloys in Phosphoric Acid, The International Nickel Company, 1976",0.101,
Phosphoric Acid,Nickel and alloys,Nickel-chromium-molybdenum-(tungsten),Hastelloy C Haynes International,1.14,45,,,Steady-state data calculated from a minimum of five 24-h periods,85,Boiling,Boiling,,156.0,"Corrosion Resistance of Nickel-Containing Alloys in Phosphoric Acid, The International Nickel Company, 1976",1.14,
Phosphoric Acid,Nickel and alloys,Nickel-chromium-molybdenum-(tungsten),Hastelloy C-4 Haynes International,1.5,61,,N06455,"Unwelded; Heat treated at 1066 C (1950 F), water quenched",85,Boiling,Boiling,,16.0,"Haynes International, 1983",1.5,
Phosphoric Acid,Nickel and alloys,Nickel-chromium-molybdenum-(tungsten),Hastelloy C-4 Haynes International,1.3,52,,N06455,Determined in lab tests. As-welded; gas tungsten arc welded,85,Boiling,Boiling,,16.0,"Haynes International, 1983",1.3,
Phosphoric Acid,Nickel and alloys,Nickel-chromium-molybdenum-(tungsten),Hastelloy C-4 Haynes International,2.2,85,,N06455,Determined in lab tests. Aged 100 h at 899 C (1650 F),85,Boiling,Boiling,,16.0,"Haynes International, 1983",2.2,
Phosphoric Acid,Nickel and alloys,Nickel-chromium-molybdenum-(tungsten),Haynes alloy No.625 Haynes International,19,754,,N06625,,85,Boiling,Boiling,,23.0,"Metals Handbook, Ninth Edition, Vol 13, Corrosion, ASM International, Metals Park, OH, 1987, p 661",19.0,
Phosphoric Acid,Nickel and alloys,Nickel-chromium-molybdenum-cobalt,MP35N,12.7,500,,R30035,,85,Boiling,Boiling,,23.0,"Metals Handbook, Ninth Edition, Vol 13, Corrosion, ASM International, Metals Park, OH, 1987, p 661",12.7,
Phosphoric Acid,Nickel and alloys,Nickel-copper,Alloy K-500,4.7,183,,N05500,Plus 3 ppm chloride and 59 ppm arsenic,75,200,390,6 h,242.0,"F.N. Smith and H. Van Droffelaar, The Corrosion Behaviour of Metals and Alloys in Hot Phosphoric Acid, Anti-Corrosion, May 1991, p 4-6",4.7,
Phosphoric Acid,Nickel and alloys,Nickel-copper,"Monel 400 Inco Alloys International, Inc.",0.041,1.6,,N04400,,3.2,25,77,49 d,156.0,"Corrosion Resistance of Nickel-Containing Alloys in Phosphoric Acid, The International Nickel Company, 1976",0.041,
Phosphoric Acid,Nickel and alloys,Nickel-copper,"Monel 400 Inco Alloys International, Inc.",0.1245,4.9,,N04400,,3.2,100,212,0.17 d,156.0,"Corrosion Resistance of Nickel-Containing Alloys in Phosphoric Acid, The International Nickel Company, 1976",0.1245,
Phosphoric Acid,Nickel and alloys,Nickel-copper,"Monel 400 Inco Alloys International, Inc.",0.254,10,,N04400,,10,101,214,4 d,156.0,"Corrosion Resistance of Nickel-Containing Alloys in Phosphoric Acid, The International Nickel Company, 1976",0.254,
Phosphoric Acid,Nickel and alloys,Nickel-copper,"Monel 400 Inco Alloys International, Inc.",0.025,1,,N04400,,40,27,80,5 d,156.0,"Corrosion Resistance of Nickel-Containing Alloys in Phosphoric Acid, The International Nickel Company, 1976",0.025,
Phosphoric Acid,Nickel and alloys,Nickel-copper,"Monel 400 Inco Alloys International, Inc.",0.1016,4,,N04400,,50,110,230,4 d,156.0,"Corrosion Resistance of Nickel-Containing Alloys in Phosphoric Acid, The International Nickel Company, 1976",0.1016,
Phosphoric Acid,Nickel and alloys,Nickel-copper,"Monel 400 Inco Alloys International, Inc.",0.0025,0.1,,N04400,,78-85,25,77,,156.0,"Corrosion Resistance of Nickel-Containing Alloys in Phosphoric Acid, The International Nickel Company, 1976",0.0025,
Phosphoric Acid,Nickel and alloys,Nickel-copper,"Monel 400 Inco Alloys International, Inc.",0.025,1,,N04400,,78-85,49,120,,156.0,"Corrosion Resistance of Nickel-Containing Alloys in Phosphoric Acid, The International Nickel Company, 1976",0.025,
Phosphoric Acid,Nickel and alloys,Nickel-copper,"Monel 400 Inco Alloys International, Inc.",0.226,8.9,,N04400,,78-85,104,220,,156.0,"Corrosion Resistance of Nickel-Containing Alloys in Phosphoric Acid, The International Nickel Company, 1976",0.226,
Phosphoric Acid,Nickel and alloys,Nickel-copper,"Monel 400 Inco Alloys International, Inc.",0.254,10,,N04400,Not aerated,85,124,255,6 d,156.0,"Corrosion Resistance of Nickel-Containing Alloys in Phosphoric Acid, The International Nickel Company, 1976",0.254,
Phosphoric Acid,Nickel and alloys,Nickel-copper,"Monel 400 Inco Alloys International, Inc.",11.176,440,,N04400,Aerated,85,124,255,,156.0,"Corrosion Resistance of Nickel-Containing Alloys in Phosphoric Acid, The International Nickel Company, 1976",11.176,
Phosphoric Acid,Nickel and alloys,Nickel-copper,"Monel 400 Inco Alloys International, Inc.",114.935,4525,,N04400,,85,160,320,1,156.0,"Corrosion Resistance of Nickel-Containing Alloys in Phosphoric Acid, The International Nickel Company, 1976",114.935,
Phosphoric Acid,Nickel and alloys,Nickel-copper,"Monel 400 Inco Alloys International, Inc.",0.254 max,10 max,,N04400,Aerated,117,60,140,6 d,156.0,"Corrosion Resistance of Nickel-Containing Alloys in Phosphoric Acid, The International Nickel Company, 1976",0.254,
Phosphoric Acid,Nickel and alloys,Nickel-copper,"Monel 400 Inco Alloys International, Inc.",0.0838,3.3,,N04400,Not aerated,117,180,356,6 d,156.0,"Corrosion Resistance of Nickel-Containing Alloys in Phosphoric Acid, The International Nickel Company, 1976",0.0838,
Phosphoric Acid,Nickel and alloys,Nickel-copper,"Monel 400 Inco Alloys International, Inc.",D (Poor),D (Poor),,N04400,,117,249-254,480-490,,156.0,"Corrosion Resistance of Nickel-Containing Alloys in Phosphoric Acid, The International Nickel Company, 1976",,D
Phosphoric Acid,Nickel and alloys,Nickel-copper,"Monel K-500 Inco Alloys International, Inc.",13,517,,N05500,Plus 3 ppm chloride and 59 ppm arsenic,75,250,480,6 h,242.0,"F.N. Smith and H. Van Droffelaar, The Corrosion Behaviour of Metals and Alloys in Hot Phosphoric Acid, Anti-Corrosion, May 1991, p 4-6",13.0,
Phosphoric Acid,Nickel and alloys,Nickel-molybdenum,alloy B-2,0.18,7,,N10665,Plus 3 ppm chloride and 59 ppm arsenic,75,200,390,6 h,242.0,"F.N. Smith and H. Van Droffelaar, The Corrosion Behaviour of Metals and Alloys in Hot Phosphoric Acid, Anti-Corrosion, May 1991, p 4-6",0.18,
Phosphoric Acid,Nickel and alloys,Nickel-molybdenum,Alloy B-2,0.53,21,,N10665,Plus 3 ppm chloride and 59 ppm arsenic,75,250,480,6 h,242.0,"F.N. Smith and H. Van Droffelaar, The Corrosion Behaviour of Metals and Alloys in Hot Phosphoric Acid, Anti-Corrosion, May 1991, p 4-6",0.53,
Phosphoric Acid,Nickel and alloys,Nickel-molybdenum,Hastelloy B Haynes International,0.007,0.3,,N10001,Steady-state data calculated from a minimum of five 24-h test periods,10,Room,Room,,156.0,"Corrosion Resistance of Nickel-Containing Alloys in Phosphoric Acid, The International Nickel Company, 1976",0.007,
Phosphoric Acid,Nickel and alloys,Nickel-molybdenum,Hastelloy B Haynes International,0.007,0.3,,N10001,Steady-state data calculated from a minimum of five 24-h test periods,30,Room,Room,,156.0,"Corrosion Resistance of Nickel-Containing Alloys in Phosphoric Acid, The International Nickel Company, 1976",0.007,
Phosphoric Acid,Nickel and alloys,Nickel-molybdenum,Hastelloy B Haynes International,0.002,0.1,,N10001,Steady-state data calculated from a minimum of five 24-h test periods,50,Room,Room,,156.0,"Corrosion Resistance of Nickel-Containing Alloys in Phosphoric Acid, The International Nickel Company, 1976",0.002,
Phosphoric Acid,Nickel and alloys,Nickel-molybdenum,Hastelloy B Haynes International,A (Resistant),A (Resistant),,N10001,Steady-state data calculated from a minimum of five 24-h test periods,85,Room,Room,,156.0,"Corrosion Resistance of Nickel-Containing Alloys in Phosphoric Acid, The International Nickel Company, 1976",,A
Phosphoric Acid,Nickel and alloys,Nickel-molybdenum,Hastelloy B Haynes International,0.05,2,,N10001,Steady-state data calculated from a minimum of five 24-h test periods,10,65,150,,156.0,"Corrosion Resistance of Nickel-Containing Alloys in Phosphoric Acid, The International Nickel Company, 1976",0.05,
Phosphoric Acid,Nickel and alloys,Nickel-molybdenum,Hastelloy B Haynes International,0.02,0.8,,N10001,Steady-state data calculated from a minimum of five 24-h test periods,30,65,150,,156.0,"Corrosion Resistance of Nickel-Containing Alloys in Phosphoric Acid, The International Nickel Company, 1976",0.02,
Phosphoric Acid,Nickel and alloys,Nickel-molybdenum,Hastelloy B Haynes International,0.007,0.3,,N10001,Steady-state data calculated from a minimum of five 24-h test periods,50,65,150,,156.0,"Corrosion Resistance of Nickel-Containing Alloys in Phosphoric Acid, The International Nickel Company, 1976",0.007,
Phosphoric Acid,Nickel and alloys,Nickel-molybdenum,Hastelloy B Haynes International,0.01,0.4,,N10001,Steady-state data calculated from a minimum of five 24-h test periods,85,65,150,,156.0,"Corrosion Resistance of Nickel-Containing Alloys in Phosphoric Acid, The International Nickel Company, 1976",0.01,
Phosphoric Acid,Nickel and alloys,Nickel-molybdenum,Hastelloy B Haynes International,0.025,1,,N10001,Steady-state data calculated from a minimum of five 24-h test periods,10,Boiling,Boiling,,156.0,"Corrosion Resistance of Nickel-Containing Alloys in Phosphoric Acid, The International Nickel Company, 1976",0.025,
Phosphoric Acid,Nickel and alloys,Nickel-molybdenum,Hastelloy B Haynes International,0.08,3,,N10001,Steady-state data calculated from a minimum of five 24-h test periods,30,Boiling,Boiling,,156.0,"Corrosion Resistance of Nickel-Containing Alloys in Phosphoric Acid, The International Nickel Company, 1976",0.08,
Phosphoric Acid,Nickel and alloys,Nickel-molybdenum,Hastelloy B Haynes International,0.08,3,,N10001,Steady-state data calculated from a minimum of five 24-h test periods,50,Boiling,Boiling,,156.0,"Corrosion Resistance of Nickel-Containing Alloys in Phosphoric Acid, The International Nickel Company, 1976",0.08,
Phosphoric Acid,Nickel and alloys,Nickel-molybdenum,Hastelloy B Haynes International,0.71,28,,N10001,Steady-state data calculated from a minimum of five 24-h test periods,85,Boiling,Boiling,,156.0,"Corrosion Resistance of Nickel-Containing Alloys in Phosphoric Acid, The International Nickel Company, 1976",0.71,
Phosphoric Acid,Nickel and alloys,Nickel-molybdenum,Hastelloy B-2 Haynes International,0.05,2,,N10665,"Chemically pure. Heat treated at 1066 C (1950 F), water quenched",10,Boiling,Boiling,,63.0,"Haynes International, 1987",0.05,
Phosphoric Acid,Nickel and alloys,Nickel-molybdenum,Hastelloy B-2 Haynes International,0.08,3,,N10665,"Chemically pure. Heat treated at 1066 C (1950 F), water quenched",30,Boiling,Boiling,,63.0,"Haynes International, 1987",0.08,
Phosphoric Acid,Nickel and alloys,Nickel-molybdenum,Hastelloy B-2 Haynes International,0.15,6,,N10665,"Chemically pure. Heat treated at 1066 C (1950 F), water quenched",50,Boiling,Boiling,,63.0,"Haynes International, 1987",0.15,
Phosphoric Acid,Nickel and alloys,Nickel-molybdenum,Hastelloy B-2 Haynes International,0.63,25,,N10665,"Chemically pure. Heat treated at 1066 C (1950 F), water quenched",85,Boiling,Boiling,,63.0,"Haynes International, 1987",0.63,
Phosphoric Acid,Refractory metals and alloys,Cobalt and alloys,40Co-20Cr-15Ni-7Mo,A (Resistant),A (Resistant),,,,10,107,225,50 h,54.0,"J.S. Pettibone, Other Metals, in Corrosion Resistance of Metals and Alloys, 2nd Edition, F.L. LaQue and H.R. Copson, Ed., Reinhold Publishing, New York, 1963, p 628",,A
Phosphoric Acid,Refractory metals and alloys,Cobalt and alloys,44Co-31Cr-13W,1.72,68,,,Cast Based on five 24-h test periods,50,Boiling,Boiling,,53.0,"J.S. Pettibone, Other Metals, in Corrosion Resistance of Metals and Alloys, 2nd Edition, F.L. LaQue and H.R. Copson, Ed., Reinhold Publishing, New York, 1963, p 629",1.72,
Phosphoric Acid,Refractory metals and alloys,Cobalt and alloys,44Co-31Cr-13W,A (Resistant),A (Resistant),,,Cast Based on five 24-h test periods,85,65,150,,53.0,"J.S. Pettibone, Other Metals, in Corrosion Resistance of Metals and Alloys, 2nd Edition, F.L. LaQue and H.R. Copson, Ed., Reinhold Publishing, New York, 1963, p 629",,A
Phosphoric Acid,Refractory metals and alloys,Cobalt and alloys,44Co-31Cr-13W,0.55,22,,,Heat treated 4 h at 899 C (1650 F) and furnace cooled. Cast Based on five 24-h test periods,50,Boiling,Boiling,,53.0,"J.S. Pettibone, Other Metals, in Corrosion Resistance of Metals and Alloys, 2nd Edition, F.L. LaQue and H.R. Copson, Ed., Reinhold Publishing, New York, 1963, p 629",0.55,
Phosphoric Acid,Refractory metals and alloys,Cobalt and alloys,44Co-31Cr-13W,0.015,0.6,,,Heat treated 4 h at 899 C (1650 F) and furnace cooled. Cast Based on five 24-h test periods,85,65,150,,53.0,"J.S. Pettibone, Other Metals, in Corrosion Resistance of Metals and Alloys, 2nd Edition, F.L. LaQue and H.R. Copson, Ed., Reinhold Publishing, New York, 1963, p 629",0.015,
