Repository: wfreinhart/matse219

# MATSE 219: Materials Informatics

Auto-generated from the private authoring repo (matse219-instructor). Do not edit here directly -- changes are overwritten on the next publish run.

## Lectures

- [Lecture01](https://colab.research.google.com/github/wfreinhart/matse219/blob/staging/notebooks/Lecture01.ipynb)
- [Lecture02](https://colab.research.google.com/github/wfreinhart/matse219/blob/staging/notebooks/Lecture02.ipynb)
- [Lecture03](https://colab.research.google.com/github/wfreinhart/matse219/blob/staging/notebooks/Lecture03.ipynb)
- [Lecture04](https://colab.research.google.com/github/wfreinhart/matse219/blob/staging/notebooks/Lecture04.ipynb)

File: datasets/corrosion.csv (part 85 of 142)
Environment,Material Group,Material Family,Material,Rate (mm/yr) or Rating,Rate (mils/yr) or Rating,Localized Attack,UNS,Condition/Comment,Concentration (Vol %),Temperature (deg C),Temperature (deg F),Duration,Reference #,Reference,rate_mm_yr_numeric,rate_letter_grade
Phosphoric Acid,Refractory metals and alloys,Cobalt and alloys,44Co-31Cr-13W,1.7,68,,,Cast Based on five 24-h test periods,50,Boiling,Boiling,,53.0,"J.S. Pettibone, Other Metals, in Corrosion Resistance of Metals and Alloys, 2nd Edition, F.L. LaQue and H.R. Copson, Ed., Reinhold Publishing, New York, 1963, p 629",1.7,
Phosphoric Acid,Refractory metals and alloys,Cobalt and alloys,44Co-31Cr-13W,0.55,22,,,Heat treated 4 h at 899 C (1650 F) and furnace cooled. Cast Based on five 24-h test periods,50,Boiling,Boiling,,53.0,"J.S. Pettibone, Other Metals, in Corrosion Resistance of Metals and Alloys, 2nd Edition, F.L. LaQue and H.R. Copson, Ed., Reinhold Publishing, New York, 1963, p 629",0.55,
Phosphoric Acid,Refractory metals and alloys,Cobalt and alloys,44Co-31Cr-13W,A (Resistant),A (Resistant),,,Cast Based on five 24-h test periods,85,65,150,,53.0,"J.S. Pettibone, Other Metals, in Corrosion Resistance of Metals and Alloys, 2nd Edition, F.L. LaQue and H.R. Copson, Ed., Reinhold Publishing, New York, 1963, p 629",,A
Phosphoric Acid,Refractory metals and alloys,Cobalt and alloys,44Co-31Cr-13W,0.02,0.6,,,Heat treated 4 h at 899 C (1650 F) and furnace cooled. Cast Based on five 24-h test periods,85,65,150,,53.0,"J.S. Pettibone, Other Metals, in Corrosion Resistance of Metals and Alloys, 2nd Edition, F.L. LaQue and H.R. Copson, Ed., Reinhold Publishing, New York, 1963, p 629",0.02,
Phosphoric Acid,Refractory metals and alloys,Cobalt and alloys,50Co-20Cr-15W-10Ni,0.1,4,,,,50,Boiling,Boiling,,53.0,"J.S. Pettibone, Other Metals, in Corrosion Resistance of Metals and Alloys, 2nd Edition, F.L. LaQue and H.R. Copson, Ed., Reinhold Publishing, New York, 1963, p 629",0.1,
Phosphoric Acid,Refractory metals and alloys,Cobalt and alloys,50Co-20Cr-15W-10Ni,0.002,0.1,,,,85,65,150,,53.0,"J.S. Pettibone, Other Metals, in Corrosion Resistance of Metals and Alloys, 2nd Edition, F.L. LaQue and H.R. Copson, Ed., Reinhold Publishing, New York, 1963, p 629",0.002,
Phosphoric Acid,Refractory metals and alloys,Cobalt and alloys,50Co-20Cr-15W-10Ni,0.1,4,,,Cast Based on five 24-h test periods,50,Boiling,Boiling,,53.0,"J.S. Pettibone, Other Metals, in Corrosion Resistance of Metals and Alloys, 2nd Edition, F.L. LaQue and H.R. Copson, Ed., Reinhold Publishing, New York, 1963, p 629",0.1,
Phosphoric Acid,Refractory metals and alloys,Cobalt and alloys,50Co-20Cr-15W-10Ni,0.002,0.1,,,Cast Based on five 24-h test periods,85,65,150,,53.0,"J.S. Pettibone, Other Metals, in Corrosion Resistance of Metals and Alloys, 2nd Edition, F.L. LaQue and H.R. Copson, Ed., Reinhold Publishing, New York, 1963, p 629",0.002,
Phosphoric Acid,Refractory metals and alloys,Cobalt and alloys,53Co-30Cr-4.5W,A (Resistant),A (Resistant),,,Heat treated 4 h at 899 C (1650 F). Cast Based on five 24-h test periods,85,65,150,,53.0,"J.S. Pettibone, Other Metals, in Corrosion Resistance of Metals and Alloys, 2nd Edition, F.L. LaQue and H.R. Copson, Ed., Reinhold Publishing, New York, 1963, p 629",,A
Phosphoric Acid,Refractory metals and alloys,Cobalt and alloys,53Co-30Cr-4.5W,0.3,12,,,Cast Based on five 24-h test periods,50,Boiling,Boiling,,53.0,"J.S. Pettibone, Other Metals, in Corrosion Resistance of Metals and Alloys, 2nd Edition, F.L. LaQue and H.R. Copson, Ed., Reinhold Publishing, New York, 1963, p 629",0.3,
Phosphoric Acid,Refractory metals and alloys,Cobalt and alloys,53Co-30Cr-4.5W,0.63,25,,,Heat treated 4 h at 899 C (1650 F) and furnace cooled. Cast Based on five 24-h test periods,50,Boiling,Boiling,,53.0,"J.S. Pettibone, Other Metals, in Corrosion Resistance of Metals and Alloys, 2nd Edition, F.L. LaQue and H.R. Copson, Ed., Reinhold Publishing, New York, 1963, p 629",0.63,
Phosphoric Acid,Refractory metals and alloys,Cobalt and alloys,53Co-30Cr-4.5W,A (Resistant),A (Resistant),,,Cast Based on five 24-h test periods,85,65,150,,53.0,"J.S. Pettibone, Other Metals, in Corrosion Resistance of Metals and Alloys, 2nd Edition, F.L. LaQue and H.R. Copson, Ed., Reinhold Publishing, New York, 1963, p 629",,A
Phosphoric Acid,Refractory metals and alloys,Cobalt and alloys,53Co-30Cr-4.5W,A (Resistant),A (Resistant),,,Heat treated 4 h at 899 C (1650 F) and furnace cooled. Cast Based on five 24-h test periods,85,65,150,,53.0,"J.S. Pettibone, Other Metals, in Corrosion Resistance of Metals and Alloys, 2nd Edition, F.L. LaQue and H.R. Copson, Ed., Reinhold Publishing, New York, 1963, p 629",,A
Phosphoric Acid,Refractory metals and alloys,Cobalt and alloys,53Co-30Cr-4.5W,0.3,12,,,Cast Based on five 24-h test periods,50,Boiling,Boiling,,53.0,"J.S. Pettibone, Other Metals, in Corrosion Resistance of Metals and Alloys, 2nd Edition, F.L. LaQue and H.R. Copson, Ed., Reinhold Publishing, New York, 1963, p 629",0.3,
Phosphoric Acid,Refractory metals and alloys,Cobalt and alloys,53Co-30Cr-4.5W,A (Resistant),A (Resistant),,,Cast Based on five 24-h test periods,85,65,150,,53.0,"J.S. Pettibone, Other Metals, in Corrosion Resistance of Metals and Alloys, 2nd Edition, F.L. LaQue and H.R. Copson, Ed., Reinhold Publishing, New York, 1963, p 629",,A
Phosphoric Acid,Refractory metals and alloys,Cobalt and alloys,53Co-30Cr-4.5W,0.63,25,,,Heat treated 4 h at 899 C (1650 F). Cast Based on five 24-h test periods,50,Boiling,Boiling,,53.0,"J.S. Pettibone, Other Metals, in Corrosion Resistance of Metals and Alloys, 2nd Edition, F.L. LaQue and H.R. Copson, Ed., Reinhold Publishing, New York, 1963, p 629",0.63,
Phosphoric Acid,Refractory metals and alloys,Cobalt and alloys,Cobalt,0.27,11,,,Static,50,25,77,,54.0,"J.S. Pettibone, Other Metals, in Corrosion Resistance of Metals and Alloys, 2nd Edition, F.L. LaQue and H.R. Copson, Ed., Reinhold Publishing, New York, 1963, p 628",0.27,
Phosphoric Acid,Refractory metals and alloys,Cobalt and alloys,Cobalt,0.025,1,,,Static,Concentrated,25,77,,54.0,"J.S. Pettibone, Other Metals, in Corrosion Resistance of Metals and Alloys, 2nd Edition, F.L. LaQue and H.R. Copson, Ed., Reinhold Publishing, New York, 1963, p 628",0.025,
Phosphoric Acid,Refractory metals and alloys,Cobalt and alloys,Havar,100 min,4000 min,,R30004,,85,Boiling,Boiling,,23.0,"Metals Handbook, Ninth Edition, Vol 13, Corrosion, ASM International, Metals Park, OH, 1987, p 661",100.0,
Phosphoric Acid,Refractory metals and alloys,Cobalt and alloys,Haynes alloy No.188 Haynes International,13.5,530,,R30188,,85,Boiling,Boiling,,23.0,"Metals Handbook, Ninth Edition, Vol 13, Corrosion, ASM International, Metals Park, OH, 1987, p 661",13.5,
Phosphoric Acid,Refractory metals and alloys,Cobalt and alloys,Haynes alloy No.21 Haynes International,17,680,,R30021,,85,Boiling,Boiling,,23.0,"Metals Handbook, Ninth Edition, Vol 13, Corrosion, ASM International, Metals Park, OH, 1987, p 661",17.0,
Phosphoric Acid,Refractory metals and alloys,Cobalt and alloys,Haynes alloy No.25 Haynes International,A (Resistant),A (Resistant),,R30605,Solution heat treated sheet Determined in lab tests. Five 24-h test periods,10,Room,Room,24 h,68.0,"Haynes International, 1984",,A
Phosphoric Acid,Refractory metals and alloys,Cobalt and alloys,Haynes alloy No.25 Haynes International,A (Resistant),A (Resistant),,R30605,Solution heat treated sheet Determined in lab tests. Five 24-h test periods,30,Room,Room,24 h,68.0,"Haynes International, 1984",,A
Phosphoric Acid,Refractory metals and alloys,Cobalt and alloys,Haynes alloy No.25 Haynes International,A (Resistant),A (Resistant),,R30605,Solution heat treated sheet Determined in lab tests. Five 24-h test periods,50,Room,Room,24 h,68.0,"Haynes International, 1984",,A
Phosphoric Acid,Refractory metals and alloys,Cobalt and alloys,Haynes alloy No.25 Haynes International,A (Resistant),A (Resistant),,R30605,Solution heat treated sheet Determined in lab tests. Five 24-h test periods,85,Room,Room,24 h,68.0,"Haynes International, 1984",,A
Phosphoric Acid,Refractory metals and alloys,Cobalt and alloys,Haynes alloy No.25 Haynes International,0.01 max,0.1 max,,R30605,Solution heat treated sheet Determined in lab tests. Five 24-h test periods,10,66,150,24 h,68.0,"Haynes International, 1984",0.01,
Phosphoric Acid,Refractory metals and alloys,Cobalt and alloys,Haynes alloy No.25 Haynes International,A (Resistant),A (Resistant),,R30605,Solution heat treated sheet Determined in lab tests. Five 24-h test periods,30,66,150,24 h,68.0,"Haynes International, 1984",,A
Phosphoric Acid,Refractory metals and alloys,Cobalt and alloys,Haynes alloy No.25 Haynes International,14.3,562,,R30605,Solution heat treated sheet Determined in lab tests. Five 24-h test periods,85,Boiling,Boiling,24 h,68.0,"Haynes International, 1984",14.3,
Phosphoric Acid,Refractory metals and alloys,Cobalt and alloys,Haynes alloy No.25 Haynes International,0.01 max,0.1 max,,R30605,Solution heat treated sheet Determined in lab tests. Five 24-h test periods,50,66,150,24 h,68.0,"Haynes International, 1984",0.01,
Phosphoric Acid,Refractory metals and alloys,Cobalt and alloys,Haynes alloy No.25 Haynes International,0.01 max,0.1 max,,R30605,Solution heat treated sheet Determined in lab tests. Five 24-h test periods,85,66,150,24 h,68.0,"Haynes International, 1984",0.01,
Phosphoric Acid,Refractory metals and alloys,Cobalt and alloys,Haynes alloy No.25 Haynes International,0.01 max,0.2 max,,R30605,Solution heat treated sheet Determined in lab tests. Five 24-h test periods,10,Boiling,Boiling,24 h,68.0,"Haynes International, 1984",0.01,
Phosphoric Acid,Refractory metals and alloys,Cobalt and alloys,Haynes alloy No.25 Haynes International,0.05,2,,R30605,Solution heat treated sheet Determined in lab tests. Five 24-h test periods,30,Boiling,Boiling,24 h,68.0,"Haynes International, 1984",0.05,
Phosphoric Acid,Refractory metals and alloys,Cobalt and alloys,Haynes alloy No.25 Haynes International,0.1,4,,R30605,Solution heat treated sheet Determined in lab tests. Five 24-h test periods,50,Boiling,Boiling,24 h,68.0,"Haynes International, 1984",0.1,
Phosphoric Acid,Refractory metals and alloys,Cobalt and alloys,Haynes alloy No.556 Haynes International,0.84,33,,R30556,,85,Boiling,Boiling,,23.0,"Metals Handbook, Ninth Edition, Vol 13, Corrosion, ASM International, Metals Park, OH, 1987, p 661",0.84,
Phosphoric Acid,Refractory metals and alloys,Cobalt and alloys,Haynes alloy No.6B Haynes International,16,610,,,,85,Boiling,Boiling,,23.0,"Metals Handbook, Ninth Edition, Vol 13, Corrosion, ASM International, Metals Park, OH, 1987, p 661",16.0,
Phosphoric Acid,Refractory metals and alloys,Cobalt and alloys,Multimet Haynes International,A (Resistant),A (Resistant),,R30155,Steady-state data calculated from a minimum of five 24-h periods,10,Room,Room,24 h,68.0,"Haynes International, 1984",,A
Phosphoric Acid,Refractory metals and alloys,Cobalt and alloys,Multimet Haynes International,A (Resistant),A (Resistant),,R30155,Steady-state data calculated from a minimum of five 24-h periods,10,66,150,24 h,68.0,"Haynes International, 1984",,A
Phosphoric Acid,Refractory metals and alloys,Cobalt and alloys,Multimet Haynes International,0.01 max,0.1 max,,R30155,Steady-state data calculated from a minimum of five 24-h periods,10,Boiling,Boiling,24 h,68.0,"Haynes International, 1984",0.01,
Phosphoric Acid,Refractory metals and alloys,Cobalt and alloys,Multimet Haynes International,A (Resistant),A (Resistant),,R30155,Steady-state data calculated from a minimum of five 24-h periods,30,Room,Room,24 h,68.0,"Haynes International, 1984",,A
Phosphoric Acid,Refractory metals and alloys,Cobalt and alloys,Multimet Haynes International,0.01 max,0.1 max,,R30155,Steady-state data calculated from a minimum of five 24-h periods,30,66,150,24 h,68.0,"Haynes International, 1984",0.01,
Phosphoric Acid,Refractory metals and alloys,Cobalt and alloys,Multimet Haynes International,0.01 max,0.3 max,,R30155,Steady-state data calculated from a minimum of five 24-h periods,30,Boiling,Boiling,24 h,68.0,"Haynes International, 1984",0.01,
Phosphoric Acid,Refractory metals and alloys,Cobalt and alloys,Multimet Haynes International,A (Resistant),A (Resistant),,R30155,Steady-state data calculated from a minimum of five 24-h periods,50,Room,Room,24 h,68.0,"Haynes International, 1984",,A
Phosphoric Acid,Refractory metals and alloys,Cobalt and alloys,Multimet Haynes International,0.01 max,0.1 max,,R30155,Steady-state data calculated from a minimum of five 24-h periods,50,66,150,24 h,68.0,"Haynes International, 1984",0.01,
Phosphoric Acid,Refractory metals and alloys,Cobalt and alloys,Multimet Haynes International,0.08,3,,R30155,Steady-state data calculated from a minimum of five 24-h periods,50,Boiling,Boiling,24 h,68.0,"Haynes International, 1984",0.08,
Phosphoric Acid,Refractory metals and alloys,Cobalt and alloys,Multimet Haynes International,A (Resistant),A (Resistant),,R30155,Steady-state data calculated from a minimum of five 24-h periods,85,Room,Room,24 h,68.0,"Haynes International, 1984",,A
Phosphoric Acid,Refractory metals and alloys,Cobalt and alloys,Multimet Haynes International,0.003 max,0.1 max,,R30155,Steady-state data calculated from a minimum of five 24-h periods,85,66,150,24 h,68.0,"Haynes International, 1984",0.003,
Phosphoric Acid,Refractory metals and alloys,Cobalt and alloys,Multimet Haynes International,7.7,303,,R30155,Steady-state data calculated from a minimum of five 24-h periods,85,Boiling,Boiling,24 h,68.0,"Haynes International, 1984",7.7,
Phosphoric Acid,Refractory metals and alloys,Hafnium and alloys,Hafnium,0.22,8.5,,,,60,,,8 d,11.0,"Metals Handbook, Ninth Edition, Vol 13, Corrosion, ASM International, Metals Park, OH, 1987, p 720",0.22,
Phosphoric Acid,Refractory metals and alloys,Hafnium and alloys,Hafnium,0.22,8.5,,,,60,,,8 d,11.0,"Metals Handbook, Ninth Edition, Vol 13, Corrosion, ASM International, Metals Park, OH, 1987, p 720",0.22,
Phosphoric Acid,Refractory metals and alloys,Niobium and alloys,Niobium,0.5,20,,R04210,,60,Boiling,Boiling,,2.0,"Metals Handbook, Ninth Edition, Vol 13, Corrosion, ASM International, Metals Park, OH, 1987, p 723-724",0.5,
Phosphoric Acid,Refractory metals and alloys,Niobium and alloys,Niobium,0.003,0.1,,R04210,,85,Room,Room,,2.0,"Metals Handbook, Ninth Edition, Vol 13, Corrosion, ASM International, Metals Park, OH, 1987, p 723-724",0.003,
Phosphoric Acid,Refractory metals and alloys,Niobium and alloys,Niobium,0.05,2,,R04210,,85,88,190,,2.0,"Metals Handbook, Ninth Edition, Vol 13, Corrosion, ASM International, Metals Park, OH, 1987, p 723-724",0.05,
Phosphoric Acid,Refractory metals and alloys,Niobium and alloys,Niobium,0.13,5,,R04210,,85,100,212,,2.0,"Metals Handbook, Ninth Edition, Vol 13, Corrosion, ASM International, Metals Park, OH, 1987, p 723-724",0.13,
Phosphoric Acid,Refractory metals and alloys,Niobium and alloys,Niobium,3.8,150,,R04210,,85,Boiling,Boiling,,2.0,"Metals Handbook, Ninth Edition, Vol 13, Corrosion, ASM International, Metals Park, OH, 1987, p 723-724",3.8,
Phosphoric Acid,Refractory metals and alloys,Niobium and alloys,Niobium,0.03,1,,R04210,Plus 4% HNO3,85,88,190,,2.0,"Metals Handbook, Ninth Edition, Vol 13, Corrosion, ASM International, Metals Park, OH, 1987, p 723-724",0.03,
Phosphoric Acid,Refractory metals and alloys,Niobium and alloys,Niobium,0.25,10,,R04210,Plus 5 ppm F-,40-50,Boiling,Boiling,,2.0,"Metals Handbook, Ninth Edition, Vol 13, Corrosion, ASM International, Metals Park, OH, 1987, p 723-724",0.25,
Phosphoric Acid,Refractory metals and alloys,Niobium and alloys,Niobium,0.003 max,0.1 max,,R04210,,85,19-26,65-80,36 d,74.0,"Metals Handbook, Ninth Edition, Vol 13, Corrosion, ASM International, Metals Park, OH, 1987, p 730",0.003,
Phosphoric Acid,Refractory metals and alloys,Tantalum and alloys,Tantalum,A (Resistant),A (Resistant),,R05210,,85,19-26,65-80,36 d,74.0,"Metals Handbook, Ninth Edition, Vol 13, Corrosion, ASM International, Metals Park, OH, 1987, p 730",,A
Phosphoric Acid,Refractory metals and alloys,Tantalum and alloys,Tantalum,A (Resistant),A (Resistant),,R05210,,85,25,76,,42.0,"P.A. Schweitzer, Tantalum, in Corrosion and Corrosion Protection Handbook, P.A. Schweitzer, Ed., Marcel Dekker, New York, 1983, p 182-183",,A
Phosphoric Acid,Refractory metals and alloys,Tantalum and alloys,Tantalum,A (Resistant),A (Resistant),,R05210,,85,100,212,,42.0,"P.A. Schweitzer, Tantalum, in Corrosion and Corrosion Protection Handbook, P.A. Schweitzer, Ed., Marcel Dekker, New York, 1983, p 182-183",,A
Phosphoric Acid,Refractory metals and alloys,Tantalum and alloys,Tantalum,0.05,2,,R05210,Plus 3 ppm chloride and 59 ppm arsenic,75,200,390,6 h,242.0,"F.N. Smith and H. Van Droffelaar, The Corrosion Behaviour of Metals and Alloys in Hot Phosphoric Acid, Anti-Corrosion, May 1991, p 4-6",0.05,
Phosphoric Acid,Refractory metals and alloys,Titanium and alloys,Titanium,0.2,7,,,,85,19-26,65-80,36 d,74.0,"Metals Handbook, Ninth Edition, Vol 13, Corrosion, ASM International, Metals Park, OH, 1987, p 730",0.2,
Phosphoric Acid,Refractory metals and alloys,Titanium and alloys,Titanium,0.02,0.8,,,,10-30,Room,Room,,90.0,"N.D. Tomashov and P.M. Altovskii, Corrosion and Protection of Titanium, Government Scientific-Technical Publication of Machine-Building Literature (Russian translation), 1963; L.C. Covington and R.W. Schultz, Corrosion of Resistance of Titanium, TIMET Cor",0.02,
Phosphoric Acid,Refractory metals and alloys,Titanium and alloys,Titanium,0.05,2,,,,10-30,Room,Room,,90.0,"N.D. Tomashov and P.M. Altovskii, Corrosion and Protection of Titanium, Government Scientific-Technical Publication of Machine-Building Literature (Russian translation), 1963; L.C. Covington and R.W. Schultz, Corrosion of Resistance of Titanium, TIMET Cor",0.05,
Phosphoric Acid,Refractory metals and alloys,Titanium and alloys,Titanium,0.05,0.08,,,,30-80,Room,Room,,90.0,"N.D. Tomashov and P.M. Altovskii, Corrosion and Protection of Titanium, Government Scientific-Technical Publication of Machine-Building Literature (Russian translation), 1963; L.C. Covington and R.W. Schultz, Corrosion of Resistance of Titanium, TIMET Cor",0.05,
Phosphoric Acid,Refractory metals and alloys,Titanium and alloys,Titanium,2,30,,,,30-80,Room,Room,,90.0,"N.D. Tomashov and P.M. Altovskii, Corrosion and Protection of Titanium, Government Scientific-Technical Publication of Machine-Building Literature (Russian translation), 1963; L.C. Covington and R.W. Schultz, Corrosion of Resistance of Titanium, TIMET Cor",2.0,
Phosphoric Acid,Refractory metals and alloys,Titanium and alloys,Titanium,0.005,0.2,,,,5,66,151,,90.0,"N.D. Tomashov and P.M. Altovskii, Corrosion and Protection of Titanium, Government Scientific-Technical Publication of Machine-Building Literature (Russian translation), 1963; L.C. Covington and R.W. Schultz, Corrosion of Resistance of Titanium, TIMET Cor",0.005,
Phosphoric Acid,Refractory metals and alloys,Titanium and alloys,Titanium,0.12,4.7,,,,6,66,151,,90.0,"N.D. Tomashov and P.M. Altovskii, Corrosion and Protection of Titanium, Government Scientific-Technical Publication of Machine-Building Literature (Russian translation), 1963; L.C. Covington and R.W. Schultz, Corrosion of Resistance of Titanium, TIMET Cor",0.12,
Phosphoric Acid,Refractory metals and alloys,Titanium and alloys,Titanium,0.09,3.8,,,,0.5,Boiling,Boiling,,90.0,"N.D. Tomashov and P.M. Altovskii, Corrosion and Protection of Titanium, Government Scientific-Technical Publication of Machine-Building Literature (Russian translation), 1963; L.C. Covington and R.W. Schultz, Corrosion of Resistance of Titanium, TIMET Cor",0.09,
Phosphoric Acid,Refractory metals and alloys,Titanium and alloys,Titanium,0.27,11,,,,1,Boiling,Boiling,,90.0,"N.D. Tomashov and P.M. Altovskii, Corrosion and Protection of Titanium, Government Scientific-Technical Publication of Machine-Building Literature (Russian translation), 1963; L.C. Covington and R.W. Schultz, Corrosion of Resistance of Titanium, TIMET Cor",0.27,
Phosphoric Acid,Refractory metals and alloys,Titanium and alloys,Titanium,0.005,0.2,,,,12,25,77,,90.0,"N.D. Tomashov and P.M. Altovskii, Corrosion and Protection of Titanium, Government Scientific-Technical Publication of Machine-Building Literature (Russian translation), 1963; L.C. Covington and R.W. Schultz, Corrosion of Resistance of Titanium, TIMET Cor",0.005,
Phosphoric Acid,Stainless steels,Austenitic,301,C (Questionable),C (Questionable),,S30100,,70,Boiling,Boiling,,253.0,"Chemical Resistance of REMANIT Stainless Steels, Thyssen Edelstahlwerke AG, March 1989",,C
Phosphoric Acid,Refractory metals and alloys,Titanium and alloys,Titanium,0.08,3,,,,20,25,77,,90.0,"N.D. Tomashov and P.M. Altovskii, Corrosion and Protection of Titanium, Government Scientific-Technical Publication of Machine-Building Literature (Russian translation), 1963; L.C. Covington and R.W. Schultz, Corrosion of Resistance of Titanium, TIMET Cor",0.08,
Phosphoric Acid,Refractory metals and alloys,Titanium and alloys,Titanium,0.19,7.6,,,,50,25,77,,90.0,"N.D. Tomashov and P.M. Altovskii, Corrosion and Protection of Titanium, Government Scientific-Technical Publication of Machine-Building Literature (Russian translation), 1963; L.C. Covington and R.W. Schultz, Corrosion of Resistance of Titanium, TIMET Cor",0.19,
Phosphoric Acid,Refractory metals and alloys,Titanium and alloys,Titanium,0.03,1.2,,,,9,52,126,,90.0,"N.D. Tomashov and P.M. Altovskii, Corrosion and Protection of Titanium, Government Scientific-Technical Publication of Machine-Building Literature (Russian translation), 1963; L.C. Covington and R.W. Schultz, Corrosion of Resistance of Titanium, TIMET Cor",0.03,
Phosphoric Acid,Refractory metals and alloys,Titanium and alloys,Titanium,0.38,15,,,,10,52,126,,90.0,"N.D. Tomashov and P.M. Altovskii, Corrosion and Protection of Titanium, Government Scientific-Technical Publication of Machine-Building Literature (Russian translation), 1963; L.C. Covington and R.W. Schultz, Corrosion of Resistance of Titanium, TIMET Cor",0.38,
Phosphoric Acid,Refractory metals and alloys,Titanium and alloys,Titanium,3.5,140,,,,5,Boiling,Boiling,,90.0,"N.D. Tomashov and P.M. Altovskii, Corrosion and Protection of Titanium, Government Scientific-Technical Publication of Machine-Building Literature (Russian translation), 1963; L.C. Covington and R.W. Schultz, Corrosion of Resistance of Titanium, TIMET Cor",3.5,
Phosphoric Acid,Refractory metals and alloys,Titanium and alloys,Titanium,1.83,73,,,,10,80,176,,90.0,"N.D. Tomashov and P.M. Altovskii, Corrosion and Protection of Titanium, Government Scientific-Technical Publication of Machine-Building Literature (Russian translation), 1963; L.C. Covington and R.W. Schultz, Corrosion of Resistance of Titanium, TIMET Cor",1.83,
Phosphoric Acid,Refractory metals and alloys,Titanium and alloys,Titanium,0.381,15,,,Plus 3% HNO3,81,88,190,,90.0,"N.D. Tomashov and P.M. Altovskii, Corrosion and Protection of Titanium, Government Scientific-Technical Publication of Machine-Building Literature (Russian translation), 1963; L.C. Covington and R.W. Schultz, Corrosion of Resistance of Titanium, TIMET Cor",0.381,
Phosphoric Acid,Refractory metals and alloys,Titanium and alloys,"Titanium, grade 1",1400,55100,,R50250,Plus 3 ppm chloride and 59 ppm arsenic,75,200,390,6 h,242.0,"F.N. Smith and H. Van Droffelaar, The Corrosion Behaviour of Metals and Alloys in Hot Phosphoric Acid, Anti-Corrosion, May 1991, p 4-6",1400.0,
Phosphoric Acid,Refractory metals and alloys,Titanium and alloys,"Titanium, grade 12",0.02,0.7,,R53400,Naturally aerated,25,25,75,,33.0,"R.W. Schultz and J.S. Grauman, Fundamental Corrosion Characterization of High-Strength Titanium Alloys, in Industrial Applications of Titanium and Zirconium: Fourth Volume, STP 917, ASTM, Philadelphia, 1986, p 130-143; L.C. Covington and R.W. Schultz, Cor",0.02,
Phosphoric Acid,Refractory metals and alloys,Titanium and alloys,"Titanium, grade 12",0.06,2.2,,R53400,Naturally aerated,30,25,75,,33.0,"R.W. Schultz and J.S. Grauman, Fundamental Corrosion Characterization of High-Strength Titanium Alloys, in Industrial Applications of Titanium and Zirconium: Fourth Volume, STP 917, ASTM, Philadelphia, 1986, p 130-143; L.C. Covington and R.W. Schultz, Cor",0.06,
Phosphoric Acid,Refractory metals and alloys,Titanium and alloys,"Titanium, grade 12",0.16,6,,R53400,Naturally aerated,45,25,75,,33.0,"R.W. Schultz and J.S. Grauman, Fundamental Corrosion Characterization of High-Strength Titanium Alloys, in Industrial Applications of Titanium and Zirconium: Fourth Volume, STP 917, ASTM, Philadelphia, 1986, p 130-143; L.C. Covington and R.W. Schultz, Cor",0.16,
Phosphoric Acid,Refractory metals and alloys,Titanium and alloys,"Titanium, grade 12",0.02,0.8,,R53400,Naturally aerated,8,52,125,,33.0,"R.W. Schultz and J.S. Grauman, Fundamental Corrosion Characterization of High-Strength Titanium Alloys, in Industrial Applications of Titanium and Zirconium: Fourth Volume, STP 917, ASTM, Philadelphia, 1986, p 130-143; L.C. Covington and R.W. Schultz, Cor",0.02,
Phosphoric Acid,Refractory metals and alloys,Titanium and alloys,"Titanium, grade 12",0.07,2.6,,R53400,Naturally aerated,13,52,125,,33.0,"R.W. Schultz and J.S. Grauman, Fundamental Corrosion Characterization of High-Strength Titanium Alloys, in Industrial Applications of Titanium and Zirconium: Fourth Volume, STP 917, ASTM, Philadelphia, 1986, p 130-143; L.C. Covington and R.W. Schultz, Cor",0.07,
Phosphoric Acid,Refractory metals and alloys,Titanium and alloys,"Titanium, grade 12",0.5,20,,R53400,Naturally aerated,15,52,125,,33.0,"R.W. Schultz and J.S. Grauman, Fundamental Corrosion Characterization of High-Strength Titanium Alloys, in Industrial Applications of Titanium and Zirconium: Fourth Volume, STP 917, ASTM, Philadelphia, 1986, p 130-143; L.C. Covington and R.W. Schultz, Cor",0.5,
Phosphoric Acid,Refractory metals and alloys,Titanium and alloys,"Titanium, grade 12",0.04,1.5,,R53400,Naturally aerated,5,66,150,,33.0,"R.W. Schultz and J.S. Grauman, Fundamental Corrosion Characterization of High-Strength Titanium Alloys, in Industrial Applications of Titanium and Zirconium: Fourth Volume, STP 917, ASTM, Philadelphia, 1986, p 130-143; L.C. Covington and R.W. Schultz, Cor",0.04,
Phosphoric Acid,Refractory metals and alloys,Titanium and alloys,"Titanium, grade 12",0.15,5.9,,R53400,Naturally aerated,7,66,150,,33.0,"R.W. Schultz and J.S. Grauman, Fundamental Corrosion Characterization of High-Strength Titanium Alloys, in Industrial Applications of Titanium and Zirconium: Fourth Volume, STP 917, ASTM, Philadelphia, 1986, p 130-143; L.C. Covington and R.W. Schultz, Cor",0.15,
Phosphoric Acid,Stainless steels,Austenitic,301,B (Good),B (Good),,S30100,,80,20,68,,253.0,"Chemical Resistance of REMANIT Stainless Steels, Thyssen Edelstahlwerke AG, March 1989",,B
Phosphoric Acid,Refractory metals and alloys,Titanium and alloys,"Titanium, grade 12",0.07,2.8,,R53400,Naturally aerated,0.5,Boiling,Boiling,,33.0,"R.W. Schultz and J.S. Grauman, Fundamental Corrosion Characterization of High-Strength Titanium Alloys, in Industrial Applications of Titanium and Zirconium: Fourth Volume, STP 917, ASTM, Philadelphia, 1986, p 130-143; L.C. Covington and R.W. Schultz, Cor",0.07,
Phosphoric Acid,Refractory metals and alloys,Titanium and alloys,"Titanium, grade 12",0.14,5.5,,R53400,Naturally aerated,1,Boiling,Boiling,,33.0,"R.W. Schultz and J.S. Grauman, Fundamental Corrosion Characterization of High-Strength Titanium Alloys, in Industrial Applications of Titanium and Zirconium: Fourth Volume, STP 917, ASTM, Philadelphia, 1986, p 130-143; L.C. Covington and R.W. Schultz, Cor",0.14,
Phosphoric Acid,Refractory metals and alloys,Titanium and alloys,"Titanium, grade 7",0.01,0.3,,R52400,Naturally aerated,40,25,75,,33.0,"R.W. Schultz and J.S. Grauman, Fundamental Corrosion Characterization of High-Strength Titanium Alloys, in Industrial Applications of Titanium and Zirconium: Fourth Volume, STP 917, ASTM, Philadelphia, 1986, p 130-143; L.C. Covington and R.W. Schultz, Cor",0.01,
Phosphoric Acid,Refractory metals and alloys,Titanium and alloys,"Titanium, grade 7",0.07,2.8,,R52400,Naturally aerated,60,25,75,,333.0,0,0.07,
Phosphoric Acid,Refractory metals and alloys,Titanium and alloys,"Titanium, grade 7",0.04,1.4,,R52400,Naturally aerated,15,52,125,,33.0,"R.W. Schultz and J.S. Grauman, Fundamental Corrosion Characterization of High-Strength Titanium Alloys, in Industrial Applications of Titanium and Zirconium: Fourth Volume, STP 917, ASTM, Philadelphia, 1986, p 130-143; L.C. Covington and R.W. Schultz, Cor",0.04,
Phosphoric Acid,Refractory metals and alloys,Titanium and alloys,"Titanium, grade 7",0.15,5.9,,R52400,Naturally aerated,23,52,125,,33.0,"R.W. Schultz and J.S. Grauman, Fundamental Corrosion Characterization of High-Strength Titanium Alloys, in Industrial Applications of Titanium and Zirconium: Fourth Volume, STP 917, ASTM, Philadelphia, 1986, p 130-143; L.C. Covington and R.W. Schultz, Cor",0.15,
Phosphoric Acid,Refractory metals and alloys,Titanium and alloys,"Titanium, grade 7",0.08,3,,R52400,Naturally aerated,8,66,150,,33.0,"R.W. Schultz and J.S. Grauman, Fundamental Corrosion Characterization of High-Strength Titanium Alloys, in Industrial Applications of Titanium and Zirconium: Fourth Volume, STP 917, ASTM, Philadelphia, 1986, p 130-143; L.C. Covington and R.W. Schultz, Cor",0.08,
Phosphoric Acid,Refractory metals and alloys,Titanium and alloys,"Titanium, grade 7",0.1,4.1,,R52400,Naturally aerated,15,66,150,,33.0,"R.W. Schultz and J.S. Grauman, Fundamental Corrosion Characterization of High-Strength Titanium Alloys, in Industrial Applications of Titanium and Zirconium: Fourth Volume, STP 917, ASTM, Philadelphia, 1986, p 130-143; L.C. Covington and R.W. Schultz, Cor",0.1,
Phosphoric Acid,Refractory metals and alloys,Titanium and alloys,"Titanium, grade 7",0.05,2,,R52400,Naturally aerated,0.5,Boiling,Boiling,,33.0,"R.W. Schultz and J.S. Grauman, Fundamental Corrosion Characterization of High-Strength Titanium Alloys, in Industrial Applications of Titanium and Zirconium: Fourth Volume, STP 917, ASTM, Philadelphia, 1986, p 130-143; L.C. Covington and R.W. Schultz, Cor",0.05,
Phosphoric Acid,Refractory metals and alloys,Titanium and alloys,"Titanium, grade 7",0.11,4.2,,R52400,Naturally aerated,1,Boiling,Boiling,,33.0,"R.W. Schultz and J.S. Grauman, Fundamental Corrosion Characterization of High-Strength Titanium Alloys, in Industrial Applications of Titanium and Zirconium: Fourth Volume, STP 917, ASTM, Philadelphia, 1986, p 130-143; L.C. Covington and R.W. Schultz, Cor",0.11,
Phosphoric Acid,Refractory metals and alloys,Titanium and alloys,"Titanium, grade 7",0.23,9,,R52400,Naturally aerated,5,Boiling,Boiling,,33.0,"R.W. Schultz and J.S. Grauman, Fundamental Corrosion Characterization of High-Strength Titanium Alloys, in Industrial Applications of Titanium and Zirconium: Fourth Volume, STP 917, ASTM, Philadelphia, 1986, p 130-143; L.C. Covington and R.W. Schultz, Cor",0.23,
Phosphoric Acid,Refractory metals and alloys,Zirconium and alloys,Zirconium,0.0005,0.02,,R60701,Tarnished,85,19-26,65-80,36 d,74.0,"Metals Handbook, Ninth Edition, Vol 13, Corrosion, ASM International, Metals Park, OH, 1987, p 730",0.0005,
Phosphoric Acid,Refractory metals and alloys,Zirconium and alloys,Zirconium,A (Resistant),A (Resistant),,R60701,Plus 0.5% HNO3,88,Room,Room,,36.0,"Corrosion and Corrosion Protection Handbook, P. Schweitzer, Ed., Marcel Dekker, New York, 1983, p 204",,A
Phosphoric Acid,Refractory metals and alloys,Zirconium and alloys,Zirconium,655,25800,,R60701,Plus 3 ppm chloride and 59 ppm arsenic,75,200,390,6 h,242.0,"F.N. Smith and H. Van Droffelaar, The Corrosion Behaviour of Metals and Alloys in Hot Phosphoric Acid, Anti-Corrosion, May 1991, p 4-6",655.0,
Phosphoric Acid,Refractory metals and alloys,Zirconium and alloys,Zr702,0.13 max,5 max,,R60702,,5-30,Room,Room,,15.0,"Metals Handbook, Ninth Edition, Vol 13, Corrosion, ASM International, Metals Park, OH, 1987, p 711-715",0.13,
Phosphoric Acid,Refractory metals and alloys,Zirconium and alloys,Zr702,0.13 max,5 max,,R60702,,5-36,60,140,,15.0,"Metals Handbook, Ninth Edition, Vol 13, Corrosion, ASM International, Metals Park, OH, 1987, p 711-715",0.13,
Phosphoric Acid,Refractory metals and alloys,Zirconium and alloys,Zr702,0.13 max,5 max,,R60702,,5-50,100,212,,15.0,"Metals Handbook, Ninth Edition, Vol 13, Corrosion, ASM International, Metals Park, OH, 1987, p 711-715",0.13,
Phosphoric Acid,Refractory metals and alloys,Zirconium and alloys,Zr702,0.13 max,5 max,,R60702,,35-50,Room,Room,,15.0,"Metals Handbook, Ninth Edition, Vol 13, Corrosion, ASM International, Metals Park, OH, 1987, p 711-715",0.13,
Phosphoric Acid,Refractory metals and alloys,Zirconium and alloys,Zr702,0.13 max,5 max,,R60702,,45,Boiling,Boiling,,15.0,"Metals Handbook, Ninth Edition, Vol 13, Corrosion, ASM International, Metals Park, OH, 1987, p 711-715",0.13,
Phosphoric Acid,Refractory metals and alloys,Zirconium and alloys,Zr702,0.13 max,5 max,,R60702,BP 108 C (226 F),50,Boiling,Boiling,,15.0,"Metals Handbook, Ninth Edition, Vol 13, Corrosion, ASM International, Metals Park, OH, 1987, p 711-715",0.13,
Phosphoric Acid,Refractory metals and alloys,Zirconium and alloys,Zr702,0.25 max,10 max,,R60702,,65,100,212,,15.0,"Metals Handbook, Ninth Edition, Vol 13, Corrosion, ASM International, Metals Park, OH, 1987, p 711-715",0.25,
Phosphoric Acid,Refractory metals and alloys,Zirconium and alloys,Zr702,1.3 min,50 min,,R60702,BP 123-126 C (253-259 F),70,Boiling,Boiling,,15.0,"Metals Handbook, Ninth Edition, Vol 13, Corrosion, ASM International, Metals Park, OH, 1987, p 711-715",1.3,
Phosphoric Acid,Refractory metals and alloys,Zirconium and alloys,Zr702,0.5 max,20 max,,R60702,,85,38,100,,15.0,"Metals Handbook, Ninth Edition, Vol 13, Corrosion, ASM International, Metals Park, OH, 1987, p 711-715",0.5,
Phosphoric Acid,Refractory metals and alloys,Zirconium and alloys,Zr702,1.3 max,50 max,,R60702,,85,80,175,,15.0,"Metals Handbook, Ninth Edition, Vol 13, Corrosion, ASM International, Metals Park, OH, 1987, p 711-715",1.3,
Phosphoric Acid,Refractory metals and alloys,Zirconium and alloys,Zr702,1.3 min,50 min,,R60702,BP 156 C (313 F),85,Boiling,Boiling,,15.0,"Metals Handbook, Ninth Edition, Vol 13, Corrosion, ASM International, Metals Park, OH, 1987, p 711-715",1.3,
Phosphoric Acid,Refractory metals and alloys,Zirconium and alloys,Zr702,A (Resistant),A (Resistant),,R60702,Plus 0.5% HNO3,88,Room,Room,,15.0,"Metals Handbook, Ninth Edition, Vol 13, Corrosion, ASM International, Metals Park, OH, 1987, p 711-715",,A
Phosphoric Acid,Refractory metals and alloys,Zirconium and alloys,Zr702,1.3 min,50 min,,R60702,Plus 4% HNO3,85,89,190,,15.0,"Metals Handbook, Ninth Edition, Vol 13, Corrosion, ASM International, Metals Park, OH, 1987, p 711-715",1.3,
Phosphoric Acid,Refractory metals and alloys,Zirconium and alloys,Zr704,0.25 max,10 max,,R60704,BP 108 C (226 F),50,Boiling,Boiling,,15.0,"Metals Handbook, Ninth Edition, Vol 13, Corrosion, ASM International, Metals Park, OH, 1987, p 711-715",0.25,
Phosphoric Acid,Refractory metals and alloys,Zirconium and alloys,Zr705,0.38 max,15 max,,R60705,BP 108 C (226 F),50,Boiling,Boiling,,15.0,"Metals Handbook, Ninth Edition, Vol 13, Corrosion, ASM International, Metals Park, OH, 1987, p 711-715",0.38,
Phosphoric Acid,Refractory metals and alloys,Zirconium and alloys,Zr705,0.5 max,20 max,,R60705,,65,100,212,,15.0,"Metals Handbook, Ninth Edition, Vol 13, Corrosion, ASM International, Metals Park, OH, 1987, p 711-715",0.5,
Phosphoric Acid,Refractory metals and alloys,Zirconium and alloys,Zr705,1.3 min,50 min,,R60705,BP 123-126 C (253-259 F),70,Boiling,Boiling,,15.0,"Metals Handbook, Ninth Edition, Vol 13, Corrosion, ASM International, Metals Park, OH, 1987, p 711-715",1.3,
Phosphoric Acid,Refractory metals and alloys,Zirconium and alloys,Zr705,1.3 max,50 max,,R60705,,85,80,175,,15.0,"Metals Handbook, Ninth Edition, Vol 13, Corrosion, ASM International, Metals Park, OH, 1987, p 711-715",1.3,
Phosphoric Acid,Refractory metals and alloys,Zirconium and alloys,Zr705,1.3 min,50 min,,R60705,BP 156 C (313 F),85,Boiling,Boiling,,15.0,"Metals Handbook, Ninth Edition, Vol 13, Corrosion, ASM International, Metals Park, OH, 1987, p 711-715",1.3,
Phosphoric Acid,Refractory metals and alloys,Zirconium and alloys,Zr705,1.3 min,50 min,,R60705,Plus 4% HNO3,85,89,190,,15.0,"Metals Handbook, Ninth Edition, Vol 13, Corrosion, ASM International, Metals Park, OH, 1987, p 711-715",1.3,
Phosphoric Acid,Stainless steels,Austenitic,301,A (Resistant),A (Resistant),,S30100,,1,20,68,,253.0,"Chemical Resistance of REMANIT Stainless Steels, Thyssen Edelstahlwerke AG, March 1989",,A
Phosphoric Acid,Stainless steels,Austenitic,301,A (Resistant),A (Resistant),,S30100,,1,Boiling,Boiling,,253.0,"Chemical Resistance of REMANIT Stainless Steels, Thyssen Edelstahlwerke AG, March 1989",,A
Phosphoric Acid,Stainless steels,Austenitic,301,A (Resistant),A (Resistant),,S30100,,10,20,68,,253.0,"Chemical Resistance of REMANIT Stainless Steels, Thyssen Edelstahlwerke AG, March 1989",,A
Phosphoric Acid,Stainless steels,Austenitic,301,A (Resistant),A (Resistant),,S30100,,10,Boiling,Boiling,,253.0,"Chemical Resistance of REMANIT Stainless Steels, Thyssen Edelstahlwerke AG, March 1989",,A
Phosphoric Acid,Stainless steels,Austenitic,301,A (Resistant),A (Resistant),,S30100,,45,20,68,,253.0,"Chemical Resistance of REMANIT Stainless Steels, Thyssen Edelstahlwerke AG, March 1989",,A
Phosphoric Acid,Stainless steels,Austenitic,301,C (Questionable),C (Questionable),,S30100,,45,Boiling,Boiling,,253.0,"Chemical Resistance of REMANIT Stainless Steels, Thyssen Edelstahlwerke AG, March 1989",,C
Phosphoric Acid,Stainless steels,Austenitic,301,A (Resistant),A (Resistant),,S30100,,60,20,68,,253.0,"Chemical Resistance of REMANIT Stainless Steels, Thyssen Edelstahlwerke AG, March 1989",,A
Phosphoric Acid,Stainless steels,Austenitic,301,C (Questionable),C (Questionable),,S30100,,60,Boiling,Boiling,,253.0,"Chemical Resistance of REMANIT Stainless Steels, Thyssen Edelstahlwerke AG, March 1989",,C
Phosphoric Acid,Stainless steels,Austenitic,301,A (Resistant),A (Resistant),,S30100,,70,20,68,,253.0,"Chemical Resistance of REMANIT Stainless Steels, Thyssen Edelstahlwerke AG, March 1989",,A
Phosphoric Acid,Stainless steels,Austenitic,301,D (Poor),D (Poor),,S30100,,80,Boiling,Boiling,,253.0,"Chemical Resistance of REMANIT Stainless Steels, Thyssen Edelstahlwerke AG, March 1989",,D
Phosphoric Acid,Stainless steels,Austenitic,301,B (Good),B (Good),,S30100,,Concentrated,20,68,,253.0,"Chemical Resistance of REMANIT Stainless Steels, Thyssen Edelstahlwerke AG, March 1989",,B
Phosphoric Acid,Stainless steels,Austenitic,301,D (Poor),D (Poor),,S30100,,Concentrated,Boiling,Boiling,,253.0,"Chemical Resistance of REMANIT Stainless Steels, Thyssen Edelstahlwerke AG, March 1989",,D
Phosphoric Acid,Stainless steels,Austenitic,301,B (Good),B (Good),,S30100,Dry or moist,,20,68,,253.0,"Chemical Resistance of REMANIT Stainless Steels, Thyssen Edelstahlwerke AG, March 1989",,B
Phosphoric Acid,Stainless steels,Austenitic,302,A (Resistant),A (Resistant),,S30200,,1,20,68,,253.0,"Chemical Resistance of REMANIT Stainless Steels, Thyssen Edelstahlwerke AG, March 1989",,A
Phosphoric Acid,Stainless steels,Austenitic,302,A (Resistant),A (Resistant),,S30200,,1,Boiling,Boiling,,253.0,"Chemical Resistance of REMANIT Stainless Steels, Thyssen Edelstahlwerke AG, March 1989",,A
Phosphoric Acid,Stainless steels,Austenitic,302,A (Resistant),A (Resistant),,S30200,,10,20,68,,253.0,"Chemical Resistance of REMANIT Stainless Steels, Thyssen Edelstahlwerke AG, March 1989",,A
Phosphoric Acid,Stainless steels,Austenitic,302,A (Resistant),A (Resistant),,S30200,,10,Boiling,Boiling,,253.0,"Chemical Resistance of REMANIT Stainless Steels, Thyssen Edelstahlwerke AG, March 1989",,A
Phosphoric Acid,Stainless steels,Austenitic,302,A (Resistant),A (Resistant),,S30200,,45,20,68,,253.0,"Chemical Resistance of REMANIT Stainless Steels, Thyssen Edelstahlwerke AG, March 1989",,A
