Repository: wfreinhart/matse219

# MATSE 219: Materials Informatics

Auto-generated from the private authoring repo (matse219-instructor). Do not edit here directly -- changes are overwritten on the next publish run.

## Lectures

- [Lecture01](https://colab.research.google.com/github/wfreinhart/matse219/blob/staging/notebooks/Lecture01.ipynb)
- [Lecture02](https://colab.research.google.com/github/wfreinhart/matse219/blob/staging/notebooks/Lecture02.ipynb)
- [Lecture03](https://colab.research.google.com/github/wfreinhart/matse219/blob/staging/notebooks/Lecture03.ipynb)
- [Lecture04](https://colab.research.google.com/github/wfreinhart/matse219/blob/staging/notebooks/Lecture04.ipynb)

File: datasets/corrosion.csv (part 86 of 142)
Environment,Material Group,Material Family,Material,Rate (mm/yr) or Rating,Rate (mils/yr) or Rating,Localized Attack,UNS,Condition/Comment,Concentration (Vol %),Temperature (deg C),Temperature (deg F),Duration,Reference #,Reference,rate_mm_yr_numeric,rate_letter_grade
Phosphoric Acid,Stainless steels,Austenitic,302,C (Questionable),C (Questionable),,S30200,,45,Boiling,Boiling,,253.0,"Chemical Resistance of REMANIT Stainless Steels, Thyssen Edelstahlwerke AG, March 1989",,C
Phosphoric Acid,Stainless steels,Austenitic,302,A (Resistant),A (Resistant),,S30200,,60,20,68,,253.0,"Chemical Resistance of REMANIT Stainless Steels, Thyssen Edelstahlwerke AG, March 1989",,A
Phosphoric Acid,Stainless steels,Austenitic,302,C (Questionable),C (Questionable),,S30200,,60,Boiling,Boiling,,253.0,"Chemical Resistance of REMANIT Stainless Steels, Thyssen Edelstahlwerke AG, March 1989",,C
Phosphoric Acid,Stainless steels,Austenitic,302,A (Resistant),A (Resistant),,S30200,,70,20,68,,253.0,"Chemical Resistance of REMANIT Stainless Steels, Thyssen Edelstahlwerke AG, March 1989",,A
Phosphoric Acid,Stainless steels,Austenitic,302,C (Questionable),C (Questionable),,S30200,,70,Boiling,Boiling,,253.0,"Chemical Resistance of REMANIT Stainless Steels, Thyssen Edelstahlwerke AG, March 1989",,C
Phosphoric Acid,Stainless steels,Austenitic,302,B (Good),B (Good),,S30200,,80,20,68,,253.0,"Chemical Resistance of REMANIT Stainless Steels, Thyssen Edelstahlwerke AG, March 1989",,B
Phosphoric Acid,Stainless steels,Austenitic,302,D (Poor),D (Poor),,S30200,,80,Boiling,Boiling,,253.0,"Chemical Resistance of REMANIT Stainless Steels, Thyssen Edelstahlwerke AG, March 1989",,D
Phosphoric Acid,Stainless steels,Austenitic,302,B (Good),B (Good),,S30200,,Concentrated,20,68,,253.0,"Chemical Resistance of REMANIT Stainless Steels, Thyssen Edelstahlwerke AG, March 1989",,B
Phosphoric Acid,Stainless steels,Austenitic,302,D (Poor),D (Poor),,S30200,,Concentrated,Boiling,Boiling,,253.0,"Chemical Resistance of REMANIT Stainless Steels, Thyssen Edelstahlwerke AG, March 1989",,D
Phosphoric Acid,Stainless steels,Austenitic,302,B (Good),B (Good),,S30200,Dry or moist,,20,68,,253.0,"Chemical Resistance of REMANIT Stainless Steels, Thyssen Edelstahlwerke AG, March 1989",,B
Phosphoric Acid,Stainless steels,Austenitic,303,A (Resistant),A (Resistant),,S30300,,1,20,68,,253.0,"Chemical Resistance of REMANIT Stainless Steels, Thyssen Edelstahlwerke AG, March 1989",,A
Phosphoric Acid,Stainless steels,Austenitic,303,A (Resistant),A (Resistant),,S30300,,1,20,68,,253.0,"Chemical Resistance of REMANIT Stainless Steels, Thyssen Edelstahlwerke AG, March 1989",,A
Phosphoric Acid,Stainless steels,Austenitic,303,B (Good),B (Good),,S30300,,1,Boiling,Boiling,,253.0,"Chemical Resistance of REMANIT Stainless Steels, Thyssen Edelstahlwerke AG, March 1989",,B
Phosphoric Acid,Stainless steels,Austenitic,303,A (Resistant),A (Resistant),,S30300,,1,Boiling,Boiling,,253.0,"Chemical Resistance of REMANIT Stainless Steels, Thyssen Edelstahlwerke AG, March 1989",,A
Phosphoric Acid,Stainless steels,Austenitic,303,B (Good),B (Good),,S30300,,10,20,68,,253.0,"Chemical Resistance of REMANIT Stainless Steels, Thyssen Edelstahlwerke AG, March 1989",,B
Phosphoric Acid,Stainless steels,Austenitic,303,A (Resistant),A (Resistant),,S30300,,10,20,68,,253.0,"Chemical Resistance of REMANIT Stainless Steels, Thyssen Edelstahlwerke AG, March 1989",,A
Phosphoric Acid,Stainless steels,Austenitic,303,C (Questionable),C (Questionable),,S30300,,10,Boiling,Boiling,,253.0,"Chemical Resistance of REMANIT Stainless Steels, Thyssen Edelstahlwerke AG, March 1989",,C
Phosphoric Acid,Stainless steels,Austenitic,303,A (Resistant),A (Resistant),,S30300,,10,Boiling,Boiling,,253.0,"Chemical Resistance of REMANIT Stainless Steels, Thyssen Edelstahlwerke AG, March 1989",,A
Phosphoric Acid,Stainless steels,Austenitic,303,C (Questionable),C (Questionable),,S30300,,45,20,68,,253.0,"Chemical Resistance of REMANIT Stainless Steels, Thyssen Edelstahlwerke AG, March 1989",,C
Phosphoric Acid,Stainless steels,Austenitic,303,A (Resistant),A (Resistant),,S30300,,45,20,68,,253.0,"Chemical Resistance of REMANIT Stainless Steels, Thyssen Edelstahlwerke AG, March 1989",,A
Phosphoric Acid,Stainless steels,Austenitic,303,C (Questionable),C (Questionable),,S30300,,45,Boiling,Boiling,,253.0,"Chemical Resistance of REMANIT Stainless Steels, Thyssen Edelstahlwerke AG, March 1989",,C
Phosphoric Acid,Stainless steels,Austenitic,303,C (Questionable),C (Questionable),,S30300,,45,Boiling,Boiling,,253.0,"Chemical Resistance of REMANIT Stainless Steels, Thyssen Edelstahlwerke AG, March 1989",,C
Phosphoric Acid,Stainless steels,Austenitic,303,C (Questionable),C (Questionable),,S30300,,60,20,68,,253.0,"Chemical Resistance of REMANIT Stainless Steels, Thyssen Edelstahlwerke AG, March 1989",,C
Phosphoric Acid,Stainless steels,Austenitic,303,A (Resistant),A (Resistant),,S30300,,60,20,68,,253.0,"Chemical Resistance of REMANIT Stainless Steels, Thyssen Edelstahlwerke AG, March 1989",,A
Phosphoric Acid,Stainless steels,Austenitic,303,D (Poor),D (Poor),,S30300,,60,Boiling,Boiling,,253.0,"Chemical Resistance of REMANIT Stainless Steels, Thyssen Edelstahlwerke AG, March 1989",,D
Phosphoric Acid,Stainless steels,Austenitic,303,C (Questionable),C (Questionable),,S30300,,60,Boiling,Boiling,,253.0,"Chemical Resistance of REMANIT Stainless Steels, Thyssen Edelstahlwerke AG, March 1989",,C
Phosphoric Acid,Stainless steels,Austenitic,303,C (Questionable),C (Questionable),,S30300,,70,20,68,,253.0,"Chemical Resistance of REMANIT Stainless Steels, Thyssen Edelstahlwerke AG, March 1989",,C
Phosphoric Acid,Stainless steels,Austenitic,303,A (Resistant),A (Resistant),,S30300,,70,20,68,,253.0,"Chemical Resistance of REMANIT Stainless Steels, Thyssen Edelstahlwerke AG, March 1989",,A
Phosphoric Acid,Stainless steels,Austenitic,303,D (Poor),D (Poor),,S30300,,70,Boiling,Boiling,,253.0,"Chemical Resistance of REMANIT Stainless Steels, Thyssen Edelstahlwerke AG, March 1989",,D
Phosphoric Acid,Stainless steels,Austenitic,303,C (Questionable),C (Questionable),,S30300,,70,Boiling,Boiling,,253.0,"Chemical Resistance of REMANIT Stainless Steels, Thyssen Edelstahlwerke AG, March 1989",,C
Phosphoric Acid,Stainless steels,Austenitic,303,C (Questionable),C (Questionable),,S30300,,80,20,68,,253.0,"Chemical Resistance of REMANIT Stainless Steels, Thyssen Edelstahlwerke AG, March 1989",,C
Phosphoric Acid,Stainless steels,Austenitic,303,B (Good),B (Good),,S30300,,80,20,68,,253.0,"Chemical Resistance of REMANIT Stainless Steels, Thyssen Edelstahlwerke AG, March 1989",,B
Phosphoric Acid,Stainless steels,Austenitic,303,D (Poor),D (Poor),,S30300,,80,Boiling,Boiling,,253.0,"Chemical Resistance of REMANIT Stainless Steels, Thyssen Edelstahlwerke AG, March 1989",,D
Phosphoric Acid,Stainless steels,Austenitic,303,D (Poor),D (Poor),,S30300,,80,Boiling,Boiling,,253.0,"Chemical Resistance of REMANIT Stainless Steels, Thyssen Edelstahlwerke AG, March 1989",,D
Phosphoric Acid,Stainless steels,Austenitic,303,C (Questionable),C (Questionable),,S30300,,Concentrated,20,68,,253.0,"Chemical Resistance of REMANIT Stainless Steels, Thyssen Edelstahlwerke AG, March 1989",,C
Phosphoric Acid,Stainless steels,Austenitic,303,B (Good),B (Good),,S30300,,Concentrated,20,68,,253.0,"Chemical Resistance of REMANIT Stainless Steels, Thyssen Edelstahlwerke AG, March 1989",,B
Phosphoric Acid,Stainless steels,Austenitic,303,D (Poor),D (Poor),,S30300,,Concentrated,Boiling,Boiling,,253.0,"Chemical Resistance of REMANIT Stainless Steels, Thyssen Edelstahlwerke AG, March 1989",,D
Phosphoric Acid,Stainless steels,Austenitic,303,D (Poor),D (Poor),,S30300,,Concentrated,Boiling,Boiling,,253.0,"Chemical Resistance of REMANIT Stainless Steels, Thyssen Edelstahlwerke AG, March 1989",,D
Phosphoric Acid,Stainless steels,Austenitic,303,B (Good),B (Good),,S30300,Dry or moist,,20,68,,253.0,"Chemical Resistance of REMANIT Stainless Steels, Thyssen Edelstahlwerke AG, March 1989",,B
Phosphoric Acid,Stainless steels,Austenitic,304,,,,S30400,Not aerated,10,93,200,16 d,156.0,"Corrosion Resistance of Nickel-Containing Alloys in Phosphoric Acid, The International Nickel Company, 1976",,
Phosphoric Acid,Stainless steels,Austenitic,304,A (Resistant),A (Resistant),,S30400,BP 101 C (214 F). Specimens activated before exposure. Not aerated,10,Boiling,Boiling,0.08 d,156.0,"Corrosion Resistance of Nickel-Containing Alloys in Phosphoric Acid, The International Nickel Company, 1976",,A
Phosphoric Acid,Stainless steels,Austenitic,304,0.025 max,1 max,,S30400,Not aerated,10,101,214,4 d,156.0,"Corrosion Resistance of Nickel-Containing Alloys in Phosphoric Acid, The International Nickel Company, 1976",0.025,
Phosphoric Acid,Stainless steels,Austenitic,304,0.025,1,,S30400,BP 102 C (216 F). Not aerated,25,Boiling,Boiling,5 d,156.0,"Corrosion Resistance of Nickel-Containing Alloys in Phosphoric Acid, The International Nickel Company, 1976",0.025,
Phosphoric Acid,Stainless steels,Austenitic,304,0.2,8,,S30400,Not aerated,50,110,230,4 d,156.0,"Corrosion Resistance of Nickel-Containing Alloys in Phosphoric Acid, The International Nickel Company, 1976",0.2,
Phosphoric Acid,Stainless steels,Austenitic,304,,,,S30400,BP 116 C (240 F). Not aerated,60,Boiling,Boiling,0.83 d,156.0,"Corrosion Resistance of Nickel-Containing Alloys in Phosphoric Acid, The International Nickel Company, 1976",,
Phosphoric Acid,Stainless steels,Austenitic,304,,,,S30400,BP 126 C (259 F). Not aerated,70,Boiling,Boiling,0.83 d,156.0,"Corrosion Resistance of Nickel-Containing Alloys in Phosphoric Acid, The International Nickel Company, 1976",,
Phosphoric Acid,Stainless steels,Austenitic,304,,,,S30400,Not aerated,76,85,185,16 d,156.0,"Corrosion Resistance of Nickel-Containing Alloys in Phosphoric Acid, The International Nickel Company, 1976",,
Phosphoric Acid,Stainless steels,Austenitic,304,,,,S30400,Not aerated,76,100,212,16 d,156.0,"Corrosion Resistance of Nickel-Containing Alloys in Phosphoric Acid, The International Nickel Company, 1976",,
Phosphoric Acid,Stainless steels,Austenitic,304,,,,S30400,Not aerated,76,115,239,16 d,156.0,"Corrosion Resistance of Nickel-Containing Alloys in Phosphoric Acid, The International Nickel Company, 1976",,
Phosphoric Acid,Stainless steels,Austenitic,304,0.0025 max,0.1 max,,S30400,Not aerated,78-85,Room,Room,16 d,156.0,"Corrosion Resistance of Nickel-Containing Alloys in Phosphoric Acid, The International Nickel Company, 1976",0.0025,
Phosphoric Acid,Stainless steels,Austenitic,304,5.8,230,,S30400,Not aerated,75-85,104,220,16 d,156.0,"Corrosion Resistance of Nickel-Containing Alloys in Phosphoric Acid, The International Nickel Company, 1976",5.8,
Phosphoric Acid,Stainless steels,Austenitic,304,,,,S30400,Not aerated,75-85,116,240,16 d,156.0,"Corrosion Resistance of Nickel-Containing Alloys in Phosphoric Acid, The International Nickel Company, 1976",,
Phosphoric Acid,Stainless steels,Austenitic,304,,,,S30400,BP 146 C (294 F). Not aerated,80,Boiling,Boiling,0.83 d,156.0,"Corrosion Resistance of Nickel-Containing Alloys in Phosphoric Acid, The International Nickel Company, 1976",,
Phosphoric Acid,Stainless steels,Austenitic,304,,,,S30400,Not aerated,85,85,185,16 d,156.0,"Corrosion Resistance of Nickel-Containing Alloys in Phosphoric Acid, The International Nickel Company, 1976",,
Phosphoric Acid,Stainless steels,Austenitic,304,,,,S30400,Not aerated,85,100,212,16 d,156.0,"Corrosion Resistance of Nickel-Containing Alloys in Phosphoric Acid, The International Nickel Company, 1976",,
Phosphoric Acid,Stainless steels,Austenitic,304,,,,S30400,Not aerated,85,115,239,16 d,156.0,"Corrosion Resistance of Nickel-Containing Alloys in Phosphoric Acid, The International Nickel Company, 1976",,
Phosphoric Acid,Stainless steels,Austenitic,304,25.4 min,1000 min,,S30400,Not aerated,86,98,208,4 d,156.0,"Corrosion Resistance of Nickel-Containing Alloys in Phosphoric Acid, The International Nickel Company, 1976",25.4,
Phosphoric Acid,Stainless steels,Austenitic,304,20,785,,S30400,No activation,50,Boiling,Boiling,24 h,52.0,"R.M. Davidson and J.D. Redmond, The Application of Ferritic and Duplex Stainless Steels, Second Symposium on Shell and Tube Heat Exchangers, W.R. Apblett, Jr., Ed., American Society for Metals, Metals Park, OH, 1982, p 82",20.0,
Phosphoric Acid,Stainless steels,Austenitic,304,B (Good),B (Good),,S30400,Aerated,10,21,70,,121.0,"Cyclops Corp., Universal-Cyclops Specialty Steel Division",,B
Phosphoric Acid,Stainless steels,Austenitic,304,B (Good),B (Good),,S30400,Air free,10,21,70,,121.0,"Cyclops Corp., Universal-Cyclops Specialty Steel Division",,B
Phosphoric Acid,Stainless steels,Austenitic,304,A (Resistant),A (Resistant),,S30400,Specimens activated before exposure. Not aerated,10,101,214,0.08 d,156.0,"Corrosion Resistance of Nickel-Containing Alloys in Phosphoric Acid, The International Nickel Company, 1976",,A
Phosphoric Acid,Stainless steels,Austenitic,304,0.025 max,1 max,,S30400,Not aerated,10,101,214,4 d,156.0,"Corrosion Resistance of Nickel-Containing Alloys in Phosphoric Acid, The International Nickel Company, 1976",0.025,
Phosphoric Acid,Stainless steels,Austenitic,304,0.203,8,,S30400,Not aerated,50,110,230,4 d,156.0,"Corrosion Resistance of Nickel-Containing Alloys in Phosphoric Acid, The International Nickel Company, 1976",0.203,
Phosphoric Acid,Stainless steels,Austenitic,304,0.002 max,0.1 max,,S30400,Not aerated,78-85,Room,Room,16 d,156.0,"Corrosion Resistance of Nickel-Containing Alloys in Phosphoric Acid, The International Nickel Company, 1976",0.002,
Phosphoric Acid,Stainless steels,Austenitic,304,5.8,230,,S30400,Not aerated,78-85,104,220,16 d,156.0,"Corrosion Resistance of Nickel-Containing Alloys in Phosphoric Acid, The International Nickel Company, 1976",5.8,
Phosphoric Acid,Stainless steels,Austenitic,304,25.4 min,1000 min,,S30400,Not aerated,86,98,208,4 d,156.0,"Corrosion Resistance of Nickel-Containing Alloys in Phosphoric Acid, The International Nickel Company, 1976",25.4,
Phosphoric Acid,Stainless steels,Austenitic,304,0.025,1,,S30400,Not aerated,25,102,216,5 d,156.0,"Corrosion Resistance of Nickel-Containing Alloys in Phosphoric Acid, The International Nickel Company, 1976",0.025,
Phosphoric Acid,Stainless steels,Austenitic,304,0.23,9.1,,S30400,,30,50,122,,258.0,"Corrosion Handbook, Vol 3, Dieter Behrens, Ed., DECHEMA, Germany, 1988",0.23,
Phosphoric Acid,Stainless steels,Austenitic,304,0.23,9.1,,S30400,,85,50,122,,258.0,"Corrosion Handbook, Vol 3, Dieter Behrens, Ed., DECHEMA, Germany, 1988",0.23,
Phosphoric Acid,Stainless steels,Austenitic,304,0.23,91,,S30400,,30,80,176,,258.0,"Corrosion Handbook, Vol 3, Dieter Behrens, Ed., DECHEMA, Germany, 1988",0.23,
Phosphoric Acid,Stainless steels,Austenitic,304,0.092,3.6,,S30400,,50,80,176,,258.0,"Corrosion Handbook, Vol 3, Dieter Behrens, Ed., DECHEMA, Germany, 1988",0.092,
Phosphoric Acid,Stainless steels,Austenitic,304,5.3,210,,S30400,,70,80,176,,258.0,"Corrosion Handbook, Vol 3, Dieter Behrens, Ed., DECHEMA, Germany, 1988",5.3,
Phosphoric Acid,Stainless steels,Austenitic,304,0.69,27,,S30400,,85,80,176,,258.0,"Corrosion Handbook, Vol 3, Dieter Behrens, Ed., DECHEMA, Germany, 1988",0.69,
Phosphoric Acid,Stainless steels,Austenitic,304,0.92,36,,S30400,,30,100,212,,258.0,"Corrosion Handbook, Vol 3, Dieter Behrens, Ed., DECHEMA, Germany, 1988",0.92,
Phosphoric Acid,Stainless steels,Austenitic,304,0.23,9.1,,S30400,,50,100,212,,258.0,"Corrosion Handbook, Vol 3, Dieter Behrens, Ed., DECHEMA, Germany, 1988",0.23,
Phosphoric Acid,Stainless steels,Austenitic,304,22,865,,S30400,,70,100,212,,258.0,"Corrosion Handbook, Vol 3, Dieter Behrens, Ed., DECHEMA, Germany, 1988",22.0,
Phosphoric Acid,Stainless steels,Austenitic,304,2500,98000,,S30400,,85,100,212,,258.0,"Corrosion Handbook, Vol 3, Dieter Behrens, Ed., DECHEMA, Germany, 1988",2500.0,
Phosphoric Acid,Stainless steels,Austenitic,304,0.23,9.1,,S30400,With 0.04 mol/L fluoride,30,50,122,,258.0,"Corrosion Handbook, Vol 3, Dieter Behrens, Ed., DECHEMA, Germany, 1988",0.23,
Phosphoric Acid,Stainless steels,Austenitic,304,0.046,1.8,,S30400,With 0.04 mol/L fluoride,50,50,122,,258.0,"Corrosion Handbook, Vol 3, Dieter Behrens, Ed., DECHEMA, Germany, 1988",0.046,
Phosphoric Acid,Stainless steels,Austenitic,304,9.9,390,,S30400,With 0.04 mol/L fluoride,70,50,122,,258.0,"Corrosion Handbook, Vol 3, Dieter Behrens, Ed., DECHEMA, Germany, 1988",9.9,
Phosphoric Acid,Stainless steels,Austenitic,304,2.8,110,,S30400,With 0.04 mol/L fluoride,85,50,122,,258.0,"Corrosion Handbook, Vol 3, Dieter Behrens, Ed., DECHEMA, Germany, 1988",2.8,
Phosphoric Acid,Stainless steels,Austenitic,304,3,118,,S30400,With 0.04 mol/L fluoride,30,80,176,,258.0,"Corrosion Handbook, Vol 3, Dieter Behrens, Ed., DECHEMA, Germany, 1988",3.0,
Phosphoric Acid,Stainless steels,Austenitic,304,11.5,453,,S30400,With 0.04 mol/L fluoride,50,80,176,,258.0,"Corrosion Handbook, Vol 3, Dieter Behrens, Ed., DECHEMA, Germany, 1988",11.5,
Phosphoric Acid,Stainless steels,Austenitic,304,10.1,398,,S30400,With 0.04 mol/L fluoride,70,80,176,,258.0,"Corrosion Handbook, Vol 3, Dieter Behrens, Ed., DECHEMA, Germany, 1988",10.1,
Phosphoric Acid,Stainless steels,Austenitic,304,979,38000,,S30400,With 0.04 mol/L fluoride,85,80,176,,258.0,"Corrosion Handbook, Vol 3, Dieter Behrens, Ed., DECHEMA, Germany, 1988",979.0,
Phosphoric Acid,Stainless steels,Austenitic,304,17,670,,S30400,With 0.04 mol/L fluoride,30,100,212,,258.0,"Corrosion Handbook, Vol 3, Dieter Behrens, Ed., DECHEMA, Germany, 1988",17.0,
Phosphoric Acid,Stainless steels,Austenitic,304,62,2440,,S30400,With 0.04 mol/L fluoride,50,100,212,,258.0,"Corrosion Handbook, Vol 3, Dieter Behrens, Ed., DECHEMA, Germany, 1988",62.0,
Phosphoric Acid,Stainless steels,Austenitic,304,45,1773,,S30400,With 0.04 mol/L fluoride,70,100,212,,258.0,"Corrosion Handbook, Vol 3, Dieter Behrens, Ed., DECHEMA, Germany, 1988",45.0,
Phosphoric Acid,Stainless steels,Austenitic,304,2553,100000,,S30400,With 0.04 mol/L fluoride,85,100,212,,258.0,"Corrosion Handbook, Vol 3, Dieter Behrens, Ed., DECHEMA, Germany, 1988",2553.0,
Phosphoric Acid,Stainless steels,Austenitic,304,0.23,9.1,,S30400,With 0.04 mol/L chloride,30,50,122,,258.0,"Corrosion Handbook, Vol 3, Dieter Behrens, Ed., DECHEMA, Germany, 1988",0.23,
Phosphoric Acid,Stainless steels,Austenitic,304,0.046,1.8,,S30400,With 0.04 mol/L chloride,50,50,122,,258.0,"Corrosion Handbook, Vol 3, Dieter Behrens, Ed., DECHEMA, Germany, 1988",0.046,
Phosphoric Acid,Stainless steels,Austenitic,304,31,1220,,S30400,With 0.04 mol/L fluoride,70,50,122,,258.0,"Corrosion Handbook, Vol 3, Dieter Behrens, Ed., DECHEMA, Germany, 1988",31.0,
Phosphoric Acid,Stainless steels,Austenitic,304,237,9300,,S30400,With 0.04 mol/L chloride,85,50,122,,258.0,"Corrosion Handbook, Vol 3, Dieter Behrens, Ed., DECHEMA, Germany, 1988",237.0,
Phosphoric Acid,Stainless steels,Austenitic,304,0.46,18,,S30400,With 0.04 mol/L chloride,30,80,176,,258.0,"Corrosion Handbook, Vol 3, Dieter Behrens, Ed., DECHEMA, Germany, 1988",0.46,
Phosphoric Acid,Stainless steels,Austenitic,304,0.092,3.6,,S30400,With 0.04 mol/L chloride,50,80,176,,258.0,"Corrosion Handbook, Vol 3, Dieter Behrens, Ed., DECHEMA, Germany, 1988",0.092,
Phosphoric Acid,Stainless steels,Austenitic,304,138,5400,,S30400,With 0.04 mol/L chloride,70,80,176,,258.0,"Corrosion Handbook, Vol 3, Dieter Behrens, Ed., DECHEMA, Germany, 1988",138.0,
Phosphoric Acid,Stainless steels,Austenitic,304,1438,57000,,S30400,With 0.04 mol/L chloride,85,80,176,,258.0,"Corrosion Handbook, Vol 3, Dieter Behrens, Ed., DECHEMA, Germany, 1988",1438.0,
Phosphoric Acid,Stainless steels,Austenitic,304,0.69,27,,S30400,With 0.04 mol/L chloride,30,100,212,,258.0,"Corrosion Handbook, Vol 3, Dieter Behrens, Ed., DECHEMA, Germany, 1988",0.69,
Phosphoric Acid,Stainless steels,Austenitic,304,149,5900,,S30400,With 0.04 mol/L chloride,50,100,212,,258.0,"Corrosion Handbook, Vol 3, Dieter Behrens, Ed., DECHEMA, Germany, 1988",149.0,
Phosphoric Acid,Stainless steels,Austenitic,304,539,21000,,S30400,With 0.04 mol/L chloride,70,100,212,,258.0,"Corrosion Handbook, Vol 3, Dieter Behrens, Ed., DECHEMA, Germany, 1988",539.0,
Phosphoric Acid,Stainless steels,Austenitic,304,3950,156000,,S30400,With 0.04 mol/L chloride,85,100,212,,258.0,"Corrosion Handbook, Vol 3, Dieter Behrens, Ed., DECHEMA, Germany, 1988",3950.0,
Phosphoric Acid,Stainless steels,Austenitic,304,0.23,9.1,,S30400,With 0.04 mol/L bromide,30,50,122,,258.0,"Corrosion Handbook, Vol 3, Dieter Behrens, Ed., DECHEMA, Germany, 1988",0.23,
Phosphoric Acid,Stainless steels,Austenitic,304,0.046,1.8,,S30400,With 0.04 mol/L bromide,50,50,122,,258.0,"Corrosion Handbook, Vol 3, Dieter Behrens, Ed., DECHEMA, Germany, 1988",0.046,
Phosphoric Acid,Stainless steels,Austenitic,304,0.69,27,,S30400,With 0.04 mol/L bromide,70,50,122,,258.0,"Corrosion Handbook, Vol 3, Dieter Behrens, Ed., DECHEMA, Germany, 1988",0.69,
Phosphoric Acid,Stainless steels,Austenitic,304,0.46,18,,S30400,With 0.04 mol/L bromide,85,50,122,,258.0,"Corrosion Handbook, Vol 3, Dieter Behrens, Ed., DECHEMA, Germany, 1988",0.46,
Phosphoric Acid,Stainless steels,Austenitic,304,0.23,9.1,,S30400,With 0.04 mol/L bromide,30,80,176,,258.0,"Corrosion Handbook, Vol 3, Dieter Behrens, Ed., DECHEMA, Germany, 1988",0.23,
Phosphoric Acid,Stainless steels,Austenitic,304,0.092,3.6,,S30400,With 0.04 mol/L bromide,50,80,176,,258.0,"Corrosion Handbook, Vol 3, Dieter Behrens, Ed., DECHEMA, Germany, 1988",0.092,
Phosphoric Acid,Stainless steels,Austenitic,304,5.1,200,,S30400,With 0.04 mol/L bromide,70,80,176,,258.0,"Corrosion Handbook, Vol 3, Dieter Behrens, Ed., DECHEMA, Germany, 1988",5.1,
Phosphoric Acid,Stainless steels,Austenitic,304,5.5,217,,S30400,With 0.04 mol/L bromide,85,80,176,,258.0,"Corrosion Handbook, Vol 3, Dieter Behrens, Ed., DECHEMA, Germany, 1988",5.5,
Phosphoric Acid,Stainless steels,Austenitic,304,0.69,27,,S30400,With 0.04 mol/L bromide,30,100,212,,258.0,"Corrosion Handbook, Vol 3, Dieter Behrens, Ed., DECHEMA, Germany, 1988",0.69,
Phosphoric Acid,Stainless steels,Austenitic,304,0.23,9.1,,S30400,With 0.04 mol/L bromide,50,100,212,,258.0,"Corrosion Handbook, Vol 3, Dieter Behrens, Ed., DECHEMA, Germany, 1988",0.23,
Phosphoric Acid,Stainless steels,Austenitic,304,17.5,690,,S30400,With 0.04 mol/L bromide,70,100,212,,258.0,"Corrosion Handbook, Vol 3, Dieter Behrens, Ed., DECHEMA, Germany, 1988",17.5,
Phosphoric Acid,Stainless steels,Austenitic,304,12.4,490,,S30400,With 0.04 mol/L bromide,85,100,212,,258.0,"Corrosion Handbook, Vol 3, Dieter Behrens, Ed., DECHEMA, Germany, 1988",12.4,
Phosphoric Acid,Stainless steels,Austenitic,304,A (Resistant),A (Resistant),,S30400,,1,20,68,,253.0,"Chemical Resistance of REMANIT Stainless Steels, Thyssen Edelstahlwerke AG, March 1989",,A
Phosphoric Acid,Stainless steels,Austenitic,304,A (Resistant),A (Resistant),,S30400,,1,Boiling,Boiling,,253.0,"Chemical Resistance of REMANIT Stainless Steels, Thyssen Edelstahlwerke AG, March 1989",,A
Phosphoric Acid,Stainless steels,Austenitic,304,A (Resistant),A (Resistant),,S30400,,10,20,68,,253.0,"Chemical Resistance of REMANIT Stainless Steels, Thyssen Edelstahlwerke AG, March 1989",,A
Phosphoric Acid,Stainless steels,Austenitic,304,A (Resistant),A (Resistant),,S30400,,10,Boiling,Boiling,,253.0,"Chemical Resistance of REMANIT Stainless Steels, Thyssen Edelstahlwerke AG, March 1989",,A
Phosphoric Acid,Stainless steels,Austenitic,304,A (Resistant),A (Resistant),,S30400,,45,20,68,,253.0,"Chemical Resistance of REMANIT Stainless Steels, Thyssen Edelstahlwerke AG, March 1989",,A
Phosphoric Acid,Stainless steels,Austenitic,304,C (Questionable),C (Questionable),,S30400,,45,Boiling,Boiling,,253.0,"Chemical Resistance of REMANIT Stainless Steels, Thyssen Edelstahlwerke AG, March 1989",,C
Phosphoric Acid,Stainless steels,Austenitic,304,A (Resistant),A (Resistant),,S30400,,60,20,68,,253.0,"Chemical Resistance of REMANIT Stainless Steels, Thyssen Edelstahlwerke AG, March 1989",,A
Phosphoric Acid,Stainless steels,Austenitic,304,C (Questionable),C (Questionable),,S30400,,60,Boiling,Boiling,,253.0,"Chemical Resistance of REMANIT Stainless Steels, Thyssen Edelstahlwerke AG, March 1989",,C
Phosphoric Acid,Stainless steels,Austenitic,304,A (Resistant),A (Resistant),,S30400,,70,20,68,,253.0,"Chemical Resistance of REMANIT Stainless Steels, Thyssen Edelstahlwerke AG, March 1989",,A
Phosphoric Acid,Stainless steels,Austenitic,304,C (Questionable),C (Questionable),,S30400,,70,Boiling,Boiling,,253.0,"Chemical Resistance of REMANIT Stainless Steels, Thyssen Edelstahlwerke AG, March 1989",,C
Phosphoric Acid,Stainless steels,Austenitic,304,B (Good),B (Good),,S30400,,80,20,68,,253.0,"Chemical Resistance of REMANIT Stainless Steels, Thyssen Edelstahlwerke AG, March 1989",,B
Phosphoric Acid,Stainless steels,Austenitic,304,D (Poor),D (Poor),,S30400,,80,Boiling,Boiling,,253.0,"Chemical Resistance of REMANIT Stainless Steels, Thyssen Edelstahlwerke AG, March 1989",,D
Phosphoric Acid,Stainless steels,Austenitic,304,B (Good),B (Good),,S30400,,Concentrated,20,68,,253.0,"Chemical Resistance of REMANIT Stainless Steels, Thyssen Edelstahlwerke AG, March 1989",,B
Phosphoric Acid,Stainless steels,Austenitic,304,D (Poor),D (Poor),,S30400,,Concentrated,Boiling,Boiling,,253.0,"Chemical Resistance of REMANIT Stainless Steels, Thyssen Edelstahlwerke AG, March 1989",,D
Phosphoric Acid,Stainless steels,Austenitic,304,B (Good),B (Good),,S30400,Dry or moist,,20,68,,253.0,"Chemical Resistance of REMANIT Stainless Steels, Thyssen Edelstahlwerke AG, March 1989",,B
Phosphoric Acid,Stainless steels,Austenitic,316,A (Resistant),A (Resistant),,S31600,Aerated,10,21,70,,121.0,"Cyclops Corp., Universal-Cyclops Specialty Steel Division",,A
Phosphoric Acid,Stainless steels,Austenitic,316,B (Good),B (Good),,S31600,Air free,10,21,70,,121.0,"Cyclops Corp., Universal-Cyclops Specialty Steel Division",,B
Phosphoric Acid,Stainless steels,Austenitic,316,0.0025,0.1,,S31600,Not aerated,10,93,200,16 d,156.0,"Corrosion Resistance of Nickel-Containing Alloys in Phosphoric Acid, The International Nickel Company, 1976",0.0025,
Phosphoric Acid,Stainless steels,Austenitic,316,,,,S31600,BP 101 C (214 F). Specimens activated before exposure. Not aerated,10,Boiling,Boiling,0.08 d,156.0,"Corrosion Resistance of Nickel-Containing Alloys in Phosphoric Acid, The International Nickel Company, 1976",,
Phosphoric Acid,Stainless steels,Austenitic,316,0.005,0.2,,S31600,Not aerated,10,93,200,16 d,156.0,"Corrosion Resistance of Nickel-Containing Alloys in Phosphoric Acid, The International Nickel Company, 1976",0.005,
Phosphoric Acid,Stainless steels,Austenitic,316,0.002,0.1,,S31600,Not aerated,10,93,200,16 d,156.0,"Corrosion Resistance of Nickel-Containing Alloys in Phosphoric Acid, The International Nickel Company, 1976",0.002,
Phosphoric Acid,Stainless steels,Austenitic,316,0.005,0.2,,S31600,Aerated,10,93,200,16 d,156.0,"Corrosion Resistance of Nickel-Containing Alloys in Phosphoric Acid, The International Nickel Company, 1976",0.005,
Phosphoric Acid,Stainless steels,Austenitic,316,0.025 max,1 max,,S31600,,10,101,214,96 h,156.0,"Corrosion Resistance of Nickel-Containing Alloys in Phosphoric Acid, The International Nickel Company, 1976",0.025,
Phosphoric Acid,Stainless steels,Austenitic,316,0.025 max,1 max,,S31600,Not aerated,10,101,214,4 d,156.0,"Corrosion Resistance of Nickel-Containing Alloys in Phosphoric Acid, The International Nickel Company, 1976",0.025,
Phosphoric Acid,Stainless steels,Austenitic,316,,,,S31600,Not aerated,10,101,214,4 d,156.0,"Corrosion Resistance of Nickel-Containing Alloys in Phosphoric Acid, The International Nickel Company, 1976",,
Phosphoric Acid,Stainless steels,Austenitic,316,0.025 max,1 max,,S31600,Not aerated,10,101,214,4 d,156.0,"Corrosion Resistance of Nickel-Containing Alloys in Phosphoric Acid, The International Nickel Company, 1976",0.025,
Phosphoric Acid,Stainless steels,Austenitic,316,0.18,7.2,,S31600,,20,Boiling,Boiling,,155.0,"Metals Handbook, Ninth Edition, Vol 3, Properties and Selection: Stainless Steels, Tool Materials and Special-Purpose Metals, American Society for Metals, Metals Park, OH, 1980, p 87",0.18,
Phosphoric Acid,Stainless steels,Austenitic,316,,,,S31600,BP 102 C (216 F). Not aerated,25,Boiling,Boiling,5 d,156.0,"Corrosion Resistance of Nickel-Containing Alloys in Phosphoric Acid, The International Nickel Company, 1976",,
Phosphoric Acid,Stainless steels,Austenitic,316,0.15,6,,S31600,Not aerated,50,110,230,4 d,156.0,"Corrosion Resistance of Nickel-Containing Alloys in Phosphoric Acid, The International Nickel Company, 1976",0.15,
Phosphoric Acid,Stainless steels,Austenitic,316,,,,S31600,Not aerated,50,110,230,4 d,156.0,"Corrosion Resistance of Nickel-Containing Alloys in Phosphoric Acid, The International Nickel Company, 1976",,
Phosphoric Acid,Stainless steels,Austenitic,316,0.15,6,,S31600,,50,110,230,96 h,156.0,"Corrosion Resistance of Nickel-Containing Alloys in Phosphoric Acid, The International Nickel Company, 1976",0.15,
Phosphoric Acid,Stainless steels,Austenitic,316,0.19,7.5,,S31600,No activation,50,Boiling,Boiling,24 h,52.0,"R.M. Davidson and J.D. Redmond, The Application of Ferritic and Duplex Stainless Steels, Second Symposium on Shell and Tube Heat Exchangers, W.R. Apblett, Jr., Ed., American Society for Metals, Metals Park, OH, 1982, p 82",0.19,
Phosphoric Acid,Stainless steels,Austenitic,316,0.6,22,,S31600,,54,Boiling,Boiling,,155.0,"Metals Handbook, Ninth Edition, Vol 3, Properties and Selection: Stainless Steels, Tool Materials and Special-Purpose Metals, American Society for Metals, Metals Park, OH, 1980, p 87",0.6,
Phosphoric Acid,Stainless steels,Austenitic,316,2.7,107,,S31600,Not aerated,60,115,240,0.83 d,156.0,"Corrosion Resistance of Nickel-Containing Alloys in Phosphoric Acid, The International Nickel Company, 1976",2.7,
Phosphoric Acid,Stainless steels,Austenitic,316,0.0045,0.18,,S31600,,50,50,122,,257.0,"Corrosion Handbook, Vol 1, Dieter Behrens, Ed., DECHEMA, Germany, 1987",0.0045,
Phosphoric Acid,Stainless steels,Austenitic,316,2.7,107,,S31600,BP 116 C (240 F). Not aerated,60,Boiling,Boiling,0.83 d,156.0,"Corrosion Resistance of Nickel-Containing Alloys in Phosphoric Acid, The International Nickel Company, 1976",2.7,
Phosphoric Acid,Stainless steels,Austenitic,316,,,,S31600,BP 116 C (240 F). Not aerated,60,Boiling,Boiling,0.83 d,156.0,"Corrosion Resistance of Nickel-Containing Alloys in Phosphoric Acid, The International Nickel Company, 1976",,
Phosphoric Acid,Stainless steels,Austenitic,316,0.6,22,,S31600,,60,Boiling,Boiling,,155.0,"Metals Handbook, Ninth Edition, Vol 3, Properties and Selection: Stainless Steels, Tool Materials and Special-Purpose Metals, American Society for Metals, Metals Park, OH, 1980, p 87",0.6,
Phosphoric Acid,Stainless steels,Austenitic,316,5.4,212,,S31600,BP 126 C (259 F). Not aerated,70,Boiling,Boiling,0.83 d,156.0,"Corrosion Resistance of Nickel-Containing Alloys in Phosphoric Acid, The International Nickel Company, 1976",5.4,
Phosphoric Acid,Stainless steels,Austenitic,316,,,,S31600,BP 126 C (259 F). Not aerated,70,Boiling,Boiling,0.83 d,156.0,"Corrosion Resistance of Nickel-Containing Alloys in Phosphoric Acid, The International Nickel Company, 1976",,
Phosphoric Acid,Stainless steels,Austenitic,316,5.4,212,,S31600,Not aerated,70,126,259,0.83 d,156.0,"Corrosion Resistance of Nickel-Containing Alloys in Phosphoric Acid, The International Nickel Company, 1976",5.4,
Phosphoric Acid,Stainless steels,Austenitic,316,0.0025 max,0.1 max,,S31600,Not aerated,75-85,Room,Room,16 d,156.0,"Corrosion Resistance of Nickel-Containing Alloys in Phosphoric Acid, The International Nickel Company, 1976",0.0025,
Phosphoric Acid,Stainless steels,Austenitic,316,,,,S31600,Not aerated,75-85,Room,Room,16 d,156.0,"Corrosion Resistance of Nickel-Containing Alloys in Phosphoric Acid, The International Nickel Company, 1976",,
Phosphoric Acid,Stainless steels,Austenitic,316,0.13,5,,S31600,Not aerated,75-85,104,220,16 d,156.0,"Corrosion Resistance of Nickel-Containing Alloys in Phosphoric Acid, The International Nickel Company, 1976",0.13,
Phosphoric Acid,Stainless steels,Austenitic,316,0.13,5,,S31600,,75-85,104,220,,156.0,"Corrosion Resistance of Nickel-Containing Alloys in Phosphoric Acid, The International Nickel Company, 1976",0.13,
Phosphoric Acid,Stainless steels,Austenitic,316,,,,S31600,Not aerated,75-85,104,220,16 d,156.0,"Corrosion Resistance of Nickel-Containing Alloys in Phosphoric Acid, The International Nickel Company, 1976",,
Phosphoric Acid,Stainless steels,Austenitic,316,0.23,9,,S31600,Not aerated,75-85,116,240,16 d,156.0,"Corrosion Resistance of Nickel-Containing Alloys in Phosphoric Acid, The International Nickel Company, 1976",0.23,
Phosphoric Acid,Stainless steels,Austenitic,316,0.001 max,0.1 max,,S31600,Not aerated,76,85,185,16 d,156.0,"Corrosion Resistance of Nickel-Containing Alloys in Phosphoric Acid, The International Nickel Company, 1976",0.001,
Phosphoric Acid,Stainless steels,Austenitic,316,0.001 max,0.1 max,,S31600,Not aerated,76,85,185,16 d,156.0,"Corrosion Resistance of Nickel-Containing Alloys in Phosphoric Acid, The International Nickel Company, 1976",0.001,
Phosphoric Acid,Stainless steels,Austenitic,316,0,0,,S31600,Not aerated,76,85,185,16 d,156.0,"Corrosion Resistance of Nickel-Containing Alloys in Phosphoric Acid, The International Nickel Company, 1976",0.0,
Phosphoric Acid,Stainless steels,Austenitic,316,0.04,1.4,,S31600,Not aerated,76,100,212,16 d,156.0,"Corrosion Resistance of Nickel-Containing Alloys in Phosphoric Acid, The International Nickel Company, 1976",0.04,
Phosphoric Acid,Stainless steels,Austenitic,316,0.01,0.4,,S31600,Not aerated,76,100,212,16 d,156.0,"Corrosion Resistance of Nickel-Containing Alloys in Phosphoric Acid, The International Nickel Company, 1976",0.01,
Phosphoric Acid,Stainless steels,Austenitic,316,0.04,1.4,,S31600,Not aerated,76,100,212,16 d,156.0,"Corrosion Resistance of Nickel-Containing Alloys in Phosphoric Acid, The International Nickel Company, 1976",0.04,
Phosphoric Acid,Stainless steels,Austenitic,316,A (Resistant),A (Resistant),,S31600,Aerated,76,85,185,16 d,156.0,"Corrosion Resistance of Nickel-Containing Alloys in Phosphoric Acid, The International Nickel Company, 1976",,A
Phosphoric Acid,Stainless steels,Austenitic,316,0.01,0.4,,S31600,Aerated,76,100,212,16 d,156.0,"Corrosion Resistance of Nickel-Containing Alloys in Phosphoric Acid, The International Nickel Company, 1976",0.01,
Phosphoric Acid,Stainless steels,Austenitic,316,0.02,0.7,,S31600,Aerated,76,115,239,16 d,156.0,"Corrosion Resistance of Nickel-Containing Alloys in Phosphoric Acid, The International Nickel Company, 1976",0.02,
Phosphoric Acid,Stainless steels,Austenitic,316,0.17,6.7,,S31600,Not aerated,76,115,239,16 d,156.0,"Corrosion Resistance of Nickel-Containing Alloys in Phosphoric Acid, The International Nickel Company, 1976",0.17,
Phosphoric Acid,Stainless steels,Austenitic,316,0.02,0.71,,S31600,Not aerated,76,115,239,16 d,156.0,"Corrosion Resistance of Nickel-Containing Alloys in Phosphoric Acid, The International Nickel Company, 1976",0.02,
Phosphoric Acid,Stainless steels,Austenitic,316,0.17,6.7,,S31600,Not aerated,76,115,239,16 d,156.0,"Corrosion Resistance of Nickel-Containing Alloys in Phosphoric Acid, The International Nickel Company, 1976",0.17,
Phosphoric Acid,Stainless steels,Austenitic,316,0.002,0.1,,S31600,Not aerated,78-85,Room,Room,16 d,156.0,"Corrosion Resistance of Nickel-Containing Alloys in Phosphoric Acid, The International Nickel Company, 1976",0.002,
Phosphoric Acid,Stainless steels,Austenitic,316,0.127,5,,S31600,Not aerated,78-85,104,220,16 d,156.0,"Corrosion Resistance of Nickel-Containing Alloys in Phosphoric Acid, The International Nickel Company, 1976",0.127,
Phosphoric Acid,Stainless steels,Austenitic,316,0.23,9.2,,S31600,Aerated,78-85,115,239,16 d,156.0,"Corrosion Resistance of Nickel-Containing Alloys in Phosphoric Acid, The International Nickel Company, 1976",0.23,
Phosphoric Acid,Stainless steels,Austenitic,316,20,793,,S31600,Not aerated,80,145,294,0.83 d,156.0,"Corrosion Resistance of Nickel-Containing Alloys in Phosphoric Acid, The International Nickel Company, 1976",20.0,
Phosphoric Acid,Stainless steels,Austenitic,316,,,,S31600,BP 146 C (294 F). Not aerated,80,Boiling,Boiling,0.83 d,156.0,"Corrosion Resistance of Nickel-Containing Alloys in Phosphoric Acid, The International Nickel Company, 1976",,
Phosphoric Acid,Stainless steels,Austenitic,316,20,793,,S31600,BP 146 C (294 F). Not aerated,80,Boiling,Boiling,0.83 d,156.0,"Corrosion Resistance of Nickel-Containing Alloys in Phosphoric Acid, The International Nickel Company, 1976",20.0,
Phosphoric Acid,Stainless steels,Austenitic,316,0.004,0.1,,S31600,Not aerated,85,85,185,16 d,156.0,"Corrosion Resistance of Nickel-Containing Alloys in Phosphoric Acid, The International Nickel Company, 1976",0.004,
Phosphoric Acid,Stainless steels,Austenitic,316,0.003,0.1,,S31600,Not aerated,85,85,185,16 d,156.0,"Corrosion Resistance of Nickel-Containing Alloys in Phosphoric Acid, The International Nickel Company, 1976",0.003,
Phosphoric Acid,Stainless steels,Austenitic,316,0.004,0.2,,S31600,Not aerated,85,85,185,16 d,156.0,"Corrosion Resistance of Nickel-Containing Alloys in Phosphoric Acid, The International Nickel Company, 1976",0.004,
Phosphoric Acid,Stainless steels,Austenitic,316,0.03,1.2,,S31600,Not aerated,85,100,212,16 d,156.0,"Corrosion Resistance of Nickel-Containing Alloys in Phosphoric Acid, The International Nickel Company, 1976",0.03,
Phosphoric Acid,Stainless steels,Austenitic,316,0.03,1.2,,S31600,Not aerated,85,100,212,16 d,156.0,"Corrosion Resistance of Nickel-Containing Alloys in Phosphoric Acid, The International Nickel Company, 1976",0.03,
Phosphoric Acid,Stainless steels,Austenitic,316,0.01,0.4,,S31600,Not aerated,85,100,212,16 d,156.0,"Corrosion Resistance of Nickel-Containing Alloys in Phosphoric Acid, The International Nickel Company, 1976",0.01,
Phosphoric Acid,Stainless steels,Austenitic,316,0.004,0.2,,S31600,Aerated,85,85,185,16 d,156.0,"Corrosion Resistance of Nickel-Containing Alloys in Phosphoric Acid, The International Nickel Company, 1976",0.004,
Phosphoric Acid,Stainless steels,Austenitic,316,0.009,0.4,,S31600,Aerated,85,100,212,16 d,156.0,"Corrosion Resistance of Nickel-Containing Alloys in Phosphoric Acid, The International Nickel Company, 1976",0.009,
Phosphoric Acid,Stainless steels,Austenitic,316,0.14,6,,S31600,Not aerated,85,115,239,16 d,156.0,"Corrosion Resistance of Nickel-Containing Alloys in Phosphoric Acid, The International Nickel Company, 1976",0.14,
Phosphoric Acid,Stainless steels,Austenitic,316,0.02,0.7,,S31600,Not aerated,85,115,239,16 d,156.0,"Corrosion Resistance of Nickel-Containing Alloys in Phosphoric Acid, The International Nickel Company, 1976",0.02,
Phosphoric Acid,Stainless steels,Austenitic,316,11,445,,S31600,Plus 0.32% Cu. CP grade. Three 24-h periods,85,160,320,24 h,156.0,"Corrosion Resistance of Nickel-Containing Alloys in Phosphoric Acid, The International Nickel Company, 1976",11.0,
Phosphoric Acid,Stainless steels,Austenitic,316,0.13,5.7,,S31600,Not aerated,85,115,239,16 d,156.0,"Corrosion Resistance of Nickel-Containing Alloys in Phosphoric Acid, The International Nickel Company, 1976",0.13,
Phosphoric Acid,Stainless steels,Austenitic,316,42,1660,,S31600,Plus 0.04% Cu. CP grade. Three 24-h periods,85,160,320,24 h,156.0,"Corrosion Resistance of Nickel-Containing Alloys in Phosphoric Acid, The International Nickel Company, 1976",42.0,
Phosphoric Acid,Stainless steels,Austenitic,316,0.4,16,,S31600,Not aerated,86,97,208,4 d,156.0,"Corrosion Resistance of Nickel-Containing Alloys in Phosphoric Acid, The International Nickel Company, 1976",0.4,
Phosphoric Acid,Stainless steels,Austenitic,316,0.4,16,,S31600,,86,97,208,96 h,156.0,"Corrosion Resistance of Nickel-Containing Alloys in Phosphoric Acid, The International Nickel Company, 1976",0.4,
Phosphoric Acid,Stainless steels,Austenitic,316,,,,S31600,Not aerated,86,98,208,4 d,156.0,"Corrosion Resistance of Nickel-Containing Alloys in Phosphoric Acid, The International Nickel Company, 1976",,
Phosphoric Acid,Stainless steels,Austenitic,316,0.4,16,,S31600,Not aerated,86,98,208,4 d,156.0,"Corrosion Resistance of Nickel-Containing Alloys in Phosphoric Acid, The International Nickel Company, 1976",0.4,
