Repository: wfreinhart/matse219

# MATSE 219: Materials Informatics

Auto-generated from the private authoring repo (matse219-instructor). Do not edit here directly -- changes are overwritten on the next publish run.

## Lectures

- [Lecture01](https://colab.research.google.com/github/wfreinhart/matse219/blob/staging/notebooks/Lecture01.ipynb)
- [Lecture02](https://colab.research.google.com/github/wfreinhart/matse219/blob/staging/notebooks/Lecture02.ipynb)
- [Lecture03](https://colab.research.google.com/github/wfreinhart/matse219/blob/staging/notebooks/Lecture03.ipynb)
- [Lecture04](https://colab.research.google.com/github/wfreinhart/matse219/blob/staging/notebooks/Lecture04.ipynb)

File: datasets/corrosion.csv (part 87 of 142)
Environment,Material Group,Material Family,Material,Rate (mm/yr) or Rating,Rate (mils/yr) or Rating,Localized Attack,UNS,Condition/Comment,Concentration (Vol %),Temperature (deg C),Temperature (deg F),Duration,Reference #,Reference,rate_mm_yr_numeric,rate_letter_grade
Phosphoric Acid,Stainless steels,Austenitic,316,0.01,0.5,,S31600,P2O5 equivalent 75-77%,104-106,104,220,,156.0,"Corrosion Resistance of Nickel-Containing Alloys in Phosphoric Acid, The International Nickel Company, 1976",0.01,
Phosphoric Acid,Stainless steels,Austenitic,316,0.0045,0.18,,S31600,,30,50,122,,257.0,"Corrosion Handbook, Vol 1, Dieter Behrens, Ed., DECHEMA, Germany, 1987",0.0045,
Phosphoric Acid,Stainless steels,Austenitic,316,0.023,0.91,,S31600,,70,50,122,,257.0,"Corrosion Handbook, Vol 1, Dieter Behrens, Ed., DECHEMA, Germany, 1987",0.023,
Phosphoric Acid,Stainless steels,Austenitic,316,0.023,0.91,,S31600,,85,50,122,,257.0,"Corrosion Handbook, Vol 1, Dieter Behrens, Ed., DECHEMA, Germany, 1987",0.023,
Phosphoric Acid,Stainless steels,Austenitic,316,0.0045,0.18,,S31600,With .04 mol/L fluoride,30,50,122,,257.0,"Corrosion Handbook, Vol 1, Dieter Behrens, Ed., DECHEMA, Germany, 1987",0.0045,
Phosphoric Acid,Stainless steels,Austenitic,316,0.0045,0.18,,S31600,With .04 mol/L fluoride,50,50,122,,257.0,"Corrosion Handbook, Vol 1, Dieter Behrens, Ed., DECHEMA, Germany, 1987",0.0045,
Phosphoric Acid,Stainless steels,Austenitic,316,0.11,4.5,,S31600,With .04 mol/L fluoride,70,50,122,,257.0,"Corrosion Handbook, Vol 1, Dieter Behrens, Ed., DECHEMA, Germany, 1987",0.11,
Phosphoric Acid,Stainless steels,Austenitic,316,0.023,0.91,,S31600,With .04 mol/L fluoride,85,50,122,,257.0,"Corrosion Handbook, Vol 1, Dieter Behrens, Ed., DECHEMA, Germany, 1987",0.023,
Phosphoric Acid,Stainless steels,Austenitic,316,0.009,0.36,,S31600,,30,80,176,,257.0,"Corrosion Handbook, Vol 1, Dieter Behrens, Ed., DECHEMA, Germany, 1987",0.009,
Phosphoric Acid,Stainless steels,Austenitic,316,0.023,0.91,,S31600,,50,80,176,,257.0,"Corrosion Handbook, Vol 1, Dieter Behrens, Ed., DECHEMA, Germany, 1987",0.023,
Phosphoric Acid,Stainless steels,Austenitic,316,0.09,3.6,,S31600,,70,80,176,,257.0,"Corrosion Handbook, Vol 1, Dieter Behrens, Ed., DECHEMA, Germany, 1987",0.09,
Phosphoric Acid,Stainless steels,Austenitic,316,0.54,21.6,,S31600,,85,80,176,,257.0,"Corrosion Handbook, Vol 1, Dieter Behrens, Ed., DECHEMA, Germany, 1987",0.54,
Phosphoric Acid,Stainless steels,Austenitic,316,0.14,5.4,,S31600,With .04 mol/L fluoride,30,80,176,,257.0,"Corrosion Handbook, Vol 1, Dieter Behrens, Ed., DECHEMA, Germany, 1987",0.14,
Phosphoric Acid,Stainless steels,Austenitic,316,0.41,16.2,,S31600,With .04 mol/L fluoride,50,80,176,,257.0,"Corrosion Handbook, Vol 1, Dieter Behrens, Ed., DECHEMA, Germany, 1987",0.41,
Phosphoric Acid,Stainless steels,Austenitic,316,0.36,14.4,,S31600,With .04 mol/L fluoride,70,80,176,,257.0,"Corrosion Handbook, Vol 1, Dieter Behrens, Ed., DECHEMA, Germany, 1987",0.36,
Phosphoric Acid,Stainless steels,Austenitic,316,0.18,7.2,,S31600,With .04 mol/L fluoride,85,80,176,,257.0,"Corrosion Handbook, Vol 1, Dieter Behrens, Ed., DECHEMA, Germany, 1987",0.18,
Phosphoric Acid,Stainless steels,Austenitic,316,0.4,16,,S31600,,30,100,212,,257.0,"Corrosion Handbook, Vol 1, Dieter Behrens, Ed., DECHEMA, Germany, 1987",0.4,
Phosphoric Acid,Stainless steels,Austenitic,316,1.03,41,,S31600,,50,100,212,,257.0,"Corrosion Handbook, Vol 1, Dieter Behrens, Ed., DECHEMA, Germany, 1987",1.03,
Phosphoric Acid,Stainless steels,Austenitic,316,1.75,70,,S31600,,70,100,212,,257.0,"Corrosion Handbook, Vol 1, Dieter Behrens, Ed., DECHEMA, Germany, 1987",1.75,
Phosphoric Acid,Stainless steels,Austenitic,316,0.43,17,,S31600,,85,100,212,,257.0,"Corrosion Handbook, Vol 1, Dieter Behrens, Ed., DECHEMA, Germany, 1987",0.43,
Phosphoric Acid,Stainless steels,Austenitic,316,1.1,44,,S31600,With .04 mol/L fluoride,30,100,212,,257.0,"Corrosion Handbook, Vol 1, Dieter Behrens, Ed., DECHEMA, Germany, 1987",1.1,
Phosphoric Acid,Stainless steels,Austenitic,316,1.39,55,,S31600,With .04 mol/L fluoride,50,100,212,,257.0,"Corrosion Handbook, Vol 1, Dieter Behrens, Ed., DECHEMA, Germany, 1987",1.39,
Phosphoric Acid,Stainless steels,Austenitic,316,1.88,75,,S31600,With .04 mol/L fluoride,70,100,212,,257.0,"Corrosion Handbook, Vol 1, Dieter Behrens, Ed., DECHEMA, Germany, 1987",1.88,
Phosphoric Acid,Stainless steels,Austenitic,316,3.13,125,,S31600,With .04 mol/L fluoride,85,100,212,,257.0,"Corrosion Handbook, Vol 1, Dieter Behrens, Ed., DECHEMA, Germany, 1987",3.13,
Phosphoric Acid,Stainless steels,Austenitic,316,0.046,1.8,,S31600,,30,50,122,,258.0,"Corrosion Handbook, Vol 3, Dieter Behrens, Ed., DECHEMA, Germany, 1988",0.046,
Phosphoric Acid,Stainless steels,Austenitic,316,0.046,1.8,,S31600,,50,50,122,,258.0,"Corrosion Handbook, Vol 3, Dieter Behrens, Ed., DECHEMA, Germany, 1988",0.046,
Phosphoric Acid,Stainless steels,Austenitic,316,0.092,3.6,,S31600,,70,50,122,,258.0,"Corrosion Handbook, Vol 3, Dieter Behrens, Ed., DECHEMA, Germany, 1988",0.092,
Phosphoric Acid,Stainless steels,Austenitic,316,0.092,3.6,,S31600,,85,50,122,,258.0,"Corrosion Handbook, Vol 3, Dieter Behrens, Ed., DECHEMA, Germany, 1988",0.092,
Phosphoric Acid,Stainless steels,Austenitic,316,0.046,1.8,,S31600,With 0.04 mol/L fluoride,30,50,122,,258.0,"Corrosion Handbook, Vol 3, Dieter Behrens, Ed., DECHEMA, Germany, 1988",0.046,
Phosphoric Acid,Stainless steels,Austenitic,316,0.046,1.8,,S31600,With 0.04 mol/L fluoride,50,50,122,,258.0,"Corrosion Handbook, Vol 3, Dieter Behrens, Ed., DECHEMA, Germany, 1988",0.046,
Phosphoric Acid,Stainless steels,Austenitic,316,0.23,9.1,,S31600,With 0.04 mol/L fluoride,70,50,122,,258.0,"Corrosion Handbook, Vol 3, Dieter Behrens, Ed., DECHEMA, Germany, 1988",0.23,
Phosphoric Acid,Stainless steels,Austenitic,316,0.23,9.1,,S31600,With 0.04 mol/L fluoride,85,50,122,,258.0,"Corrosion Handbook, Vol 3, Dieter Behrens, Ed., DECHEMA, Germany, 1988",0.23,
Phosphoric Acid,Stainless steels,Austenitic,316,1.4,55,,S31600,With 0.04 mol/L fluoride,30,80,176,,258.0,"Corrosion Handbook, Vol 3, Dieter Behrens, Ed., DECHEMA, Germany, 1988",1.4,
Phosphoric Acid,Stainless steels,Austenitic,316,4.2,165,,S31600,With 0.04 mol/L fluoride,50,80,176,,258.0,"Corrosion Handbook, Vol 3, Dieter Behrens, Ed., DECHEMA, Germany, 1988",4.2,
Phosphoric Acid,Stainless steels,Austenitic,316,3.7,146,,S31600,With 0.04 mol/L fluoride,70,80,176,,258.0,"Corrosion Handbook, Vol 3, Dieter Behrens, Ed., DECHEMA, Germany, 1988",3.7,
Phosphoric Acid,Stainless steels,Austenitic,316,1.8,71,,S31600,With 0.04 mol/L fluoride,85,80,176,,258.0,"Corrosion Handbook, Vol 3, Dieter Behrens, Ed., DECHEMA, Germany, 1988",1.8,
Phosphoric Acid,Stainless steels,Austenitic,316,11,433,,S31600,With 0.04 mol/L fluoride,30,100,212,,258.0,"Corrosion Handbook, Vol 3, Dieter Behrens, Ed., DECHEMA, Germany, 1988",11.0,
Phosphoric Acid,Stainless steels,Austenitic,316,14,552,,S31600,With 0.04 mol/L fluoride,50,100,212,,258.0,"Corrosion Handbook, Vol 3, Dieter Behrens, Ed., DECHEMA, Germany, 1988",14.0,
Phosphoric Acid,Stainless steels,Austenitic,316,19,750,,S31600,With 0.04 mol/L fluoride,70,100,212,,258.0,"Corrosion Handbook, Vol 3, Dieter Behrens, Ed., DECHEMA, Germany, 1988",19.0,
Phosphoric Acid,Stainless steels,Austenitic,316,32,1260,,S31600,With 0.04 mol/L fluoride,85,100,212,,258.0,"Corrosion Handbook, Vol 3, Dieter Behrens, Ed., DECHEMA, Germany, 1988",32.0,
Phosphoric Acid,Stainless steels,Austenitic,316,0.046,1.8,,S31600,With 0.04 mol/L chloride,30,50,122,,258.0,"Corrosion Handbook, Vol 3, Dieter Behrens, Ed., DECHEMA, Germany, 1988",0.046,
Phosphoric Acid,Stainless steels,Austenitic,316,0.046,1.8,,S31600,With 0.04 mol/L chloride,50,50,122,,258.0,"Corrosion Handbook, Vol 3, Dieter Behrens, Ed., DECHEMA, Germany, 1988",0.046,
Phosphoric Acid,Stainless steels,Austenitic,316,1.15,45,,S31600,With 0.04 mol/L chloride,70,50,122,,258.0,"Corrosion Handbook, Vol 3, Dieter Behrens, Ed., DECHEMA, Germany, 1988",1.15,
Phosphoric Acid,Stainless steels,Austenitic,316,0.23,9.1,,S31600,With 0.04 mol/L chloride,85,50,122,,258.0,"Corrosion Handbook, Vol 3, Dieter Behrens, Ed., DECHEMA, Germany, 1988",0.23,
Phosphoric Acid,Stainless steels,Austenitic,316,0.23,9.1,,S31600,With 0.04 mol/L chloride,30,80,176,,258.0,"Corrosion Handbook, Vol 3, Dieter Behrens, Ed., DECHEMA, Germany, 1988",0.23,
Phosphoric Acid,Stainless steels,Austenitic,316,0.23,9.1,,S31600,With 0.04 mol/L chloride,50,80,176,,258.0,"Corrosion Handbook, Vol 3, Dieter Behrens, Ed., DECHEMA, Germany, 1988",0.23,
Phosphoric Acid,Stainless steels,Austenitic,316,5.5,217,,S31600,With 0.04 mol/L chloride,70,80,176,,258.0,"Corrosion Handbook, Vol 3, Dieter Behrens, Ed., DECHEMA, Germany, 1988",5.5,
Phosphoric Acid,Stainless steels,Austenitic,316,3.7,145,,S31600,With 0.04 mol/L chloride,85,80,176,,258.0,"Corrosion Handbook, Vol 3, Dieter Behrens, Ed., DECHEMA, Germany, 1988",3.7,
Phosphoric Acid,Stainless steels,Austenitic,316,1.4,55,,S31600,With 0.04 mol/L chloride,30,100,212,,258.0,"Corrosion Handbook, Vol 3, Dieter Behrens, Ed., DECHEMA, Germany, 1988",1.4,
Phosphoric Acid,Stainless steels,Austenitic,316,2.1,83,,S31600,With 0.04 mol/L chloride,50,100,212,,258.0,"Corrosion Handbook, Vol 3, Dieter Behrens, Ed., DECHEMA, Germany, 1988",2.1,
Phosphoric Acid,Stainless steels,Austenitic,316,26,1025,,S31600,With 0.04 mol/L chloride,70,100,212,,258.0,"Corrosion Handbook, Vol 3, Dieter Behrens, Ed., DECHEMA, Germany, 1988",26.0,
Phosphoric Acid,Stainless steels,Austenitic,316,12,470,,S31600,With 0.04 mol/L chloride,85,100,212,,258.0,"Corrosion Handbook, Vol 3, Dieter Behrens, Ed., DECHEMA, Germany, 1988",12.0,
Phosphoric Acid,Stainless steels,Austenitic,316,0.046,1.8,,S31600,With 0.04 mol/L bromide,30,50,122,,258.0,"Corrosion Handbook, Vol 3, Dieter Behrens, Ed., DECHEMA, Germany, 1988",0.046,
Phosphoric Acid,Stainless steels,Austenitic,316,0.046,1.8,,S31600,With 0.04 mol/L bromide,50,50,122,,258.0,"Corrosion Handbook, Vol 3, Dieter Behrens, Ed., DECHEMA, Germany, 1988",0.046,
Phosphoric Acid,Stainless steels,Austenitic,316,0.23,9.1,,S31600,With 0.04 mol/L bromide,70,50,122,,258.0,"Corrosion Handbook, Vol 3, Dieter Behrens, Ed., DECHEMA, Germany, 1988",0.23,
Phosphoric Acid,Stainless steels,Austenitic,316,0.14,5.5,,S31600,With 0.04 mol/L bromide,85,50,122,,258.0,"Corrosion Handbook, Vol 3, Dieter Behrens, Ed., DECHEMA, Germany, 1988",0.14,
Phosphoric Acid,Stainless steels,Austenitic,316,0.23,9.1,,S31600,With 0.04 mol/L bromide,30,80,176,,258.0,"Corrosion Handbook, Vol 3, Dieter Behrens, Ed., DECHEMA, Germany, 1988",0.23,
Phosphoric Acid,Stainless steels,Austenitic,316,0.23,9.1,,S31600,With 0.04 mol/L bromide,50,80,176,,258.0,"Corrosion Handbook, Vol 3, Dieter Behrens, Ed., DECHEMA, Germany, 1988",0.23,
Phosphoric Acid,Stainless steels,Austenitic,316,1.15,45,,S31600,With 0.04 mol/L bromide,70,80,176,,258.0,"Corrosion Handbook, Vol 3, Dieter Behrens, Ed., DECHEMA, Germany, 1988",1.15,
Phosphoric Acid,Stainless steels,Austenitic,316,0.23,9.1,,S31600,With 0.04 mol/L bromide,85,80,176,,258.0,"Corrosion Handbook, Vol 3, Dieter Behrens, Ed., DECHEMA, Germany, 1988",0.23,
Phosphoric Acid,Stainless steels,Austenitic,316,1.15,45,,S31600,With 0.04 mol/L bromide,30,100,212,,258.0,"Corrosion Handbook, Vol 3, Dieter Behrens, Ed., DECHEMA, Germany, 1988",1.15,
Phosphoric Acid,Stainless steels,Austenitic,316,1.38,54,,S31600,With 0.04 mol/L bromide,50,100,212,,258.0,"Corrosion Handbook, Vol 3, Dieter Behrens, Ed., DECHEMA, Germany, 1988",1.38,
Phosphoric Acid,Stainless steels,Austenitic,316,15,590,,S31600,With 0.04 mol/L bromide,70,100,212,,258.0,"Corrosion Handbook, Vol 3, Dieter Behrens, Ed., DECHEMA, Germany, 1988",15.0,
Phosphoric Acid,Stainless steels,Austenitic,316,0.46,18,,S31600,With 0.04 mol/L bromide,85,100,212,,258.0,"Corrosion Handbook, Vol 3, Dieter Behrens, Ed., DECHEMA, Germany, 1988",0.46,
Phosphoric Acid,Stainless steels,Austenitic,316,A (Resistant),A (Resistant),,S31600,,1,20,68,,253.0,"Chemical Resistance of REMANIT Stainless Steels, Thyssen Edelstahlwerke AG, March 1989",,A
Phosphoric Acid,Stainless steels,Austenitic,316,A (Resistant),A (Resistant),,S31600,,1,Boiling,Boiling,,253.0,"Chemical Resistance of REMANIT Stainless Steels, Thyssen Edelstahlwerke AG, March 1989",,A
Phosphoric Acid,Stainless steels,Austenitic,316,A (Resistant),A (Resistant),,S31600,,10,20,68,,253.0,"Chemical Resistance of REMANIT Stainless Steels, Thyssen Edelstahlwerke AG, March 1989",,A
Phosphoric Acid,Stainless steels,Austenitic,316,A (Resistant),A (Resistant),,S31600,,10,Boiling,Boiling,,253.0,"Chemical Resistance of REMANIT Stainless Steels, Thyssen Edelstahlwerke AG, March 1989",,A
Phosphoric Acid,Stainless steels,Austenitic,316,A (Resistant),A (Resistant),,S31600,,45,20,68,,253.0,"Chemical Resistance of REMANIT Stainless Steels, Thyssen Edelstahlwerke AG, March 1989",,A
Phosphoric Acid,Stainless steels,Austenitic,316,B (Good),B (Good),,S31600,,45,Boiling,Boiling,,253.0,"Chemical Resistance of REMANIT Stainless Steels, Thyssen Edelstahlwerke AG, March 1989",,B
Phosphoric Acid,Stainless steels,Austenitic,316,A (Resistant),A (Resistant),,S31600,,60,20,68,,253.0,"Chemical Resistance of REMANIT Stainless Steels, Thyssen Edelstahlwerke AG, March 1989",,A
Phosphoric Acid,Stainless steels,Austenitic,316,B (Good),B (Good),,S31600,,60,Boiling,Boiling,,253.0,"Chemical Resistance of REMANIT Stainless Steels, Thyssen Edelstahlwerke AG, March 1989",,B
Phosphoric Acid,Stainless steels,Austenitic,316,A (Resistant),A (Resistant),,S31600,,70,20,68,,253.0,"Chemical Resistance of REMANIT Stainless Steels, Thyssen Edelstahlwerke AG, March 1989",,A
Phosphoric Acid,Stainless steels,Austenitic,316,C (Questionable),C (Questionable),,S31600,,70,Boiling,Boiling,,253.0,"Chemical Resistance of REMANIT Stainless Steels, Thyssen Edelstahlwerke AG, March 1989",,C
Phosphoric Acid,Stainless steels,Austenitic,316,A (Resistant),A (Resistant),,S31600,,80,20,68,,253.0,"Chemical Resistance of REMANIT Stainless Steels, Thyssen Edelstahlwerke AG, March 1989",,A
Phosphoric Acid,Stainless steels,Austenitic,316,C (Questionable),C (Questionable),,S31600,,80,Boiling,Boiling,,253.0,"Chemical Resistance of REMANIT Stainless Steels, Thyssen Edelstahlwerke AG, March 1989",,C
Phosphoric Acid,Stainless steels,Austenitic,316,A (Resistant),A (Resistant),,S31600,,Concentrated,20,68,,253.0,"Chemical Resistance of REMANIT Stainless Steels, Thyssen Edelstahlwerke AG, March 1989",,A
Phosphoric Acid,Stainless steels,Austenitic,316,D (Poor),D (Poor),,S31600,,Concentrated,Boiling,Boiling,,253.0,"Chemical Resistance of REMANIT Stainless Steels, Thyssen Edelstahlwerke AG, March 1989",,D
Phosphoric Acid,Stainless steels,Austenitic,316,A (Resistant),A (Resistant),,S31600,Dry or moist,,20,68,,253.0,"Chemical Resistance of REMANIT Stainless Steels, Thyssen Edelstahlwerke AG, March 1989",,A
Phosphoric Acid,Stainless steels,Austenitic,321,A (Resistant),A (Resistant),,S32100,,1,20,68,,253.0,"Chemical Resistance of REMANIT Stainless Steels, Thyssen Edelstahlwerke AG, March 1989",,A
Phosphoric Acid,Stainless steels,Austenitic,321,A (Resistant),A (Resistant),,S32100,,1,Boiling,Boiling,,253.0,"Chemical Resistance of REMANIT Stainless Steels, Thyssen Edelstahlwerke AG, March 1989",,A
Phosphoric Acid,Stainless steels,Austenitic,321,A (Resistant),A (Resistant),,S32100,,10,20,68,,253.0,"Chemical Resistance of REMANIT Stainless Steels, Thyssen Edelstahlwerke AG, March 1989",,A
Phosphoric Acid,Stainless steels,Austenitic,321,A (Resistant),A (Resistant),,S32100,,10,Boiling,Boiling,,253.0,"Chemical Resistance of REMANIT Stainless Steels, Thyssen Edelstahlwerke AG, March 1989",,A
Phosphoric Acid,Stainless steels,Austenitic,321,A (Resistant),A (Resistant),,S32100,,45,20,68,,253.0,"Chemical Resistance of REMANIT Stainless Steels, Thyssen Edelstahlwerke AG, March 1989",,A
Phosphoric Acid,Stainless steels,Austenitic,321,C (Questionable),C (Questionable),,S32100,,45,Boiling,Boiling,,253.0,"Chemical Resistance of REMANIT Stainless Steels, Thyssen Edelstahlwerke AG, March 1989",,C
Phosphoric Acid,Stainless steels,Austenitic,321,A (Resistant),A (Resistant),,S32100,,60,20,68,,253.0,"Chemical Resistance of REMANIT Stainless Steels, Thyssen Edelstahlwerke AG, March 1989",,A
Phosphoric Acid,Stainless steels,Austenitic,321,C (Questionable),C (Questionable),,S32100,,60,Boiling,Boiling,,253.0,"Chemical Resistance of REMANIT Stainless Steels, Thyssen Edelstahlwerke AG, March 1989",,C
Phosphoric Acid,Stainless steels,Austenitic,321,A (Resistant),A (Resistant),,S32100,,70,20,68,,253.0,"Chemical Resistance of REMANIT Stainless Steels, Thyssen Edelstahlwerke AG, March 1989",,A
Phosphoric Acid,Stainless steels,Austenitic,321,C (Questionable),C (Questionable),,S32100,,70,Boiling,Boiling,,253.0,"Chemical Resistance of REMANIT Stainless Steels, Thyssen Edelstahlwerke AG, March 1989",,C
Phosphoric Acid,Stainless steels,Austenitic,321,B (Good),B (Good),,S32100,,80,20,68,,253.0,"Chemical Resistance of REMANIT Stainless Steels, Thyssen Edelstahlwerke AG, March 1989",,B
Phosphoric Acid,Stainless steels,Austenitic,321,D (Poor),D (Poor),,S32100,,80,Boiling,Boiling,,253.0,"Chemical Resistance of REMANIT Stainless Steels, Thyssen Edelstahlwerke AG, March 1989",,D
Phosphoric Acid,Stainless steels,Austenitic,321,B (Good),B (Good),,S32100,,Concentrated,20,68,,253.0,"Chemical Resistance of REMANIT Stainless Steels, Thyssen Edelstahlwerke AG, March 1989",,B
Phosphoric Acid,Stainless steels,Austenitic,321,D (Poor),D (Poor),,S32100,,Concentrated,Boiling,Boiling,,253.0,"Chemical Resistance of REMANIT Stainless Steels, Thyssen Edelstahlwerke AG, March 1989",,D
Phosphoric Acid,Stainless steels,Austenitic,321,B (Good),B (Good),,S32100,Dry or moist,,20,68,,253.0,"Chemical Resistance of REMANIT Stainless Steels, Thyssen Edelstahlwerke AG, March 1989",,B
Phosphoric Acid,Stainless steels,Austenitic,347,A (Resistant),A (Resistant),,S34700,,1,20,68,,253.0,"Chemical Resistance of REMANIT Stainless Steels, Thyssen Edelstahlwerke AG, March 1989",,A
Phosphoric Acid,Stainless steels,Austenitic,347,A (Resistant),A (Resistant),,S34700,,1,Boiling,Boiling,,253.0,"Chemical Resistance of REMANIT Stainless Steels, Thyssen Edelstahlwerke AG, March 1989",,A
Phosphoric Acid,Stainless steels,Austenitic,347,A (Resistant),A (Resistant),,S34700,,10,20,68,,253.0,"Chemical Resistance of REMANIT Stainless Steels, Thyssen Edelstahlwerke AG, March 1989",,A
Phosphoric Acid,Stainless steels,Austenitic,347,A (Resistant),A (Resistant),,S34700,,10,Boiling,Boiling,,253.0,"Chemical Resistance of REMANIT Stainless Steels, Thyssen Edelstahlwerke AG, March 1989",,A
Phosphoric Acid,Stainless steels,Austenitic,347,A (Resistant),A (Resistant),,S34700,,45,20,68,,253.0,"Chemical Resistance of REMANIT Stainless Steels, Thyssen Edelstahlwerke AG, March 1989",,A
Phosphoric Acid,Stainless steels,Austenitic,347,C (Questionable),C (Questionable),,S34700,,45,Boiling,Boiling,,253.0,"Chemical Resistance of REMANIT Stainless Steels, Thyssen Edelstahlwerke AG, March 1989",,C
Phosphoric Acid,Stainless steels,Austenitic,347,A (Resistant),A (Resistant),,S34700,,60,20,68,,253.0,"Chemical Resistance of REMANIT Stainless Steels, Thyssen Edelstahlwerke AG, March 1989",,A
Phosphoric Acid,Stainless steels,Austenitic,347,C (Questionable),C (Questionable),,S34700,,60,Boiling,Boiling,,253.0,"Chemical Resistance of REMANIT Stainless Steels, Thyssen Edelstahlwerke AG, March 1989",,C
Phosphoric Acid,Stainless steels,Austenitic,347,A (Resistant),A (Resistant),,S34700,,70,20,68,,253.0,"Chemical Resistance of REMANIT Stainless Steels, Thyssen Edelstahlwerke AG, March 1989",,A
Phosphoric Acid,Stainless steels,Austenitic,347,C (Questionable),C (Questionable),,S34700,,70,Boiling,Boiling,,253.0,"Chemical Resistance of REMANIT Stainless Steels, Thyssen Edelstahlwerke AG, March 1989",,C
Phosphoric Acid,Stainless steels,Austenitic,347,B (Good),B (Good),,S34700,,80,20,68,,253.0,"Chemical Resistance of REMANIT Stainless Steels, Thyssen Edelstahlwerke AG, March 1989",,B
Phosphoric Acid,Stainless steels,Austenitic,347,D (Poor),D (Poor),,S34700,,80,Boiling,Boiling,,253.0,"Chemical Resistance of REMANIT Stainless Steels, Thyssen Edelstahlwerke AG, March 1989",,D
Phosphoric Acid,Stainless steels,Austenitic,347,B (Good),B (Good),,S34700,,Concentrated,20,68,,253.0,"Chemical Resistance of REMANIT Stainless Steels, Thyssen Edelstahlwerke AG, March 1989",,B
Phosphoric Acid,Stainless steels,Austenitic,347,D (Poor),D (Poor),,S34700,,Concentrated,Boiling,Boiling,,253.0,"Chemical Resistance of REMANIT Stainless Steels, Thyssen Edelstahlwerke AG, March 1989",,D
Phosphoric Acid,Stainless steels,Austenitic,347,B (Good),B (Good),,S34700,Dry or moist,,20,68,,253.0,"Chemical Resistance of REMANIT Stainless Steels, Thyssen Edelstahlwerke AG, March 1989",,B
Phosphoric Acid,Stainless steels,Austenitic,20Cb-3,20,792,,N08020,Plus 3 ppm chloride and 59 ppm arsenic,75,200,390,6 h,242.0,"F.N. Smith and H. Van Droffelaar, The Corrosion Behaviour of Metals and Alloys in Hot Phosphoric Acid, Anti-Corrosion, May 1991, p 4-6",20.0,
Phosphoric Acid,Stainless steels,Austenitic,304L,A (Resistant),A (Resistant),,S30403,,1,20,68,,253.0,"Chemical Resistance of REMANIT Stainless Steels, Thyssen Edelstahlwerke AG, March 1989",,A
Phosphoric Acid,Stainless steels,Austenitic,304L,A (Resistant),A (Resistant),,S30403,,1,Boiling,Boiling,,253.0,"Chemical Resistance of REMANIT Stainless Steels, Thyssen Edelstahlwerke AG, March 1989",,A
Phosphoric Acid,Stainless steels,Austenitic,304L,A (Resistant),A (Resistant),,S30403,,10,20,68,,253.0,"Chemical Resistance of REMANIT Stainless Steels, Thyssen Edelstahlwerke AG, March 1989",,A
Phosphoric Acid,Stainless steels,Austenitic,304L,A (Resistant),A (Resistant),,S30403,,10,Boiling,Boiling,,253.0,"Chemical Resistance of REMANIT Stainless Steels, Thyssen Edelstahlwerke AG, March 1989",,A
Phosphoric Acid,Stainless steels,Austenitic,304L,A (Resistant),A (Resistant),,S30403,,45,20,68,,253.0,"Chemical Resistance of REMANIT Stainless Steels, Thyssen Edelstahlwerke AG, March 1989",,A
Phosphoric Acid,Stainless steels,Austenitic,304L,C (Questionable),C (Questionable),,S30403,,45,Boiling,Boiling,,253.0,"Chemical Resistance of REMANIT Stainless Steels, Thyssen Edelstahlwerke AG, March 1989",,C
Phosphoric Acid,Stainless steels,Austenitic,304L,A (Resistant),A (Resistant),,S30403,,60,20,68,,253.0,"Chemical Resistance of REMANIT Stainless Steels, Thyssen Edelstahlwerke AG, March 1989",,A
Phosphoric Acid,Stainless steels,Austenitic,304L,C (Questionable),C (Questionable),,S30403,,60,Boiling,Boiling,,253.0,"Chemical Resistance of REMANIT Stainless Steels, Thyssen Edelstahlwerke AG, March 1989",,C
Phosphoric Acid,Stainless steels,Austenitic,304L,A (Resistant),A (Resistant),,S30403,,70,20,68,,253.0,"Chemical Resistance of REMANIT Stainless Steels, Thyssen Edelstahlwerke AG, March 1989",,A
Phosphoric Acid,Stainless steels,Austenitic,304L,C (Questionable),C (Questionable),,S30403,,70,Boiling,Boiling,,253.0,"Chemical Resistance of REMANIT Stainless Steels, Thyssen Edelstahlwerke AG, March 1989",,C
Phosphoric Acid,Stainless steels,Austenitic,304L,B (Good),B (Good),,S30403,,80,20,68,,253.0,"Chemical Resistance of REMANIT Stainless Steels, Thyssen Edelstahlwerke AG, March 1989",,B
Phosphoric Acid,Stainless steels,Austenitic,304L,D (Poor),D (Poor),,S30403,,80,Boiling,Boiling,,253.0,"Chemical Resistance of REMANIT Stainless Steels, Thyssen Edelstahlwerke AG, March 1989",,D
Phosphoric Acid,Stainless steels,Austenitic,304L,B (Good),B (Good),,S30403,,Concentrated,20,68,,253.0,"Chemical Resistance of REMANIT Stainless Steels, Thyssen Edelstahlwerke AG, March 1989",,B
Phosphoric Acid,Stainless steels,Austenitic,304L,D (Poor),D (Poor),,S30403,,Concentrated,Boiling,Boiling,,253.0,"Chemical Resistance of REMANIT Stainless Steels, Thyssen Edelstahlwerke AG, March 1989",,D
Phosphoric Acid,Stainless steels,Austenitic,304L,B (Good),B (Good),,S30403,Dry or moist,,20,68,,253.0,"Chemical Resistance of REMANIT Stainless Steels, Thyssen Edelstahlwerke AG, March 1989",,B
Phosphoric Acid,Stainless steels,Austenitic,304LN,A (Resistant),A (Resistant),,S30453,,1,20,68,,253.0,"Chemical Resistance of REMANIT Stainless Steels, Thyssen Edelstahlwerke AG, March 1989",,A
Phosphoric Acid,Stainless steels,Austenitic,304LN,A (Resistant),A (Resistant),,S30453,,1,Boiling,Boiling,,253.0,"Chemical Resistance of REMANIT Stainless Steels, Thyssen Edelstahlwerke AG, March 1989",,A
Phosphoric Acid,Stainless steels,Austenitic,304LN,A (Resistant),A (Resistant),,S30453,,10,20,68,,253.0,"Chemical Resistance of REMANIT Stainless Steels, Thyssen Edelstahlwerke AG, March 1989",,A
Phosphoric Acid,Stainless steels,Austenitic,304LN,A (Resistant),A (Resistant),,S30453,,10,Boiling,Boiling,,253.0,"Chemical Resistance of REMANIT Stainless Steels, Thyssen Edelstahlwerke AG, March 1989",,A
Phosphoric Acid,Stainless steels,Austenitic,304LN,A (Resistant),A (Resistant),,S30453,,45,20,68,,253.0,"Chemical Resistance of REMANIT Stainless Steels, Thyssen Edelstahlwerke AG, March 1989",,A
Phosphoric Acid,Stainless steels,Austenitic,304LN,C (Questionable),C (Questionable),,S30453,,45,Boiling,Boiling,,253.0,"Chemical Resistance of REMANIT Stainless Steels, Thyssen Edelstahlwerke AG, March 1989",,C
Phosphoric Acid,Stainless steels,Austenitic,304LN,A (Resistant),A (Resistant),,S30453,,60,20,68,,253.0,"Chemical Resistance of REMANIT Stainless Steels, Thyssen Edelstahlwerke AG, March 1989",,A
Phosphoric Acid,Stainless steels,Austenitic,304LN,C (Questionable),C (Questionable),,S30453,,60,Boiling,Boiling,,253.0,"Chemical Resistance of REMANIT Stainless Steels, Thyssen Edelstahlwerke AG, March 1989",,C
Phosphoric Acid,Stainless steels,Austenitic,304LN,A (Resistant),A (Resistant),,S30453,,70,20,68,,253.0,"Chemical Resistance of REMANIT Stainless Steels, Thyssen Edelstahlwerke AG, March 1989",,A
Phosphoric Acid,Stainless steels,Austenitic,304LN,C (Questionable),C (Questionable),,S30453,,70,Boiling,Boiling,,253.0,"Chemical Resistance of REMANIT Stainless Steels, Thyssen Edelstahlwerke AG, March 1989",,C
Phosphoric Acid,Stainless steels,Austenitic,304LN,B (Good),B (Good),,S30453,,80,20,68,,253.0,"Chemical Resistance of REMANIT Stainless Steels, Thyssen Edelstahlwerke AG, March 1989",,B
Phosphoric Acid,Stainless steels,Austenitic,304LN,D (Poor),D (Poor),,S30453,,80,Boiling,Boiling,,253.0,"Chemical Resistance of REMANIT Stainless Steels, Thyssen Edelstahlwerke AG, March 1989",,D
Phosphoric Acid,Stainless steels,Austenitic,304LN,B (Good),B (Good),,S30453,,Concentrated,20,68,,253.0,"Chemical Resistance of REMANIT Stainless Steels, Thyssen Edelstahlwerke AG, March 1989",,B
Phosphoric Acid,Stainless steels,Austenitic,304LN,D (Poor),D (Poor),,S30453,,Concentrated,Boiling,Boiling,,253.0,"Chemical Resistance of REMANIT Stainless Steels, Thyssen Edelstahlwerke AG, March 1989",,D
Phosphoric Acid,Stainless steels,Austenitic,304LN,B (Good),B (Good),,S30453,Dry or moist,,20,68,,253.0,"Chemical Resistance of REMANIT Stainless Steels, Thyssen Edelstahlwerke AG, March 1989",,B
Phosphoric Acid,Stainless steels,Austenitic,316F,A (Resistant),A (Resistant),,S31620,,1,20,68,,253.0,"Chemical Resistance of REMANIT Stainless Steels, Thyssen Edelstahlwerke AG, March 1989",,A
Phosphoric Acid,Stainless steels,Austenitic,316F,A (Resistant),A (Resistant),,S31620,,1,Boiling,Boiling,,253.0,"Chemical Resistance of REMANIT Stainless Steels, Thyssen Edelstahlwerke AG, March 1989",,A
Phosphoric Acid,Stainless steels,Austenitic,316F,A (Resistant),A (Resistant),,S31620,,10,20,68,,253.0,"Chemical Resistance of REMANIT Stainless Steels, Thyssen Edelstahlwerke AG, March 1989",,A
Phosphoric Acid,Stainless steels,Austenitic,316F,A (Resistant),A (Resistant),,S31620,,10,Boiling,Boiling,,253.0,"Chemical Resistance of REMANIT Stainless Steels, Thyssen Edelstahlwerke AG, March 1989",,A
Phosphoric Acid,Stainless steels,Austenitic,316F,A (Resistant),A (Resistant),,S31620,,45,20,68,,253.0,"Chemical Resistance of REMANIT Stainless Steels, Thyssen Edelstahlwerke AG, March 1989",,A
Phosphoric Acid,Stainless steels,Austenitic,316F,C (Questionable),C (Questionable),,S31620,,45,Boiling,Boiling,,253.0,"Chemical Resistance of REMANIT Stainless Steels, Thyssen Edelstahlwerke AG, March 1989",,C
Phosphoric Acid,Stainless steels,Austenitic,316F,A (Resistant),A (Resistant),,S31620,,60,20,68,,253.0,"Chemical Resistance of REMANIT Stainless Steels, Thyssen Edelstahlwerke AG, March 1989",,A
Phosphoric Acid,Stainless steels,Austenitic,316F,C (Questionable),C (Questionable),,S31620,,60,Boiling,Boiling,,253.0,"Chemical Resistance of REMANIT Stainless Steels, Thyssen Edelstahlwerke AG, March 1989",,C
Phosphoric Acid,Stainless steels,Austenitic,316F,A (Resistant),A (Resistant),,S31620,,70,20,68,,253.0,"Chemical Resistance of REMANIT Stainless Steels, Thyssen Edelstahlwerke AG, March 1989",,A
Phosphoric Acid,Stainless steels,Austenitic,316F,C (Questionable),C (Questionable),,S31620,,70,Boiling,Boiling,,253.0,"Chemical Resistance of REMANIT Stainless Steels, Thyssen Edelstahlwerke AG, March 1989",,C
Phosphoric Acid,Stainless steels,Austenitic,316F,B (Good),B (Good),,S31620,,80,20,68,,253.0,"Chemical Resistance of REMANIT Stainless Steels, Thyssen Edelstahlwerke AG, March 1989",,B
Phosphoric Acid,Stainless steels,Austenitic,316F,D (Poor),D (Poor),,S31620,,80,Boiling,Boiling,,253.0,"Chemical Resistance of REMANIT Stainless Steels, Thyssen Edelstahlwerke AG, March 1989",,D
Phosphoric Acid,Stainless steels,Austenitic,316F,B (Good),B (Good),,S31620,,Concentrated,20,68,,253.0,"Chemical Resistance of REMANIT Stainless Steels, Thyssen Edelstahlwerke AG, March 1989",,B
Phosphoric Acid,Stainless steels,Austenitic,316F,D (Poor),D (Poor),,S31620,,Concentrated,Boiling,Boiling,,253.0,"Chemical Resistance of REMANIT Stainless Steels, Thyssen Edelstahlwerke AG, March 1989",,D
Phosphoric Acid,Stainless steels,Austenitic,316F,B (Good),B (Good),,S31620,Dry or moist,,20,68,,253.0,"Chemical Resistance of REMANIT Stainless Steels, Thyssen Edelstahlwerke AG, March 1989",,B
Phosphoric Acid,Stainless steels,Austenitic,316L,2.7,107,,S31603,,60,Boiling,Boiling,20 h,156.0,"Corrosion Resistance of Nickel-Containing Alloys in Phosphoric Acid, The International Nickel Company, 1976",2.7,
Phosphoric Acid,Stainless steels,Austenitic,316L,5.4,212,,S31603,,70,Boiling,Boiling,20 h,156.0,"Corrosion Resistance of Nickel-Containing Alloys in Phosphoric Acid, The International Nickel Company, 1976",5.4,
Phosphoric Acid,Stainless steels,Austenitic,316L,20,793,,S31603,,85,Boiling,Boiling,20 h,156.0,"Corrosion Resistance of Nickel-Containing Alloys in Phosphoric Acid, The International Nickel Company, 1976",20.0,
Phosphoric Acid,Stainless steels,Austenitic,316L,0.04,1.4,,S31603,Welded,53,65,150,28 d,212.0,"A.I. Asphahani and J.L. Nickerson, A Specialty Alloy for Applications in the Process Industries, Corrosion Reviews, Vol 10, (Nos. 1-2), 1992, p 1-30",0.04,
Phosphoric Acid,Stainless steels,Austenitic,316L,0.28,11,,S31603,Welded,53,93,200,28 d,212.0,"A.I. Asphahani and J.L. Nickerson, A Specialty Alloy for Applications in the Process Industries, Corrosion Reviews, Vol 10, (Nos. 1-2), 1992, p 1-30",0.28,
Phosphoric Acid,Stainless steels,Austenitic,316L,25,1003,,S31603,Welded,53,132,270,28 d,212.0,"A.I. Asphahani and J.L. Nickerson, A Specialty Alloy for Applications in the Process Industries, Corrosion Reviews, Vol 10, (Nos. 1-2), 1992, p 1-30",25.0,
Phosphoric Acid,Stainless steels,Austenitic,316L,127,5000,,S31603,Plus 3 ppm chloride and 59 ppm arsenic,75,200,390,6 h,242.0,"F.N. Smith and H. Van Droffelaar, The Corrosion Behaviour of Metals and Alloys in Hot Phosphoric Acid, Anti-Corrosion, May 1991, p 4-6",127.0,
Phosphoric Acid,Stainless steels,Austenitic,316L,391,15400,,S31603,Plus 3 ppm chloride and 59 ppm arsenic,75,250,480,6 h,242.0,"F.N. Smith and H. Van Droffelaar, The Corrosion Behaviour of Metals and Alloys in Hot Phosphoric Acid, Anti-Corrosion, May 1991, p 4-6",391.0,
Phosphoric Acid,Stainless steels,Austenitic,316L,A (Resistant),A (Resistant),,S31603,,1,20,68,,253.0,"Chemical Resistance of REMANIT Stainless Steels, Thyssen Edelstahlwerke AG, March 1989",,A
Phosphoric Acid,Stainless steels,Austenitic,316L,A (Resistant),A (Resistant),,S31603,,1,Boiling,Boiling,,253.0,"Chemical Resistance of REMANIT Stainless Steels, Thyssen Edelstahlwerke AG, March 1989",,A
Phosphoric Acid,Stainless steels,Austenitic,316L,A (Resistant),A (Resistant),,S31603,,10,20,68,,253.0,"Chemical Resistance of REMANIT Stainless Steels, Thyssen Edelstahlwerke AG, March 1989",,A
Phosphoric Acid,Stainless steels,Austenitic,316L,A (Resistant),A (Resistant),,S31603,,10,Boiling,Boiling,,253.0,"Chemical Resistance of REMANIT Stainless Steels, Thyssen Edelstahlwerke AG, March 1989",,A
Phosphoric Acid,Stainless steels,Austenitic,316L,A (Resistant),A (Resistant),,S31603,,45,20,68,,253.0,"Chemical Resistance of REMANIT Stainless Steels, Thyssen Edelstahlwerke AG, March 1989",,A
Phosphoric Acid,Stainless steels,Austenitic,316L,B (Good),B (Good),,S31603,,45,Boiling,Boiling,,253.0,"Chemical Resistance of REMANIT Stainless Steels, Thyssen Edelstahlwerke AG, March 1989",,B
Phosphoric Acid,Stainless steels,Austenitic,316L,A (Resistant),A (Resistant),,S31603,,60,20,68,,253.0,"Chemical Resistance of REMANIT Stainless Steels, Thyssen Edelstahlwerke AG, March 1989",,A
Phosphoric Acid,Stainless steels,Austenitic,316L,B (Good),B (Good),,S31603,,60,Boiling,Boiling,,253.0,"Chemical Resistance of REMANIT Stainless Steels, Thyssen Edelstahlwerke AG, March 1989",,B
Phosphoric Acid,Stainless steels,Austenitic,316L,A (Resistant),A (Resistant),,S31603,,70,20,68,,253.0,"Chemical Resistance of REMANIT Stainless Steels, Thyssen Edelstahlwerke AG, March 1989",,A
Phosphoric Acid,Stainless steels,Austenitic,316L,C (Questionable),C (Questionable),,S31603,,70,Boiling,Boiling,,253.0,"Chemical Resistance of REMANIT Stainless Steels, Thyssen Edelstahlwerke AG, March 1989",,C
Phosphoric Acid,Stainless steels,Austenitic,316L,A (Resistant),A (Resistant),,S31603,,80,20,68,,253.0,"Chemical Resistance of REMANIT Stainless Steels, Thyssen Edelstahlwerke AG, March 1989",,A
Phosphoric Acid,Stainless steels,Austenitic,316L,C (Questionable),C (Questionable),,S31603,,80,Boiling,Boiling,,253.0,"Chemical Resistance of REMANIT Stainless Steels, Thyssen Edelstahlwerke AG, March 1989",,C
Phosphoric Acid,Stainless steels,Austenitic,316L,A (Resistant),A (Resistant),,S31603,,Concentrated,20,68,,253.0,"Chemical Resistance of REMANIT Stainless Steels, Thyssen Edelstahlwerke AG, March 1989",,A
Phosphoric Acid,Stainless steels,Austenitic,316L,D (Poor),D (Poor),,S31603,,Concentrated,Boiling,Boiling,,253.0,"Chemical Resistance of REMANIT Stainless Steels, Thyssen Edelstahlwerke AG, March 1989",,D
Phosphoric Acid,Stainless steels,Austenitic,316L,A (Resistant),A (Resistant),,S31603,Dry or moist,,20,68,,253.0,"Chemical Resistance of REMANIT Stainless Steels, Thyssen Edelstahlwerke AG, March 1989",,A
Phosphoric Acid,Stainless steels,Austenitic,316LN,A (Resistant),A (Resistant),,S31653,,1,20,68,,253.0,"Chemical Resistance of REMANIT Stainless Steels, Thyssen Edelstahlwerke AG, March 1989",,A
Phosphoric Acid,Stainless steels,Austenitic,316LN,A (Resistant),A (Resistant),,S31653,,1,Boiling,Boiling,,253.0,"Chemical Resistance of REMANIT Stainless Steels, Thyssen Edelstahlwerke AG, March 1989",,A
Phosphoric Acid,Stainless steels,Austenitic,316LN,A (Resistant),A (Resistant),,S31653,,10,20,68,,253.0,"Chemical Resistance of REMANIT Stainless Steels, Thyssen Edelstahlwerke AG, March 1989",,A
Phosphoric Acid,Stainless steels,Austenitic,316LN,A (Resistant),A (Resistant),,S31653,,10,Boiling,Boiling,,253.0,"Chemical Resistance of REMANIT Stainless Steels, Thyssen Edelstahlwerke AG, March 1989",,A
Phosphoric Acid,Stainless steels,Austenitic,316LN,A (Resistant),A (Resistant),,S31653,,45,20,68,,253.0,"Chemical Resistance of REMANIT Stainless Steels, Thyssen Edelstahlwerke AG, March 1989",,A
Phosphoric Acid,Stainless steels,Austenitic,316LN,B (Good),B (Good),,S31653,,45,Boiling,Boiling,,253.0,"Chemical Resistance of REMANIT Stainless Steels, Thyssen Edelstahlwerke AG, March 1989",,B
Phosphoric Acid,Stainless steels,Austenitic,316LN,A (Resistant),A (Resistant),,S31653,,60,20,68,,253.0,"Chemical Resistance of REMANIT Stainless Steels, Thyssen Edelstahlwerke AG, March 1989",,A
Phosphoric Acid,Stainless steels,Austenitic,316LN,B (Good),B (Good),,S31653,,60,Boiling,Boiling,,253.0,"Chemical Resistance of REMANIT Stainless Steels, Thyssen Edelstahlwerke AG, March 1989",,B
Phosphoric Acid,Stainless steels,Austenitic,316LN,A (Resistant),A (Resistant),,S31653,,70,20,68,,253.0,"Chemical Resistance of REMANIT Stainless Steels, Thyssen Edelstahlwerke AG, March 1989",,A
Phosphoric Acid,Stainless steels,Austenitic,316LN,C (Questionable),C (Questionable),,S31653,,70,Boiling,Boiling,,253.0,"Chemical Resistance of REMANIT Stainless Steels, Thyssen Edelstahlwerke AG, March 1989",,C
Phosphoric Acid,Stainless steels,Austenitic,316LN,A (Resistant),A (Resistant),,S31653,,80,20,68,,253.0,"Chemical Resistance of REMANIT Stainless Steels, Thyssen Edelstahlwerke AG, March 1989",,A
Phosphoric Acid,Stainless steels,Austenitic,316LN,C (Questionable),C (Questionable),,S31653,,80,Boiling,Boiling,,253.0,"Chemical Resistance of REMANIT Stainless Steels, Thyssen Edelstahlwerke AG, March 1989",,C
Phosphoric Acid,Stainless steels,Austenitic,316LN,A (Resistant),A (Resistant),,S31653,,Concentrated,20,68,,253.0,"Chemical Resistance of REMANIT Stainless Steels, Thyssen Edelstahlwerke AG, March 1989",,A
Phosphoric Acid,Stainless steels,Austenitic,316LN,D (Poor),D (Poor),,S31653,,Concentrated,Boiling,Boiling,,253.0,"Chemical Resistance of REMANIT Stainless Steels, Thyssen Edelstahlwerke AG, March 1989",,D
Phosphoric Acid,Stainless steels,Austenitic,316LN,A (Resistant),A (Resistant),,S31653,Dry or moist,,20,68,,253.0,"Chemical Resistance of REMANIT Stainless Steels, Thyssen Edelstahlwerke AG, March 1989",,A
Phosphoric Acid,Stainless steels,Austenitic,316Ti,A (Resistant),A (Resistant),,S31635,,1,20,68,,253.0,"Chemical Resistance of REMANIT Stainless Steels, Thyssen Edelstahlwerke AG, March 1989",,A
Phosphoric Acid,Stainless steels,Austenitic,316Ti,A (Resistant),A (Resistant),,S31635,,1,Boiling,Boiling,,253.0,"Chemical Resistance of REMANIT Stainless Steels, Thyssen Edelstahlwerke AG, March 1989",,A
Phosphoric Acid,Stainless steels,Austenitic,316Ti,A (Resistant),A (Resistant),,S31635,,10,20,68,,253.0,"Chemical Resistance of REMANIT Stainless Steels, Thyssen Edelstahlwerke AG, March 1989",,A
Phosphoric Acid,Stainless steels,Austenitic,316Ti,A (Resistant),A (Resistant),,S31635,,10,Boiling,Boiling,,253.0,"Chemical Resistance of REMANIT Stainless Steels, Thyssen Edelstahlwerke AG, March 1989",,A
Phosphoric Acid,Stainless steels,Austenitic,316Ti,A (Resistant),A (Resistant),,S31635,,45,20,68,,253.0,"Chemical Resistance of REMANIT Stainless Steels, Thyssen Edelstahlwerke AG, March 1989",,A
Phosphoric Acid,Stainless steels,Austenitic,316Ti,B (Good),B (Good),,S31635,,45,Boiling,Boiling,,253.0,"Chemical Resistance of REMANIT Stainless Steels, Thyssen Edelstahlwerke AG, March 1989",,B
Phosphoric Acid,Stainless steels,Austenitic,316Ti,A (Resistant),A (Resistant),,S31635,,60,20,68,,253.0,"Chemical Resistance of REMANIT Stainless Steels, Thyssen Edelstahlwerke AG, March 1989",,A
Phosphoric Acid,Stainless steels,Austenitic,316Ti,B (Good),B (Good),,S31635,,60,Boiling,Boiling,,253.0,"Chemical Resistance of REMANIT Stainless Steels, Thyssen Edelstahlwerke AG, March 1989",,B
Phosphoric Acid,Stainless steels,Austenitic,316Ti,A (Resistant),A (Resistant),,S31635,,70,20,68,,253.0,"Chemical Resistance of REMANIT Stainless Steels, Thyssen Edelstahlwerke AG, March 1989",,A
Phosphoric Acid,Stainless steels,Austenitic,316Ti,C (Questionable),C (Questionable),,S31635,,70,Boiling,Boiling,,253.0,"Chemical Resistance of REMANIT Stainless Steels, Thyssen Edelstahlwerke AG, March 1989",,C
Phosphoric Acid,Stainless steels,Austenitic,316Ti,A (Resistant),A (Resistant),,S31635,,80,20,68,,253.0,"Chemical Resistance of REMANIT Stainless Steels, Thyssen Edelstahlwerke AG, March 1989",,A
