Repository: wfreinhart/matse219

# MATSE 219: Materials Informatics

Auto-generated from the private authoring repo (matse219-instructor). Do not edit here directly -- changes are overwritten on the next publish run.

## Lectures

- [Lecture01](https://colab.research.google.com/github/wfreinhart/matse219/blob/staging/notebooks/Lecture01.ipynb)
- [Lecture02](https://colab.research.google.com/github/wfreinhart/matse219/blob/staging/notebooks/Lecture02.ipynb)
- [Lecture03](https://colab.research.google.com/github/wfreinhart/matse219/blob/staging/notebooks/Lecture03.ipynb)
- [Lecture04](https://colab.research.google.com/github/wfreinhart/matse219/blob/staging/notebooks/Lecture04.ipynb)

File: datasets/corrosion.csv (part 88 of 142)
Environment,Material Group,Material Family,Material,Rate (mm/yr) or Rating,Rate (mils/yr) or Rating,Localized Attack,UNS,Condition/Comment,Concentration (Vol %),Temperature (deg C),Temperature (deg F),Duration,Reference #,Reference,rate_mm_yr_numeric,rate_letter_grade
Phosphoric Acid,Stainless steels,Austenitic,316Ti,C (Questionable),C (Questionable),,S31635,,80,Boiling,Boiling,,253.0,"Chemical Resistance of REMANIT Stainless Steels, Thyssen Edelstahlwerke AG, March 1989",,C
Phosphoric Acid,Stainless steels,Austenitic,316Ti,A (Resistant),A (Resistant),,S31635,,Concentrated,20,68,,253.0,"Chemical Resistance of REMANIT Stainless Steels, Thyssen Edelstahlwerke AG, March 1989",,A
Phosphoric Acid,Stainless steels,Austenitic,316Ti,D (Poor),D (Poor),,S31635,,Concentrated,Boiling,Boiling,,253.0,"Chemical Resistance of REMANIT Stainless Steels, Thyssen Edelstahlwerke AG, March 1989",,D
Phosphoric Acid,Stainless steels,Austenitic,316Ti,A (Resistant),A (Resistant),,S31635,Dry or moist,,20,68,,253.0,"Chemical Resistance of REMANIT Stainless Steels, Thyssen Edelstahlwerke AG, March 1989",,A
Phosphoric Acid,Stainless steels,Austenitic,317L,0.051 max,2 max,,S31703,,20,Boiling,Boiling,48 h,97.0,"Jessop JS700 (UNS NO8700), Jessop Steel Company, Washington, PA, 1987",0.051,
Phosphoric Acid,Stainless steels,Austenitic,317L,5,196,,S31703,,85,Boiling,Boiling,48 h,97.0,"Jessop JS700 (UNS NO8700), Jessop Steel Company, Washington, PA, 1987",5.0,
Phosphoric Acid,Stainless steels,Austenitic,317L,7,294,,S31703,,85,Boiling,Boiling,48 h,97.0,"Jessop JS700 (UNS NO8700), Jessop Steel Company, Washington, PA, 1987",7.0,
Phosphoric Acid,Stainless steels,Austenitic,317L,0.16,6.7,,S31703,,30,Boiling,Boiling,,219.0,"R.M. Davison and James D. Redmond, Practical Guide to Using Duplex Stainless Steels, Materials Performance, NACE, USA, January 1990, p 57-62",0.16,
Phosphoric Acid,Stainless steels,Austenitic,317L,0.005,0.2,,S31703,,85,86,150,,219.0,"R.M. Davison and James D. Redmond, Practical Guide to Using Duplex Stainless Steels, Materials Performance, NACE, USA, January 1990, p 57-62",0.005,
Phosphoric Acid,Stainless steels,Austenitic,317L,A (Resistant),A (Resistant),,S31703,,1,20,68,,253.0,"Chemical Resistance of REMANIT Stainless Steels, Thyssen Edelstahlwerke AG, March 1989",,A
Phosphoric Acid,Stainless steels,Austenitic,317L,A (Resistant),A (Resistant),,S31703,,1,Boiling,Boiling,,253.0,"Chemical Resistance of REMANIT Stainless Steels, Thyssen Edelstahlwerke AG, March 1989",,A
Phosphoric Acid,Stainless steels,Austenitic,317L,A (Resistant),A (Resistant),,S31703,,10,20,68,,253.0,"Chemical Resistance of REMANIT Stainless Steels, Thyssen Edelstahlwerke AG, March 1989",,A
Phosphoric Acid,Stainless steels,Austenitic,317L,A (Resistant),A (Resistant),,S31703,,10,Boiling,Boiling,,253.0,"Chemical Resistance of REMANIT Stainless Steels, Thyssen Edelstahlwerke AG, March 1989",,A
Phosphoric Acid,Stainless steels,Austenitic,317L,A (Resistant),A (Resistant),,S31703,,45,20,68,,253.0,"Chemical Resistance of REMANIT Stainless Steels, Thyssen Edelstahlwerke AG, March 1989",,A
Phosphoric Acid,Stainless steels,Austenitic,317L,B (Good),B (Good),,S31703,,45,Boiling,Boiling,,253.0,"Chemical Resistance of REMANIT Stainless Steels, Thyssen Edelstahlwerke AG, March 1989",,B
Phosphoric Acid,Stainless steels,Austenitic,317L,A (Resistant),A (Resistant),,S31703,,60,20,68,,253.0,"Chemical Resistance of REMANIT Stainless Steels, Thyssen Edelstahlwerke AG, March 1989",,A
Phosphoric Acid,Stainless steels,Austenitic,317L,B (Good),B (Good),,S31703,,60,Boiling,Boiling,,253.0,"Chemical Resistance of REMANIT Stainless Steels, Thyssen Edelstahlwerke AG, March 1989",,B
Phosphoric Acid,Stainless steels,Austenitic,317L,A (Resistant),A (Resistant),,S31703,,70,20,68,,253.0,"Chemical Resistance of REMANIT Stainless Steels, Thyssen Edelstahlwerke AG, March 1989",,A
Phosphoric Acid,Stainless steels,Austenitic,317L,C (Questionable),C (Questionable),,S31703,,70,Boiling,Boiling,,253.0,"Chemical Resistance of REMANIT Stainless Steels, Thyssen Edelstahlwerke AG, March 1989",,C
Phosphoric Acid,Stainless steels,Austenitic,317L,A (Resistant),A (Resistant),,S31703,,80,20,68,,253.0,"Chemical Resistance of REMANIT Stainless Steels, Thyssen Edelstahlwerke AG, March 1989",,A
Phosphoric Acid,Stainless steels,Austenitic,317L,C (Questionable),C (Questionable),,S31703,,80,Boiling,Boiling,,253.0,"Chemical Resistance of REMANIT Stainless Steels, Thyssen Edelstahlwerke AG, March 1989",,C
Phosphoric Acid,Stainless steels,Austenitic,317L,A (Resistant),A (Resistant),,S31703,,Concentrated,20,68,,253.0,"Chemical Resistance of REMANIT Stainless Steels, Thyssen Edelstahlwerke AG, March 1989",,A
Phosphoric Acid,Stainless steels,Austenitic,317L,D (Poor),D (Poor),,S31703,,Concentrated,Boiling,Boiling,,253.0,"Chemical Resistance of REMANIT Stainless Steels, Thyssen Edelstahlwerke AG, March 1989",,D
Phosphoric Acid,Stainless steels,Austenitic,317L,A (Resistant),A (Resistant),,S31703,Dry or moist,,20,68,,253.0,"Chemical Resistance of REMANIT Stainless Steels, Thyssen Edelstahlwerke AG, March 1989",,A
Phosphoric Acid,Stainless steels,Austenitic,317LN,A (Resistant),A (Resistant),,S31725,,1,20,68,,253.0,"Chemical Resistance of REMANIT Stainless Steels, Thyssen Edelstahlwerke AG, March 1989",,A
Phosphoric Acid,Stainless steels,Austenitic,317LN,A (Resistant),A (Resistant),,S31725,,1,Boiling,Boiling,,253.0,"Chemical Resistance of REMANIT Stainless Steels, Thyssen Edelstahlwerke AG, March 1989",,A
Phosphoric Acid,Stainless steels,Austenitic,317LN,A (Resistant),A (Resistant),,S31725,,10,20,68,,253.0,"Chemical Resistance of REMANIT Stainless Steels, Thyssen Edelstahlwerke AG, March 1989",,A
Phosphoric Acid,Stainless steels,Austenitic,317LN,A (Resistant),A (Resistant),,S31725,,10,Boiling,Boiling,,253.0,"Chemical Resistance of REMANIT Stainless Steels, Thyssen Edelstahlwerke AG, March 1989",,A
Phosphoric Acid,Stainless steels,Austenitic,317LN,A (Resistant),A (Resistant),,S31725,,45,20,68,,253.0,"Chemical Resistance of REMANIT Stainless Steels, Thyssen Edelstahlwerke AG, March 1989",,A
Phosphoric Acid,Stainless steels,Austenitic,317LN,B (Good),B (Good),,S31725,,45,Boiling,Boiling,,253.0,"Chemical Resistance of REMANIT Stainless Steels, Thyssen Edelstahlwerke AG, March 1989",,B
Phosphoric Acid,Stainless steels,Austenitic,317LN,A (Resistant),A (Resistant),,S31725,,60,20,68,,253.0,"Chemical Resistance of REMANIT Stainless Steels, Thyssen Edelstahlwerke AG, March 1989",,A
Phosphoric Acid,Stainless steels,Austenitic,317LN,B (Good),B (Good),,S31725,,60,Boiling,Boiling,,253.0,"Chemical Resistance of REMANIT Stainless Steels, Thyssen Edelstahlwerke AG, March 1989",,B
Phosphoric Acid,Stainless steels,Austenitic,317LN,A (Resistant),A (Resistant),,S31725,,70,20,68,,253.0,"Chemical Resistance of REMANIT Stainless Steels, Thyssen Edelstahlwerke AG, March 1989",,A
Phosphoric Acid,Stainless steels,Austenitic,317LN,C (Questionable),C (Questionable),,S31725,,70,Boiling,Boiling,,253.0,"Chemical Resistance of REMANIT Stainless Steels, Thyssen Edelstahlwerke AG, March 1989",,C
Phosphoric Acid,Stainless steels,Austenitic,317LN,A (Resistant),A (Resistant),,S31725,,80,20,68,,253.0,"Chemical Resistance of REMANIT Stainless Steels, Thyssen Edelstahlwerke AG, March 1989",,A
Phosphoric Acid,Stainless steels,Austenitic,317LN,C (Questionable),C (Questionable),,S31725,,80,Boiling,Boiling,,253.0,"Chemical Resistance of REMANIT Stainless Steels, Thyssen Edelstahlwerke AG, March 1989",,C
Phosphoric Acid,Stainless steels,Austenitic,317LN,A (Resistant),A (Resistant),,S31725,,Concentrated,20,68,,253.0,"Chemical Resistance of REMANIT Stainless Steels, Thyssen Edelstahlwerke AG, March 1989",,A
Phosphoric Acid,Stainless steels,Austenitic,317LN,D (Poor),D (Poor),,S31725,,Concentrated,Boiling,Boiling,,253.0,"Chemical Resistance of REMANIT Stainless Steels, Thyssen Edelstahlwerke AG, March 1989",,D
Phosphoric Acid,Stainless steels,Austenitic,317LN,A (Resistant),A (Resistant),,S31725,Dry or moist,,20,68,,253.0,"Chemical Resistance of REMANIT Stainless Steels, Thyssen Edelstahlwerke AG, March 1989",,A
Phosphoric Acid,Stainless steels,Austenitic,Alloy 20,0.01,0.4,,,Welded,53,65,150,28 d,212.0,"A.I. Asphahani and J.L. Nickerson, A Specialty Alloy for Applications in the Process Industries, Corrosion Reviews, Vol 10, (Nos. 1-2), 1992, p 1-30",0.01,
Phosphoric Acid,Stainless steels,Austenitic,Alloy 20,0.1,4,,,Welded,53,93,200,28 d,212.0,"A.I. Asphahani and J.L. Nickerson, A Specialty Alloy for Applications in the Process Industries, Corrosion Reviews, Vol 10, (Nos. 1-2), 1992, p 1-30",0.1,
Phosphoric Acid,Stainless steels,Austenitic,Alloy 20,1,40,,, Welded,53,132,270,28 d,212.0,"A.I. Asphahani and J.L. Nickerson, A Specialty Alloy for Applications in the Process Industries, Corrosion Reviews, Vol 10, (Nos. 1-2), 1992, p 1-30",1.0,
Phosphoric Acid,Stainless steels,Austenitic,Alloy 904L,37,1470,,N08904,Plus 3 ppm chloride and 59 ppm arsenic,75,200,390,6 h,242.0,"F.N. Smith and H. Van Droffelaar, The Corrosion Behaviour of Metals and Alloys in Hot Phosphoric Acid, Anti-Corrosion, May 1991, p 4-6",37.0,
Phosphoric Acid,Stainless steels,Austenitic,Carpenter 20Cb3 Carpenter Technology Corp.,0.025 max,1 max,,N08020,,10,101,214,96 h,156.0,"Corrosion Resistance of Nickel-Containing Alloys in Phosphoric Acid, The International Nickel Company, 1976",0.025,
Phosphoric Acid,Stainless steels,Austenitic,Carpenter 20Cb3 Carpenter Technology Corp.,0.43,17,,N08020,,50,110,230,96 h,156.0,"Corrosion Resistance of Nickel-Containing Alloys in Phosphoric Acid, The International Nickel Company, 1976",0.43,
Phosphoric Acid,Stainless steels,Austenitic,Carpenter 20Cb3 Carpenter Technology Corp.,0.23,9,,N08020,,60,Boiling,Boiling,20 h,156.0,"Corrosion Resistance of Nickel-Containing Alloys in Phosphoric Acid, The International Nickel Company, 1976",0.23,
Phosphoric Acid,Stainless steels,Austenitic,Carpenter 20Cb3 Carpenter Technology Corp.,0.28,11,,N08020,,70,Boiling,Boiling,20 h,156.0,"Corrosion Resistance of Nickel-Containing Alloys in Phosphoric Acid, The International Nickel Company, 1976",0.28,
Phosphoric Acid,Stainless steels,Austenitic,Carpenter 20Cb3 Carpenter Technology Corp.,1.4,54,,N08020,CP grade. Three 24-h periods,85,160,320,24 h,156.0,"Corrosion Resistance of Nickel-Containing Alloys in Phosphoric Acid, The International Nickel Company, 1976",1.4,
Phosphoric Acid,Stainless steels,Austenitic,Carpenter 20Cb3 Carpenter Technology Corp.,1,38,,N08020,,85,Boiling,Boiling,20 h,156.0,"Corrosion Resistance of Nickel-Containing Alloys in Phosphoric Acid, The International Nickel Company, 1976",1.0,
Phosphoric Acid,Stainless steels,Austenitic,Carpenter 20Cb3 Carpenter Technology Corp.,0.05,2,,N08020,,86,97,208,96 h,156.0,"Corrosion Resistance of Nickel-Containing Alloys in Phosphoric Acid, The International Nickel Company, 1976",0.05,
Phosphoric Acid,Stainless steels,Austenitic,Carpenter 20Mo-6 Carpenter Technology Corp.,0.7,26,,N08026,Lab tests. Reagent grade concentrated,85,Boiling,Boiling,144 h,145.0,"Carpenter Technology Corp., 1987",0.7,
Phosphoric Acid,Stainless steels,Austenitic,Carpenter 20Mo-6 Carpenter Technology Corp.,0.08,3,,N08026,"Lab tests. Wet process acid (68.9% phosphoric acid, 4.15% sulfuric acid, 1.85% iron, 5400 ppm fluorides, 2000 ppm chlorides). Samples activated immediately prior to test",68.9,100,212,144 h,145.0,"Carpenter Technology Corp., 1987",0.08,
Phosphoric Acid,Stainless steels,Austenitic,Carpenter 20Mo-6 Carpenter Technology Corp.,0.16,6.3,,N08026,"Wet process supersphosphoric acid evaporator. Plus 3% sulfates, 6000 ppm fluorides. First stage",70,160,320,87 d,145.0,"Carpenter Technology Corp., 1987",0.16,
Phosphoric Acid,Stainless steels,Austenitic,Carpenter 20Mo-6 Carpenter Technology Corp.,0.55,22,,N08026,"Wet process supersphosphoric acid evaporator. Plus 3% sulfates, 6000 ppm fluorides. Second stage. Residue formed on surface during exposure. The residue contained 81,000 ppm chlorides, 1500 ppm fluorides",70,188,370,87 d,145.0,"Carpenter Technology Corp., 1987",0.55,
Phosphoric Acid,Stainless steels,Austenitic,Durimet 20,0.23,9.2,,J95150,,78-85,115,240,,156.0,"Corrosion Resistance of Nickel-Containing Alloys in Phosphoric Acid, The International Nickel Company, 1976",0.23,
Phosphoric Acid,Stainless steels,Austenitic,Durimet 20,0.002,0.1,,J95150,P2O5 equivalent 75-77%,104-106,104,220,,156.0,"Corrosion Resistance of Nickel-Containing Alloys in Phosphoric Acid, The International Nickel Company, 1976",0.002,
Phosphoric Acid,Stainless steels,Austenitic,Jessop JS700 Jessop Steel Co.,0.05 max,2 max,,N08700,,20,Boiling,Boiling,48 h,97.0,"Jessop JS700 (UNS NO8700), Jessop Steel Company, Washington, PA, 1987",0.05,
Phosphoric Acid,Stainless steels,Austenitic,Jessop JS700 Jessop Steel Co.,0.06,2.4,,N08700,,54,121,250,48 h,97.0,"Jessop JS700 (UNS NO8700), Jessop Steel Company, Washington, PA, 1987",0.06,
Phosphoric Acid,Stainless steels,Austenitic,Jessop JS700 Jessop Steel Co.,1.5,59,,N08700,,60,Boiling,Boiling,48 h,97.0,"Jessop JS700 (UNS NO8700), Jessop Steel Company, Washington, PA, 1987",1.5,
Phosphoric Acid,Stainless steels,Austenitic,Jessop JS700 Jessop Steel Co.,3.1,122,,N08700,,85,Boiling,Boiling,48 h,97.0,"Jessop JS700 (UNS NO8700), Jessop Steel Company, Washington, PA, 1987",3.1,
Phosphoric Acid,Stainless steels,Austenitic,Jessop JS700 Jessop Steel Co.,0.2,8,,N08700,Plus 2% HF,25,75,167,48 h,97.0,"Jessop JS700 (UNS NO8700), Jessop Steel Company, Washington, PA, 1987",0.2,
Phosphoric Acid,Stainless steels,Austenitic,JS777,13,518,,N08777,Maximum corrosion rate,54,116,241,96 h,212.0,"A.I. Asphahani and J.L. Nickerson, A Specialty Alloy for Applications in the Process Industries, Corrosion Reviews, Vol 10, (Nos. 1-2), 1992, p 1-30",13.0,
Phosphoric Acid,Stainless steels,Austenitic,JS777,30,1191,,N08777,Maximum corrosion rate,54,149,300,96 h,212.0,"A.I. Asphahani and J.L. Nickerson, A Specialty Alloy for Applications in the Process Industries, Corrosion Reviews, Vol 10, (Nos. 1-2), 1992, p 1-30",30.0,
Phosphoric Acid,Stainless steels,Austenitic,JS777,0.58,23,,N08777,Maximum corrosion rate,70,204,400,96 h,212.0,"A.I. Asphahani and J.L. Nickerson, A Specialty Alloy for Applications in the Process Industries, Corrosion Reviews, Vol 10, (Nos. 1-2), 1992, p 1-30",0.58,
Phosphoric Acid,Stainless steels,Austenitic,Uddeholm alloy 904L,0.18,7,,N08904,"Lab tests. Wet process acid (68.9% phosphoric acid, 4.15% sulfuric acid, 1.85% iron, 5400 ppm fluorides, 2000 ppm chlorides). Samples activated immediately prior to test",68.9,100,212,144 h,145.0,"Carpenter Technology Corp., 1987",0.18,
Phosphoric Acid,Stainless steels,Austenitic,Uddeholm alloy 904L,0.003,0.11,,N08904,,70,160,320,87 d,145.0,"Carpenter Technology Corp., 1987",0.003,
Phosphoric Acid,Stainless steels,Austenitic,Uddeholm alloy 904L,0.008,0.3,,N08904,"Wet process superphosphoric acid evaporator. Plus 3% sulfates, 6000 ppm fluorides. First stage",70,188,370,87 d,145.0,"Carpenter Technology Corp., 1987",0.008,
Phosphoric Acid,Stainless steels,Austenitic,Worthite,3.27,129,,J95150,CP grade. Three 24-h periods,85,160,320,24 h,156.0,"Corrosion Resistance of Nickel-Containing Alloys in Phosphoric Acid, The International Nickel Company, 1976",3.27,
Phosphoric Acid,Stainless steels,Duplex,329,A (Resistant),A (Resistant),,S32900,,1,20,68,,253.0,"Chemical Resistance of REMANIT Stainless Steels, Thyssen Edelstahlwerke AG, March 1989",,A
Phosphoric Acid,Stainless steels,Duplex,329,A (Resistant),A (Resistant),,S32900,,1,Boiling,Boiling,,253.0,"Chemical Resistance of REMANIT Stainless Steels, Thyssen Edelstahlwerke AG, March 1989",,A
Phosphoric Acid,Stainless steels,Duplex,329,A (Resistant),A (Resistant),,S32900,,10,20,68,,253.0,"Chemical Resistance of REMANIT Stainless Steels, Thyssen Edelstahlwerke AG, March 1989",,A
Phosphoric Acid,Stainless steels,Duplex,329,A (Resistant),A (Resistant),,S32900,,10,Boiling,Boiling,,253.0,"Chemical Resistance of REMANIT Stainless Steels, Thyssen Edelstahlwerke AG, March 1989",,A
Phosphoric Acid,Stainless steels,Duplex,329,A (Resistant),A (Resistant),,S32900,,45,20,68,,253.0,"Chemical Resistance of REMANIT Stainless Steels, Thyssen Edelstahlwerke AG, March 1989",,A
Phosphoric Acid,Stainless steels,Duplex,329,B (Good),B (Good),,S32900,,45,Boiling,Boiling,,253.0,"Chemical Resistance of REMANIT Stainless Steels, Thyssen Edelstahlwerke AG, March 1989",,B
Phosphoric Acid,Stainless steels,Duplex,329,A (Resistant),A (Resistant),,S32900,,60,20,68,,253.0,"Chemical Resistance of REMANIT Stainless Steels, Thyssen Edelstahlwerke AG, March 1989",,A
Phosphoric Acid,Stainless steels,Duplex,329,B (Good),B (Good),,S32900,,60,Boiling,Boiling,,253.0,"Chemical Resistance of REMANIT Stainless Steels, Thyssen Edelstahlwerke AG, March 1989",,B
Phosphoric Acid,Stainless steels,Duplex,329,A (Resistant),A (Resistant),,S32900,,70,20,68,,253.0,"Chemical Resistance of REMANIT Stainless Steels, Thyssen Edelstahlwerke AG, March 1989",,A
Phosphoric Acid,Stainless steels,Duplex,329,C (Questionable),C (Questionable),,S32900,,70,Boiling,Boiling,,253.0,"Chemical Resistance of REMANIT Stainless Steels, Thyssen Edelstahlwerke AG, March 1989",,C
Phosphoric Acid,Stainless steels,Duplex,329,A (Resistant),A (Resistant),,S32900,,80,20,68,,253.0,"Chemical Resistance of REMANIT Stainless Steels, Thyssen Edelstahlwerke AG, March 1989",,A
Phosphoric Acid,Stainless steels,Duplex,329,C (Questionable),C (Questionable),,S32900,,80,Boiling,Boiling,,253.0,"Chemical Resistance of REMANIT Stainless Steels, Thyssen Edelstahlwerke AG, March 1989",,C
Phosphoric Acid,Stainless steels,Duplex,329,A (Resistant),A (Resistant),,S32900,,Concentrated,20,68,,253.0,"Chemical Resistance of REMANIT Stainless Steels, Thyssen Edelstahlwerke AG, March 1989",,A
Phosphoric Acid,Stainless steels,Duplex,329,D (Poor),D (Poor),,S32900,,Concentrated,Boiling,Boiling,,253.0,"Chemical Resistance of REMANIT Stainless Steels, Thyssen Edelstahlwerke AG, March 1989",,D
Phosphoric Acid,Stainless steels,Duplex,329,A (Resistant),A (Resistant),,S32900,Dry or moist,,20,68,,253.0,"Chemical Resistance of REMANIT Stainless Steels, Thyssen Edelstahlwerke AG, March 1989",,A
Phosphoric Acid,Stainless steels,Duplex,AL 2205,0.04,1.6,,S31803,,,,,,219.0,"R.M. Davison and James D. Redmond, Practical Guide to Using Duplex Stainless Steels, Materials Performance, NACE, USA, January 1990, p 57-62",0.04,
Phosphoric Acid,Stainless steels,Duplex,AL 2205,0.01,0.4,,S31803,,,,,,219.0,"R.M. Davison and James D. Redmond, Practical Guide to Using Duplex Stainless Steels, Materials Performance, NACE, USA, January 1990, p 57-62",0.01,
Phosphoric Acid,Stainless steels,Duplex,F51,A (Resistant),A (Resistant),,S31803,,1,20,68,,253.0,"Chemical Resistance of REMANIT Stainless Steels, Thyssen Edelstahlwerke AG, March 1989",,A
Phosphoric Acid,Stainless steels,Duplex,F51,A (Resistant),A (Resistant),,S31803,,1,Boiling,Boiling,,253.0,"Chemical Resistance of REMANIT Stainless Steels, Thyssen Edelstahlwerke AG, March 1989",,A
Phosphoric Acid,Stainless steels,Duplex,F51,A (Resistant),A (Resistant),,S31803,,10,20,68,,253.0,"Chemical Resistance of REMANIT Stainless Steels, Thyssen Edelstahlwerke AG, March 1989",,A
Phosphoric Acid,Stainless steels,Duplex,F51,A (Resistant),A (Resistant),,S31803,,10,Boiling,Boiling,,253.0,"Chemical Resistance of REMANIT Stainless Steels, Thyssen Edelstahlwerke AG, March 1989",,A
Phosphoric Acid,Stainless steels,Duplex,F51,A (Resistant),A (Resistant),,S31803,,45,20,68,,253.0,"Chemical Resistance of REMANIT Stainless Steels, Thyssen Edelstahlwerke AG, March 1989",,A
Phosphoric Acid,Stainless steels,Duplex,F51,B (Good),B (Good),,S31803,,45,Boiling,Boiling,,253.0,"Chemical Resistance of REMANIT Stainless Steels, Thyssen Edelstahlwerke AG, March 1989",,B
Phosphoric Acid,Stainless steels,Duplex,F51,A (Resistant),A (Resistant),,S31803,,60,20,68,,253.0,"Chemical Resistance of REMANIT Stainless Steels, Thyssen Edelstahlwerke AG, March 1989",,A
Phosphoric Acid,Stainless steels,Duplex,F51,B (Good),B (Good),,S31803,,60,Boiling,Boiling,,253.0,"Chemical Resistance of REMANIT Stainless Steels, Thyssen Edelstahlwerke AG, March 1989",,B
Phosphoric Acid,Stainless steels,Duplex,F51,A (Resistant),A (Resistant),,S31803,,70,20,68,,253.0,"Chemical Resistance of REMANIT Stainless Steels, Thyssen Edelstahlwerke AG, March 1989",,A
Phosphoric Acid,Stainless steels,Duplex,F51,C (Questionable),C (Questionable),,S31803,,70,Boiling,Boiling,,253.0,"Chemical Resistance of REMANIT Stainless Steels, Thyssen Edelstahlwerke AG, March 1989",,C
Phosphoric Acid,Stainless steels,Duplex,F51,A (Resistant),A (Resistant),,S31803,,80,20,68,,253.0,"Chemical Resistance of REMANIT Stainless Steels, Thyssen Edelstahlwerke AG, March 1989",,A
Phosphoric Acid,Stainless steels,Duplex,F51,C (Questionable),C (Questionable),,S31803,,80,Boiling,Boiling,,253.0,"Chemical Resistance of REMANIT Stainless Steels, Thyssen Edelstahlwerke AG, March 1989",,C
Phosphoric Acid,Stainless steels,Duplex,F51,A (Resistant),A (Resistant),,S31803,,Concentrated,20,68,,253.0,"Chemical Resistance of REMANIT Stainless Steels, Thyssen Edelstahlwerke AG, March 1989",,A
Phosphoric Acid,Stainless steels,Duplex,F51,D (Poor),D (Poor),,S31803,,Concentrated,Boiling,Boiling,,253.0,"Chemical Resistance of REMANIT Stainless Steels, Thyssen Edelstahlwerke AG, March 1989",,D
Phosphoric Acid,Stainless steels,Duplex,F51,A (Resistant),A (Resistant),,S31803,Dry or moist,,20,68,,253.0,"Chemical Resistance of REMANIT Stainless Steels, Thyssen Edelstahlwerke AG, March 1989",,A
Phosphoric Acid,Stainless steels,Duplex,Ferralium 255,0.005,0.2,,S32550,,,,,,219.0,"R.M. Davison and James D. Redmond, Practical Guide to Using Duplex Stainless Steels, Materials Performance, NACE, USA, January 1990, p 57-62",0.005,
Phosphoric Acid,Stainless steels,Duplex,Ferralium 255,0.003,0.1,,S32550,,,,,,219.0,"R.M. Davison and James D. Redmond, Practical Guide to Using Duplex Stainless Steels, Materials Performance, NACE, USA, January 1990, p 57-62",0.003,
Phosphoric Acid,Stainless steels,Ferritic,405,B (Good),B (Good),,S40500,,1,Boiling,Boiling,,253.0,"Chemical Resistance of REMANIT Stainless Steels, Thyssen Edelstahlwerke AG, March 1989",,B
Phosphoric Acid,Stainless steels,Ferritic,405,C (Questionable),C (Questionable),,S40500,,10,20,68,,253.0,"Chemical Resistance of REMANIT Stainless Steels, Thyssen Edelstahlwerke AG, March 1989",,C
Phosphoric Acid,Stainless steels,Ferritic,405,C (Questionable),C (Questionable),,S40500,,10,Boiling,Boiling,,253.0,"Chemical Resistance of REMANIT Stainless Steels, Thyssen Edelstahlwerke AG, March 1989",,C
Phosphoric Acid,Stainless steels,Ferritic,405,C (Questionable),C (Questionable),,S40500,,45,20,68,,253.0,"Chemical Resistance of REMANIT Stainless Steels, Thyssen Edelstahlwerke AG, March 1989",,C
Phosphoric Acid,Stainless steels,Ferritic,405,D (Poor),D (Poor),,S40500,,45,Boiling,Boiling,,253.0,"Chemical Resistance of REMANIT Stainless Steels, Thyssen Edelstahlwerke AG, March 1989",,D
Phosphoric Acid,Stainless steels,Ferritic,405,C (Questionable),C (Questionable),,S40500,,60,20,68,,253.0,"Chemical Resistance of REMANIT Stainless Steels, Thyssen Edelstahlwerke AG, March 1989",,C
Phosphoric Acid,Stainless steels,Ferritic,405,D (Poor),D (Poor),,S40500,,60,Boiling,Boiling,,253.0,"Chemical Resistance of REMANIT Stainless Steels, Thyssen Edelstahlwerke AG, March 1989",,D
Phosphoric Acid,Stainless steels,Ferritic,405,C (Questionable),C (Questionable),,S40500,,70,20,68,,253.0,"Chemical Resistance of REMANIT Stainless Steels, Thyssen Edelstahlwerke AG, March 1989",,C
Phosphoric Acid,Stainless steels,Ferritic,405,D (Poor),D (Poor),,S40500,,70,Boiling,Boiling,,253.0,"Chemical Resistance of REMANIT Stainless Steels, Thyssen Edelstahlwerke AG, March 1989",,D
Phosphoric Acid,Stainless steels,Ferritic,405,C (Questionable),C (Questionable),,S40500,,80,20,68,,253.0,"Chemical Resistance of REMANIT Stainless Steels, Thyssen Edelstahlwerke AG, March 1989",,C
Phosphoric Acid,Stainless steels,Ferritic,405,D (Poor),D (Poor),,S40500,,80,Boiling,Boiling,,253.0,"Chemical Resistance of REMANIT Stainless Steels, Thyssen Edelstahlwerke AG, March 1989",,D
Phosphoric Acid,Stainless steels,Ferritic,405,C (Questionable),C (Questionable),,S40500,,Concentrated,20,68,,253.0,"Chemical Resistance of REMANIT Stainless Steels, Thyssen Edelstahlwerke AG, March 1989",,C
Phosphoric Acid,Stainless steels,Ferritic,405,D (Poor),D (Poor),,S40500,,Concentrated,Boiling,Boiling,,253.0,"Chemical Resistance of REMANIT Stainless Steels, Thyssen Edelstahlwerke AG, March 1989",,D
Phosphoric Acid,Stainless steels,Ferritic,409,B (Good),B (Good),,S40900,,1,Boiling,Boiling,,253.0,"Chemical Resistance of REMANIT Stainless Steels, Thyssen Edelstahlwerke AG, March 1989",,B
Phosphoric Acid,Stainless steels,Ferritic,409,C (Questionable),C (Questionable),,S40900,,10,20,68,,253.0,"Chemical Resistance of REMANIT Stainless Steels, Thyssen Edelstahlwerke AG, March 1989",,C
Phosphoric Acid,Stainless steels,Ferritic,409,C (Questionable),C (Questionable),,S40900,,10,Boiling,Boiling,,253.0,"Chemical Resistance of REMANIT Stainless Steels, Thyssen Edelstahlwerke AG, March 1989",,C
Phosphoric Acid,Stainless steels,Ferritic,409,C (Questionable),C (Questionable),,S40900,,45,20,68,,253.0,"Chemical Resistance of REMANIT Stainless Steels, Thyssen Edelstahlwerke AG, March 1989",,C
Phosphoric Acid,Stainless steels,Ferritic,409,D (Poor),D (Poor),,S40900,,45,Boiling,Boiling,,253.0,"Chemical Resistance of REMANIT Stainless Steels, Thyssen Edelstahlwerke AG, March 1989",,D
Phosphoric Acid,Stainless steels,Ferritic,409,C (Questionable),C (Questionable),,S40900,,60,20,68,,253.0,"Chemical Resistance of REMANIT Stainless Steels, Thyssen Edelstahlwerke AG, March 1989",,C
Phosphoric Acid,Stainless steels,Ferritic,409,D (Poor),D (Poor),,S40900,,60,Boiling,Boiling,,253.0,"Chemical Resistance of REMANIT Stainless Steels, Thyssen Edelstahlwerke AG, March 1989",,D
Phosphoric Acid,Stainless steels,Ferritic,409,C (Questionable),C (Questionable),,S40900,,70,20,68,,253.0,"Chemical Resistance of REMANIT Stainless Steels, Thyssen Edelstahlwerke AG, March 1989",,C
Phosphoric Acid,Stainless steels,Ferritic,409,D (Poor),D (Poor),,S40900,,70,Boiling,Boiling,,253.0,"Chemical Resistance of REMANIT Stainless Steels, Thyssen Edelstahlwerke AG, March 1989",,D
Phosphoric Acid,Stainless steels,Ferritic,409,C (Questionable),C (Questionable),,S40900,,80,20,68,,253.0,"Chemical Resistance of REMANIT Stainless Steels, Thyssen Edelstahlwerke AG, March 1989",,C
Phosphoric Acid,Stainless steels,Ferritic,409,D (Poor),D (Poor),,S40900,,80,Boiling,Boiling,,253.0,"Chemical Resistance of REMANIT Stainless Steels, Thyssen Edelstahlwerke AG, March 1989",,D
Phosphoric Acid,Stainless steels,Ferritic,409,C (Questionable),C (Questionable),,S40900,,Concentrated,20,68,,253.0,"Chemical Resistance of REMANIT Stainless Steels, Thyssen Edelstahlwerke AG, March 1989",,C
Phosphoric Acid,Stainless steels,Ferritic,409,D (Poor),D (Poor),,S40900,,Concentrated,Boiling,Boiling,,253.0,"Chemical Resistance of REMANIT Stainless Steels, Thyssen Edelstahlwerke AG, March 1989",,D
Phosphoric Acid,Stainless steels,Ferritic,430,D (Poor),D (Poor),,S43000,Air free,10,21,70,,121.0,"Cyclops Corp., Universal-Cyclops Specialty Steel Division",,D
Phosphoric Acid,Stainless steels,Ferritic,430,B (Good),B (Good),,S43000,Aerated,10,21,70,,121.0,"Cyclops Corp., Universal-Cyclops Specialty Steel Division",,B
Phosphoric Acid,Stainless steels,Ferritic,430,A (Resistant),A (Resistant),,S43000,,1,20,68,,253.0,"Chemical Resistance of REMANIT Stainless Steels, Thyssen Edelstahlwerke AG, March 1989",,A
Phosphoric Acid,Stainless steels,Ferritic,430,B (Good),B (Good),,S43000,,1,Boiling,Boiling,,253.0,"Chemical Resistance of REMANIT Stainless Steels, Thyssen Edelstahlwerke AG, March 1989",,B
Phosphoric Acid,Stainless steels,Ferritic,430,B (Good),B (Good),,S43000,,10,20,68,,253.0,"Chemical Resistance of REMANIT Stainless Steels, Thyssen Edelstahlwerke AG, March 1989",,B
Phosphoric Acid,Stainless steels,Ferritic,430,C (Questionable),C (Questionable),,S43000,,10,Boiling,Boiling,,253.0,"Chemical Resistance of REMANIT Stainless Steels, Thyssen Edelstahlwerke AG, March 1989",,C
Phosphoric Acid,Stainless steels,Ferritic,430,C (Questionable),C (Questionable),,S43000,,45,20,68,,253.0,"Chemical Resistance of REMANIT Stainless Steels, Thyssen Edelstahlwerke AG, March 1989",,C
Phosphoric Acid,Stainless steels,Ferritic,430,C (Questionable),C (Questionable),,S43000,,45,Boiling,Boiling,,253.0,"Chemical Resistance of REMANIT Stainless Steels, Thyssen Edelstahlwerke AG, March 1989",,C
Phosphoric Acid,Stainless steels,Ferritic,430,C (Questionable),C (Questionable),,S43000,,60,20,68,,253.0,"Chemical Resistance of REMANIT Stainless Steels, Thyssen Edelstahlwerke AG, March 1989",,C
Phosphoric Acid,Stainless steels,Ferritic,430,D (Poor),D (Poor),,S43000,,60,Boiling,Boiling,,253.0,"Chemical Resistance of REMANIT Stainless Steels, Thyssen Edelstahlwerke AG, March 1989",,D
Phosphoric Acid,Stainless steels,Ferritic,430,C (Questionable),C (Questionable),,S43000,,70,20,68,,253.0,"Chemical Resistance of REMANIT Stainless Steels, Thyssen Edelstahlwerke AG, March 1989",,C
Phosphoric Acid,Stainless steels,Ferritic,430,D (Poor),D (Poor),,S43000,,70,Boiling,Boiling,,253.0,"Chemical Resistance of REMANIT Stainless Steels, Thyssen Edelstahlwerke AG, March 1989",,D
Phosphoric Acid,Stainless steels,Ferritic,430,C (Questionable),C (Questionable),,S43000,,80,20,68,,253.0,"Chemical Resistance of REMANIT Stainless Steels, Thyssen Edelstahlwerke AG, March 1989",,C
Phosphoric Acid,Stainless steels,Ferritic,430,D (Poor),D (Poor),,S43000,,80,Boiling,Boiling,,253.0,"Chemical Resistance of REMANIT Stainless Steels, Thyssen Edelstahlwerke AG, March 1989",,D
Phosphoric Acid,Stainless steels,Ferritic,430,C (Questionable),C (Questionable),,S43000,,Concentrated,20,68,,253.0,"Chemical Resistance of REMANIT Stainless Steels, Thyssen Edelstahlwerke AG, March 1989",,C
Phosphoric Acid,Stainless steels,Ferritic,430,D (Poor),D (Poor),,S43000,,Concentrated,Boiling,Boiling,,253.0,"Chemical Resistance of REMANIT Stainless Steels, Thyssen Edelstahlwerke AG, March 1989",,D
Phosphoric Acid,Stainless steels,Ferritic,434,A (Resistant),A (Resistant),,S43400,,1,20,68,,253.0,"Chemical Resistance of REMANIT Stainless Steels, Thyssen Edelstahlwerke AG, March 1989",,A
Phosphoric Acid,Stainless steels,Ferritic,434,A (Resistant),A (Resistant),,S43400,,1,Boiling,Boiling,,253.0,"Chemical Resistance of REMANIT Stainless Steels, Thyssen Edelstahlwerke AG, March 1989",,A
Phosphoric Acid,Stainless steels,Ferritic,434,A (Resistant),A (Resistant),,S43400,,10,20,68,,253.0,"Chemical Resistance of REMANIT Stainless Steels, Thyssen Edelstahlwerke AG, March 1989",,A
Phosphoric Acid,Stainless steels,Ferritic,434,A (Resistant),A (Resistant),,S43400,,10,Boiling,Boiling,,253.0,"Chemical Resistance of REMANIT Stainless Steels, Thyssen Edelstahlwerke AG, March 1989",,A
Phosphoric Acid,Stainless steels,Ferritic,434,B (Good),B (Good),,S43400,,45,20,68,,253.0,"Chemical Resistance of REMANIT Stainless Steels, Thyssen Edelstahlwerke AG, March 1989",,B
Phosphoric Acid,Stainless steels,Ferritic,434,C (Questionable),C (Questionable),,S43400,,45,Boiling,Boiling,,253.0,"Chemical Resistance of REMANIT Stainless Steels, Thyssen Edelstahlwerke AG, March 1989",,C
Phosphoric Acid,Stainless steels,Ferritic,434,B (Good),B (Good),,S43400,,60,20,68,,253.0,"Chemical Resistance of REMANIT Stainless Steels, Thyssen Edelstahlwerke AG, March 1989",,B
Phosphoric Acid,Stainless steels,Ferritic,434,C (Questionable),C (Questionable),,S43400,,60,Boiling,Boiling,,253.0,"Chemical Resistance of REMANIT Stainless Steels, Thyssen Edelstahlwerke AG, March 1989",,C
Phosphoric Acid,Stainless steels,Ferritic,434,B (Good),B (Good),,S43400,,70,20,68,,253.0,"Chemical Resistance of REMANIT Stainless Steels, Thyssen Edelstahlwerke AG, March 1989",,B
Phosphoric Acid,Stainless steels,Ferritic,434,C (Questionable),C (Questionable),,S43400,,70,Boiling,Boiling,,253.0,"Chemical Resistance of REMANIT Stainless Steels, Thyssen Edelstahlwerke AG, March 1989",,C
Phosphoric Acid,Stainless steels,Ferritic,434,B (Good),B (Good),,S43400,,80,20,68,,253.0,"Chemical Resistance of REMANIT Stainless Steels, Thyssen Edelstahlwerke AG, March 1989",,B
Phosphoric Acid,Stainless steels,Ferritic,434,D (Poor),D (Poor),,S43400,,80,Boiling,Boiling,,253.0,"Chemical Resistance of REMANIT Stainless Steels, Thyssen Edelstahlwerke AG, March 1989",,D
Phosphoric Acid,Stainless steels,Ferritic,434,B (Good),B (Good),,S43400,,Concentrated,20,68,,253.0,"Chemical Resistance of REMANIT Stainless Steels, Thyssen Edelstahlwerke AG, March 1989",,B
Phosphoric Acid,Stainless steels,Ferritic,434,D (Poor),D (Poor),,S43400,,Concentrated,Boiling,Boiling,,253.0,"Chemical Resistance of REMANIT Stainless Steels, Thyssen Edelstahlwerke AG, March 1989",,D
Phosphoric Acid,Stainless steels,Ferritic,434,B (Good),B (Good),,S43400,Dry or moist,,20,68,,253.0,"Chemical Resistance of REMANIT Stainless Steels, Thyssen Edelstahlwerke AG, March 1989",,B
Phosphoric Acid,Stainless steels,Ferritic,444,0.11,4.4,,S44400,No activation,50,Boiling,Boiling,24 h,52.0,"R.M. Davidson and J.D. Redmond, The Application of Ferritic and Duplex Stainless Steels, Second Symposium on Shell and Tube Heat Exchangers, W.R. Apblett, Jr., Ed., American Society for Metals, Metals Park, OH, 1982, p 82",0.11,
Phosphoric Acid,Stainless steels,Ferritic,26Cr-1Mo,2160,84900,,S44627,Plus 3 ppm chloride and 59 ppm arsenic,75,200,390,6 h,242.0,"F.N. Smith and H. Van Droffelaar, The Corrosion Behaviour of Metals and Alloys in Hot Phosphoric Acid, Anti-Corrosion, May 1991, p 4-6",2160.0,
Phosphoric Acid,Stainless steels,Martensitic,410,C (Questionable),C (Questionable),,S41000,,45,20,68,,253.0,"Chemical Resistance of REMANIT Stainless Steels, Thyssen Edelstahlwerke AG, March 1989",,C
Phosphoric Acid,Stainless steels,Ferritic,29Cr-4Mo,A (Resistant),A (Resistant),,S44700,,20,Boiling,Boiling,,155.0,"Metals Handbook, Ninth Edition, Vol 3, Properties and Selection: Stainless Steels, Tool Materials and Special-Purpose Metals, American Society for Metals, Metals Park, OH, 1980, p 87",,A
Phosphoric Acid,Stainless steels,Ferritic,29Cr-4Mo,0.03,1.2,,S44700,,54,Boiling,Boiling,,155.0,"Metals Handbook, Ninth Edition, Vol 3, Properties and Selection: Stainless Steels, Tool Materials and Special-Purpose Metals, American Society for Metals, Metals Park, OH, 1980, p 87",0.03,
Phosphoric Acid,Stainless steels,Ferritic,29Cr-4Mo,0.12,4.8,,S44700,,60,Boiling,Boiling,,155.0,"Metals Handbook, Ninth Edition, Vol 3, Properties and Selection: Stainless Steels, Tool Materials and Special-Purpose Metals, American Society for Metals, Metals Park, OH, 1980, p 87",0.12,
Phosphoric Acid,Stainless steels,Ferritic,29Cr-4Mo-2Ni,A (Resistant),A (Resistant),,S44800,,20,Boiling,Boiling,,155.0,"Metals Handbook, Ninth Edition, Vol 3, Properties and Selection: Stainless Steels, Tool Materials and Special-Purpose Metals, American Society for Metals, Metals Park, OH, 1980, p 87",,A
Phosphoric Acid,Stainless steels,Ferritic,29Cr-4Mo-2Ni,0.03,1.2,,S44800,,54,Boiling,Boiling,,155.0,"Metals Handbook, Ninth Edition, Vol 3, Properties and Selection: Stainless Steels, Tool Materials and Special-Purpose Metals, American Society for Metals, Metals Park, OH, 1980, p 87",0.03,
Phosphoric Acid,Stainless steels,Ferritic,29Cr-4Mo-2Ni,0.12,4.8,,S44800,,6,Boiling,Boiling,,155.0,"Metals Handbook, Ninth Edition, Vol 3, Properties and Selection: Stainless Steels, Tool Materials and Special-Purpose Metals, American Society for Metals, Metals Park, OH, 1980, p 87",0.12,
Phosphoric Acid,Stainless steels,Martensitic,403,B (Good),B (Good),,S40300,,1,Boiling,Boiling,,253.0,"Chemical Resistance of REMANIT Stainless Steels, Thyssen Edelstahlwerke AG, March 1989",,B
Phosphoric Acid,Stainless steels,Martensitic,403,C (Questionable),C (Questionable),,S40300,,10,20,68,,253.0,"Chemical Resistance of REMANIT Stainless Steels, Thyssen Edelstahlwerke AG, March 1989",,C
Phosphoric Acid,Stainless steels,Martensitic,403,C (Questionable),C (Questionable),,S40300,,10,Boiling,Boiling,,253.0,"Chemical Resistance of REMANIT Stainless Steels, Thyssen Edelstahlwerke AG, March 1989",,C
Phosphoric Acid,Stainless steels,Martensitic,403,C (Questionable),C (Questionable),,S40300,,45,20,68,,253.0,"Chemical Resistance of REMANIT Stainless Steels, Thyssen Edelstahlwerke AG, March 1989",,C
Phosphoric Acid,Stainless steels,Martensitic,403,D (Poor),D (Poor),,S40300,,45,Boiling,Boiling,,253.0,"Chemical Resistance of REMANIT Stainless Steels, Thyssen Edelstahlwerke AG, March 1989",,D
Phosphoric Acid,Stainless steels,Martensitic,403,C (Questionable),C (Questionable),,S40300,,60,20,68,,253.0,"Chemical Resistance of REMANIT Stainless Steels, Thyssen Edelstahlwerke AG, March 1989",,C
Phosphoric Acid,Stainless steels,Martensitic,403,D (Poor),D (Poor),,S40300,,60,Boiling,Boiling,,253.0,"Chemical Resistance of REMANIT Stainless Steels, Thyssen Edelstahlwerke AG, March 1989",,D
Phosphoric Acid,Stainless steels,Martensitic,403,C (Questionable),C (Questionable),,S40300,,70,20,68,,253.0,"Chemical Resistance of REMANIT Stainless Steels, Thyssen Edelstahlwerke AG, March 1989",,C
Phosphoric Acid,Stainless steels,Martensitic,403,D (Poor),D (Poor),,S40300,,70,Boiling,Boiling,,253.0,"Chemical Resistance of REMANIT Stainless Steels, Thyssen Edelstahlwerke AG, March 1989",,D
Phosphoric Acid,Stainless steels,Martensitic,403,C (Questionable),C (Questionable),,S40300,,80,20,68,,253.0,"Chemical Resistance of REMANIT Stainless Steels, Thyssen Edelstahlwerke AG, March 1989",,C
Phosphoric Acid,Stainless steels,Martensitic,403,D (Poor),D (Poor),,S40300,,80,Boiling,Boiling,,253.0,"Chemical Resistance of REMANIT Stainless Steels, Thyssen Edelstahlwerke AG, March 1989",,D
Phosphoric Acid,Stainless steels,Martensitic,403,C (Questionable),C (Questionable),,S40300,,Concentrated,20,68,,253.0,"Chemical Resistance of REMANIT Stainless Steels, Thyssen Edelstahlwerke AG, March 1989",,C
Phosphoric Acid,Stainless steels,Martensitic,403,D (Poor),D (Poor),,S40300,,Concentrated,Boiling,Boiling,,253.0,"Chemical Resistance of REMANIT Stainless Steels, Thyssen Edelstahlwerke AG, March 1989",,D
Phosphoric Acid,Stainless steels,Martensitic,410,B (Good),B (Good),,S41000,Aerated,10,21,70,,121.0,"Cyclops Corp., Universal-Cyclops Specialty Steel Division",,B
Phosphoric Acid,Stainless steels,Martensitic,410,D (Poor),D (Poor),,S41000,Air free,10,21,70,,121.0,"Cyclops Corp., Universal-Cyclops Specialty Steel Division",,D
Phosphoric Acid,Stainless steels,Martensitic,410,B (Good),B (Good),,S41000,,10,Room,Room,,121.0,"Cyclops Corp., Universal-Cyclops Specialty Steel Division",,B
Phosphoric Acid,Stainless steels,Martensitic,410,B (Good),B (Good),,S41000,,1,Boiling,Boiling,,253.0,"Chemical Resistance of REMANIT Stainless Steels, Thyssen Edelstahlwerke AG, March 1989",,B
Phosphoric Acid,Stainless steels,Martensitic,410,C (Questionable),C (Questionable),,S41000,,10,20,68,,253.0,"Chemical Resistance of REMANIT Stainless Steels, Thyssen Edelstahlwerke AG, March 1989",,C
Phosphoric Acid,Stainless steels,Martensitic,410,C (Questionable),C (Questionable),,S41000,,10,Boiling,Boiling,,253.0,"Chemical Resistance of REMANIT Stainless Steels, Thyssen Edelstahlwerke AG, March 1989",,C
Phosphoric Acid,Stainless steels,Martensitic,410,D (Poor),D (Poor),,S41000,,45,Boiling,Boiling,,253.0,"Chemical Resistance of REMANIT Stainless Steels, Thyssen Edelstahlwerke AG, March 1989",,D
Phosphoric Acid,Stainless steels,Martensitic,410,C (Questionable),C (Questionable),,S41000,,60,20,68,,253.0,"Chemical Resistance of REMANIT Stainless Steels, Thyssen Edelstahlwerke AG, March 1989",,C
Phosphoric Acid,Stainless steels,Martensitic,410,D (Poor),D (Poor),,S41000,,60,Boiling,Boiling,,253.0,"Chemical Resistance of REMANIT Stainless Steels, Thyssen Edelstahlwerke AG, March 1989",,D
Phosphoric Acid,Stainless steels,Martensitic,410,C (Questionable),C (Questionable),,S41000,,70,20,68,,253.0,"Chemical Resistance of REMANIT Stainless Steels, Thyssen Edelstahlwerke AG, March 1989",,C
