Repository: wfreinhart/matse219

# MATSE 219: Materials Informatics

Auto-generated from the private authoring repo (matse219-instructor). Do not edit here directly -- changes are overwritten on the next publish run.

## Lectures

- [Lecture01](https://colab.research.google.com/github/wfreinhart/matse219/blob/staging/notebooks/Lecture01.ipynb)
- [Lecture02](https://colab.research.google.com/github/wfreinhart/matse219/blob/staging/notebooks/Lecture02.ipynb)
- [Lecture03](https://colab.research.google.com/github/wfreinhart/matse219/blob/staging/notebooks/Lecture03.ipynb)
- [Lecture04](https://colab.research.google.com/github/wfreinhart/matse219/blob/staging/notebooks/Lecture04.ipynb)

File: datasets/corrosion.csv (part 89 of 142)
Environment,Material Group,Material Family,Material,Rate (mm/yr) or Rating,Rate (mils/yr) or Rating,Localized Attack,UNS,Condition/Comment,Concentration (Vol %),Temperature (deg C),Temperature (deg F),Duration,Reference #,Reference,rate_mm_yr_numeric,rate_letter_grade
Phosphoric Acid,Stainless steels,Martensitic,410,D (Poor),D (Poor),,S41000,,70,Boiling,Boiling,,253.0,"Chemical Resistance of REMANIT Stainless Steels, Thyssen Edelstahlwerke AG, March 1989",,D
Phosphoric Acid,Stainless steels,Martensitic,410,C (Questionable),C (Questionable),,S41000,,80,20,68,,253.0,"Chemical Resistance of REMANIT Stainless Steels, Thyssen Edelstahlwerke AG, March 1989",,C
Phosphoric Acid,Stainless steels,Martensitic,410,D (Poor),D (Poor),,S41000,,80,Boiling,Boiling,,253.0,"Chemical Resistance of REMANIT Stainless Steels, Thyssen Edelstahlwerke AG, March 1989",,D
Phosphoric Acid,Stainless steels,Martensitic,410,C (Questionable),C (Questionable),,S41000,,Concentrated,20,68,,253.0,"Chemical Resistance of REMANIT Stainless Steels, Thyssen Edelstahlwerke AG, March 1989",,C
Phosphoric Acid,Stainless steels,Martensitic,410,D (Poor),D (Poor),,S41000,,Concentrated,Boiling,Boiling,,253.0,"Chemical Resistance of REMANIT Stainless Steels, Thyssen Edelstahlwerke AG, March 1989",,D
Phosphoric Acid,Stainless steels,Martensitic,416,B (Good),B (Good),,S41600,,1,Boiling,Boiling,,253.0,"Chemical Resistance of REMANIT Stainless Steels, Thyssen Edelstahlwerke AG, March 1989",,B
Phosphoric Acid,Stainless steels,Martensitic,416,C (Questionable),C (Questionable),,S41600,,10,20,68,,253.0,"Chemical Resistance of REMANIT Stainless Steels, Thyssen Edelstahlwerke AG, March 1989",,C
Phosphoric Acid,Stainless steels,Martensitic,416,C (Questionable),C (Questionable),,S41600,,10,Boiling,Boiling,,253.0,"Chemical Resistance of REMANIT Stainless Steels, Thyssen Edelstahlwerke AG, March 1989",,C
Phosphoric Acid,Stainless steels,Martensitic,416,C (Questionable),C (Questionable),,S41600,,45,20,68,,253.0,"Chemical Resistance of REMANIT Stainless Steels, Thyssen Edelstahlwerke AG, March 1989",,C
Phosphoric Acid,Stainless steels,Martensitic,416,D (Poor),D (Poor),,S41600,,45,Boiling,Boiling,,253.0,"Chemical Resistance of REMANIT Stainless Steels, Thyssen Edelstahlwerke AG, March 1989",,D
Phosphoric Acid,Stainless steels,Martensitic,416,C (Questionable),C (Questionable),,S41600,,60,20,68,,253.0,"Chemical Resistance of REMANIT Stainless Steels, Thyssen Edelstahlwerke AG, March 1989",,C
Phosphoric Acid,Stainless steels,Martensitic,416,D (Poor),D (Poor),,S41600,,60,Boiling,Boiling,,253.0,"Chemical Resistance of REMANIT Stainless Steels, Thyssen Edelstahlwerke AG, March 1989",,D
Phosphoric Acid,Stainless steels,Martensitic,416,C (Questionable),C (Questionable),,S41600,,70,20,68,,253.0,"Chemical Resistance of REMANIT Stainless Steels, Thyssen Edelstahlwerke AG, March 1989",,C
Phosphoric Acid,Stainless steels,Martensitic,416,D (Poor),D (Poor),,S41600,,70,Boiling,Boiling,,253.0,"Chemical Resistance of REMANIT Stainless Steels, Thyssen Edelstahlwerke AG, March 1989",,D
Phosphoric Acid,Stainless steels,Martensitic,416,C (Questionable),C (Questionable),,S41600,,80,20,68,,253.0,"Chemical Resistance of REMANIT Stainless Steels, Thyssen Edelstahlwerke AG, March 1989",,C
Phosphoric Acid,Stainless steels,Martensitic,416,D (Poor),D (Poor),,S41600,,80,Boiling,Boiling,,253.0,"Chemical Resistance of REMANIT Stainless Steels, Thyssen Edelstahlwerke AG, March 1989",,D
Phosphoric Acid,Stainless steels,Martensitic,416,C (Questionable),C (Questionable),,S41600,,Concentrated,20,68,,253.0,"Chemical Resistance of REMANIT Stainless Steels, Thyssen Edelstahlwerke AG, March 1989",,C
Phosphoric Acid,Stainless steels,Martensitic,416,D (Poor),D (Poor),,S41600,,Concentrated,Boiling,Boiling,,253.0,"Chemical Resistance of REMANIT Stainless Steels, Thyssen Edelstahlwerke AG, March 1989",,D
Phosphoric Acid,Stainless steels,Martensitic,420,B (Good),B (Good),,S42000,,1,Boiling,Boiling,,253.0,"Chemical Resistance of REMANIT Stainless Steels, Thyssen Edelstahlwerke AG, March 1989",,B
Phosphoric Acid,Stainless steels,Martensitic,420,C (Questionable),C (Questionable),,S42000,,10,20,68,,253.0,"Chemical Resistance of REMANIT Stainless Steels, Thyssen Edelstahlwerke AG, March 1989",,C
Phosphoric Acid,Stainless steels,Martensitic,420,C (Questionable),C (Questionable),,S42000,,10,Boiling,Boiling,,253.0,"Chemical Resistance of REMANIT Stainless Steels, Thyssen Edelstahlwerke AG, March 1989",,C
Phosphoric Acid,Stainless steels,Martensitic,420,C (Questionable),C (Questionable),,S42000,,45,20,68,,253.0,"Chemical Resistance of REMANIT Stainless Steels, Thyssen Edelstahlwerke AG, March 1989",,C
Phosphoric Acid,Stainless steels,Martensitic,420,D (Poor),D (Poor),,S42000,,45,Boiling,Boiling,,253.0,"Chemical Resistance of REMANIT Stainless Steels, Thyssen Edelstahlwerke AG, March 1989",,D
Phosphoric Acid,Stainless steels,Martensitic,420,C (Questionable),C (Questionable),,S42000,,60,20,68,,253.0,"Chemical Resistance of REMANIT Stainless Steels, Thyssen Edelstahlwerke AG, March 1989",,C
Phosphoric Acid,Stainless steels,Martensitic,420,D (Poor),D (Poor),,S42000,,60,Boiling,Boiling,,253.0,"Chemical Resistance of REMANIT Stainless Steels, Thyssen Edelstahlwerke AG, March 1989",,D
Phosphoric Acid,Stainless steels,Martensitic,420,C (Questionable),C (Questionable),,S42000,,70,20,68,,253.0,"Chemical Resistance of REMANIT Stainless Steels, Thyssen Edelstahlwerke AG, March 1989",,C
Phosphoric Acid,Stainless steels,Martensitic,420,D (Poor),D (Poor),,S42000,,70,Boiling,Boiling,,253.0,"Chemical Resistance of REMANIT Stainless Steels, Thyssen Edelstahlwerke AG, March 1989",,D
Phosphoric Acid,Stainless steels,Martensitic,420,C (Questionable),C (Questionable),,S42000,,80,20,68,,253.0,"Chemical Resistance of REMANIT Stainless Steels, Thyssen Edelstahlwerke AG, March 1989",,C
Phosphoric Acid,Stainless steels,Martensitic,420,D (Poor),D (Poor),,S42000,,80,Boiling,Boiling,,253.0,"Chemical Resistance of REMANIT Stainless Steels, Thyssen Edelstahlwerke AG, March 1989",,D
Phosphoric Acid,Stainless steels,Martensitic,420,C (Questionable),C (Questionable),,S42000,,Concentrated,20,68,,253.0,"Chemical Resistance of REMANIT Stainless Steels, Thyssen Edelstahlwerke AG, March 1989",,C
Phosphoric Acid,Stainless steels,Martensitic,420,D (Poor),D (Poor),,S42000,,Concentrated,Boiling,Boiling,,253.0,"Chemical Resistance of REMANIT Stainless Steels, Thyssen Edelstahlwerke AG, March 1989",,D
Phosphoric Acid,Stainless steels,Precipitation hardening,AM-363,D (Poor),D (Poor),,S36300,,,Room,Room,,120.0,Allegheny Ludlum Steel Corp.,,D
Phosphorus,Aluminum and alloys,99.0% min Al,Aluminum (>99.5%),C (Questionable),C (Questionable),,A91350,,,,,,92.0,"F. King, Aluminum and Its Alloys, Ellis Horwood, Chichester, England, 1987, p 282-291",,C
Phosphorus,Nickel and alloys,Nickel-chromium-iron,Alloy 800H,0.28,11,,N08810,Based on field tests in the combustion chamber of a fluid bed dryer used to dry sodium tripolyphosphate compounds,,800,1475,30 d,63.0,"Haynes International, 1987",0.28,
Phosphorus,Nickel and alloys,Nickel-chromium-iron,Haynes alloy No.214 Haynes International,0.2,8,,,Based on field tests in the combustion chamber of a fluid bed dryer used to dry sodium tripolyphosphate compounds,,800,1475,30 d,63.0,"Haynes International, 1987",0.2,
Phosphorus,Nickel and alloys,Nickel-chromium-iron-molybdenum,Alloy 825,0.06,2.4,,N08825,"Chemical (distillation) processing; field or pilot plant test; slight to moderate aeration; rapid agitation. Plus water, hydrogen, phosphine, hydrocarbon, traces of carbon dioxide and carbon monoxide, pH 3-6 (vapors, liquid)",,80,176,112 d,89.0,"A Guide to Corrosion Resistance, Climax Molybdenum Company, Greenwich, CT, 1981",0.06,
Phosphorus,Nickel and alloys,Nickel-chromium-iron-molybdenum,Hastelloy alloy X Haynes International,0.08,3,,N06002,Based on field tests in the combustion chamber of a fluid bed dryer used to dry sodium tripolyphosphate compounds,,800,1475,30 d,63.0,"Haynes International, 1987",0.08,
Phosphorus,Nickel and alloys,Nickel-chromium-molybdenum,Hastelloy alloy S Haynes International,0.23,9,,N06635,Based on field tests in the combustion chamber of a fluid bed dryer used to dry sodium tripolyphosphate compounds,,800,1475,30 d,63.0,"Haynes International, 1987",0.23,
Phosphorus,Refractory metals and alloys,Cobalt and alloys,Haynes alloy No.188 Haynes International,0.23,9,,R30188,Based on field tests in the combustion chamber of a fluid bed dryer used to dry sodium tripolyphosphate compounds,,800,1475,30 d,63.0,"Haynes International, 1987",0.23,
Phosphorus,Refractory metals and alloys,Cobalt and alloys,Haynes alloy No.556 Haynes International,0.15,6,,R30556,Based on field tests in the combustion chamber of a fluid bed dryer used to dry sodium tripolyphosphate compounds,,800,1475,30 d,63.0,"Haynes International, 1987",0.15,
Phosphorus,Stainless steels,Austenitic,304,0.38,15,,S30400,Based on field tests in the combustion chamber of a fluid bed dryer used to dry sodium tripolyphosphate compounds,,800,1475,30 d,63.0,"Haynes International, 1987",0.38,
Phosphorus,Stainless steels,Austenitic,304,0.003,0.1,,S30400,Research lab test; no aeration; no agitation. With carbon over the standard maximum,,65-70,149-158,,89.0,"A Guide to Corrosion Resistance, Climax Molybdenum Company, Greenwich, CT, 1981",0.003,
Phosphorus,Stainless steels,Austenitic,304,0.003 max,0.1 max,,S30400,Chemical processing; field or pilot plant test; silght to moderate aeration; no agitation,,60,140,185 d,89.0,"A Guide to Corrosion Resistance, Climax Molybdenum Company, Greenwich, CT, 1981",0.003,
Phosphorus,Stainless steels,Austenitic,304,0.08,3.1,,S30400,"Chemical (distillation) processing; field or pilot plant test; slight to moderate aeration; rapid agitation. Plus water, hydrogen, phosphine, hydrocarbon, traces of carbon dioxide and carbon monoxide, pH 3-6 (vapors, liquid)",,80,176,112 d,89.0,"A Guide to Corrosion Resistance, Climax Molybdenum Company, Greenwich, CT, 1981",0.08,
Picric Acid,Stainless steels,Ferritic,430,A (Resistant),A (Resistant),,S43000,,All concentrations,20,68,,253.0,"Chemical Resistance of REMANIT Stainless Steels, Thyssen Edelstahlwerke AG, March 1989",,A
Phosphorus,Stainless steels,Austenitic,316,0.07,2.9,,S31600,"Chemical (distillation) processing; field or pilot plant test; slight to moderate aeration; rapid agitation. Plus water, hydrogen, phosphine, hydrocarbon, traces of carbon dioxide and carbon monoxide, pH 3-6 (vapors, liquid)",,80,176,112 d,89.0,"A Guide to Corrosion Resistance, Climax Molybdenum Company, Greenwich, CT, 1981",0.07,
Phosphorus,Stainless steels,Austenitic,316,0.003 max,0.1 max,,S31600,Chemical processing; field or pilot plant test; silght to moderate aeration; no agitation,,60,140,185 d,89.0,"A Guide to Corrosion Resistance, Climax Molybdenum Company, Greenwich, CT, 1981",0.003,
Phosphorus,Stainless steels,Austenitic,316,0.003 max,0.1 max,,S31600,Research lab test; no aeration; no agitation,,65-70,149-158,,89.0,"A Guide to Corrosion Resistance, Climax Molybdenum Company, Greenwich, CT, 1981",0.003,
Phosphorus,Stainless steels,Austenitic,317,0.06,2.5,,S31700,"Chemical (distillation) processing; field or pilot plant test; slight to moderate aeration; rapid agitation. Plus water, hydrogen, phosphine, hydrocarbon, traces of carbon dioxide and carbon monoxide, pH 3-6 (vapors, liquid)",,80,176,112 d,89.0,"A Guide to Corrosion Resistance, Climax Molybdenum Company, Greenwich, CT, 1981",0.06,
Phosphorus,Stainless steels,Austenitic,Carpenter 20 Carpenter Technology Corp.,0.07,2.8,,,"Chemical (distillation) processing; field or pilot plant test; slight to moderate aeration; rapid agitation. Plus water, hydrogen, phosphine, hydrocarbon, traces of carbon dioxide and carbon monoxide, pH 3-6 (vapors, liquid)",,80,176,112 d,89.0,"A Guide to Corrosion Resistance, Climax Molybdenum Company, Greenwich, CT, 1981",0.07,
Picric Acid,Stainless steels,Austenitic,301,A (Resistant),A (Resistant),,S30100,,All concentrations,20,68,,253.0,"Chemical Resistance of REMANIT Stainless Steels, Thyssen Edelstahlwerke AG, March 1989",,A
Picric Acid,Stainless steels,Austenitic,302,A (Resistant),A (Resistant),,S30200,,All concentrations,20,68,,253.0,"Chemical Resistance of REMANIT Stainless Steels, Thyssen Edelstahlwerke AG, March 1989",,A
Picric Acid,Stainless steels,Austenitic,303,A (Resistant),A (Resistant),,S30300,,All concentrations,20,68,,253.0,"Chemical Resistance of REMANIT Stainless Steels, Thyssen Edelstahlwerke AG, March 1989",,A
Picric Acid,Stainless steels,Austenitic,303,A (Resistant),A (Resistant),,S30300,,All concentrations,20,68,,253.0,"Chemical Resistance of REMANIT Stainless Steels, Thyssen Edelstahlwerke AG, March 1989",,A
Picric Acid,Stainless steels,Austenitic,304,A (Resistant),A (Resistant),,S30400,,All concentrations,20,68,,253.0,"Chemical Resistance of REMANIT Stainless Steels, Thyssen Edelstahlwerke AG, March 1989",,A
Picric Acid,Stainless steels,Austenitic,316,A (Resistant),A (Resistant),,S31600,,All concentrations,20,68,,253.0,"Chemical Resistance of REMANIT Stainless Steels, Thyssen Edelstahlwerke AG, March 1989",,A
Picric Acid,Stainless steels,Austenitic,321,A (Resistant),A (Resistant),,S32100,,All concentrations,20,68,,253.0,"Chemical Resistance of REMANIT Stainless Steels, Thyssen Edelstahlwerke AG, March 1989",,A
Picric Acid,Stainless steels,Austenitic,347,A (Resistant),A (Resistant),,S34700,,All concentrations,20,68,,253.0,"Chemical Resistance of REMANIT Stainless Steels, Thyssen Edelstahlwerke AG, March 1989",,A
Picric Acid,Stainless steels,Austenitic,304L,A (Resistant),A (Resistant),,S30403,,All concentrations,20,68,,253.0,"Chemical Resistance of REMANIT Stainless Steels, Thyssen Edelstahlwerke AG, March 1989",,A
Picric Acid,Stainless steels,Austenitic,304LN,A (Resistant),A (Resistant),,S30453,,All concentrations,20,68,,253.0,"Chemical Resistance of REMANIT Stainless Steels, Thyssen Edelstahlwerke AG, March 1989",,A
Picric Acid,Stainless steels,Austenitic,316F,A (Resistant),A (Resistant),,S31620,,All concentrations,20,68,,253.0,"Chemical Resistance of REMANIT Stainless Steels, Thyssen Edelstahlwerke AG, March 1989",,A
Picric Acid,Stainless steels,Austenitic,316L,A (Resistant),A (Resistant),,S31603,,All concentrations,20,68,,253.0,"Chemical Resistance of REMANIT Stainless Steels, Thyssen Edelstahlwerke AG, March 1989",,A
Picric Acid,Stainless steels,Austenitic,316LN,A (Resistant),A (Resistant),,S31653,,All concentrations,20,68,,253.0,"Chemical Resistance of REMANIT Stainless Steels, Thyssen Edelstahlwerke AG, March 1989",,A
Picric Acid,Stainless steels,Austenitic,316Ti,A (Resistant),A (Resistant),,S31635,,All concentrations,20,68,,253.0,"Chemical Resistance of REMANIT Stainless Steels, Thyssen Edelstahlwerke AG, March 1989",,A
Picric Acid,Stainless steels,Austenitic,317L,A (Resistant),A (Resistant),,S31703,,All concentrations,20,68,,253.0,"Chemical Resistance of REMANIT Stainless Steels, Thyssen Edelstahlwerke AG, March 1989",,A
Picric Acid,Stainless steels,Austenitic,317LN,A (Resistant),A (Resistant),,S31725,,All concentrations,20,68,,253.0,"Chemical Resistance of REMANIT Stainless Steels, Thyssen Edelstahlwerke AG, March 1989",,A
Picric Acid,Stainless steels,Duplex,329,A (Resistant),A (Resistant),,S32900,,All concentrations,20,68,,253.0,"Chemical Resistance of REMANIT Stainless Steels, Thyssen Edelstahlwerke AG, March 1989",,A
Picric Acid,Stainless steels,Duplex,F51,A (Resistant),A (Resistant),,S31803,,All concentrations,20,68,,253.0,"Chemical Resistance of REMANIT Stainless Steels, Thyssen Edelstahlwerke AG, March 1989",,A
Picric Acid,Stainless steels,Ferritic,434,A (Resistant),A (Resistant),,S43400,,All concentrations,20,68,,253.0,"Chemical Resistance of REMANIT Stainless Steels, Thyssen Edelstahlwerke AG, March 1989",,A
Polythionic Acid,Carbon and alloy steels,Carbon steel,Carbon steel,2.8,110,,G10100,Saturated solution,,138,280,14 d,228.0,"H.U. Schutt and R.J. Horvath, Crude Column Overhead Corrosion Problems Caused by Oxidized Sulfur Species, Materials Performance, NACE, USA, January 1988, p 44-48",2.8,
Polythionic Acid,Carbon and alloy steels,Carbon steel,Carbon steel,2.4,95,,G10100,Saturated solution,,149,300,14 d,228.0,"H.U. Schutt and R.J. Horvath, Crude Column Overhead Corrosion Problems Caused by Oxidized Sulfur Species, Materials Performance, NACE, USA, January 1988, p 44-48",2.4,
Polythionic Acid,Copper and alloys,Tin brass,Admiralty brass,0.6,25,,C44300,Saturated solution,,138,280,14 d,228.0,"H.U. Schutt and R.J. Horvath, Crude Column Overhead Corrosion Problems Caused by Oxidized Sulfur Species, Materials Performance, NACE, USA, January 1988, p 44-48",0.6,
Polythionic Acid,Copper and alloys,Tin brass,Admiralty brass,0.6,25,,C44300,Saturated solution,,149,300,14 d,228.0,"H.U. Schutt and R.J. Horvath, Crude Column Overhead Corrosion Problems Caused by Oxidized Sulfur Species, Materials Performance, NACE, USA, January 1988, p 44-48",0.6,
Polythionic Acid,Nickel and alloys,Nickel-copper,Alloy 400,6.1,240,,N04400,Saturated solution,,138,280,14 d,228.0,"H.U. Schutt and R.J. Horvath, Crude Column Overhead Corrosion Problems Caused by Oxidized Sulfur Species, Materials Performance, NACE, USA, January 1988, p 44-48",6.1,
Polythionic Acid,Nickel and alloys,Nickel-copper,Alloy 400,2.3,90,,N04400,Saturated solution,,149,300,14 d,228.0,"H.U. Schutt and R.J. Horvath, Crude Column Overhead Corrosion Problems Caused by Oxidized Sulfur Species, Materials Performance, NACE, USA, January 1988, p 44-48",2.3,
Polythionic Acid,Refractory metals and alloys,Titanium and alloys,"Titanium, grade 12",0.003,0.1,,R53400,Saturated solution,,138,280,14 d,228.0,"H.U. Schutt and R.J. Horvath, Crude Column Overhead Corrosion Problems Caused by Oxidized Sulfur Species, Materials Performance, NACE, USA, January 1988, p 44-48",0.003,
Polythionic Acid,Refractory metals and alloys,Titanium and alloys,"Titanium, grade 12",0.003 max,0.1 max,,R53400,Saturated solution,,149,300,14 d,228.0,"H.U. Schutt and R.J. Horvath, Crude Column Overhead Corrosion Problems Caused by Oxidized Sulfur Species, Materials Performance, NACE, USA, January 1988, p 44-48",0.003,
Potassium Acetate,Stainless steels,Austenitic,301,A (Resistant),A (Resistant),,S30100,,,Molten,Molten,,253.0,"Chemical Resistance of REMANIT Stainless Steels, Thyssen Edelstahlwerke AG, March 1989",,A
Potassium Acetate,Stainless steels,Austenitic,302,A (Resistant),A (Resistant),,S30200,,,Molten,Molten,,253.0,"Chemical Resistance of REMANIT Stainless Steels, Thyssen Edelstahlwerke AG, March 1989",,A
Potassium Acetate,Stainless steels,Austenitic,303,A (Resistant),A (Resistant),,S30300,,,Molten,Molten,,253.0,"Chemical Resistance of REMANIT Stainless Steels, Thyssen Edelstahlwerke AG, March 1989",,A
Potassium Acetate,Stainless steels,Austenitic,304,A (Resistant),A (Resistant),,S30400,,,Molten,Molten,,253.0,"Chemical Resistance of REMANIT Stainless Steels, Thyssen Edelstahlwerke AG, March 1989",,A
Potassium Acetate,Stainless steels,Austenitic,316,A (Resistant),A (Resistant),,S31600,,,Molten,Molten,,253.0,"Chemical Resistance of REMANIT Stainless Steels, Thyssen Edelstahlwerke AG, March 1989",,A
Potassium Acetate,Stainless steels,Austenitic,321,A (Resistant),A (Resistant),,S32100,,,Molten,Molten,,253.0,"Chemical Resistance of REMANIT Stainless Steels, Thyssen Edelstahlwerke AG, March 1989",,A
Potassium Acetate,Stainless steels,Austenitic,347,A (Resistant),A (Resistant),,S34700,,,Molten,Molten,,253.0,"Chemical Resistance of REMANIT Stainless Steels, Thyssen Edelstahlwerke AG, March 1989",,A
Potassium Acetate,Stainless steels,Austenitic,304L,A (Resistant),A (Resistant),,S30403,,,Molten,Molten,,253.0,"Chemical Resistance of REMANIT Stainless Steels, Thyssen Edelstahlwerke AG, March 1989",,A
Potassium Acetate,Stainless steels,Austenitic,304LN,A (Resistant),A (Resistant),,S30453,,,Molten,Molten,,253.0,"Chemical Resistance of REMANIT Stainless Steels, Thyssen Edelstahlwerke AG, March 1989",,A
Potassium Acetate,Stainless steels,Austenitic,316F,A (Resistant),A (Resistant),,S31620,,,Molten,Molten,,253.0,"Chemical Resistance of REMANIT Stainless Steels, Thyssen Edelstahlwerke AG, March 1989",,A
Potassium Acetate,Stainless steels,Austenitic,316L,A (Resistant),A (Resistant),,S31603,,,Molten,Molten,,253.0,"Chemical Resistance of REMANIT Stainless Steels, Thyssen Edelstahlwerke AG, March 1989",,A
Potassium Acetate,Stainless steels,Austenitic,316LN,A (Resistant),A (Resistant),,S31653,,,Molten,Molten,,253.0,"Chemical Resistance of REMANIT Stainless Steels, Thyssen Edelstahlwerke AG, March 1989",,A
Potassium Acetate,Stainless steels,Austenitic,316Ti,A (Resistant),A (Resistant),,S31635,,,Molten,Molten,,253.0,"Chemical Resistance of REMANIT Stainless Steels, Thyssen Edelstahlwerke AG, March 1989",,A
Potassium Acetate,Stainless steels,Austenitic,317L,A (Resistant),A (Resistant),,S31703,,,Molten,Molten,,253.0,"Chemical Resistance of REMANIT Stainless Steels, Thyssen Edelstahlwerke AG, March 1989",,A
Seawater,Stainless steels,Duplex,325,,,"Maximum pitting 1.4mm, 0.056 in., maximum crevice attack none, none.",S32500,"Hot rolled, pickled, No. 1 finish",,,,106 d,,#NAME?,,
Potassium Acetate,Stainless steels,Austenitic,317LN,A (Resistant),A (Resistant),,S31725,,,Molten,Molten,,253.0,"Chemical Resistance of REMANIT Stainless Steels, Thyssen Edelstahlwerke AG, March 1989",,A
Potassium Acetate,Stainless steels,Duplex,329,A (Resistant),A (Resistant),,S32900,,,Molten,Molten,,253.0,"Chemical Resistance of REMANIT Stainless Steels, Thyssen Edelstahlwerke AG, March 1989",,A
Potassium Acetate,Stainless steels,Duplex,F51,A (Resistant),A (Resistant),,S31803,,,Molten,Molten,,253.0,"Chemical Resistance of REMANIT Stainless Steels, Thyssen Edelstahlwerke AG, March 1989",,A
Potassium Aluminum Sulfate,Stainless steels,Austenitic,301,A (Resistant),A (Resistant),,S30100,,10,20,68,,253.0,"Chemical Resistance of REMANIT Stainless Steels, Thyssen Edelstahlwerke AG, March 1989",,A
Potassium Aluminum Sulfate,Stainless steels,Austenitic,301,B (Good),B (Good),,S30100,,10,Boiling,Boiling,,253.0,"Chemical Resistance of REMANIT Stainless Steels, Thyssen Edelstahlwerke AG, March 1989",,B
Potassium Aluminum Sulfate,Stainless steels,Austenitic,301,A (Resistant),A (Resistant),,S30100,,Hot saturated,20,68,,253.0,"Chemical Resistance of REMANIT Stainless Steels, Thyssen Edelstahlwerke AG, March 1989",,A
Potassium Aluminum Sulfate,Stainless steels,Austenitic,301,D (Poor),D (Poor),,S30100,,Hot saturated,Boiling,Boiling,,253.0,"Chemical Resistance of REMANIT Stainless Steels, Thyssen Edelstahlwerke AG, March 1989",,D
Potassium Aluminum Sulfate,Stainless steels,Austenitic,302,A (Resistant),A (Resistant),,S30200,,10,20,68,,253.0,"Chemical Resistance of REMANIT Stainless Steels, Thyssen Edelstahlwerke AG, March 1989",,A
Potassium Aluminum Sulfate,Stainless steels,Austenitic,302,B (Good),B (Good),,S30200,,10,Boiling,Boiling,,253.0,"Chemical Resistance of REMANIT Stainless Steels, Thyssen Edelstahlwerke AG, March 1989",,B
Potassium Aluminum Sulfate,Stainless steels,Austenitic,302,A (Resistant),A (Resistant),,S30200,,Hot saturated,20,68,,253.0,"Chemical Resistance of REMANIT Stainless Steels, Thyssen Edelstahlwerke AG, March 1989",,A
Potassium Aluminum Sulfate,Stainless steels,Austenitic,302,D (Poor),D (Poor),,S30200,,Hot saturated,Boiling,Boiling,,253.0,"Chemical Resistance of REMANIT Stainless Steels, Thyssen Edelstahlwerke AG, March 1989",,D
Potassium Aluminum Sulfate,Stainless steels,Austenitic,303,A (Resistant),A (Resistant),,S30300,,10,20,68,,253.0,"Chemical Resistance of REMANIT Stainless Steels, Thyssen Edelstahlwerke AG, March 1989",,A
Potassium Aluminum Sulfate,Stainless steels,Austenitic,303,A (Resistant),A (Resistant),,S30300,,10,20,68,,253.0,"Chemical Resistance of REMANIT Stainless Steels, Thyssen Edelstahlwerke AG, March 1989",,A
Potassium Aluminum Sulfate,Stainless steels,Austenitic,303,C (Questionable),C (Questionable),,S30300,,10,Boiling,Boiling,,253.0,"Chemical Resistance of REMANIT Stainless Steels, Thyssen Edelstahlwerke AG, March 1989",,C
Potassium Aluminum Sulfate,Stainless steels,Austenitic,303,B (Good),B (Good),,S30300,,10,Boiling,Boiling,,253.0,"Chemical Resistance of REMANIT Stainless Steels, Thyssen Edelstahlwerke AG, March 1989",,B
Potassium Aluminum Sulfate,Stainless steels,Austenitic,303,C (Questionable),C (Questionable),,S30300,,Hot saturated,20,68,,253.0,"Chemical Resistance of REMANIT Stainless Steels, Thyssen Edelstahlwerke AG, March 1989",,C
Potassium Aluminum Sulfate,Stainless steels,Austenitic,303,A (Resistant),A (Resistant),,S30300,,Hot saturated,20,68,,253.0,"Chemical Resistance of REMANIT Stainless Steels, Thyssen Edelstahlwerke AG, March 1989",,A
Potassium Aluminum Sulfate,Stainless steels,Austenitic,303,D (Poor),D (Poor),,S30300,,Hot saturated,Boiling,Boiling,,253.0,"Chemical Resistance of REMANIT Stainless Steels, Thyssen Edelstahlwerke AG, March 1989",,D
Potassium Aluminum Sulfate,Stainless steels,Austenitic,303,D (Poor),D (Poor),,S30300,,Hot saturated,Boiling,Boiling,,253.0,"Chemical Resistance of REMANIT Stainless Steels, Thyssen Edelstahlwerke AG, March 1989",,D
Potassium Aluminum Sulfate,Stainless steels,Austenitic,304,A (Resistant),A (Resistant),,S30400,,10,20,68,,253.0,"Chemical Resistance of REMANIT Stainless Steels, Thyssen Edelstahlwerke AG, March 1989",,A
Potassium Aluminum Sulfate,Stainless steels,Austenitic,304,B (Good),B (Good),,S30400,,10,Boiling,Boiling,,253.0,"Chemical Resistance of REMANIT Stainless Steels, Thyssen Edelstahlwerke AG, March 1989",,B
Potassium Aluminum Sulfate,Stainless steels,Austenitic,304,A (Resistant),A (Resistant),,S30400,,Hot saturated,20,68,,253.0,"Chemical Resistance of REMANIT Stainless Steels, Thyssen Edelstahlwerke AG, March 1989",,A
Potassium Aluminum Sulfate,Stainless steels,Austenitic,304,D (Poor),D (Poor),,S30400,,Hot saturated,Boiling,Boiling,,253.0,"Chemical Resistance of REMANIT Stainless Steels, Thyssen Edelstahlwerke AG, March 1989",,D
Potassium Aluminum Sulfate,Stainless steels,Austenitic,316,A (Resistant),A (Resistant),,S31600,,10,20,68,,253.0,"Chemical Resistance of REMANIT Stainless Steels, Thyssen Edelstahlwerke AG, March 1989",,A
Potassium Aluminum Sulfate,Stainless steels,Austenitic,316,A (Resistant),A (Resistant),,S31600,,10,Boiling,Boiling,,253.0,"Chemical Resistance of REMANIT Stainless Steels, Thyssen Edelstahlwerke AG, March 1989",,A
Potassium Aluminum Sulfate,Stainless steels,Austenitic,316,A (Resistant),A (Resistant),,S31600,,Hot saturated,20,68,,253.0,"Chemical Resistance of REMANIT Stainless Steels, Thyssen Edelstahlwerke AG, March 1989",,A
Potassium Aluminum Sulfate,Stainless steels,Austenitic,316,C (Questionable),C (Questionable),,S31600,,Hot saturated,Boiling,Boiling,,253.0,"Chemical Resistance of REMANIT Stainless Steels, Thyssen Edelstahlwerke AG, March 1989",,C
Potassium Aluminum Sulfate,Stainless steels,Austenitic,321,A (Resistant),A (Resistant),,S32100,,10,20,68,,253.0,"Chemical Resistance of REMANIT Stainless Steels, Thyssen Edelstahlwerke AG, March 1989",,A
Potassium Aluminum Sulfate,Stainless steels,Austenitic,321,B (Good),B (Good),,S32100,,10,Boiling,Boiling,,253.0,"Chemical Resistance of REMANIT Stainless Steels, Thyssen Edelstahlwerke AG, March 1989",,B
Potassium Aluminum Sulfate,Stainless steels,Austenitic,321,A (Resistant),A (Resistant),,S32100,,Hot saturated,20,68,,253.0,"Chemical Resistance of REMANIT Stainless Steels, Thyssen Edelstahlwerke AG, March 1989",,A
Potassium Aluminum Sulfate,Stainless steels,Austenitic,321,D (Poor),D (Poor),,S32100,,Hot saturated,Boiling,Boiling,,253.0,"Chemical Resistance of REMANIT Stainless Steels, Thyssen Edelstahlwerke AG, March 1989",,D
Potassium Aluminum Sulfate,Stainless steels,Austenitic,347,A (Resistant),A (Resistant),,S34700,,10,20,68,,253.0,"Chemical Resistance of REMANIT Stainless Steels, Thyssen Edelstahlwerke AG, March 1989",,A
Potassium Aluminum Sulfate,Stainless steels,Austenitic,347,B (Good),B (Good),,S34700,,10,Boiling,Boiling,,253.0,"Chemical Resistance of REMANIT Stainless Steels, Thyssen Edelstahlwerke AG, March 1989",,B
Potassium Aluminum Sulfate,Stainless steels,Austenitic,347,A (Resistant),A (Resistant),,S34700,,Hot saturated,20,68,,253.0,"Chemical Resistance of REMANIT Stainless Steels, Thyssen Edelstahlwerke AG, March 1989",,A
Potassium Aluminum Sulfate,Stainless steels,Austenitic,347,D (Poor),D (Poor),,S34700,,Hot saturated,Boiling,Boiling,,253.0,"Chemical Resistance of REMANIT Stainless Steels, Thyssen Edelstahlwerke AG, March 1989",,D
Potassium Aluminum Sulfate,Stainless steels,Austenitic,304L,A (Resistant),A (Resistant),,S30403,,10,20,68,,253.0,"Chemical Resistance of REMANIT Stainless Steels, Thyssen Edelstahlwerke AG, March 1989",,A
Potassium Aluminum Sulfate,Stainless steels,Austenitic,304L,B (Good),B (Good),,S30403,,10,Boiling,Boiling,,253.0,"Chemical Resistance of REMANIT Stainless Steels, Thyssen Edelstahlwerke AG, March 1989",,B
Potassium Aluminum Sulfate,Stainless steels,Austenitic,304L,A (Resistant),A (Resistant),,S30403,,Hot saturated,20,68,,253.0,"Chemical Resistance of REMANIT Stainless Steels, Thyssen Edelstahlwerke AG, March 1989",,A
Potassium Aluminum Sulfate,Stainless steels,Austenitic,304L,D (Poor),D (Poor),,S30403,,Hot saturated,Boiling,Boiling,,253.0,"Chemical Resistance of REMANIT Stainless Steels, Thyssen Edelstahlwerke AG, March 1989",,D
Potassium Aluminum Sulfate,Stainless steels,Austenitic,304LN,A (Resistant),A (Resistant),,S30453,,10,20,68,,253.0,"Chemical Resistance of REMANIT Stainless Steels, Thyssen Edelstahlwerke AG, March 1989",,A
Potassium Aluminum Sulfate,Stainless steels,Austenitic,304LN,B (Good),B (Good),,S30453,,10,Boiling,Boiling,,253.0,"Chemical Resistance of REMANIT Stainless Steels, Thyssen Edelstahlwerke AG, March 1989",,B
Potassium Aluminum Sulfate,Stainless steels,Austenitic,304LN,A (Resistant),A (Resistant),,S30453,,Hot saturated,20,68,,253.0,"Chemical Resistance of REMANIT Stainless Steels, Thyssen Edelstahlwerke AG, March 1989",,A
Potassium Aluminum Sulfate,Stainless steels,Austenitic,304LN,D (Poor),D (Poor),,S30453,,Hot saturated,Boiling,Boiling,,253.0,"Chemical Resistance of REMANIT Stainless Steels, Thyssen Edelstahlwerke AG, March 1989",,D
Potassium Aluminum Sulfate,Stainless steels,Austenitic,316F,A (Resistant),A (Resistant),,S31620,,10,20,68,,253.0,"Chemical Resistance of REMANIT Stainless Steels, Thyssen Edelstahlwerke AG, March 1989",,A
Potassium Aluminum Sulfate,Stainless steels,Austenitic,316F,B (Good),B (Good),,S31620,,10,Boiling,Boiling,,253.0,"Chemical Resistance of REMANIT Stainless Steels, Thyssen Edelstahlwerke AG, March 1989",,B
Potassium Aluminum Sulfate,Stainless steels,Austenitic,316F,A (Resistant),A (Resistant),,S31620,,Hot saturated,20,68,,253.0,"Chemical Resistance of REMANIT Stainless Steels, Thyssen Edelstahlwerke AG, March 1989",,A
Potassium Aluminum Sulfate,Stainless steels,Austenitic,316F,D (Poor),D (Poor),,S31620,,Hot saturated,Boiling,Boiling,,253.0,"Chemical Resistance of REMANIT Stainless Steels, Thyssen Edelstahlwerke AG, March 1989",,D
Potassium Aluminum Sulfate,Stainless steels,Austenitic,316L,A (Resistant),A (Resistant),,S31603,,10,20,68,,253.0,"Chemical Resistance of REMANIT Stainless Steels, Thyssen Edelstahlwerke AG, March 1989",,A
Potassium Aluminum Sulfate,Stainless steels,Austenitic,316L,A (Resistant),A (Resistant),,S31603,,10,Boiling,Boiling,,253.0,"Chemical Resistance of REMANIT Stainless Steels, Thyssen Edelstahlwerke AG, March 1989",,A
Potassium Aluminum Sulfate,Stainless steels,Austenitic,316L,A (Resistant),A (Resistant),,S31603,,Hot saturated,20,68,,253.0,"Chemical Resistance of REMANIT Stainless Steels, Thyssen Edelstahlwerke AG, March 1989",,A
Potassium Aluminum Sulfate,Stainless steels,Austenitic,316L,C (Questionable),C (Questionable),,S31603,,Hot saturated,Boiling,Boiling,,253.0,"Chemical Resistance of REMANIT Stainless Steels, Thyssen Edelstahlwerke AG, March 1989",,C
Potassium Aluminum Sulfate,Stainless steels,Austenitic,316LN,A (Resistant),A (Resistant),,S31653,,10,20,68,,253.0,"Chemical Resistance of REMANIT Stainless Steels, Thyssen Edelstahlwerke AG, March 1989",,A
Potassium Aluminum Sulfate,Stainless steels,Austenitic,316LN,A (Resistant),A (Resistant),,S31653,,10,Boiling,Boiling,,253.0,"Chemical Resistance of REMANIT Stainless Steels, Thyssen Edelstahlwerke AG, March 1989",,A
Potassium Aluminum Sulfate,Stainless steels,Austenitic,316LN,A (Resistant),A (Resistant),,S31653,,Hot saturated,20,68,,253.0,"Chemical Resistance of REMANIT Stainless Steels, Thyssen Edelstahlwerke AG, March 1989",,A
Potassium Aluminum Sulfate,Stainless steels,Austenitic,316LN,C (Questionable),C (Questionable),,S31653,,Hot saturated,Boiling,Boiling,,253.0,"Chemical Resistance of REMANIT Stainless Steels, Thyssen Edelstahlwerke AG, March 1989",,C
Potassium Aluminum Sulfate,Stainless steels,Austenitic,316Ti,A (Resistant),A (Resistant),,S31635,,10,20,68,,253.0,"Chemical Resistance of REMANIT Stainless Steels, Thyssen Edelstahlwerke AG, March 1989",,A
Potassium Aluminum Sulfate,Stainless steels,Austenitic,316Ti,A (Resistant),A (Resistant),,S31635,,10,Boiling,Boiling,,253.0,"Chemical Resistance of REMANIT Stainless Steels, Thyssen Edelstahlwerke AG, March 1989",,A
Potassium Aluminum Sulfate,Stainless steels,Austenitic,316Ti,A (Resistant),A (Resistant),,S31635,,Hot saturated,20,68,,253.0,"Chemical Resistance of REMANIT Stainless Steels, Thyssen Edelstahlwerke AG, March 1989",,A
Potassium Aluminum Sulfate,Stainless steels,Austenitic,316Ti,C (Questionable),C (Questionable),,S31635,,Hot saturated,Boiling,Boiling,,253.0,"Chemical Resistance of REMANIT Stainless Steels, Thyssen Edelstahlwerke AG, March 1989",,C
Potassium Aluminum Sulfate,Stainless steels,Austenitic,317L,A (Resistant),A (Resistant),,S31703,,10,20,68,,253.0,"Chemical Resistance of REMANIT Stainless Steels, Thyssen Edelstahlwerke AG, March 1989",,A
Potassium Aluminum Sulfate,Stainless steels,Austenitic,317L,A (Resistant),A (Resistant),,S31703,,10,Boiling,Boiling,,253.0,"Chemical Resistance of REMANIT Stainless Steels, Thyssen Edelstahlwerke AG, March 1989",,A
Potassium Aluminum Sulfate,Stainless steels,Austenitic,317L,A (Resistant),A (Resistant),,S31703,,Hot saturated,20,68,,253.0,"Chemical Resistance of REMANIT Stainless Steels, Thyssen Edelstahlwerke AG, March 1989",,A
Potassium Aluminum Sulfate,Stainless steels,Austenitic,317L,C (Questionable),C (Questionable),,S31703,,Hot saturated,Boiling,Boiling,,253.0,"Chemical Resistance of REMANIT Stainless Steels, Thyssen Edelstahlwerke AG, March 1989",,C
Potassium Aluminum Sulfate,Stainless steels,Austenitic,317LN,A (Resistant),A (Resistant),,S31725,,10,20,68,,253.0,"Chemical Resistance of REMANIT Stainless Steels, Thyssen Edelstahlwerke AG, March 1989",,A
Potassium Aluminum Sulfate,Stainless steels,Austenitic,317LN,A (Resistant),A (Resistant),,S31725,,10,Boiling,Boiling,,253.0,"Chemical Resistance of REMANIT Stainless Steels, Thyssen Edelstahlwerke AG, March 1989",,A
Potassium Aluminum Sulfate,Stainless steels,Austenitic,317LN,A (Resistant),A (Resistant),,S31725,,Hot saturated,20,68,,253.0,"Chemical Resistance of REMANIT Stainless Steels, Thyssen Edelstahlwerke AG, March 1989",,A
Potassium Aluminum Sulfate,Stainless steels,Austenitic,317LN,C (Questionable),C (Questionable),,S31725,,Hot saturated,Boiling,Boiling,,253.0,"Chemical Resistance of REMANIT Stainless Steels, Thyssen Edelstahlwerke AG, March 1989",,C
Potassium Aluminum Sulfate,Stainless steels,Duplex,329,A (Resistant),A (Resistant),,S32900,,10,20,68,,253.0,"Chemical Resistance of REMANIT Stainless Steels, Thyssen Edelstahlwerke AG, March 1989",,A
Potassium Aluminum Sulfate,Stainless steels,Duplex,329,A (Resistant),A (Resistant),,S32900,,10,Boiling,Boiling,,253.0,"Chemical Resistance of REMANIT Stainless Steels, Thyssen Edelstahlwerke AG, March 1989",,A
Potassium Aluminum Sulfate,Stainless steels,Duplex,329,A (Resistant),A (Resistant),,S32900,,Hot saturated,20,68,,253.0,"Chemical Resistance of REMANIT Stainless Steels, Thyssen Edelstahlwerke AG, March 1989",,A
Potassium Aluminum Sulfate,Stainless steels,Duplex,329,C (Questionable),C (Questionable),,S32900,,Hot saturated,Boiling,Boiling,,253.0,"Chemical Resistance of REMANIT Stainless Steels, Thyssen Edelstahlwerke AG, March 1989",,C
Potassium Aluminum Sulfate,Stainless steels,Duplex,F51,A (Resistant),A (Resistant),,S31803,,10,20,68,,253.0,"Chemical Resistance of REMANIT Stainless Steels, Thyssen Edelstahlwerke AG, March 1989",,A
Potassium Aluminum Sulfate,Stainless steels,Duplex,F51,A (Resistant),A (Resistant),,S31803,,10,Boiling,Boiling,,253.0,"Chemical Resistance of REMANIT Stainless Steels, Thyssen Edelstahlwerke AG, March 1989",,A
Potassium Aluminum Sulfate,Stainless steels,Duplex,F51,A (Resistant),A (Resistant),,S31803,,Hot saturated,20,68,,253.0,"Chemical Resistance of REMANIT Stainless Steels, Thyssen Edelstahlwerke AG, March 1989",,A
Potassium Aluminum Sulfate,Stainless steels,Duplex,F51,C (Questionable),C (Questionable),,S31803,,Hot saturated,Boiling,Boiling,,253.0,"Chemical Resistance of REMANIT Stainless Steels, Thyssen Edelstahlwerke AG, March 1989",,C
Potassium Aluminum Sulfate,Stainless steels,Ferritic,405,B (Good),B (Good),,S40500,,10,20,68,,253.0,"Chemical Resistance of REMANIT Stainless Steels, Thyssen Edelstahlwerke AG, March 1989",,B
Potassium Aluminum Sulfate,Stainless steels,Ferritic,405,C (Questionable),C (Questionable),,S40500,,10,Boiling,Boiling,,253.0,"Chemical Resistance of REMANIT Stainless Steels, Thyssen Edelstahlwerke AG, March 1989",,C
Potassium Aluminum Sulfate,Stainless steels,Ferritic,405,C (Questionable),C (Questionable),,S40500,,Hot saturated,20,68,,253.0,"Chemical Resistance of REMANIT Stainless Steels, Thyssen Edelstahlwerke AG, March 1989",,C
Potassium Aluminum Sulfate,Stainless steels,Ferritic,405,D (Poor),D (Poor),,S40500,,Hot saturated,Boiling,Boiling,,253.0,"Chemical Resistance of REMANIT Stainless Steels, Thyssen Edelstahlwerke AG, March 1989",,D
Potassium Aluminum Sulfate,Stainless steels,Ferritic,409,B (Good),B (Good),,S40900,,10,20,68,,253.0,"Chemical Resistance of REMANIT Stainless Steels, Thyssen Edelstahlwerke AG, March 1989",,B
Potassium Aluminum Sulfate,Stainless steels,Ferritic,409,C (Questionable),C (Questionable),,S40900,,10,Boiling,Boiling,,253.0,"Chemical Resistance of REMANIT Stainless Steels, Thyssen Edelstahlwerke AG, March 1989",,C
Potassium Aluminum Sulfate,Stainless steels,Ferritic,409,C (Questionable),C (Questionable),,S40900,,Hot saturated,20,68,,253.0,"Chemical Resistance of REMANIT Stainless Steels, Thyssen Edelstahlwerke AG, March 1989",,C
Potassium Aluminum Sulfate,Stainless steels,Ferritic,409,D (Poor),D (Poor),,S40900,,Hot saturated,Boiling,Boiling,,253.0,"Chemical Resistance of REMANIT Stainless Steels, Thyssen Edelstahlwerke AG, March 1989",,D
Potassium Aluminum Sulfate,Stainless steels,Ferritic,430,A (Resistant),A (Resistant),,S43000,,10,20,68,,253.0,"Chemical Resistance of REMANIT Stainless Steels, Thyssen Edelstahlwerke AG, March 1989",,A
Potassium Aluminum Sulfate,Stainless steels,Ferritic,430,C (Questionable),C (Questionable),,S43000,,10,Boiling,Boiling,,253.0,"Chemical Resistance of REMANIT Stainless Steels, Thyssen Edelstahlwerke AG, March 1989",,C
Potassium Aluminum Sulfate,Stainless steels,Ferritic,430,C (Questionable),C (Questionable),,S43000,,Hot saturated,20,68,,253.0,"Chemical Resistance of REMANIT Stainless Steels, Thyssen Edelstahlwerke AG, March 1989",,C
Potassium Aluminum Sulfate,Stainless steels,Ferritic,430,D (Poor),D (Poor),,S43000,,Hot saturated,Boiling,Boiling,,253.0,"Chemical Resistance of REMANIT Stainless Steels, Thyssen Edelstahlwerke AG, March 1989",,D
Potassium Aluminum Sulfate,Stainless steels,Ferritic,434,A (Resistant),A (Resistant),,S43400,,10,20,68,,253.0,"Chemical Resistance of REMANIT Stainless Steels, Thyssen Edelstahlwerke AG, March 1989",,A
Potassium Aluminum Sulfate,Stainless steels,Ferritic,434,B (Good),B (Good),,S43400,,10,Boiling,Boiling,,253.0,"Chemical Resistance of REMANIT Stainless Steels, Thyssen Edelstahlwerke AG, March 1989",,B
Potassium Aluminum Sulfate,Stainless steels,Ferritic,434,B (Good),B (Good),,S43400,,Hot saturated,20,68,,253.0,"Chemical Resistance of REMANIT Stainless Steels, Thyssen Edelstahlwerke AG, March 1989",,B
