Repository: wfreinhart/matse219

# MATSE 219: Materials Informatics

Auto-generated from the private authoring repo (matse219-instructor). Do not edit here directly -- changes are overwritten on the next publish run.

## Lectures

- [Lecture01](https://colab.research.google.com/github/wfreinhart/matse219/blob/staging/notebooks/Lecture01.ipynb)
- [Lecture02](https://colab.research.google.com/github/wfreinhart/matse219/blob/staging/notebooks/Lecture02.ipynb)
- [Lecture03](https://colab.research.google.com/github/wfreinhart/matse219/blob/staging/notebooks/Lecture03.ipynb)
- [Lecture04](https://colab.research.google.com/github/wfreinhart/matse219/blob/staging/notebooks/Lecture04.ipynb)

File: datasets/corrosion.csv (part 90 of 142)
Environment,Material Group,Material Family,Material,Rate (mm/yr) or Rating,Rate (mils/yr) or Rating,Localized Attack,UNS,Condition/Comment,Concentration (Vol %),Temperature (deg C),Temperature (deg F),Duration,Reference #,Reference,rate_mm_yr_numeric,rate_letter_grade
Potassium Aluminum Sulfate,Stainless steels,Ferritic,434,D (Poor),D (Poor),,S43400,,Hot saturated,Boiling,Boiling,,253.0,"Chemical Resistance of REMANIT Stainless Steels, Thyssen Edelstahlwerke AG, March 1989",,D
Potassium Aluminum Sulfate,Stainless steels,Martensitic,403,B (Good),B (Good),,S40300,,10,20,68,,253.0,"Chemical Resistance of REMANIT Stainless Steels, Thyssen Edelstahlwerke AG, March 1989",,B
Potassium Aluminum Sulfate,Stainless steels,Martensitic,403,C (Questionable),C (Questionable),,S40300,,10,Boiling,Boiling,,253.0,"Chemical Resistance of REMANIT Stainless Steels, Thyssen Edelstahlwerke AG, March 1989",,C
Potassium Aluminum Sulfate,Stainless steels,Martensitic,403,C (Questionable),C (Questionable),,S40300,,Hot saturated,20,68,,253.0,"Chemical Resistance of REMANIT Stainless Steels, Thyssen Edelstahlwerke AG, March 1989",,C
Potassium Aluminum Sulfate,Stainless steels,Martensitic,403,D (Poor),D (Poor),,S40300,,Hot saturated,Boiling,Boiling,,253.0,"Chemical Resistance of REMANIT Stainless Steels, Thyssen Edelstahlwerke AG, March 1989",,D
Potassium Aluminum Sulfate,Stainless steels,Martensitic,410,B (Good),B (Good),,S41000,,10,20,68,,253.0,"Chemical Resistance of REMANIT Stainless Steels, Thyssen Edelstahlwerke AG, March 1989",,B
Potassium Aluminum Sulfate,Stainless steels,Martensitic,410,C (Questionable),C (Questionable),,S41000,,10,Boiling,Boiling,,253.0,"Chemical Resistance of REMANIT Stainless Steels, Thyssen Edelstahlwerke AG, March 1989",,C
Potassium Aluminum Sulfate,Stainless steels,Martensitic,410,C (Questionable),C (Questionable),,S41000,,Hot saturated,20,68,,253.0,"Chemical Resistance of REMANIT Stainless Steels, Thyssen Edelstahlwerke AG, March 1989",,C
Potassium Aluminum Sulfate,Stainless steels,Martensitic,410,D (Poor),D (Poor),,S41000,,Hot saturated,Boiling,Boiling,,253.0,"Chemical Resistance of REMANIT Stainless Steels, Thyssen Edelstahlwerke AG, March 1989",,D
Potassium Aluminum Sulfate,Stainless steels,Martensitic,416,B (Good),B (Good),,S41600,,10,20,68,,253.0,"Chemical Resistance of REMANIT Stainless Steels, Thyssen Edelstahlwerke AG, March 1989",,B
Potassium Aluminum Sulfate,Stainless steels,Martensitic,416,C (Questionable),C (Questionable),,S41600,,10,Boiling,Boiling,,253.0,"Chemical Resistance of REMANIT Stainless Steels, Thyssen Edelstahlwerke AG, March 1989",,C
Potassium Aluminum Sulfate,Stainless steels,Martensitic,416,C (Questionable),C (Questionable),,S41600,,Hot saturated,20,68,,253.0,"Chemical Resistance of REMANIT Stainless Steels, Thyssen Edelstahlwerke AG, March 1989",,C
Potassium Aluminum Sulfate,Stainless steels,Martensitic,416,D (Poor),D (Poor),,S41600,,Hot saturated,Boiling,Boiling,,253.0,"Chemical Resistance of REMANIT Stainless Steels, Thyssen Edelstahlwerke AG, March 1989",,D
Potassium Aluminum Sulfate,Stainless steels,Martensitic,420,B (Good),B (Good),,S42000,,10,20,68,,253.0,"Chemical Resistance of REMANIT Stainless Steels, Thyssen Edelstahlwerke AG, March 1989",,B
Potassium Aluminum Sulfate,Stainless steels,Martensitic,420,C (Questionable),C (Questionable),,S42000,,10,Boiling,Boiling,,253.0,"Chemical Resistance of REMANIT Stainless Steels, Thyssen Edelstahlwerke AG, March 1989",,C
Potassium Aluminum Sulfate,Stainless steels,Martensitic,420,C (Questionable),C (Questionable),,S42000,,Hot saturated,20,68,,253.0,"Chemical Resistance of REMANIT Stainless Steels, Thyssen Edelstahlwerke AG, March 1989",,C
Potassium Aluminum Sulfate,Stainless steels,Martensitic,420,D (Poor),D (Poor),,S42000,,Hot saturated,Boiling,Boiling,,253.0,"Chemical Resistance of REMANIT Stainless Steels, Thyssen Edelstahlwerke AG, March 1989",,D
Potassium Bisulfate,Stainless steels,Austenitic,301,D (Poor),D (Poor),,S30100,,2,90,194,,253.0,"Chemical Resistance of REMANIT Stainless Steels, Thyssen Edelstahlwerke AG, March 1989",,D
Potassium Bisulfate,Stainless steels,Austenitic,301,B (Good),B (Good),,S30100,,5,20,68,,253.0,"Chemical Resistance of REMANIT Stainless Steels, Thyssen Edelstahlwerke AG, March 1989",,B
Potassium Bisulfate,Stainless steels,Austenitic,301,D (Poor),D (Poor),,S30100,,5,90,194,,253.0,"Chemical Resistance of REMANIT Stainless Steels, Thyssen Edelstahlwerke AG, March 1989",,D
Potassium Bisulfate,Stainless steels,Austenitic,301,D (Poor),D (Poor),,S30100,,15,90,194,,253.0,"Chemical Resistance of REMANIT Stainless Steels, Thyssen Edelstahlwerke AG, March 1989",,D
Potassium Bisulfate,Stainless steels,Austenitic,302,D (Poor),D (Poor),,S30200,,2,90,194,,253.0,"Chemical Resistance of REMANIT Stainless Steels, Thyssen Edelstahlwerke AG, March 1989",,D
Potassium Bisulfate,Stainless steels,Austenitic,302,B (Good),B (Good),,S30200,,5,20,68,,253.0,"Chemical Resistance of REMANIT Stainless Steels, Thyssen Edelstahlwerke AG, March 1989",,B
Potassium Bisulfate,Stainless steels,Austenitic,302,D (Poor),D (Poor),,S30200,,5,90,194,,253.0,"Chemical Resistance of REMANIT Stainless Steels, Thyssen Edelstahlwerke AG, March 1989",,D
Potassium Bisulfate,Stainless steels,Austenitic,302,D (Poor),D (Poor),,S30200,,15,90,194,,253.0,"Chemical Resistance of REMANIT Stainless Steels, Thyssen Edelstahlwerke AG, March 1989",,D
Potassium Bisulfate,Stainless steels,Austenitic,303,D (Poor),D (Poor),,S30300,,2,90,194,,253.0,"Chemical Resistance of REMANIT Stainless Steels, Thyssen Edelstahlwerke AG, March 1989",,D
Potassium Bisulfate,Stainless steels,Austenitic,303,B (Good),B (Good),,S30300,,5,20,68,,253.0,"Chemical Resistance of REMANIT Stainless Steels, Thyssen Edelstahlwerke AG, March 1989",,B
Potassium Bisulfate,Stainless steels,Austenitic,303,D (Poor),D (Poor),,S30300,,5,90,194,,253.0,"Chemical Resistance of REMANIT Stainless Steels, Thyssen Edelstahlwerke AG, March 1989",,D
Potassium Bisulfate,Stainless steels,Austenitic,303,D (Poor),D (Poor),,S30300,,15,90,194,,253.0,"Chemical Resistance of REMANIT Stainless Steels, Thyssen Edelstahlwerke AG, March 1989",,D
Potassium Bisulfate,Stainless steels,Austenitic,304,D (Poor),D (Poor),,S30400,,2,90,194,,253.0,"Chemical Resistance of REMANIT Stainless Steels, Thyssen Edelstahlwerke AG, March 1989",,D
Potassium Bisulfate,Stainless steels,Austenitic,304,B (Good),B (Good),,S30400,,5,20,68,,253.0,"Chemical Resistance of REMANIT Stainless Steels, Thyssen Edelstahlwerke AG, March 1989",,B
Potassium Bisulfate,Stainless steels,Austenitic,304,D (Poor),D (Poor),,S30400,,5,90,194,,253.0,"Chemical Resistance of REMANIT Stainless Steels, Thyssen Edelstahlwerke AG, March 1989",,D
Potassium Bisulfate,Stainless steels,Austenitic,304,D (Poor),D (Poor),,S30400,,15,90,194,,253.0,"Chemical Resistance of REMANIT Stainless Steels, Thyssen Edelstahlwerke AG, March 1989",,D
Potassium Bisulfate,Stainless steels,Austenitic,316,C (Questionable),C (Questionable),,S31600,,2,90,194,,253.0,"Chemical Resistance of REMANIT Stainless Steels, Thyssen Edelstahlwerke AG, March 1989",,C
Potassium Bisulfate,Stainless steels,Austenitic,316,A (Resistant),A (Resistant),,S31600,,5,20,68,,253.0,"Chemical Resistance of REMANIT Stainless Steels, Thyssen Edelstahlwerke AG, March 1989",,A
Potassium Bisulfate,Stainless steels,Austenitic,316,C (Questionable),C (Questionable),,S31600,,5,90,194,,253.0,"Chemical Resistance of REMANIT Stainless Steels, Thyssen Edelstahlwerke AG, March 1989",,C
Potassium Bisulfate,Stainless steels,Austenitic,316,C (Questionable),C (Questionable),,S31600,,15,90,194,,253.0,"Chemical Resistance of REMANIT Stainless Steels, Thyssen Edelstahlwerke AG, March 1989",,C
Potassium Bisulfate,Stainless steels,Austenitic,321,D (Poor),D (Poor),,S32100,,2,90,194,,253.0,"Chemical Resistance of REMANIT Stainless Steels, Thyssen Edelstahlwerke AG, March 1989",,D
Potassium Bisulfate,Stainless steels,Austenitic,321,B (Good),B (Good),,S32100,,5,20,68,,253.0,"Chemical Resistance of REMANIT Stainless Steels, Thyssen Edelstahlwerke AG, March 1989",,B
Potassium Bisulfate,Stainless steels,Austenitic,321,D (Poor),D (Poor),,S32100,,5,90,194,,253.0,"Chemical Resistance of REMANIT Stainless Steels, Thyssen Edelstahlwerke AG, March 1989",,D
Potassium Bisulfate,Stainless steels,Austenitic,321,D (Poor),D (Poor),,S32100,,15,90,194,,253.0,"Chemical Resistance of REMANIT Stainless Steels, Thyssen Edelstahlwerke AG, March 1989",,D
Potassium Bisulfate,Stainless steels,Austenitic,347,D (Poor),D (Poor),,S34700,,2,90,194,,253.0,"Chemical Resistance of REMANIT Stainless Steels, Thyssen Edelstahlwerke AG, March 1989",,D
Potassium Bisulfate,Stainless steels,Austenitic,347,B (Good),B (Good),,S34700,,5,20,68,,253.0,"Chemical Resistance of REMANIT Stainless Steels, Thyssen Edelstahlwerke AG, March 1989",,B
Potassium Bisulfate,Stainless steels,Austenitic,347,D (Poor),D (Poor),,S34700,,5,90,194,,253.0,"Chemical Resistance of REMANIT Stainless Steels, Thyssen Edelstahlwerke AG, March 1989",,D
Potassium Bisulfate,Stainless steels,Austenitic,347,D (Poor),D (Poor),,S34700,,15,90,194,,253.0,"Chemical Resistance of REMANIT Stainless Steels, Thyssen Edelstahlwerke AG, March 1989",,D
Potassium Bisulfate,Stainless steels,Austenitic,304L,D (Poor),D (Poor),,S30403,,2,90,194,,253.0,"Chemical Resistance of REMANIT Stainless Steels, Thyssen Edelstahlwerke AG, March 1989",,D
Potassium Bisulfate,Stainless steels,Austenitic,304L,B (Good),B (Good),,S30403,,5,20,68,,253.0,"Chemical Resistance of REMANIT Stainless Steels, Thyssen Edelstahlwerke AG, March 1989",,B
Potassium Bisulfate,Stainless steels,Austenitic,304L,D (Poor),D (Poor),,S30403,,5,90,194,,253.0,"Chemical Resistance of REMANIT Stainless Steels, Thyssen Edelstahlwerke AG, March 1989",,D
Potassium Bisulfate,Stainless steels,Austenitic,304L,D (Poor),D (Poor),,S30403,,15,90,194,,253.0,"Chemical Resistance of REMANIT Stainless Steels, Thyssen Edelstahlwerke AG, March 1989",,D
Potassium Bisulfate,Stainless steels,Austenitic,304LN,D (Poor),D (Poor),,S30453,,2,90,194,,253.0,"Chemical Resistance of REMANIT Stainless Steels, Thyssen Edelstahlwerke AG, March 1989",,D
Potassium Bisulfate,Stainless steels,Austenitic,304LN,B (Good),B (Good),,S30453,,5,20,68,,253.0,"Chemical Resistance of REMANIT Stainless Steels, Thyssen Edelstahlwerke AG, March 1989",,B
Potassium Bisulfate,Stainless steels,Austenitic,304LN,D (Poor),D (Poor),,S30453,,5,90,194,,253.0,"Chemical Resistance of REMANIT Stainless Steels, Thyssen Edelstahlwerke AG, March 1989",,D
Potassium Bisulfate,Stainless steels,Austenitic,304LN,D (Poor),D (Poor),,S30453,,15,90,194,,253.0,"Chemical Resistance of REMANIT Stainless Steels, Thyssen Edelstahlwerke AG, March 1989",,D
Potassium Bisulfate,Stainless steels,Austenitic,316F,D (Poor),D (Poor),,S31620,,2,90,194,,253.0,"Chemical Resistance of REMANIT Stainless Steels, Thyssen Edelstahlwerke AG, March 1989",,D
Potassium Bisulfate,Stainless steels,Austenitic,316F,B (Good),B (Good),,S31620,,5,20,68,,253.0,"Chemical Resistance of REMANIT Stainless Steels, Thyssen Edelstahlwerke AG, March 1989",,B
Potassium Bisulfate,Stainless steels,Austenitic,316F,D (Poor),D (Poor),,S31620,,5,90,194,,253.0,"Chemical Resistance of REMANIT Stainless Steels, Thyssen Edelstahlwerke AG, March 1989",,D
Potassium Bisulfate,Stainless steels,Austenitic,316F,D (Poor),D (Poor),,S31620,,15,90,194,,253.0,"Chemical Resistance of REMANIT Stainless Steels, Thyssen Edelstahlwerke AG, March 1989",,D
Potassium Bisulfate,Stainless steels,Austenitic,316L,C (Questionable),C (Questionable),,S31603,,2,90,194,,253.0,"Chemical Resistance of REMANIT Stainless Steels, Thyssen Edelstahlwerke AG, March 1989",,C
Potassium Bisulfate,Stainless steels,Austenitic,316L,A (Resistant),A (Resistant),,S31603,,5,20,68,,253.0,"Chemical Resistance of REMANIT Stainless Steels, Thyssen Edelstahlwerke AG, March 1989",,A
Potassium Bisulfate,Stainless steels,Austenitic,316L,C (Questionable),C (Questionable),,S31603,,5,90,194,,253.0,"Chemical Resistance of REMANIT Stainless Steels, Thyssen Edelstahlwerke AG, March 1989",,C
Potassium Bisulfate,Stainless steels,Austenitic,316L,C (Questionable),C (Questionable),,S31603,,15,90,194,,253.0,"Chemical Resistance of REMANIT Stainless Steels, Thyssen Edelstahlwerke AG, March 1989",,C
Potassium Bisulfate,Stainless steels,Austenitic,316LN,C (Questionable),C (Questionable),,S31653,,2,90,194,,253.0,"Chemical Resistance of REMANIT Stainless Steels, Thyssen Edelstahlwerke AG, March 1989",,C
Potassium Bisulfate,Stainless steels,Austenitic,316LN,A (Resistant),A (Resistant),,S31653,,5,20,68,,253.0,"Chemical Resistance of REMANIT Stainless Steels, Thyssen Edelstahlwerke AG, March 1989",,A
Potassium Bisulfate,Stainless steels,Austenitic,316LN,C (Questionable),C (Questionable),,S31653,,5,90,194,,253.0,"Chemical Resistance of REMANIT Stainless Steels, Thyssen Edelstahlwerke AG, March 1989",,C
Potassium Bisulfate,Stainless steels,Austenitic,316LN,C (Questionable),C (Questionable),,S31653,,15,90,194,,253.0,"Chemical Resistance of REMANIT Stainless Steels, Thyssen Edelstahlwerke AG, March 1989",,C
Potassium Bisulfate,Stainless steels,Austenitic,316Ti,C (Questionable),C (Questionable),,S31635,,2,90,194,,253.0,"Chemical Resistance of REMANIT Stainless Steels, Thyssen Edelstahlwerke AG, March 1989",,C
Potassium Bisulfate,Stainless steels,Austenitic,316Ti,A (Resistant),A (Resistant),,S31635,,5,20,68,,253.0,"Chemical Resistance of REMANIT Stainless Steels, Thyssen Edelstahlwerke AG, March 1989",,A
Potassium Bisulfate,Stainless steels,Austenitic,316Ti,C (Questionable),C (Questionable),,S31635,,5,90,194,,253.0,"Chemical Resistance of REMANIT Stainless Steels, Thyssen Edelstahlwerke AG, March 1989",,C
Potassium Bisulfate,Stainless steels,Austenitic,316Ti,C (Questionable),C (Questionable),,S31635,,15,90,194,,253.0,"Chemical Resistance of REMANIT Stainless Steels, Thyssen Edelstahlwerke AG, March 1989",,C
Potassium Bisulfate,Stainless steels,Austenitic,317L,C (Questionable),C (Questionable),,S31703,,2,90,194,,253.0,"Chemical Resistance of REMANIT Stainless Steels, Thyssen Edelstahlwerke AG, March 1989",,C
Potassium Bisulfate,Stainless steels,Austenitic,317L,A (Resistant),A (Resistant),,S31703,,5,20,68,,253.0,"Chemical Resistance of REMANIT Stainless Steels, Thyssen Edelstahlwerke AG, March 1989",,A
Potassium Bisulfate,Stainless steels,Austenitic,317L,C (Questionable),C (Questionable),,S31703,,5,90,194,,253.0,"Chemical Resistance of REMANIT Stainless Steels, Thyssen Edelstahlwerke AG, March 1989",,C
Potassium Bisulfate,Stainless steels,Austenitic,317L,C (Questionable),C (Questionable),,S31703,,15,90,194,,253.0,"Chemical Resistance of REMANIT Stainless Steels, Thyssen Edelstahlwerke AG, March 1989",,C
Potassium Bisulfate,Stainless steels,Austenitic,317LN,C (Questionable),C (Questionable),,S31725,,2,90,194,,253.0,"Chemical Resistance of REMANIT Stainless Steels, Thyssen Edelstahlwerke AG, March 1989",,C
Potassium Bisulfate,Stainless steels,Austenitic,317LN,A (Resistant),A (Resistant),,S31725,,5,20,68,,253.0,"Chemical Resistance of REMANIT Stainless Steels, Thyssen Edelstahlwerke AG, March 1989",,A
Potassium Bisulfate,Stainless steels,Austenitic,317LN,C (Questionable),C (Questionable),,S31725,,5,90,194,,253.0,"Chemical Resistance of REMANIT Stainless Steels, Thyssen Edelstahlwerke AG, March 1989",,C
Potassium Bisulfate,Stainless steels,Austenitic,317LN,C (Questionable),C (Questionable),,S31725,,15,90,194,,253.0,"Chemical Resistance of REMANIT Stainless Steels, Thyssen Edelstahlwerke AG, March 1989",,C
Potassium Bisulfate,Stainless steels,Duplex,329,C (Questionable),C (Questionable),,S32900,,2,90,194,,253.0,"Chemical Resistance of REMANIT Stainless Steels, Thyssen Edelstahlwerke AG, March 1989",,C
Potassium Bisulfate,Stainless steels,Duplex,329,A (Resistant),A (Resistant),,S32900,,5,20,68,,253.0,"Chemical Resistance of REMANIT Stainless Steels, Thyssen Edelstahlwerke AG, March 1989",,A
Potassium Bisulfate,Stainless steels,Duplex,329,C (Questionable),C (Questionable),,S32900,,5,90,194,,253.0,"Chemical Resistance of REMANIT Stainless Steels, Thyssen Edelstahlwerke AG, March 1989",,C
Potassium Bisulfate,Stainless steels,Duplex,329,C (Questionable),C (Questionable),,S32900,,15,90,194,,253.0,"Chemical Resistance of REMANIT Stainless Steels, Thyssen Edelstahlwerke AG, March 1989",,C
Potassium Bisulfate,Stainless steels,Duplex,F51,C (Questionable),C (Questionable),,S31803,,2,90,194,,253.0,"Chemical Resistance of REMANIT Stainless Steels, Thyssen Edelstahlwerke AG, March 1989",,C
Potassium Bisulfate,Stainless steels,Duplex,F51,A (Resistant),A (Resistant),,S31803,,5,20,68,,253.0,"Chemical Resistance of REMANIT Stainless Steels, Thyssen Edelstahlwerke AG, March 1989",,A
Potassium Bisulfate,Stainless steels,Duplex,F51,C (Questionable),C (Questionable),,S31803,,5,90,194,,253.0,"Chemical Resistance of REMANIT Stainless Steels, Thyssen Edelstahlwerke AG, March 1989",,C
Potassium Bisulfate,Stainless steels,Duplex,F51,C (Questionable),C (Questionable),,S31803,,15,90,194,,253.0,"Chemical Resistance of REMANIT Stainless Steels, Thyssen Edelstahlwerke AG, March 1989",,C
Potassium Bisulfate,Stainless steels,Ferritic,434,B (Good),B (Good),,S43400,,5,20,68,,253.0,"Chemical Resistance of REMANIT Stainless Steels, Thyssen Edelstahlwerke AG, March 1989",,B
Potassium Bitartrate,Stainless steels,Austenitic,301,A (Resistant),A (Resistant),,S30100,,Hot saturated,Cold,Cold,,253.0,"Chemical Resistance of REMANIT Stainless Steels, Thyssen Edelstahlwerke AG, March 1989",,A
Potassium Bitartrate,Stainless steels,Austenitic,301,C (Questionable),C (Questionable),,S30100,,Hot saturated,Boiling,Boiling,,253.0,"Chemical Resistance of REMANIT Stainless Steels, Thyssen Edelstahlwerke AG, March 1989",,C
Potassium Bitartrate,Stainless steels,Austenitic,302,A (Resistant),A (Resistant),,S30200,,Hot saturated,Cold,Cold,,253.0,"Chemical Resistance of REMANIT Stainless Steels, Thyssen Edelstahlwerke AG, March 1989",,A
Potassium Bitartrate,Stainless steels,Austenitic,302,C (Questionable),C (Questionable),,S30200,,Hot saturated,Boiling,Boiling,,253.0,"Chemical Resistance of REMANIT Stainless Steels, Thyssen Edelstahlwerke AG, March 1989",,C
Potassium Bitartrate,Stainless steels,Austenitic,303,A (Resistant),A (Resistant),,S30300,,Hot saturated,Cold,Cold,,253.0,"Chemical Resistance of REMANIT Stainless Steels, Thyssen Edelstahlwerke AG, March 1989",,A
Potassium Bitartrate,Stainless steels,Austenitic,303,C (Questionable),C (Questionable),,S30300,,Hot saturated,Boiling,Boiling,,253.0,"Chemical Resistance of REMANIT Stainless Steels, Thyssen Edelstahlwerke AG, March 1989",,C
Potassium Bitartrate,Stainless steels,Austenitic,304,A (Resistant),A (Resistant),,S30400,,Hot saturated,Cold,Cold,,253.0,"Chemical Resistance of REMANIT Stainless Steels, Thyssen Edelstahlwerke AG, March 1989",,A
Potassium Bitartrate,Stainless steels,Austenitic,304,C (Questionable),C (Questionable),,S30400,,Hot saturated,Boiling,Boiling,,253.0,"Chemical Resistance of REMANIT Stainless Steels, Thyssen Edelstahlwerke AG, March 1989",,C
Potassium Bitartrate,Stainless steels,Austenitic,316,A (Resistant),A (Resistant),,S31600,,Hot saturated,Cold,Cold,,253.0,"Chemical Resistance of REMANIT Stainless Steels, Thyssen Edelstahlwerke AG, March 1989",,A
Potassium Bitartrate,Stainless steels,Austenitic,316,B (Good),B (Good),,S31600,,Hot saturated,Boiling,Boiling,,253.0,"Chemical Resistance of REMANIT Stainless Steels, Thyssen Edelstahlwerke AG, March 1989",,B
Potassium Bitartrate,Stainless steels,Austenitic,321,A (Resistant),A (Resistant),,S32100,,Hot saturated,Cold,Cold,,253.0,"Chemical Resistance of REMANIT Stainless Steels, Thyssen Edelstahlwerke AG, March 1989",,A
Potassium Bitartrate,Stainless steels,Austenitic,321,C (Questionable),C (Questionable),,S32100,,Hot saturated,Boiling,Boiling,,253.0,"Chemical Resistance of REMANIT Stainless Steels, Thyssen Edelstahlwerke AG, March 1989",,C
Potassium Bitartrate,Stainless steels,Austenitic,347,A (Resistant),A (Resistant),,S34700,,Hot saturated,Cold,Cold,,253.0,"Chemical Resistance of REMANIT Stainless Steels, Thyssen Edelstahlwerke AG, March 1989",,A
Potassium Bitartrate,Stainless steels,Austenitic,347,C (Questionable),C (Questionable),,S34700,,Hot saturated,Boiling,Boiling,,253.0,"Chemical Resistance of REMANIT Stainless Steels, Thyssen Edelstahlwerke AG, March 1989",,C
Potassium Bitartrate,Stainless steels,Austenitic,304L,A (Resistant),A (Resistant),,S30403,,Hot saturated,Cold,Cold,,253.0,"Chemical Resistance of REMANIT Stainless Steels, Thyssen Edelstahlwerke AG, March 1989",,A
Potassium Bitartrate,Stainless steels,Austenitic,304L,C (Questionable),C (Questionable),,S30403,,Hot saturated,Boiling,Boiling,,253.0,"Chemical Resistance of REMANIT Stainless Steels, Thyssen Edelstahlwerke AG, March 1989",,C
Potassium Bitartrate,Stainless steels,Austenitic,304LN,A (Resistant),A (Resistant),,S30453,,Hot saturated,Cold,Cold,,253.0,"Chemical Resistance of REMANIT Stainless Steels, Thyssen Edelstahlwerke AG, March 1989",,A
Potassium Bitartrate,Stainless steels,Austenitic,304LN,C (Questionable),C (Questionable),,S30453,,Hot saturated,Boiling,Boiling,,253.0,"Chemical Resistance of REMANIT Stainless Steels, Thyssen Edelstahlwerke AG, March 1989",,C
Potassium Bitartrate,Stainless steels,Austenitic,316F,A (Resistant),A (Resistant),,S31620,,Hot saturated,Cold,Cold,,253.0,"Chemical Resistance of REMANIT Stainless Steels, Thyssen Edelstahlwerke AG, March 1989",,A
Potassium Bitartrate,Stainless steels,Austenitic,316F,C (Questionable),C (Questionable),,S31620,,Hot saturated,Boiling,Boiling,,253.0,"Chemical Resistance of REMANIT Stainless Steels, Thyssen Edelstahlwerke AG, March 1989",,C
Potassium Bitartrate,Stainless steels,Austenitic,316L,A (Resistant),A (Resistant),,S31603,,Hot saturated,Cold,Cold,,253.0,"Chemical Resistance of REMANIT Stainless Steels, Thyssen Edelstahlwerke AG, March 1989",,A
Potassium Bitartrate,Stainless steels,Austenitic,316L,B (Good),B (Good),,S31603,,Hot saturated,Boiling,Boiling,,253.0,"Chemical Resistance of REMANIT Stainless Steels, Thyssen Edelstahlwerke AG, March 1989",,B
Potassium Bitartrate,Stainless steels,Austenitic,316LN,A (Resistant),A (Resistant),,S31653,,Hot saturated,Cold,Cold,,253.0,"Chemical Resistance of REMANIT Stainless Steels, Thyssen Edelstahlwerke AG, March 1989",,A
Potassium Bitartrate,Stainless steels,Austenitic,316LN,B (Good),B (Good),,S31653,,Hot saturated,Boiling,Boiling,,253.0,"Chemical Resistance of REMANIT Stainless Steels, Thyssen Edelstahlwerke AG, March 1989",,B
Potassium Bitartrate,Stainless steels,Austenitic,316Ti,A (Resistant),A (Resistant),,S31635,,Hot saturated,Cold,Cold,,253.0,"Chemical Resistance of REMANIT Stainless Steels, Thyssen Edelstahlwerke AG, March 1989",,A
Potassium Bitartrate,Stainless steels,Austenitic,316Ti,B (Good),B (Good),,S31635,,Hot saturated,Boiling,Boiling,,253.0,"Chemical Resistance of REMANIT Stainless Steels, Thyssen Edelstahlwerke AG, March 1989",,B
Potassium Bitartrate,Stainless steels,Austenitic,317L,A (Resistant),A (Resistant),,S31703,,Hot saturated,Cold,Cold,,253.0,"Chemical Resistance of REMANIT Stainless Steels, Thyssen Edelstahlwerke AG, March 1989",,A
Potassium Bitartrate,Stainless steels,Austenitic,317L,B (Good),B (Good),,S31703,,Hot saturated,Boiling,Boiling,,253.0,"Chemical Resistance of REMANIT Stainless Steels, Thyssen Edelstahlwerke AG, March 1989",,B
Potassium Bitartrate,Stainless steels,Austenitic,317LN,A (Resistant),A (Resistant),,S31725,,Hot saturated,Cold,Cold,,253.0,"Chemical Resistance of REMANIT Stainless Steels, Thyssen Edelstahlwerke AG, March 1989",,A
Potassium Bitartrate,Stainless steels,Austenitic,317LN,B (Good),B (Good),,S31725,,Hot saturated,Boiling,Boiling,,253.0,"Chemical Resistance of REMANIT Stainless Steels, Thyssen Edelstahlwerke AG, March 1989",,B
Potassium Bitartrate,Stainless steels,Duplex,329,A (Resistant),A (Resistant),,S32900,,Hot saturated,Cold,Cold,,253.0,"Chemical Resistance of REMANIT Stainless Steels, Thyssen Edelstahlwerke AG, March 1989",,A
Potassium Bitartrate,Stainless steels,Duplex,329,B (Good),B (Good),,S32900,,Hot saturated,Boiling,Boiling,,253.0,"Chemical Resistance of REMANIT Stainless Steels, Thyssen Edelstahlwerke AG, March 1989",,B
Potassium Bitartrate,Stainless steels,Duplex,F51,A (Resistant),A (Resistant),,S31803,,Hot saturated,Cold,Cold,,253.0,"Chemical Resistance of REMANIT Stainless Steels, Thyssen Edelstahlwerke AG, March 1989",,A
Potassium Bitartrate,Stainless steels,Duplex,F51,B (Good),B (Good),,S31803,,Hot saturated,Boiling,Boiling,,253.0,"Chemical Resistance of REMANIT Stainless Steels, Thyssen Edelstahlwerke AG, March 1989",,B
Potassium Bitartrate,Stainless steels,Ferritic,434,C (Questionable),C (Questionable),,S43400,,Hot saturated,Boiling,Boiling,,253.0,"Chemical Resistance of REMANIT Stainless Steels, Thyssen Edelstahlwerke AG, March 1989",,C
Potassium Bromide,Aluminum and alloys,99.0% min Al,Aluminum (>99.5%),A (Resistant),A (Resistant),,A91350,Solution,,,,,92.0,"F. King, Aluminum and Its Alloys, Ellis Horwood, Chichester, England, 1987, p 282-291",,A
Potassium Bromide,Miscellaneous,Noble metals,Platinum,0.05 max,2 max,,P04995,,All,Boiling,Boiling,,5.0,"Metals Handbook, Ninth Edition, Vol 13, Corrosion, ASM International, Metals Park, OH, 1987, p 802",0.05,
Potassium Bromide,Miscellaneous,Noble metals,Platinum,0.05 max,2 max,,P04995,Melt,,760,1400,,5.0,"Metals Handbook, Ninth Edition, Vol 13, Corrosion, ASM International, Metals Park, OH, 1987, p 802",0.05,
Potassium Bromide,Miscellaneous,Noble metals,Silver,0.05 max,2 max,,P07010,,All,200-400,390-750,,9.0,"Metals Handbook, Ninth Edition, Vol 13, Corrosion, ASM International, Metals Park, OH, 1987, p 796",0.05,
Potassium Bromide,Nickel and alloys,Nickel-chromium-iron-molybdenum,Alloy 825,0.003 max,0.1 max,,N08825,"Chemical processing; field or pilot plant test; slight to moderate aeration; slight to moderate agitation. Plus dissolved ammonia, pH 8-9.5 (filter)",Saturated,85,185,20 d,89.0,"A Guide to Corrosion Resistance, Climax Molybdenum Company, Greenwich, CT, 1981",0.003,
Potassium Bromide,Refractory metals and alloys,Titanium and alloys,Titanium,A (Resistant),A (Resistant),,,,Saturated,Room,Room,,90.0,"N.D. Tomashov and P.M. Altovskii, Corrosion and Protection of Titanium, Government Scientific-Technical Publication of Machine-Building Literature (Russian translation), 1963; L.C. Covington and R.W. Schultz, Corrosion of Resistance of Titanium, TIMET Cor",,A
Potassium Bromide,Stainless steels,Austenitic,301,A (Resistant),A (Resistant),Pitting,S30100,,,20,68,,253.0,"Chemical Resistance of REMANIT Stainless Steels, Thyssen Edelstahlwerke AG, March 1989",,A
Potassium Bromide,Stainless steels,Austenitic,302,A (Resistant),A (Resistant),Pitting,S30200,,,20,68,,253.0,"Chemical Resistance of REMANIT Stainless Steels, Thyssen Edelstahlwerke AG, March 1989",,A
Potassium Bromide,Stainless steels,Austenitic,303,A (Resistant),A (Resistant),Pitting,S30300,,,20,68,,253.0,"Chemical Resistance of REMANIT Stainless Steels, Thyssen Edelstahlwerke AG, March 1989",,A
Potassium Bromide,Stainless steels,Austenitic,303,A (Resistant),A (Resistant),Pitting,S30300,,,20,68,,253.0,"Chemical Resistance of REMANIT Stainless Steels, Thyssen Edelstahlwerke AG, March 1989",,A
Potassium Bromide,Stainless steels,Austenitic,304,0.2,7.8,Moderate pitting,S30400,"Chemical processing; field or pilot plant test; slight to moderate aeration; rapid agitation. Plus 25% potassium bromate, 1.5% potassium hydroxide, bromine, trace iron",75,18,65,3.4 d,89.0,"A Guide to Corrosion Resistance, Climax Molybdenum Company, Greenwich, CT, 1981",0.2,
Potassium Bromide,Stainless steels,Austenitic,304,0.003 max,0.1 max,,S30400,"Chemical processing; field or pilot plant test; slight to moderate aeration; slight to moderate agitation. Plus dissolved ammonia, pH 8-9.5 (filter)",Saturated,85,185,20 d,89.0,"A Guide to Corrosion Resistance, Climax Molybdenum Company, Greenwich, CT, 1981",0.003,
Potassium Bromide,Stainless steels,Austenitic,304,A (Resistant),A (Resistant),Pitting,S30400,,,20,68,,253.0,"Chemical Resistance of REMANIT Stainless Steels, Thyssen Edelstahlwerke AG, March 1989",,A
Potassium Bromide,Stainless steels,Austenitic,316,0.14,5.7,Slight pitting,S31600,"Chemical processing; field or pilot plant test; slight to moderate aeration; rapid agitation. Plus 25% potassium bromate, 1.5% potassium hydroxide, bromine, trace iron",75,18,65,3.4 d,89.0,"A Guide to Corrosion Resistance, Climax Molybdenum Company, Greenwich, CT, 1981",0.14,
Potassium Bromide,Stainless steels,Austenitic,316,0.003 max,0.1 max,,S31600,"Chemical processing; field or pilot plant test; slight to moderate aeration; slight to moderate agitation. Plus dissolved ammonia, pH 8-9.5 (filter)",Saturated,85,185,20 d,89.0,"A Guide to Corrosion Resistance, Climax Molybdenum Company, Greenwich, CT, 1981",0.003,
Potassium Bromide,Stainless steels,Austenitic,316,A (Resistant),A (Resistant),Pitting,S31600,,,20,68,,253.0,"Chemical Resistance of REMANIT Stainless Steels, Thyssen Edelstahlwerke AG, March 1989",,A
Potassium Bromide,Stainless steels,Austenitic,321,A (Resistant),A (Resistant),Pitting,S32100,,,20,68,,253.0,"Chemical Resistance of REMANIT Stainless Steels, Thyssen Edelstahlwerke AG, March 1989",,A
Potassium Bromide,Stainless steels,Austenitic,347,A (Resistant),A (Resistant),Pitting,S34700,,,20,68,,253.0,"Chemical Resistance of REMANIT Stainless Steels, Thyssen Edelstahlwerke AG, March 1989",,A
Potassium Bromide,Stainless steels,Austenitic,304L,A (Resistant),A (Resistant),Pitting,S30403,,,20,68,,253.0,"Chemical Resistance of REMANIT Stainless Steels, Thyssen Edelstahlwerke AG, March 1989",,A
Potassium Bromide,Stainless steels,Austenitic,304LN,A (Resistant),A (Resistant),Pitting,S30453,,,20,68,,253.0,"Chemical Resistance of REMANIT Stainless Steels, Thyssen Edelstahlwerke AG, March 1989",,A
Potassium Bromide,Stainless steels,Austenitic,316F,A (Resistant),A (Resistant),Pitting,S31620,,,20,68,,253.0,"Chemical Resistance of REMANIT Stainless Steels, Thyssen Edelstahlwerke AG, March 1989",,A
Potassium Bromide,Stainless steels,Austenitic,316L,A (Resistant),A (Resistant),Pitting,S31603,,,20,68,,253.0,"Chemical Resistance of REMANIT Stainless Steels, Thyssen Edelstahlwerke AG, March 1989",,A
Potassium Bromide,Stainless steels,Austenitic,316LN,A (Resistant),A (Resistant),Pitting,S31653,,,20,68,,253.0,"Chemical Resistance of REMANIT Stainless Steels, Thyssen Edelstahlwerke AG, March 1989",,A
Potassium Bromide,Stainless steels,Austenitic,316Ti,A (Resistant),A (Resistant),Pitting,S31635,,,20,68,,253.0,"Chemical Resistance of REMANIT Stainless Steels, Thyssen Edelstahlwerke AG, March 1989",,A
Potassium Bromide,Stainless steels,Austenitic,317L,A (Resistant),A (Resistant),Pitting,S31703,,,20,68,,253.0,"Chemical Resistance of REMANIT Stainless Steels, Thyssen Edelstahlwerke AG, March 1989",,A
Potassium Bromide,Stainless steels,Austenitic,317LN,A (Resistant),A (Resistant),Pitting,S31725,,,20,68,,253.0,"Chemical Resistance of REMANIT Stainless Steels, Thyssen Edelstahlwerke AG, March 1989",,A
Potassium Bromide,Stainless steels,Austenitic,Carpenter 20 Carpenter Technology Corp.,0.003 max,0.1 max,,,"Chemical processing; field or pilot plant test; slight to moderate aeration; slight to moderate agitation. Plus dissolved ammonia, pH 8-9.5 (filter)",Saturated,85,185,20 d,89.0,"A Guide to Corrosion Resistance, Climax Molybdenum Company, Greenwich, CT, 1981",0.003,
Potassium Bromide,Stainless steels,Duplex,329,A (Resistant),A (Resistant),Pitting,S32900,,,20,68,,253.0,"Chemical Resistance of REMANIT Stainless Steels, Thyssen Edelstahlwerke AG, March 1989",,A
Potassium Bromide,Stainless steels,Duplex,F51,A (Resistant),A (Resistant),Pitting,S31803,,,20,68,,253.0,"Chemical Resistance of REMANIT Stainless Steels, Thyssen Edelstahlwerke AG, March 1989",,A
Potassium Bromide,Stainless steels,Ferritic,430,A (Resistant),A (Resistant),Pitting,S43000,,,20,68,,253.0,"Chemical Resistance of REMANIT Stainless Steels, Thyssen Edelstahlwerke AG, March 1989",,A
Potassium Bromide,Stainless steels,Ferritic,434,A (Resistant),A (Resistant),Pitting,S43400,,,20,68,,253.0,"Chemical Resistance of REMANIT Stainless Steels, Thyssen Edelstahlwerke AG, March 1989",,A
Potassium Bromide,Stainless steels,Martensitic,410,B (Good),B (Good),,S41000,,,Room,Room,,121.0,"Cyclops Corp., Universal-Cyclops Specialty Steel Division",,B
Potassium Carbonate,Stainless steels,Austenitic,301,A (Resistant),A (Resistant),,S30100,,,20,68,,253.0,"Chemical Resistance of REMANIT Stainless Steels, Thyssen Edelstahlwerke AG, March 1989",,A
Potassium Carbonate,Stainless steels,Austenitic,301,A (Resistant),A (Resistant),,S30100,,,Boiling,Boiling,,253.0,"Chemical Resistance of REMANIT Stainless Steels, Thyssen Edelstahlwerke AG, March 1989",,A
Potassium Carbonate,Stainless steels,Austenitic,301,A (Resistant),A (Resistant),,S30100,,,,,,253.0,"Chemical Resistance of REMANIT Stainless Steels, Thyssen Edelstahlwerke AG, March 1989",,A
Potassium Carbonate,Stainless steels,Austenitic,302,A (Resistant),A (Resistant),,S30200,,,20,68,,253.0,"Chemical Resistance of REMANIT Stainless Steels, Thyssen Edelstahlwerke AG, March 1989",,A
Potassium Carbonate,Stainless steels,Austenitic,302,A (Resistant),A (Resistant),,S30200,,,Boiling,Boiling,,253.0,"Chemical Resistance of REMANIT Stainless Steels, Thyssen Edelstahlwerke AG, March 1989",,A
Potassium Carbonate,Stainless steels,Austenitic,302,A (Resistant),A (Resistant),,S30200,,,,,,253.0,"Chemical Resistance of REMANIT Stainless Steels, Thyssen Edelstahlwerke AG, March 1989",,A
Potassium Carbonate,Stainless steels,Austenitic,303,A (Resistant),A (Resistant),,S30300,,,20,68,,253.0,"Chemical Resistance of REMANIT Stainless Steels, Thyssen Edelstahlwerke AG, March 1989",,A
Potassium Carbonate,Stainless steels,Austenitic,303,A (Resistant),A (Resistant),,S30300,,,20,68,,253.0,"Chemical Resistance of REMANIT Stainless Steels, Thyssen Edelstahlwerke AG, March 1989",,A
Potassium Carbonate,Stainless steels,Austenitic,303,A (Resistant),A (Resistant),,S30300,,,Boiling,Boiling,,253.0,"Chemical Resistance of REMANIT Stainless Steels, Thyssen Edelstahlwerke AG, March 1989",,A
Potassium Carbonate,Stainless steels,Austenitic,303,A (Resistant),A (Resistant),,S30300,,,Boiling,Boiling,,253.0,"Chemical Resistance of REMANIT Stainless Steels, Thyssen Edelstahlwerke AG, March 1989",,A
Potassium Carbonate,Stainless steels,Austenitic,303,A (Resistant),A (Resistant),,S30300,,,,,,253.0,"Chemical Resistance of REMANIT Stainless Steels, Thyssen Edelstahlwerke AG, March 1989",,A
Potassium Carbonate,Stainless steels,Austenitic,303,A (Resistant),A (Resistant),,S30300,,,,,,253.0,"Chemical Resistance of REMANIT Stainless Steels, Thyssen Edelstahlwerke AG, March 1989",,A
Potassium Carbonate,Stainless steels,Austenitic,304,A (Resistant),A (Resistant),,S30400,,,20,68,,253.0,"Chemical Resistance of REMANIT Stainless Steels, Thyssen Edelstahlwerke AG, March 1989",,A
Potassium Carbonate,Stainless steels,Austenitic,304,A (Resistant),A (Resistant),,S30400,,,Boiling,Boiling,,253.0,"Chemical Resistance of REMANIT Stainless Steels, Thyssen Edelstahlwerke AG, March 1989",,A
Potassium Carbonate,Stainless steels,Austenitic,304,A (Resistant),A (Resistant),,S30400,,,,,,253.0,"Chemical Resistance of REMANIT Stainless Steels, Thyssen Edelstahlwerke AG, March 1989",,A
Potassium Carbonate,Stainless steels,Austenitic,316,A (Resistant),A (Resistant),,S31600,,,20,68,,253.0,"Chemical Resistance of REMANIT Stainless Steels, Thyssen Edelstahlwerke AG, March 1989",,A
Potassium Carbonate,Stainless steels,Austenitic,316,A (Resistant),A (Resistant),,S31600,,,Boiling,Boiling,,253.0,"Chemical Resistance of REMANIT Stainless Steels, Thyssen Edelstahlwerke AG, March 1989",,A
Potassium Carbonate,Stainless steels,Austenitic,316,A (Resistant),A (Resistant),,S31600,,,,,,253.0,"Chemical Resistance of REMANIT Stainless Steels, Thyssen Edelstahlwerke AG, March 1989",,A
Potassium Carbonate,Stainless steels,Austenitic,321,A (Resistant),A (Resistant),,S32100,,,20,68,,253.0,"Chemical Resistance of REMANIT Stainless Steels, Thyssen Edelstahlwerke AG, March 1989",,A
Potassium Carbonate,Stainless steels,Austenitic,321,A (Resistant),A (Resistant),,S32100,,,Boiling,Boiling,,253.0,"Chemical Resistance of REMANIT Stainless Steels, Thyssen Edelstahlwerke AG, March 1989",,A
Potassium Carbonate,Stainless steels,Austenitic,321,A (Resistant),A (Resistant),,S32100,,,,,,253.0,"Chemical Resistance of REMANIT Stainless Steels, Thyssen Edelstahlwerke AG, March 1989",,A
Potassium Carbonate,Stainless steels,Austenitic,347,A (Resistant),A (Resistant),,S34700,,,20,68,,253.0,"Chemical Resistance of REMANIT Stainless Steels, Thyssen Edelstahlwerke AG, March 1989",,A
Potassium Carbonate,Stainless steels,Austenitic,347,A (Resistant),A (Resistant),,S34700,,,Boiling,Boiling,,253.0,"Chemical Resistance of REMANIT Stainless Steels, Thyssen Edelstahlwerke AG, March 1989",,A
Potassium Carbonate,Stainless steels,Austenitic,347,A (Resistant),A (Resistant),,S34700,,,,,,253.0,"Chemical Resistance of REMANIT Stainless Steels, Thyssen Edelstahlwerke AG, March 1989",,A
Potassium Carbonate,Stainless steels,Austenitic,304L,A (Resistant),A (Resistant),,S30403,,,20,68,,253.0,"Chemical Resistance of REMANIT Stainless Steels, Thyssen Edelstahlwerke AG, March 1989",,A
Potassium Carbonate,Stainless steels,Austenitic,304L,A (Resistant),A (Resistant),,S30403,,,Boiling,Boiling,,253.0,"Chemical Resistance of REMANIT Stainless Steels, Thyssen Edelstahlwerke AG, March 1989",,A
Potassium Carbonate,Stainless steels,Austenitic,304L,A (Resistant),A (Resistant),,S30403,,,,,,253.0,"Chemical Resistance of REMANIT Stainless Steels, Thyssen Edelstahlwerke AG, March 1989",,A
Potassium Carbonate,Stainless steels,Austenitic,304LN,A (Resistant),A (Resistant),,S30453,,,20,68,,253.0,"Chemical Resistance of REMANIT Stainless Steels, Thyssen Edelstahlwerke AG, March 1989",,A
Potassium Carbonate,Stainless steels,Austenitic,304LN,A (Resistant),A (Resistant),,S30453,,,Boiling,Boiling,,253.0,"Chemical Resistance of REMANIT Stainless Steels, Thyssen Edelstahlwerke AG, March 1989",,A
Potassium Carbonate,Stainless steels,Austenitic,304LN,A (Resistant),A (Resistant),,S30453,,,,,,253.0,"Chemical Resistance of REMANIT Stainless Steels, Thyssen Edelstahlwerke AG, March 1989",,A
Potassium Carbonate,Stainless steels,Austenitic,316F,A (Resistant),A (Resistant),,S31620,,,20,68,,253.0,"Chemical Resistance of REMANIT Stainless Steels, Thyssen Edelstahlwerke AG, March 1989",,A
Potassium Carbonate,Stainless steels,Austenitic,316F,A (Resistant),A (Resistant),,S31620,,,Boiling,Boiling,,253.0,"Chemical Resistance of REMANIT Stainless Steels, Thyssen Edelstahlwerke AG, March 1989",,A
Potassium Carbonate,Stainless steels,Austenitic,316F,A (Resistant),A (Resistant),,S31620,,,,,,253.0,"Chemical Resistance of REMANIT Stainless Steels, Thyssen Edelstahlwerke AG, March 1989",,A
Potassium Carbonate,Stainless steels,Austenitic,316L,A (Resistant),A (Resistant),,S31603,,,20,68,,253.0,"Chemical Resistance of REMANIT Stainless Steels, Thyssen Edelstahlwerke AG, March 1989",,A
Potassium Carbonate,Stainless steels,Austenitic,316L,A (Resistant),A (Resistant),,S31603,,,Boiling,Boiling,,253.0,"Chemical Resistance of REMANIT Stainless Steels, Thyssen Edelstahlwerke AG, March 1989",,A
Potassium Carbonate,Stainless steels,Austenitic,316L,A (Resistant),A (Resistant),,S31603,,,,,,253.0,"Chemical Resistance of REMANIT Stainless Steels, Thyssen Edelstahlwerke AG, March 1989",,A
Potassium Carbonate,Stainless steels,Austenitic,316LN,A (Resistant),A (Resistant),,S31653,,,20,68,,253.0,"Chemical Resistance of REMANIT Stainless Steels, Thyssen Edelstahlwerke AG, March 1989",,A
Potassium Carbonate,Stainless steels,Austenitic,316LN,A (Resistant),A (Resistant),,S31653,,,Boiling,Boiling,,253.0,"Chemical Resistance of REMANIT Stainless Steels, Thyssen Edelstahlwerke AG, March 1989",,A
Potassium Carbonate,Stainless steels,Austenitic,316LN,A (Resistant),A (Resistant),,S31653,,,,,,253.0,"Chemical Resistance of REMANIT Stainless Steels, Thyssen Edelstahlwerke AG, March 1989",,A
Potassium Carbonate,Stainless steels,Austenitic,316Ti,A (Resistant),A (Resistant),,S31635,,,20,68,,253.0,"Chemical Resistance of REMANIT Stainless Steels, Thyssen Edelstahlwerke AG, March 1989",,A
