Repository: wfreinhart/matse219

# MATSE 219: Materials Informatics

Auto-generated from the private authoring repo (matse219-instructor). Do not edit here directly -- changes are overwritten on the next publish run.

## Lectures

- [Lecture01](https://colab.research.google.com/github/wfreinhart/matse219/blob/staging/notebooks/Lecture01.ipynb)
- [Lecture02](https://colab.research.google.com/github/wfreinhart/matse219/blob/staging/notebooks/Lecture02.ipynb)
- [Lecture03](https://colab.research.google.com/github/wfreinhart/matse219/blob/staging/notebooks/Lecture03.ipynb)
- [Lecture04](https://colab.research.google.com/github/wfreinhart/matse219/blob/staging/notebooks/Lecture04.ipynb)

File: datasets/corrosion.csv (part 91 of 142)
Environment,Material Group,Material Family,Material,Rate (mm/yr) or Rating,Rate (mils/yr) or Rating,Localized Attack,UNS,Condition/Comment,Concentration (Vol %),Temperature (deg C),Temperature (deg F),Duration,Reference #,Reference,rate_mm_yr_numeric,rate_letter_grade
Potassium Carbonate,Stainless steels,Austenitic,316Ti,A (Resistant),A (Resistant),,S31635,,,Boiling,Boiling,,253.0,"Chemical Resistance of REMANIT Stainless Steels, Thyssen Edelstahlwerke AG, March 1989",,A
Potassium Carbonate,Stainless steels,Austenitic,316Ti,A (Resistant),A (Resistant),,S31635,,,,,,253.0,"Chemical Resistance of REMANIT Stainless Steels, Thyssen Edelstahlwerke AG, March 1989",,A
Potassium Carbonate,Stainless steels,Austenitic,317L,A (Resistant),A (Resistant),,S31703,,,20,68,,253.0,"Chemical Resistance of REMANIT Stainless Steels, Thyssen Edelstahlwerke AG, March 1989",,A
Potassium Carbonate,Stainless steels,Austenitic,317L,A (Resistant),A (Resistant),,S31703,,,Boiling,Boiling,,253.0,"Chemical Resistance of REMANIT Stainless Steels, Thyssen Edelstahlwerke AG, March 1989",,A
Potassium Carbonate,Stainless steels,Austenitic,317L,A (Resistant),A (Resistant),,S31703,,,,,,253.0,"Chemical Resistance of REMANIT Stainless Steels, Thyssen Edelstahlwerke AG, March 1989",,A
Potassium Carbonate,Stainless steels,Austenitic,317LN,A (Resistant),A (Resistant),,S31725,,,20,68,,253.0,"Chemical Resistance of REMANIT Stainless Steels, Thyssen Edelstahlwerke AG, March 1989",,A
Potassium Carbonate,Stainless steels,Austenitic,317LN,A (Resistant),A (Resistant),,S31725,,,Boiling,Boiling,,253.0,"Chemical Resistance of REMANIT Stainless Steels, Thyssen Edelstahlwerke AG, March 1989",,A
Potassium Carbonate,Stainless steels,Austenitic,317LN,A (Resistant),A (Resistant),,S31725,,,,,,253.0,"Chemical Resistance of REMANIT Stainless Steels, Thyssen Edelstahlwerke AG, March 1989",,A
Potassium Carbonate,Stainless steels,Duplex,329,A (Resistant),A (Resistant),,S32900,,,20,68,,253.0,"Chemical Resistance of REMANIT Stainless Steels, Thyssen Edelstahlwerke AG, March 1989",,A
Potassium Carbonate,Stainless steels,Duplex,329,A (Resistant),A (Resistant),,S32900,,,Boiling,Boiling,,253.0,"Chemical Resistance of REMANIT Stainless Steels, Thyssen Edelstahlwerke AG, March 1989",,A
Potassium Carbonate,Stainless steels,Duplex,329,A (Resistant),A (Resistant),,S32900,,,,,,253.0,"Chemical Resistance of REMANIT Stainless Steels, Thyssen Edelstahlwerke AG, March 1989",,A
Potassium Carbonate,Stainless steels,Duplex,F51,A (Resistant),A (Resistant),,S31803,,,20,68,,253.0,"Chemical Resistance of REMANIT Stainless Steels, Thyssen Edelstahlwerke AG, March 1989",,A
Potassium Carbonate,Stainless steels,Duplex,F51,A (Resistant),A (Resistant),,S31803,,,Boiling,Boiling,,253.0,"Chemical Resistance of REMANIT Stainless Steels, Thyssen Edelstahlwerke AG, March 1989",,A
Potassium Carbonate,Stainless steels,Duplex,F51,A (Resistant),A (Resistant),,S31803,,,,,,253.0,"Chemical Resistance of REMANIT Stainless Steels, Thyssen Edelstahlwerke AG, March 1989",,A
Potassium Carbonate,Stainless steels,Ferritic,405,A (Resistant),A (Resistant),,S40500,,,20,68,,253.0,"Chemical Resistance of REMANIT Stainless Steels, Thyssen Edelstahlwerke AG, March 1989",,A
Potassium Carbonate,Stainless steels,Ferritic,405,B (Good),B (Good),,S40500,,,Boiling,Boiling,,253.0,"Chemical Resistance of REMANIT Stainless Steels, Thyssen Edelstahlwerke AG, March 1989",,B
Potassium Carbonate,Stainless steels,Ferritic,409,A (Resistant),A (Resistant),,S40900,,,20,68,,253.0,"Chemical Resistance of REMANIT Stainless Steels, Thyssen Edelstahlwerke AG, March 1989",,A
Potassium Carbonate,Stainless steels,Ferritic,409,B (Good),B (Good),,S40900,,,Boiling,Boiling,,253.0,"Chemical Resistance of REMANIT Stainless Steels, Thyssen Edelstahlwerke AG, March 1989",,B
Potassium Carbonate,Stainless steels,Ferritic,430,A (Resistant),A (Resistant),,S43000,,,20,68,,253.0,"Chemical Resistance of REMANIT Stainless Steels, Thyssen Edelstahlwerke AG, March 1989",,A
Potassium Carbonate,Stainless steels,Ferritic,430,A (Resistant),A (Resistant),,S43000,,,Boiling,Boiling,,253.0,"Chemical Resistance of REMANIT Stainless Steels, Thyssen Edelstahlwerke AG, March 1989",,A
Potassium Carbonate,Stainless steels,Ferritic,430,A (Resistant),A (Resistant),,S43000,,,,,,253.0,"Chemical Resistance of REMANIT Stainless Steels, Thyssen Edelstahlwerke AG, March 1989",,A
Potassium Carbonate,Stainless steels,Ferritic,434,A (Resistant),A (Resistant),,S43400,,,20,68,,253.0,"Chemical Resistance of REMANIT Stainless Steels, Thyssen Edelstahlwerke AG, March 1989",,A
Potassium Carbonate,Stainless steels,Ferritic,434,A (Resistant),A (Resistant),,S43400,,,Boiling,Boiling,,253.0,"Chemical Resistance of REMANIT Stainless Steels, Thyssen Edelstahlwerke AG, March 1989",,A
Potassium Carbonate,Stainless steels,Ferritic,434,A (Resistant),A (Resistant),,S43400,,,,,,253.0,"Chemical Resistance of REMANIT Stainless Steels, Thyssen Edelstahlwerke AG, March 1989",,A
Potassium Carbonate,Stainless steels,Martensitic,403,A (Resistant),A (Resistant),,S40300,,,20,68,,253.0,"Chemical Resistance of REMANIT Stainless Steels, Thyssen Edelstahlwerke AG, March 1989",,A
Potassium Carbonate,Stainless steels,Martensitic,403,B (Good),B (Good),,S40300,,,Boiling,Boiling,,253.0,"Chemical Resistance of REMANIT Stainless Steels, Thyssen Edelstahlwerke AG, March 1989",,B
Potassium Carbonate,Stainless steels,Martensitic,410,A (Resistant),A (Resistant),,S41000,,,20,68,,253.0,"Chemical Resistance of REMANIT Stainless Steels, Thyssen Edelstahlwerke AG, March 1989",,A
Potassium Carbonate,Stainless steels,Martensitic,410,B (Good),B (Good),,S41000,,,Boiling,Boiling,,253.0,"Chemical Resistance of REMANIT Stainless Steels, Thyssen Edelstahlwerke AG, March 1989",,B
Potassium Carbonate,Stainless steels,Martensitic,416,A (Resistant),A (Resistant),,S41600,,,20,68,,253.0,"Chemical Resistance of REMANIT Stainless Steels, Thyssen Edelstahlwerke AG, March 1989",,A
Potassium Carbonate,Stainless steels,Martensitic,416,B (Good),B (Good),,S41600,,,Boiling,Boiling,,253.0,"Chemical Resistance of REMANIT Stainless Steels, Thyssen Edelstahlwerke AG, March 1989",,B
Potassium Carbonate,Stainless steels,Martensitic,420,A (Resistant),A (Resistant),,S42000,,,20,68,,253.0,"Chemical Resistance of REMANIT Stainless Steels, Thyssen Edelstahlwerke AG, March 1989",,A
Potassium Carbonate,Stainless steels,Martensitic,420,B (Good),B (Good),,S42000,,,Boiling,Boiling,,253.0,"Chemical Resistance of REMANIT Stainless Steels, Thyssen Edelstahlwerke AG, March 1989",,B
Potassium Carbonate,Stainless steels,Martensitic,420,B (Good),B (Good),,S42000,,,,,,253.0,"Chemical Resistance of REMANIT Stainless Steels, Thyssen Edelstahlwerke AG, March 1989",,B
Potassium Chlorate,Stainless steels,Austenitic,301,A (Resistant),A (Resistant),,S30100,,Saturated,Boiling,Boiling,,253.0,"Chemical Resistance of REMANIT Stainless Steels, Thyssen Edelstahlwerke AG, March 1989",,A
Potassium Chlorate,Stainless steels,Austenitic,302,A (Resistant),A (Resistant),,S30200,,Saturated,Boiling,Boiling,,253.0,"Chemical Resistance of REMANIT Stainless Steels, Thyssen Edelstahlwerke AG, March 1989",,A
Potassium Chlorate,Stainless steels,Austenitic,303,A (Resistant),A (Resistant),,S30300,,Saturated,Boiling,Boiling,,253.0,"Chemical Resistance of REMANIT Stainless Steels, Thyssen Edelstahlwerke AG, March 1989",,A
Potassium Chlorate,Stainless steels,Austenitic,303,A (Resistant),A (Resistant),,S30300,,Saturated,Boiling,Boiling,,253.0,"Chemical Resistance of REMANIT Stainless Steels, Thyssen Edelstahlwerke AG, March 1989",,A
Potassium Chlorate,Stainless steels,Austenitic,304,A (Resistant),A (Resistant),,S30400,,Saturated,Boiling,Boiling,,253.0,"Chemical Resistance of REMANIT Stainless Steels, Thyssen Edelstahlwerke AG, March 1989",,A
Potassium Chlorate,Stainless steels,Austenitic,316,A (Resistant),A (Resistant),,S31600,,Saturated,Boiling,Boiling,,253.0,"Chemical Resistance of REMANIT Stainless Steels, Thyssen Edelstahlwerke AG, March 1989",,A
Potassium Chlorate,Stainless steels,Austenitic,321,A (Resistant),A (Resistant),,S32100,,Saturated,Boiling,Boiling,,253.0,"Chemical Resistance of REMANIT Stainless Steels, Thyssen Edelstahlwerke AG, March 1989",,A
Potassium Chlorate,Stainless steels,Austenitic,347,A (Resistant),A (Resistant),,S34700,,Saturated,Boiling,Boiling,,253.0,"Chemical Resistance of REMANIT Stainless Steels, Thyssen Edelstahlwerke AG, March 1989",,A
Potassium Chlorate,Stainless steels,Austenitic,304L,A (Resistant),A (Resistant),,S30403,,Saturated,Boiling,Boiling,,253.0,"Chemical Resistance of REMANIT Stainless Steels, Thyssen Edelstahlwerke AG, March 1989",,A
Potassium Chlorate,Stainless steels,Austenitic,304LN,A (Resistant),A (Resistant),,S30453,,Saturated,Boiling,Boiling,,253.0,"Chemical Resistance of REMANIT Stainless Steels, Thyssen Edelstahlwerke AG, March 1989",,A
Potassium Chlorate,Stainless steels,Austenitic,316F,A (Resistant),A (Resistant),,S31620,,Saturated,Boiling,Boiling,,253.0,"Chemical Resistance of REMANIT Stainless Steels, Thyssen Edelstahlwerke AG, March 1989",,A
Potassium Chlorate,Stainless steels,Austenitic,316L,A (Resistant),A (Resistant),,S31603,,Saturated,Boiling,Boiling,,253.0,"Chemical Resistance of REMANIT Stainless Steels, Thyssen Edelstahlwerke AG, March 1989",,A
Potassium Chlorate,Stainless steels,Austenitic,316LN,A (Resistant),A (Resistant),,S31653,,Saturated,Boiling,Boiling,,253.0,"Chemical Resistance of REMANIT Stainless Steels, Thyssen Edelstahlwerke AG, March 1989",,A
Potassium Chlorate,Stainless steels,Austenitic,316Ti,A (Resistant),A (Resistant),,S31635,,Saturated,Boiling,Boiling,,253.0,"Chemical Resistance of REMANIT Stainless Steels, Thyssen Edelstahlwerke AG, March 1989",,A
Potassium Chlorate,Stainless steels,Austenitic,317L,A (Resistant),A (Resistant),,S31703,,Saturated,Boiling,Boiling,,253.0,"Chemical Resistance of REMANIT Stainless Steels, Thyssen Edelstahlwerke AG, March 1989",,A
Potassium Chlorate,Stainless steels,Austenitic,317LN,A (Resistant),A (Resistant),,S31725,,Saturated,Boiling,Boiling,,253.0,"Chemical Resistance of REMANIT Stainless Steels, Thyssen Edelstahlwerke AG, March 1989",,A
Potassium Chlorate,Stainless steels,Duplex,329,A (Resistant),A (Resistant),,S32900,,Saturated,Boiling,Boiling,,253.0,"Chemical Resistance of REMANIT Stainless Steels, Thyssen Edelstahlwerke AG, March 1989",,A
Potassium Chlorate,Stainless steels,Duplex,F51,A (Resistant),A (Resistant),,S31803,,Saturated,Boiling,Boiling,,253.0,"Chemical Resistance of REMANIT Stainless Steels, Thyssen Edelstahlwerke AG, March 1989",,A
Potassium Chlorate,Stainless steels,Ferritic,405,A (Resistant),A (Resistant),,S40500,,Saturated,Boiling,Boiling,,253.0,"Chemical Resistance of REMANIT Stainless Steels, Thyssen Edelstahlwerke AG, March 1989",,A
Potassium Chlorate,Stainless steels,Ferritic,409,A (Resistant),A (Resistant),,S40900,,Saturated,Boiling,Boiling,,253.0,"Chemical Resistance of REMANIT Stainless Steels, Thyssen Edelstahlwerke AG, March 1989",,A
Potassium Chlorate,Stainless steels,Ferritic,430,A (Resistant),A (Resistant),,S43000,,Saturated,Boiling,Boiling,,253.0,"Chemical Resistance of REMANIT Stainless Steels, Thyssen Edelstahlwerke AG, March 1989",,A
Potassium Chlorate,Stainless steels,Ferritic,434,A (Resistant),A (Resistant),,S43400,,Saturated,Boiling,Boiling,,253.0,"Chemical Resistance of REMANIT Stainless Steels, Thyssen Edelstahlwerke AG, March 1989",,A
Potassium Chlorate,Stainless steels,Martensitic,403,A (Resistant),A (Resistant),,S40300,,Saturated,Boiling,Boiling,,253.0,"Chemical Resistance of REMANIT Stainless Steels, Thyssen Edelstahlwerke AG, March 1989",,A
Potassium Chlorate,Stainless steels,Martensitic,410,A (Resistant),A (Resistant),,S41000,,Saturated,Boiling,Boiling,,253.0,"Chemical Resistance of REMANIT Stainless Steels, Thyssen Edelstahlwerke AG, March 1989",,A
Potassium Chlorate,Stainless steels,Martensitic,416,A (Resistant),A (Resistant),,S41600,,Saturated,Boiling,Boiling,,253.0,"Chemical Resistance of REMANIT Stainless Steels, Thyssen Edelstahlwerke AG, March 1989",,A
Potassium Chlorate,Stainless steels,Martensitic,420,A (Resistant),A (Resistant),,S42000,,Saturated,Boiling,Boiling,,253.0,"Chemical Resistance of REMANIT Stainless Steels, Thyssen Edelstahlwerke AG, March 1989",,A
Potassium Chloride,Copper and alloys,Aluminum bronze,Aluminum bronze,B (Good),B (Good),,,,,,,,96.0,"Stock Metals, Ampco Metal Company, 1988",,B
Potassium Chloride,Copper and alloys,Aluminum bronze,"Ampco 8, aluminum bronze",0.05 max,2 max,,C61300,,,,,,93.0,"H. Leidheiser, Jr., The Corrosion of Copper, Tin and Their Alloys, John Wiley & Sons, New York, 1971, p 90-96",0.05,
Potassium Chloride,Copper and alloys,Brass,Brass,B (Good),B (Good),,,,,,,,93.0,"H. Leidheiser, Jr., The Corrosion of Copper, Tin and Their Alloys, John Wiley & Sons, New York, 1971, p 90-96",,B
Potassium Chloride,Copper and alloys,Brass,Cartridge brass,D (Poor),D (Poor),,C26000,,,,,,93.0,"H. Leidheiser, Jr., The Corrosion of Copper, Tin and Their Alloys, John Wiley & Sons, New York, 1971, p 90-96",,D
Potassium Chloride,Copper and alloys,Brass,Commercial bronze,B (Good),B (Good),,C22000,,,,,,93.0,"H. Leidheiser, Jr., The Corrosion of Copper, Tin and Their Alloys, John Wiley & Sons, New York, 1971, p 90-96",,B
Potassium Chloride,Copper and alloys,Brass,Muntz metal,D (Poor),D (Poor),,C28000,,,,,,93.0,"H. Leidheiser, Jr., The Corrosion of Copper, Tin and Their Alloys, John Wiley & Sons, New York, 1971, p 90-96",,D
Potassium Chloride,Copper and alloys,Brass,Red brass,B (Good),B (Good),,C23000,,,,,,93.0,"H. Leidheiser, Jr., The Corrosion of Copper, Tin and Their Alloys, John Wiley & Sons, New York, 1971, p 90-96",,B
Potassium Chloride,Copper and alloys,Copper,Electrolytic copper,B (Good),B (Good),,C11000,,,,,,93.0,"H. Leidheiser, Jr., The Corrosion of Copper, Tin and Their Alloys, John Wiley & Sons, New York, 1971, p 90-96",,B
Potassium Chloride,Copper and alloys,Copper,Phosphor copper,B (Good),B (Good),,C12200,,,,,,93.0,"H. Leidheiser, Jr., The Corrosion of Copper, Tin and Their Alloys, John Wiley & Sons, New York, 1971, p 90-96",,B
Potassium Chloride,Copper and alloys,Copper-nickel,70-30 cupronickel,A (Resistant),A (Resistant),,C71500,,,,,,93.0,"H. Leidheiser, Jr., The Corrosion of Copper, Tin and Their Alloys, John Wiley & Sons, New York, 1971, p 90-96",,A
Potassium Chloride,Copper and alloys,Copper-nickel,90-10 cupronickel,A (Resistant),A (Resistant),,C70600,,,,,,93.0,"H. Leidheiser, Jr., The Corrosion of Copper, Tin and Their Alloys, John Wiley & Sons, New York, 1971, p 90-96",,A
Potassium Chloride,Copper and alloys,Leaded brass,Architectural bronze,D (Poor),D (Poor),,C38500,,,,,,93.0,"H. Leidheiser, Jr., The Corrosion of Copper, Tin and Their Alloys, John Wiley & Sons, New York, 1971, p 90-96",,D
Potassium Chloride,Copper and alloys,Leaded brass,Free-cutting brass,D (Poor),D (Poor),,C36000,,,,,,93.0,"H. Leidheiser, Jr., The Corrosion of Copper, Tin and Their Alloys, John Wiley & Sons, New York, 1971, p 90-96",,D
Potassium Chloride,Copper and alloys,Nickel-silver,Nickel- silver,A (Resistant),A (Resistant),,,,18,,,,93.0,"H. Leidheiser, Jr., The Corrosion of Copper, Tin and Their Alloys, John Wiley & Sons, New York, 1971, p 90-96",,A
Potassium Chloride,Copper and alloys,Phosphor bronze,"Phosphor bronze, 5% Sn",B (Good),B (Good),,C51000,,,,,,93.0,"H. Leidheiser, Jr., The Corrosion of Copper, Tin and Their Alloys, John Wiley & Sons, New York, 1971, p 90-96",,B
Potassium Chloride,Copper and alloys,Phosphor bronze,"Phosphor bronze, 8% Sn",A (Resistant),A (Resistant),,C52100,,,,,,93.0,"H. Leidheiser, Jr., The Corrosion of Copper, Tin and Their Alloys, John Wiley & Sons, New York, 1971, p 90-96",,A
Potassium Chloride,Copper and alloys,Silicon bronze,"Silicon bronze, high",B (Good),B (Good),,C65500,,,,,,93.0,"H. Leidheiser, Jr., The Corrosion of Copper, Tin and Their Alloys, John Wiley & Sons, New York, 1971, p 90-96",,B
Potassium Chloride,Copper and alloys,Silicon bronze,"Silicon bronze, low",B (Good),B (Good),,C65100,,,,,,93.0,"H. Leidheiser, Jr., The Corrosion of Copper, Tin and Their Alloys, John Wiley & Sons, New York, 1971, p 90-96",,B
Potassium Chloride,Copper and alloys,Tin brass,Admiralty brass,B (Good),B (Good),,C44300,,,,,,93.0,"H. Leidheiser, Jr., The Corrosion of Copper, Tin and Their Alloys, John Wiley & Sons, New York, 1971, p 90-96",,B
Potassium Chloride,Copper and alloys,Tin brass,Naval brass,C (Questionable),C (Questionable),,C46400,,,,,,93.0,"H. Leidheiser, Jr., The Corrosion of Copper, Tin and Their Alloys, John Wiley & Sons, New York, 1971, p 90-96",,C
Potassium Chloride,Miscellaneous,Lead and alloys,Lead,0.5 max,20 max,,L50045,,0.25-8.0,8,47,,95.0,"Lead for Corrosion Resistant Applications: A Guide, Lead Industries Association, Inc. New York, p 72",0.5,
Potassium Chloride,Miscellaneous,Tin and alloys,Tin,A (Resistant),A (Resistant),Pitting possible,,,,20,35,,94.0,"H. Leidheiser, Jr., The Corrosion of Copper, Tin and Their Alloys, John Wiley & Sons, New York, 1971, p 287-290",,A
Potassium Chloride,Miscellaneous,Tin and alloys,Tin,D (Poor),D (Poor),,,,,30,140,,94.0,"H. Leidheiser, Jr., The Corrosion of Copper, Tin and Their Alloys, John Wiley & Sons, New York, 1971, p 287-290",,D
Potassium Chloride,Miscellaneous,Tin and alloys,Tin,D (Poor),D (Poor),,,,,100,212,,94.0,"H. Leidheiser, Jr., The Corrosion of Copper, Tin and Their Alloys, John Wiley & Sons, New York, 1971, p 287-290",,D
Potassium Chloride,Refractory metals and alloys,Titanium and alloys,Titanium,A (Resistant),A (Resistant),,,,Saturated,Room,Room,,90.0,"N.D. Tomashov and P.M. Altovskii, Corrosion and Protection of Titanium, Government Scientific-Technical Publication of Machine-Building Literature (Russian translation), 1963; L.C. Covington and R.W. Schultz, Corrosion of Resistance of Titanium, TIMET Cor",,A
Potassium Chloride,Refractory metals and alloys,Titanium and alloys,Titanium,A (Resistant),A (Resistant),,,,Saturated,60,140,,90.0,"N.D. Tomashov and P.M. Altovskii, Corrosion and Protection of Titanium, Government Scientific-Technical Publication of Machine-Building Literature (Russian translation), 1963; L.C. Covington and R.W. Schultz, Corrosion of Resistance of Titanium, TIMET Cor",,A
Potassium Chloride,Refractory metals and alloys,Titanium and alloys,"Titanium, grade 12",A (Resistant),A (Resistant),,R53400,Tight crevices pH 3.0.,10,Boiling,Boiling,,215.0,"R.W. Schutz, Understanding and Preventing Crevice Corrosion of Titanium Alloys, Materials Performance, NACE, USA, October 1992, p 57-62",,A
Potassium Chloride,Refractory metals and alloys,Titanium and alloys,"Titanium, grade 16",A (Resistant),A (Resistant),,,Tight crevices pH 3.0.,10,Boiling,Boiling,,215.0,"R.W. Schutz, Understanding and Preventing Crevice Corrosion of Titanium Alloys, Materials Performance, NACE, USA, October 1992, p 57-62",,A
Potassium Chloride,Refractory metals and alloys,Titanium and alloys,"Titanium, grade 18",A (Resistant),A (Resistant),,,Tight crevices pH 3.0.,10,Boiling,Boiling,,215.0,"R.W. Schutz, Understanding and Preventing Crevice Corrosion of Titanium Alloys, Materials Performance, NACE, USA, October 1992, p 57-62",,A
Potassium Chloride,Refractory metals and alloys,Titanium and alloys,"Titanium, grade 2",D (Poor),D (Poor),,R50400,Tight crevices pH 3.0.,10,Boiling,Boiling,,215.0,"R.W. Schutz, Understanding and Preventing Crevice Corrosion of Titanium Alloys, Materials Performance, NACE, USA, October 1992, p 57-62",,D
Potassium Chloride,Refractory metals and alloys,Titanium and alloys,"Titanium, grade 7",A (Resistant),A (Resistant),,R52400,Tight crevices pH 3.0.,10,Boiling,Boiling,,215.0,"R.W. Schutz, Understanding and Preventing Crevice Corrosion of Titanium Alloys, Materials Performance, NACE, USA, October 1992, p 57-62",,A
Potassium Chloride,Refractory metals and alloys,Zirconium and alloys,Zr702,0.025 max,1 max,,R60702,,Saturated,60,140,,15.0,"Metals Handbook, Ninth Edition, Vol 13, Corrosion, ASM International, Metals Park, OH, 1987, p 711-715",0.025,
Potassium Chloride,Refractory metals and alloys,Zirconium and alloys,Zr702,0.025 max,1 max,,R60702,,Saturated,Room,Room,,15.0,"Metals Handbook, Ninth Edition, Vol 13, Corrosion, ASM International, Metals Park, OH, 1987, p 711-715",0.025,
Potassium Chloride,Stainless steels,Austenitic,301,A (Resistant),A (Resistant),Pitting,S30100,,,20,68,,253.0,"Chemical Resistance of REMANIT Stainless Steels, Thyssen Edelstahlwerke AG, March 1989",,A
Potassium Chloride,Stainless steels,Austenitic,301,A (Resistant),A (Resistant),Pitting,S30100,,Saturated,Boiling,Boiling,,253.0,"Chemical Resistance of REMANIT Stainless Steels, Thyssen Edelstahlwerke AG, March 1989",,A
Potassium Chloride,Stainless steels,Austenitic,302,A (Resistant),A (Resistant),Pitting,S30200,,,20,68,,253.0,"Chemical Resistance of REMANIT Stainless Steels, Thyssen Edelstahlwerke AG, March 1989",,A
Potassium Chloride,Stainless steels,Austenitic,302,A (Resistant),A (Resistant),Pitting,S30200,,Saturated,Boiling,Boiling,,253.0,"Chemical Resistance of REMANIT Stainless Steels, Thyssen Edelstahlwerke AG, March 1989",,A
Potassium Chloride,Stainless steels,Austenitic,303,A (Resistant),A (Resistant),Pitting,S30300,,,20,68,,253.0,"Chemical Resistance of REMANIT Stainless Steels, Thyssen Edelstahlwerke AG, March 1989",,A
Potassium Chloride,Stainless steels,Austenitic,303,A (Resistant),A (Resistant),Pitting,S30300,,,20,68,,253.0,"Chemical Resistance of REMANIT Stainless Steels, Thyssen Edelstahlwerke AG, March 1989",,A
Potassium Chloride,Stainless steels,Austenitic,303,B (Good),B (Good),Pitting,S30300,,Saturated,Boiling,Boiling,,253.0,"Chemical Resistance of REMANIT Stainless Steels, Thyssen Edelstahlwerke AG, March 1989",,B
Potassium Chloride,Stainless steels,Austenitic,303,A (Resistant),A (Resistant),Pitting,S30300,,Saturated,Boiling,Boiling,,253.0,"Chemical Resistance of REMANIT Stainless Steels, Thyssen Edelstahlwerke AG, March 1989",,A
Potassium Chloride,Stainless steels,Austenitic,304,B (Good),B (Good),,S30400,,10,21,70,,121.0,"Cyclops Corp., Universal-Cyclops Specialty Steel Division",,B
Potassium Chloride,Stainless steels,Austenitic,304,0.008,0.3,Crevice attack,S30400,"Chemical processing; field or pilot plant test; strong aeration; rapid agitation. Plus 13.95% potassium ion, 13.49% chloride ion, 0.59% sodium ion, 0.5% sulfate ion, 0.29% ferric oxide, 0.07% calcium ion, trace copper powder, 210 ppm amine acetate",~25,50,122,29 d,89.0,"A Guide to Corrosion Resistance, Climax Molybdenum Company, Greenwich, CT, 1981",0.008,
Potassium Chloride,Stainless steels,Austenitic,304,0.005,0.2,Moderate pitting,S30400,Chemical processing; field or pilot plant test; slight to moderate aeration; rapid agitation. Trace copper.,25,21,70,64 d,89.0,"A Guide to Corrosion Resistance, Climax Molybdenum Company, Greenwich, CT, 1981",0.005,
Potassium Chloride,Stainless steels,Austenitic,304,0.003 max,0.1 max,Crevice attack,S30400,"Chemical processing; field or pilot plant test; slight to moderate aeration; slight to moderate agitation. Saturated solution, 2-7 g/L potassium hydroxide, 2-3 g/L potassium sulfate, 1 g/L potassium carbonate, 3.5 ppm calcium, specific gravity 1.18, pH 13",28,65,150,215 d,89.0,"A Guide to Corrosion Resistance, Climax Molybdenum Company, Greenwich, CT, 1981",0.003,
Potassium Chloride,Stainless steels,Austenitic,304,0.005,0.2,Severe pitting,S30400,"Chemical processing; field or pilot plant test; slight to moderate aeration; slight to moderate agitation. Plus 0.5% sodiium sulfate, 0.05% sodium chloride, lead, copper, trace starch, pH 9-10 (Dorr clariflocculator, overflow weir)",31.5,82,180,65 d,89.0,"A Guide to Corrosion Resistance, Climax Molybdenum Company, Greenwich, CT, 1981",0.005,
Potassium Chloride,Stainless steels,Austenitic,304,A (Resistant),A (Resistant),Pitting,S30400,,,20,68,,253.0,"Chemical Resistance of REMANIT Stainless Steels, Thyssen Edelstahlwerke AG, March 1989",,A
Potassium Chloride,Stainless steels,Austenitic,304,A (Resistant),A (Resistant),Pitting,S30400,,Saturated,Boiling,Boiling,,253.0,"Chemical Resistance of REMANIT Stainless Steels, Thyssen Edelstahlwerke AG, March 1989",,A
Potassium Chloride,Stainless steels,Austenitic,316,A (Resistant),A (Resistant),,S31600,,10,21,70,,121.0,"Cyclops Corp., Universal-Cyclops Specialty Steel Division",,A
Potassium Chloride,Stainless steels,Austenitic,316,0.003 max,0.1 max,Crevice attack,S31600,"Chemical processing; field or pilot plant test; strong aeration; rapid agitation. Plus 13.95% potassium ion, 13.49% chloride ion, 0.59% sodium ion, 0.5% sulfate ion, 0.29% ferric oxide, 0.07% calcium ion, trace copper powder, 210 ppm amine acetate",~25,50,122,29 d,89.0,"A Guide to Corrosion Resistance, Climax Molybdenum Company, Greenwich, CT, 1981",0.003,
Potassium Chloride,Stainless steels,Austenitic,316,0.003 max,0.1 max,,S31600,Chemical processing; field or pilot plant test; slight to moderate aeration; rapid agitation. Trace copper,25,21,70,64 d,89.0,"A Guide to Corrosion Resistance, Climax Molybdenum Company, Greenwich, CT, 1981",0.003,
Potassium Chloride,Stainless steels,Austenitic,316,0.003 max,0.1 max,Slight pitting,S31600,"Chemical processing; field or pilot plant test; slight to moderate aeration; slight to moderate agitation. Saturated solution, 2-7 g/L potassium hydroxide, 2-3 g/L potassium sulfate, 1 g/L potassium carbonate, 3.5 ppm calcium, specific gravity 1.18, pH 13",28,65,150,215 d,89.0,"A Guide to Corrosion Resistance, Climax Molybdenum Company, Greenwich, CT, 1981",0.003,
Potassium Chloride,Stainless steels,Austenitic,316,0.005,0.2,,S31600,"Chemical processing; field or pilot plant test; slight to moderate aeration; slight to moderate agitation. Plus 0.5% sodium sulfate, 0.05% sodium chloride, lead, copper, trace starch, pH 9-10 (Dorr clariflocculator, overflow weir)",31.5,82,180,65 d,89.0,"A Guide to Corrosion Resistance, Climax Molybdenum Company, Greenwich, CT, 1981",0.005,
Potassium Chloride,Stainless steels,Austenitic,316,A (Resistant),A (Resistant),Pitting,S31600,,,20,68,,253.0,"Chemical Resistance of REMANIT Stainless Steels, Thyssen Edelstahlwerke AG, March 1989",,A
Potassium Chloride,Stainless steels,Austenitic,316,A (Resistant),A (Resistant),Pitting,S31600,,Saturated,Boiling,Boiling,,253.0,"Chemical Resistance of REMANIT Stainless Steels, Thyssen Edelstahlwerke AG, March 1989",,A
Silver Chloride,Stainless steels,Austenitic,303,D (Poor),D (Poor),Pitting,S30300,,,,,,253.0,"Chemical Resistance of REMANIT Stainless Steels, Thyssen Edelstahlwerke AG, March 1989",,D
Potassium Chloride,Stainless steels,Austenitic,321,A (Resistant),A (Resistant),Pitting,S32100,,,20,68,,253.0,"Chemical Resistance of REMANIT Stainless Steels, Thyssen Edelstahlwerke AG, March 1989",,A
Potassium Chloride,Stainless steels,Austenitic,321,A (Resistant),A (Resistant),Pitting,S32100,,Saturated,Boiling,Boiling,,253.0,"Chemical Resistance of REMANIT Stainless Steels, Thyssen Edelstahlwerke AG, March 1989",,A
Potassium Chloride,Stainless steels,Austenitic,347,A (Resistant),A (Resistant),Pitting,S34700,,,20,68,,253.0,"Chemical Resistance of REMANIT Stainless Steels, Thyssen Edelstahlwerke AG, March 1989",,A
Potassium Chloride,Stainless steels,Austenitic,347,A (Resistant),A (Resistant),Pitting,S34700,,Saturated,Boiling,Boiling,,253.0,"Chemical Resistance of REMANIT Stainless Steels, Thyssen Edelstahlwerke AG, March 1989",,A
Potassium Chloride,Stainless steels,Austenitic,304L,A (Resistant),A (Resistant),Pitting,S30403,,,20,68,,253.0,"Chemical Resistance of REMANIT Stainless Steels, Thyssen Edelstahlwerke AG, March 1989",,A
Potassium Chloride,Stainless steels,Austenitic,304L,A (Resistant),A (Resistant),Pitting,S30403,,Saturated,Boiling,Boiling,,253.0,"Chemical Resistance of REMANIT Stainless Steels, Thyssen Edelstahlwerke AG, March 1989",,A
Potassium Chloride,Stainless steels,Austenitic,304LN,A (Resistant),A (Resistant),Pitting,S30453,,,20,68,,253.0,"Chemical Resistance of REMANIT Stainless Steels, Thyssen Edelstahlwerke AG, March 1989",,A
Potassium Chloride,Stainless steels,Austenitic,304LN,A (Resistant),A (Resistant),Pitting,S30453,,Saturated,Boiling,Boiling,,253.0,"Chemical Resistance of REMANIT Stainless Steels, Thyssen Edelstahlwerke AG, March 1989",,A
Potassium Chloride,Stainless steels,Austenitic,316F,A (Resistant),A (Resistant),Pitting,S31620,,,20,68,,253.0,"Chemical Resistance of REMANIT Stainless Steels, Thyssen Edelstahlwerke AG, March 1989",,A
Potassium Chloride,Stainless steels,Austenitic,316F,A (Resistant),A (Resistant),Pitting,S31620,,Saturated,Boiling,Boiling,,253.0,"Chemical Resistance of REMANIT Stainless Steels, Thyssen Edelstahlwerke AG, March 1989",,A
Potassium Chloride,Stainless steels,Austenitic,316L,A (Resistant),A (Resistant),Pitting,S31603,,,20,68,,253.0,"Chemical Resistance of REMANIT Stainless Steels, Thyssen Edelstahlwerke AG, March 1989",,A
Potassium Chloride,Stainless steels,Austenitic,316L,A (Resistant),A (Resistant),Pitting,S31603,,Saturated,Boiling,Boiling,,253.0,"Chemical Resistance of REMANIT Stainless Steels, Thyssen Edelstahlwerke AG, March 1989",,A
Potassium Chloride,Stainless steels,Austenitic,316LN,A (Resistant),A (Resistant),Pitting,S31653,,,20,68,,253.0,"Chemical Resistance of REMANIT Stainless Steels, Thyssen Edelstahlwerke AG, March 1989",,A
Potassium Chloride,Stainless steels,Austenitic,316LN,A (Resistant),A (Resistant),Pitting,S31653,,Saturated,Boiling,Boiling,,253.0,"Chemical Resistance of REMANIT Stainless Steels, Thyssen Edelstahlwerke AG, March 1989",,A
Potassium Chloride,Stainless steels,Austenitic,316Ti,A (Resistant),A (Resistant),Pitting,S31635,,,20,68,,253.0,"Chemical Resistance of REMANIT Stainless Steels, Thyssen Edelstahlwerke AG, March 1989",,A
Potassium Chloride,Stainless steels,Austenitic,316Ti,A (Resistant),A (Resistant),Pitting,S31635,,Saturated,Boiling,Boiling,,253.0,"Chemical Resistance of REMANIT Stainless Steels, Thyssen Edelstahlwerke AG, March 1989",,A
Potassium Chloride,Stainless steels,Austenitic,317L,A (Resistant),A (Resistant),Pitting,S31703,,,20,68,,253.0,"Chemical Resistance of REMANIT Stainless Steels, Thyssen Edelstahlwerke AG, March 1989",,A
Potassium Chloride,Stainless steels,Austenitic,317L,A (Resistant),A (Resistant),Pitting,S31703,,Saturated,Boiling,Boiling,,253.0,"Chemical Resistance of REMANIT Stainless Steels, Thyssen Edelstahlwerke AG, March 1989",,A
Potassium Chloride,Stainless steels,Austenitic,317LN,A (Resistant),A (Resistant),Pitting,S31725,,,20,68,,253.0,"Chemical Resistance of REMANIT Stainless Steels, Thyssen Edelstahlwerke AG, March 1989",,A
Potassium Chloride,Stainless steels,Austenitic,317LN,A (Resistant),A (Resistant),Pitting,S31725,,Saturated,Boiling,Boiling,,253.0,"Chemical Resistance of REMANIT Stainless Steels, Thyssen Edelstahlwerke AG, March 1989",,A
Potassium Chloride,Stainless steels,Austenitic,Carpenter 20 Carpenter Technology Corp.,0.003 max,0.1 max,,,"Chemical processing; field or pilot plant test; slight to moderate aeration; slight to moderate agitation. Saturated solution, 2-7 g/L potassium hydroxide, 2-3 g/L potassium sulfate, 1 g/L potassium carbonate, 3.5 ppm calcium, specific gravity 1.18, pH 13",28,65,150,215 d,89.0,"A Guide to Corrosion Resistance, Climax Molybdenum Company, Greenwich, CT, 1981",0.003,
Potassium Chloride,Stainless steels,Duplex,329,A (Resistant),A (Resistant),Pitting,S32900,,,20,68,,253.0,"Chemical Resistance of REMANIT Stainless Steels, Thyssen Edelstahlwerke AG, March 1989",,A
Potassium Chloride,Stainless steels,Duplex,329,A (Resistant),A (Resistant),Pitting,S32900,,Saturated,Boiling,Boiling,,253.0,"Chemical Resistance of REMANIT Stainless Steels, Thyssen Edelstahlwerke AG, March 1989",,A
Potassium Chloride,Stainless steels,Duplex,F51,A (Resistant),A (Resistant),Pitting,S31803,,,20,68,,253.0,"Chemical Resistance of REMANIT Stainless Steels, Thyssen Edelstahlwerke AG, March 1989",,A
Potassium Chloride,Stainless steels,Duplex,F51,A (Resistant),A (Resistant),Pitting,S31803,,Saturated,Boiling,Boiling,,253.0,"Chemical Resistance of REMANIT Stainless Steels, Thyssen Edelstahlwerke AG, March 1989",,A
Potassium Chloride,Stainless steels,Ferritic,405,B (Good),B (Good),Pitting,S40500,,,20,68,,253.0,"Chemical Resistance of REMANIT Stainless Steels, Thyssen Edelstahlwerke AG, March 1989",,B
Potassium Chloride,Stainless steels,Ferritic,405,D (Poor),D (Poor),Pitting,S40500,,Saturated,Boiling,Boiling,,253.0,"Chemical Resistance of REMANIT Stainless Steels, Thyssen Edelstahlwerke AG, March 1989",,D
Potassium Chloride,Stainless steels,Ferritic,409,B (Good),B (Good),Pitting,S40900,,,20,68,,253.0,"Chemical Resistance of REMANIT Stainless Steels, Thyssen Edelstahlwerke AG, March 1989",,B
Potassium Chloride,Stainless steels,Ferritic,409,D (Poor),D (Poor),Pitting,S40900,,Saturated,Boiling,Boiling,,253.0,"Chemical Resistance of REMANIT Stainless Steels, Thyssen Edelstahlwerke AG, March 1989",,D
Potassium Chloride,Stainless steels,Ferritic,430,B (Good),B (Good),,S43000,,10,21,70,,93.0,"H. Leidheiser, Jr., The Corrosion of Copper, Tin and Their Alloys, John Wiley & Sons, New York, 1971, p 90-96",,B
Potassium Chloride,Stainless steels,Ferritic,430,A (Resistant),A (Resistant),Pitting,S43000,,,20,68,,253.0,"Chemical Resistance of REMANIT Stainless Steels, Thyssen Edelstahlwerke AG, March 1989",,A
Potassium Chloride,Stainless steels,Ferritic,430,B (Good),B (Good),Pitting,S43000,,Saturated,Boiling,Boiling,,253.0,"Chemical Resistance of REMANIT Stainless Steels, Thyssen Edelstahlwerke AG, March 1989",,B
Potassium Chloride,Stainless steels,Ferritic,434,A (Resistant),A (Resistant),Pitting,S43400,,,20,68,,253.0,"Chemical Resistance of REMANIT Stainless Steels, Thyssen Edelstahlwerke AG, March 1989",,A
Potassium Chloride,Stainless steels,Ferritic,434,A (Resistant),A (Resistant),Pitting,S43400,,Saturated,Boiling,Boiling,,253.0,"Chemical Resistance of REMANIT Stainless Steels, Thyssen Edelstahlwerke AG, March 1989",,A
Potassium Chloride,Stainless steels,Martensitic,403,B (Good),B (Good),Pitting,S40300,,,20,68,,253.0,"Chemical Resistance of REMANIT Stainless Steels, Thyssen Edelstahlwerke AG, March 1989",,B
Potassium Chloride,Stainless steels,Martensitic,403,D (Poor),D (Poor),Pitting,S40300,,Saturated,Boiling,Boiling,,253.0,"Chemical Resistance of REMANIT Stainless Steels, Thyssen Edelstahlwerke AG, March 1989",,D
Potassium Chloride,Stainless steels,Martensitic,410,B (Good),B (Good),,S41000,,10,21,70,,121.0,"Cyclops Corp., Universal-Cyclops Specialty Steel Division",,B
Potassium Chloride,Stainless steels,Martensitic,410,B (Good),B (Good),,S41000,,,Room,Room,,121.0,"Cyclops Corp., Universal-Cyclops Specialty Steel Division",,B
Potassium Chloride,Stainless steels,Martensitic,410,B (Good),B (Good),Pitting,S41000,,,20,68,,253.0,"Chemical Resistance of REMANIT Stainless Steels, Thyssen Edelstahlwerke AG, March 1989",,B
Potassium Chloride,Stainless steels,Martensitic,410,D (Poor),D (Poor),Pitting,S41000,,Saturated,Boiling,Boiling,,253.0,"Chemical Resistance of REMANIT Stainless Steels, Thyssen Edelstahlwerke AG, March 1989",,D
Potassium Chloride,Stainless steels,Martensitic,416,B (Good),B (Good),Pitting,S41600,,,20,68,,253.0,"Chemical Resistance of REMANIT Stainless Steels, Thyssen Edelstahlwerke AG, March 1989",,B
Potassium Chloride,Stainless steels,Martensitic,416,D (Poor),D (Poor),Pitting,S41600,,Saturated,Boiling,Boiling,,253.0,"Chemical Resistance of REMANIT Stainless Steels, Thyssen Edelstahlwerke AG, March 1989",,D
Potassium Chloride,Stainless steels,Martensitic,420,B (Good),B (Good),Pitting,S42000,,,20,68,,253.0,"Chemical Resistance of REMANIT Stainless Steels, Thyssen Edelstahlwerke AG, March 1989",,B
Potassium Chloride,Stainless steels,Martensitic,420,D (Poor),D (Poor),Pitting,S42000,,Saturated,Boiling,Boiling,,253.0,"Chemical Resistance of REMANIT Stainless Steels, Thyssen Edelstahlwerke AG, March 1989",,D
Potassium Chloride,Stainless steels,Precipitation hardening,AM-363,D (Poor),D (Poor),,S36300,,,Room,Room,,120.0,Allegheny Ludlum Steel Corp.,,D
Potassium Chrome Sulfate,Stainless steels,Austenitic,301,A (Resistant),A (Resistant),,S30100,,,20,68,,253.0,"Chemical Resistance of REMANIT Stainless Steels, Thyssen Edelstahlwerke AG, March 1989",,A
Potassium Chrome Sulfate,Stainless steels,Austenitic,301,D (Poor),D (Poor),,S30100,,,Boiling,Boiling,,253.0,"Chemical Resistance of REMANIT Stainless Steels, Thyssen Edelstahlwerke AG, March 1989",,D
Potassium Chrome Sulfate,Stainless steels,Austenitic,302,A (Resistant),A (Resistant),,S30200,,,20,68,,253.0,"Chemical Resistance of REMANIT Stainless Steels, Thyssen Edelstahlwerke AG, March 1989",,A
Potassium Chrome Sulfate,Stainless steels,Austenitic,302,D (Poor),D (Poor),,S30200,,,Boiling,Boiling,,253.0,"Chemical Resistance of REMANIT Stainless Steels, Thyssen Edelstahlwerke AG, March 1989",,D
Potassium Chrome Sulfate,Stainless steels,Austenitic,303,C (Questionable),C (Questionable),,S30300,,,20,68,,253.0,"Chemical Resistance of REMANIT Stainless Steels, Thyssen Edelstahlwerke AG, March 1989",,C
Potassium Chrome Sulfate,Stainless steels,Austenitic,303,A (Resistant),A (Resistant),,S30300,,,20,68,,253.0,"Chemical Resistance of REMANIT Stainless Steels, Thyssen Edelstahlwerke AG, March 1989",,A
Potassium Chrome Sulfate,Stainless steels,Austenitic,303,D (Poor),D (Poor),,S30300,,,Boiling,Boiling,,253.0,"Chemical Resistance of REMANIT Stainless Steels, Thyssen Edelstahlwerke AG, March 1989",,D
Potassium Chrome Sulfate,Stainless steels,Austenitic,303,D (Poor),D (Poor),,S30300,,,Boiling,Boiling,,253.0,"Chemical Resistance of REMANIT Stainless Steels, Thyssen Edelstahlwerke AG, March 1989",,D
Potassium Chrome Sulfate,Stainless steels,Austenitic,304,A (Resistant),A (Resistant),,S30400,,,20,68,,253.0,"Chemical Resistance of REMANIT Stainless Steels, Thyssen Edelstahlwerke AG, March 1989",,A
Potassium Chrome Sulfate,Stainless steels,Austenitic,304,D (Poor),D (Poor),,S30400,,,Boiling,Boiling,,253.0,"Chemical Resistance of REMANIT Stainless Steels, Thyssen Edelstahlwerke AG, March 1989",,D
Potassium Chrome Sulfate,Stainless steels,Austenitic,316,A (Resistant),A (Resistant),,S31600,,,20,68,,253.0,"Chemical Resistance of REMANIT Stainless Steels, Thyssen Edelstahlwerke AG, March 1989",,A
Potassium Chrome Sulfate,Stainless steels,Austenitic,316,D (Poor),D (Poor),,S31600,,,Boiling,Boiling,,253.0,"Chemical Resistance of REMANIT Stainless Steels, Thyssen Edelstahlwerke AG, March 1989",,D
Potassium Chrome Sulfate,Stainless steels,Austenitic,321,A (Resistant),A (Resistant),,S32100,,,20,68,,253.0,"Chemical Resistance of REMANIT Stainless Steels, Thyssen Edelstahlwerke AG, March 1989",,A
Potassium Chrome Sulfate,Stainless steels,Austenitic,321,D (Poor),D (Poor),,S32100,,,Boiling,Boiling,,253.0,"Chemical Resistance of REMANIT Stainless Steels, Thyssen Edelstahlwerke AG, March 1989",,D
Potassium Chrome Sulfate,Stainless steels,Austenitic,347,A (Resistant),A (Resistant),,S34700,,,20,68,,253.0,"Chemical Resistance of REMANIT Stainless Steels, Thyssen Edelstahlwerke AG, March 1989",,A
Potassium Chrome Sulfate,Stainless steels,Austenitic,347,D (Poor),D (Poor),,S34700,,,Boiling,Boiling,,253.0,"Chemical Resistance of REMANIT Stainless Steels, Thyssen Edelstahlwerke AG, March 1989",,D
Potassium Chrome Sulfate,Stainless steels,Austenitic,304L,A (Resistant),A (Resistant),,S30403,,,20,68,,253.0,"Chemical Resistance of REMANIT Stainless Steels, Thyssen Edelstahlwerke AG, March 1989",,A
Potassium Chrome Sulfate,Stainless steels,Austenitic,304L,D (Poor),D (Poor),,S30403,,,Boiling,Boiling,,253.0,"Chemical Resistance of REMANIT Stainless Steels, Thyssen Edelstahlwerke AG, March 1989",,D
Potassium Chrome Sulfate,Stainless steels,Austenitic,304LN,A (Resistant),A (Resistant),,S30453,,,20,68,,253.0,"Chemical Resistance of REMANIT Stainless Steels, Thyssen Edelstahlwerke AG, March 1989",,A
Potassium Chrome Sulfate,Stainless steels,Austenitic,304LN,D (Poor),D (Poor),,S30453,,,Boiling,Boiling,,253.0,"Chemical Resistance of REMANIT Stainless Steels, Thyssen Edelstahlwerke AG, March 1989",,D
Potassium Chrome Sulfate,Stainless steels,Austenitic,316F,A (Resistant),A (Resistant),,S31620,,,20,68,,253.0,"Chemical Resistance of REMANIT Stainless Steels, Thyssen Edelstahlwerke AG, March 1989",,A
