Repository: wfreinhart/matse219

# MATSE 219: Materials Informatics

Auto-generated from the private authoring repo (matse219-instructor). Do not edit here directly -- changes are overwritten on the next publish run.

## Lectures

- [Lecture01](https://colab.research.google.com/github/wfreinhart/matse219/blob/staging/notebooks/Lecture01.ipynb)
- [Lecture02](https://colab.research.google.com/github/wfreinhart/matse219/blob/staging/notebooks/Lecture02.ipynb)
- [Lecture03](https://colab.research.google.com/github/wfreinhart/matse219/blob/staging/notebooks/Lecture03.ipynb)
- [Lecture04](https://colab.research.google.com/github/wfreinhart/matse219/blob/staging/notebooks/Lecture04.ipynb)

File: datasets/corrosion.csv (part 92 of 142)
Environment,Material Group,Material Family,Material,Rate (mm/yr) or Rating,Rate (mils/yr) or Rating,Localized Attack,UNS,Condition/Comment,Concentration (Vol %),Temperature (deg C),Temperature (deg F),Duration,Reference #,Reference,rate_mm_yr_numeric,rate_letter_grade
Potassium Chrome Sulfate,Stainless steels,Austenitic,316F,D (Poor),D (Poor),,S31620,,,Boiling,Boiling,,253.0,"Chemical Resistance of REMANIT Stainless Steels, Thyssen Edelstahlwerke AG, March 1989",,D
Potassium Chrome Sulfate,Stainless steels,Austenitic,316L,A (Resistant),A (Resistant),,S31603,,,20,68,,253.0,"Chemical Resistance of REMANIT Stainless Steels, Thyssen Edelstahlwerke AG, March 1989",,A
Potassium Chrome Sulfate,Stainless steels,Austenitic,316L,D (Poor),D (Poor),,S31603,,,Boiling,Boiling,,253.0,"Chemical Resistance of REMANIT Stainless Steels, Thyssen Edelstahlwerke AG, March 1989",,D
Potassium Chrome Sulfate,Stainless steels,Austenitic,316LN,A (Resistant),A (Resistant),,S31653,,,20,68,,253.0,"Chemical Resistance of REMANIT Stainless Steels, Thyssen Edelstahlwerke AG, March 1989",,A
Potassium Chrome Sulfate,Stainless steels,Austenitic,316LN,D (Poor),D (Poor),,S31653,,,Boiling,Boiling,,253.0,"Chemical Resistance of REMANIT Stainless Steels, Thyssen Edelstahlwerke AG, March 1989",,D
Potassium Chrome Sulfate,Stainless steels,Austenitic,316Ti,A (Resistant),A (Resistant),,S31635,,,20,68,,253.0,"Chemical Resistance of REMANIT Stainless Steels, Thyssen Edelstahlwerke AG, March 1989",,A
Potassium Chrome Sulfate,Stainless steels,Austenitic,316Ti,D (Poor),D (Poor),,S31635,,,Boiling,Boiling,,253.0,"Chemical Resistance of REMANIT Stainless Steels, Thyssen Edelstahlwerke AG, March 1989",,D
Potassium Chrome Sulfate,Stainless steels,Austenitic,317L,A (Resistant),A (Resistant),,S31703,,,20,68,,253.0,"Chemical Resistance of REMANIT Stainless Steels, Thyssen Edelstahlwerke AG, March 1989",,A
Potassium Chrome Sulfate,Stainless steels,Austenitic,317L,D (Poor),D (Poor),,S31703,,,Boiling,Boiling,,253.0,"Chemical Resistance of REMANIT Stainless Steels, Thyssen Edelstahlwerke AG, March 1989",,D
Potassium Chrome Sulfate,Stainless steels,Austenitic,317LN,A (Resistant),A (Resistant),,S31725,,,20,68,,253.0,"Chemical Resistance of REMANIT Stainless Steels, Thyssen Edelstahlwerke AG, March 1989",,A
Potassium Chrome Sulfate,Stainless steels,Austenitic,317LN,D (Poor),D (Poor),,S31725,,,Boiling,Boiling,,253.0,"Chemical Resistance of REMANIT Stainless Steels, Thyssen Edelstahlwerke AG, March 1989",,D
Potassium Chrome Sulfate,Stainless steels,Duplex,329,A (Resistant),A (Resistant),,S32900,,,20,68,,253.0,"Chemical Resistance of REMANIT Stainless Steels, Thyssen Edelstahlwerke AG, March 1989",,A
Potassium Chrome Sulfate,Stainless steels,Duplex,329,D (Poor),D (Poor),,S32900,,,Boiling,Boiling,,253.0,"Chemical Resistance of REMANIT Stainless Steels, Thyssen Edelstahlwerke AG, March 1989",,D
Potassium Chrome Sulfate,Stainless steels,Duplex,F51,A (Resistant),A (Resistant),,S31803,,,20,68,,253.0,"Chemical Resistance of REMANIT Stainless Steels, Thyssen Edelstahlwerke AG, March 1989",,A
Potassium Chrome Sulfate,Stainless steels,Duplex,F51,D (Poor),D (Poor),,S31803,,,Boiling,Boiling,,253.0,"Chemical Resistance of REMANIT Stainless Steels, Thyssen Edelstahlwerke AG, March 1989",,D
Potassium Chrome Sulfate,Stainless steels,Ferritic,405,C (Questionable),C (Questionable),,S40500,,,20,68,,253.0,"Chemical Resistance of REMANIT Stainless Steels, Thyssen Edelstahlwerke AG, March 1989",,C
Potassium Chrome Sulfate,Stainless steels,Ferritic,405,D (Poor),D (Poor),,S40500,,,Boiling,Boiling,,253.0,"Chemical Resistance of REMANIT Stainless Steels, Thyssen Edelstahlwerke AG, March 1989",,D
Potassium Chrome Sulfate,Stainless steels,Ferritic,409,C (Questionable),C (Questionable),,S40900,,,20,68,,253.0,"Chemical Resistance of REMANIT Stainless Steels, Thyssen Edelstahlwerke AG, March 1989",,C
Potassium Chrome Sulfate,Stainless steels,Ferritic,409,D (Poor),D (Poor),,S40900,,,Boiling,Boiling,,253.0,"Chemical Resistance of REMANIT Stainless Steels, Thyssen Edelstahlwerke AG, March 1989",,D
Potassium Chrome Sulfate,Stainless steels,Ferritic,430,C (Questionable),C (Questionable),,S43000,,,20,68,,253.0,"Chemical Resistance of REMANIT Stainless Steels, Thyssen Edelstahlwerke AG, March 1989",,C
Potassium Chrome Sulfate,Stainless steels,Ferritic,430,D (Poor),D (Poor),,S43000,,,Boiling,Boiling,,253.0,"Chemical Resistance of REMANIT Stainless Steels, Thyssen Edelstahlwerke AG, March 1989",,D
Potassium Chrome Sulfate,Stainless steels,Ferritic,434,B (Good),B (Good),,S43400,,,20,68,,253.0,"Chemical Resistance of REMANIT Stainless Steels, Thyssen Edelstahlwerke AG, March 1989",,B
Potassium Chrome Sulfate,Stainless steels,Ferritic,434,D (Poor),D (Poor),,S43400,,,Boiling,Boiling,,253.0,"Chemical Resistance of REMANIT Stainless Steels, Thyssen Edelstahlwerke AG, March 1989",,D
Potassium Chrome Sulfate,Stainless steels,Martensitic,403,C (Questionable),C (Questionable),,S40300,,,20,68,,253.0,"Chemical Resistance of REMANIT Stainless Steels, Thyssen Edelstahlwerke AG, March 1989",,C
Potassium Chrome Sulfate,Stainless steels,Martensitic,403,D (Poor),D (Poor),,S40300,,,Boiling,Boiling,,253.0,"Chemical Resistance of REMANIT Stainless Steels, Thyssen Edelstahlwerke AG, March 1989",,D
Potassium Chrome Sulfate,Stainless steels,Martensitic,410,C (Questionable),C (Questionable),,S41000,,,20,68,,253.0,"Chemical Resistance of REMANIT Stainless Steels, Thyssen Edelstahlwerke AG, March 1989",,C
Potassium Chrome Sulfate,Stainless steels,Martensitic,410,D (Poor),D (Poor),,S41000,,,Boiling,Boiling,,253.0,"Chemical Resistance of REMANIT Stainless Steels, Thyssen Edelstahlwerke AG, March 1989",,D
Potassium Chrome Sulfate,Stainless steels,Martensitic,416,C (Questionable),C (Questionable),,S41600,,,20,68,,253.0,"Chemical Resistance of REMANIT Stainless Steels, Thyssen Edelstahlwerke AG, March 1989",,C
Potassium Chrome Sulfate,Stainless steels,Martensitic,416,D (Poor),D (Poor),,S41600,,,Boiling,Boiling,,253.0,"Chemical Resistance of REMANIT Stainless Steels, Thyssen Edelstahlwerke AG, March 1989",,D
Potassium Chrome Sulfate,Stainless steels,Martensitic,420,C (Questionable),C (Questionable),,S42000,,,20,68,,253.0,"Chemical Resistance of REMANIT Stainless Steels, Thyssen Edelstahlwerke AG, March 1989",,C
Potassium Chrome Sulfate,Stainless steels,Martensitic,420,D (Poor),D (Poor),,S42000,,,Boiling,Boiling,,253.0,"Chemical Resistance of REMANIT Stainless Steels, Thyssen Edelstahlwerke AG, March 1989",,D
Potassium Cyanate,Stainless steels,Austenitic,301,A (Resistant),A (Resistant),,S30100,,,20,68,,253.0,"Chemical Resistance of REMANIT Stainless Steels, Thyssen Edelstahlwerke AG, March 1989",,A
Potassium Cyanate,Stainless steels,Austenitic,302,A (Resistant),A (Resistant),,S30200,,,20,68,,253.0,"Chemical Resistance of REMANIT Stainless Steels, Thyssen Edelstahlwerke AG, March 1989",,A
Potassium Cyanate,Stainless steels,Austenitic,303,A (Resistant),A (Resistant),,S30300,,,20,68,,253.0,"Chemical Resistance of REMANIT Stainless Steels, Thyssen Edelstahlwerke AG, March 1989",,A
Potassium Cyanate,Stainless steels,Austenitic,303,A (Resistant),A (Resistant),,S30300,,,20,68,,253.0,"Chemical Resistance of REMANIT Stainless Steels, Thyssen Edelstahlwerke AG, March 1989",,A
Potassium Cyanate,Stainless steels,Austenitic,304,A (Resistant),A (Resistant),,S30400,,,20,68,,253.0,"Chemical Resistance of REMANIT Stainless Steels, Thyssen Edelstahlwerke AG, March 1989",,A
Potassium Cyanate,Stainless steels,Austenitic,316,A (Resistant),A (Resistant),,S31600,,,20,68,,253.0,"Chemical Resistance of REMANIT Stainless Steels, Thyssen Edelstahlwerke AG, March 1989",,A
Potassium Cyanate,Stainless steels,Austenitic,321,A (Resistant),A (Resistant),,S32100,,,20,68,,253.0,"Chemical Resistance of REMANIT Stainless Steels, Thyssen Edelstahlwerke AG, March 1989",,A
Potassium Cyanate,Stainless steels,Austenitic,347,A (Resistant),A (Resistant),,S34700,,,20,68,,253.0,"Chemical Resistance of REMANIT Stainless Steels, Thyssen Edelstahlwerke AG, March 1989",,A
Potassium Cyanate,Stainless steels,Austenitic,304L,A (Resistant),A (Resistant),,S30403,,,20,68,,253.0,"Chemical Resistance of REMANIT Stainless Steels, Thyssen Edelstahlwerke AG, March 1989",,A
Potassium Cyanate,Stainless steels,Austenitic,304LN,A (Resistant),A (Resistant),,S30453,,,20,68,,253.0,"Chemical Resistance of REMANIT Stainless Steels, Thyssen Edelstahlwerke AG, March 1989",,A
Potassium Cyanate,Stainless steels,Austenitic,316F,A (Resistant),A (Resistant),,S31620,,,20,68,,253.0,"Chemical Resistance of REMANIT Stainless Steels, Thyssen Edelstahlwerke AG, March 1989",,A
Potassium Cyanate,Stainless steels,Austenitic,316L,A (Resistant),A (Resistant),,S31603,,,20,68,,253.0,"Chemical Resistance of REMANIT Stainless Steels, Thyssen Edelstahlwerke AG, March 1989",,A
Potassium Cyanate,Stainless steels,Austenitic,316LN,A (Resistant),A (Resistant),,S31653,,,20,68,,253.0,"Chemical Resistance of REMANIT Stainless Steels, Thyssen Edelstahlwerke AG, March 1989",,A
Potassium Cyanate,Stainless steels,Austenitic,316Ti,A (Resistant),A (Resistant),,S31635,,,20,68,,253.0,"Chemical Resistance of REMANIT Stainless Steels, Thyssen Edelstahlwerke AG, March 1989",,A
Potassium Cyanate,Stainless steels,Austenitic,317L,A (Resistant),A (Resistant),,S31703,,,20,68,,253.0,"Chemical Resistance of REMANIT Stainless Steels, Thyssen Edelstahlwerke AG, March 1989",,A
Potassium Cyanate,Stainless steels,Austenitic,317LN,A (Resistant),A (Resistant),,S31725,,,20,68,,253.0,"Chemical Resistance of REMANIT Stainless Steels, Thyssen Edelstahlwerke AG, March 1989",,A
Potassium Cyanate,Stainless steels,Duplex,329,A (Resistant),A (Resistant),,S32900,,,20,68,,253.0,"Chemical Resistance of REMANIT Stainless Steels, Thyssen Edelstahlwerke AG, March 1989",,A
Potassium Cyanate,Stainless steels,Duplex,F51,A (Resistant),A (Resistant),,S31803,,,20,68,,253.0,"Chemical Resistance of REMANIT Stainless Steels, Thyssen Edelstahlwerke AG, March 1989",,A
Potassium Cyanate,Stainless steels,Ferritic,405,A (Resistant),A (Resistant),,S40500,,,20,68,,253.0,"Chemical Resistance of REMANIT Stainless Steels, Thyssen Edelstahlwerke AG, March 1989",,A
Potassium Cyanate,Stainless steels,Ferritic,409,A (Resistant),A (Resistant),,S40900,,,20,68,,253.0,"Chemical Resistance of REMANIT Stainless Steels, Thyssen Edelstahlwerke AG, March 1989",,A
Potassium Cyanate,Stainless steels,Ferritic,430,A (Resistant),A (Resistant),,S43000,,,20,68,,253.0,"Chemical Resistance of REMANIT Stainless Steels, Thyssen Edelstahlwerke AG, March 1989",,A
Potassium Cyanate,Stainless steels,Ferritic,434,A (Resistant),A (Resistant),,S43400,,,20,68,,253.0,"Chemical Resistance of REMANIT Stainless Steels, Thyssen Edelstahlwerke AG, March 1989",,A
Potassium Cyanate,Stainless steels,Martensitic,403,A (Resistant),A (Resistant),,S40300,,,20,68,,253.0,"Chemical Resistance of REMANIT Stainless Steels, Thyssen Edelstahlwerke AG, March 1989",,A
Potassium Cyanate,Stainless steels,Martensitic,410,A (Resistant),A (Resistant),,S41000,,,20,68,,253.0,"Chemical Resistance of REMANIT Stainless Steels, Thyssen Edelstahlwerke AG, March 1989",,A
Potassium Cyanate,Stainless steels,Martensitic,416,A (Resistant),A (Resistant),,S41600,,,20,68,,253.0,"Chemical Resistance of REMANIT Stainless Steels, Thyssen Edelstahlwerke AG, March 1989",,A
Potassium Cyanate,Stainless steels,Martensitic,420,A (Resistant),A (Resistant),,S42000,,,20,68,,253.0,"Chemical Resistance of REMANIT Stainless Steels, Thyssen Edelstahlwerke AG, March 1989",,A
Potassium Cyanide,Stainless steels,Austenitic,303,A (Resistant),A (Resistant),,S30300,,5,20,68,,253.0,"Chemical Resistance of REMANIT Stainless Steels, Thyssen Edelstahlwerke AG, March 1989",,A
Potassium Cyanide,Stainless steels,Austenitic,316,A (Resistant),A (Resistant),,S31600,,5,20,68,,253.0,"Chemical Resistance of REMANIT Stainless Steels, Thyssen Edelstahlwerke AG, March 1989",,A
Potassium Cyanide,Stainless steels,Austenitic,316L,A (Resistant),A (Resistant),,S31603,,5,20,68,,253.0,"Chemical Resistance of REMANIT Stainless Steels, Thyssen Edelstahlwerke AG, March 1989",,A
Potassium Cyanide,Stainless steels,Austenitic,316LN,A (Resistant),A (Resistant),,S31653,,5,20,68,,253.0,"Chemical Resistance of REMANIT Stainless Steels, Thyssen Edelstahlwerke AG, March 1989",,A
Potassium Cyanide,Stainless steels,Austenitic,316Ti,A (Resistant),A (Resistant),,S31635,,5,20,68,,253.0,"Chemical Resistance of REMANIT Stainless Steels, Thyssen Edelstahlwerke AG, March 1989",,A
Potassium Cyanide,Stainless steels,Austenitic,317L,A (Resistant),A (Resistant),,S31703,,5,20,68,,253.0,"Chemical Resistance of REMANIT Stainless Steels, Thyssen Edelstahlwerke AG, March 1989",,A
Potassium Cyanide,Stainless steels,Austenitic,317LN,A (Resistant),A (Resistant),,S31725,,5,20,68,,253.0,"Chemical Resistance of REMANIT Stainless Steels, Thyssen Edelstahlwerke AG, March 1989",,A
Potassium Cyanide,Stainless steels,Duplex,329,A (Resistant),A (Resistant),,S32900,,5,20,68,,253.0,"Chemical Resistance of REMANIT Stainless Steels, Thyssen Edelstahlwerke AG, March 1989",,A
Potassium Cyanide,Stainless steels,Duplex,F51,A (Resistant),A (Resistant),,S31803,,5,20,68,,253.0,"Chemical Resistance of REMANIT Stainless Steels, Thyssen Edelstahlwerke AG, March 1989",,A
Potassium Cyanide,Stainless steels,Ferritic,405,A (Resistant),A (Resistant),,S40500,,5,20,68,,253.0,"Chemical Resistance of REMANIT Stainless Steels, Thyssen Edelstahlwerke AG, March 1989",,A
Potassium Cyanide,Stainless steels,Ferritic,409,A (Resistant),A (Resistant),,S40900,,5,20,68,,253.0,"Chemical Resistance of REMANIT Stainless Steels, Thyssen Edelstahlwerke AG, March 1989",,A
Potassium Cyanide,Stainless steels,Ferritic,430,A (Resistant),A (Resistant),,S43000,,5,20,68,,253.0,"Chemical Resistance of REMANIT Stainless Steels, Thyssen Edelstahlwerke AG, March 1989",,A
Potassium Cyanide,Stainless steels,Ferritic,434,A (Resistant),A (Resistant),,S43400,,5,20,68,,253.0,"Chemical Resistance of REMANIT Stainless Steels, Thyssen Edelstahlwerke AG, March 1989",,A
Potassium Cyanide,Stainless steels,Martensitic,403,A (Resistant),A (Resistant),,S40300,,5,20,68,,253.0,"Chemical Resistance of REMANIT Stainless Steels, Thyssen Edelstahlwerke AG, March 1989",,A
Potassium Cyanide,Stainless steels,Martensitic,410,A (Resistant),A (Resistant),,S41000,,5,20,68,,253.0,"Chemical Resistance of REMANIT Stainless Steels, Thyssen Edelstahlwerke AG, March 1989",,A
Potassium Cyanide,Stainless steels,Martensitic,416,A (Resistant),A (Resistant),,S41600,,5,20,68,,253.0,"Chemical Resistance of REMANIT Stainless Steels, Thyssen Edelstahlwerke AG, March 1989",,A
Potassium Cyanide,Stainless steels,Martensitic,420,A (Resistant),A (Resistant),,S42000,,5,20,68,,253.0,"Chemical Resistance of REMANIT Stainless Steels, Thyssen Edelstahlwerke AG, March 1989",,A
Potassium Dichromate,Stainless steels,Austenitic,301,A (Resistant),A (Resistant),,S30100,,25,20,68,,253.0,"Chemical Resistance of REMANIT Stainless Steels, Thyssen Edelstahlwerke AG, March 1989",,A
Potassium Dichromate,Stainless steels,Austenitic,301,A (Resistant),A (Resistant),,S30100,,25,Boiling,Boiling,,253.0,"Chemical Resistance of REMANIT Stainless Steels, Thyssen Edelstahlwerke AG, March 1989",,A
Potassium Dichromate,Stainless steels,Austenitic,302,A (Resistant),A (Resistant),,S30200,,25,20,68,,253.0,"Chemical Resistance of REMANIT Stainless Steels, Thyssen Edelstahlwerke AG, March 1989",,A
Potassium Dichromate,Stainless steels,Austenitic,302,A (Resistant),A (Resistant),,S30200,,25,Boiling,Boiling,,253.0,"Chemical Resistance of REMANIT Stainless Steels, Thyssen Edelstahlwerke AG, March 1989",,A
Potassium Dichromate,Stainless steels,Austenitic,303,A (Resistant),A (Resistant),,S30300,,25,20,68,,253.0,"Chemical Resistance of REMANIT Stainless Steels, Thyssen Edelstahlwerke AG, March 1989",,A
Potassium Dichromate,Stainless steels,Austenitic,303,A (Resistant),A (Resistant),,S30300,,25,20,68,,253.0,"Chemical Resistance of REMANIT Stainless Steels, Thyssen Edelstahlwerke AG, March 1989",,A
Potassium Dichromate,Stainless steels,Austenitic,303,A (Resistant),A (Resistant),,S30300,,25,Boiling,Boiling,,253.0,"Chemical Resistance of REMANIT Stainless Steels, Thyssen Edelstahlwerke AG, March 1989",,A
Potassium Dichromate,Stainless steels,Austenitic,303,A (Resistant),A (Resistant),,S30300,,25,Boiling,Boiling,,253.0,"Chemical Resistance of REMANIT Stainless Steels, Thyssen Edelstahlwerke AG, March 1989",,A
Potassium Dichromate,Stainless steels,Austenitic,304,A (Resistant),A (Resistant),,S30400,,25,20,68,,253.0,"Chemical Resistance of REMANIT Stainless Steels, Thyssen Edelstahlwerke AG, March 1989",,A
Potassium Dichromate,Stainless steels,Austenitic,304,A (Resistant),A (Resistant),,S30400,,25,Boiling,Boiling,,253.0,"Chemical Resistance of REMANIT Stainless Steels, Thyssen Edelstahlwerke AG, March 1989",,A
Potassium Dichromate,Stainless steels,Austenitic,316,A (Resistant),A (Resistant),,S31600,,25,20,68,,253.0,"Chemical Resistance of REMANIT Stainless Steels, Thyssen Edelstahlwerke AG, March 1989",,A
Potassium Dichromate,Stainless steels,Austenitic,316,A (Resistant),A (Resistant),,S31600,,25,Boiling,Boiling,,253.0,"Chemical Resistance of REMANIT Stainless Steels, Thyssen Edelstahlwerke AG, March 1989",,A
Potassium Dichromate,Stainless steels,Austenitic,321,A (Resistant),A (Resistant),,S32100,,25,20,68,,253.0,"Chemical Resistance of REMANIT Stainless Steels, Thyssen Edelstahlwerke AG, March 1989",,A
Potassium Dichromate,Stainless steels,Austenitic,321,A (Resistant),A (Resistant),,S32100,,25,Boiling,Boiling,,253.0,"Chemical Resistance of REMANIT Stainless Steels, Thyssen Edelstahlwerke AG, March 1989",,A
Potassium Dichromate,Stainless steels,Austenitic,347,A (Resistant),A (Resistant),,S34700,,25,20,68,,253.0,"Chemical Resistance of REMANIT Stainless Steels, Thyssen Edelstahlwerke AG, March 1989",,A
Potassium Dichromate,Stainless steels,Austenitic,347,A (Resistant),A (Resistant),,S34700,,25,Boiling,Boiling,,253.0,"Chemical Resistance of REMANIT Stainless Steels, Thyssen Edelstahlwerke AG, March 1989",,A
Potassium Dichromate,Stainless steels,Austenitic,304L,A (Resistant),A (Resistant),,S30403,,25,20,68,,253.0,"Chemical Resistance of REMANIT Stainless Steels, Thyssen Edelstahlwerke AG, March 1989",,A
Potassium Dichromate,Stainless steels,Austenitic,304L,A (Resistant),A (Resistant),,S30403,,25,Boiling,Boiling,,253.0,"Chemical Resistance of REMANIT Stainless Steels, Thyssen Edelstahlwerke AG, March 1989",,A
Potassium Dichromate,Stainless steels,Austenitic,304LN,A (Resistant),A (Resistant),,S30453,,25,20,68,,253.0,"Chemical Resistance of REMANIT Stainless Steels, Thyssen Edelstahlwerke AG, March 1989",,A
Potassium Dichromate,Stainless steels,Austenitic,304LN,A (Resistant),A (Resistant),,S30453,,25,Boiling,Boiling,,253.0,"Chemical Resistance of REMANIT Stainless Steels, Thyssen Edelstahlwerke AG, March 1989",,A
Potassium Dichromate,Stainless steels,Austenitic,316F,A (Resistant),A (Resistant),,S31620,,25,20,68,,253.0,"Chemical Resistance of REMANIT Stainless Steels, Thyssen Edelstahlwerke AG, March 1989",,A
Potassium Dichromate,Stainless steels,Austenitic,316F,A (Resistant),A (Resistant),,S31620,,25,Boiling,Boiling,,253.0,"Chemical Resistance of REMANIT Stainless Steels, Thyssen Edelstahlwerke AG, March 1989",,A
Potassium Dichromate,Stainless steels,Austenitic,316L,A (Resistant),A (Resistant),,S31603,,25,20,68,,253.0,"Chemical Resistance of REMANIT Stainless Steels, Thyssen Edelstahlwerke AG, March 1989",,A
Potassium Dichromate,Stainless steels,Austenitic,316L,A (Resistant),A (Resistant),,S31603,,25,Boiling,Boiling,,253.0,"Chemical Resistance of REMANIT Stainless Steels, Thyssen Edelstahlwerke AG, March 1989",,A
Potassium Dichromate,Stainless steels,Austenitic,316LN,A (Resistant),A (Resistant),,S31653,,25,20,68,,253.0,"Chemical Resistance of REMANIT Stainless Steels, Thyssen Edelstahlwerke AG, March 1989",,A
Potassium Dichromate,Stainless steels,Austenitic,316LN,A (Resistant),A (Resistant),,S31653,,25,Boiling,Boiling,,253.0,"Chemical Resistance of REMANIT Stainless Steels, Thyssen Edelstahlwerke AG, March 1989",,A
Potassium Dichromate,Stainless steels,Austenitic,316Ti,A (Resistant),A (Resistant),,S31635,,25,20,68,,253.0,"Chemical Resistance of REMANIT Stainless Steels, Thyssen Edelstahlwerke AG, March 1989",,A
Potassium Dichromate,Stainless steels,Austenitic,316Ti,A (Resistant),A (Resistant),,S31635,,25,Boiling,Boiling,,253.0,"Chemical Resistance of REMANIT Stainless Steels, Thyssen Edelstahlwerke AG, March 1989",,A
Potassium Dichromate,Stainless steels,Austenitic,317L,A (Resistant),A (Resistant),,S31703,,25,20,68,,253.0,"Chemical Resistance of REMANIT Stainless Steels, Thyssen Edelstahlwerke AG, March 1989",,A
Potassium Dichromate,Stainless steels,Austenitic,317L,A (Resistant),A (Resistant),,S31703,,25,Boiling,Boiling,,253.0,"Chemical Resistance of REMANIT Stainless Steels, Thyssen Edelstahlwerke AG, March 1989",,A
Potassium Dichromate,Stainless steels,Austenitic,317LN,A (Resistant),A (Resistant),,S31725,,25,20,68,,253.0,"Chemical Resistance of REMANIT Stainless Steels, Thyssen Edelstahlwerke AG, March 1989",,A
Potassium Dichromate,Stainless steels,Austenitic,317LN,A (Resistant),A (Resistant),,S31725,,25,Boiling,Boiling,,253.0,"Chemical Resistance of REMANIT Stainless Steels, Thyssen Edelstahlwerke AG, March 1989",,A
Potassium Dichromate,Stainless steels,Duplex,329,A (Resistant),A (Resistant),,S32900,,25,20,68,,253.0,"Chemical Resistance of REMANIT Stainless Steels, Thyssen Edelstahlwerke AG, March 1989",,A
Potassium Dichromate,Stainless steels,Duplex,329,A (Resistant),A (Resistant),,S32900,,25,Boiling,Boiling,,253.0,"Chemical Resistance of REMANIT Stainless Steels, Thyssen Edelstahlwerke AG, March 1989",,A
Potassium Dichromate,Stainless steels,Duplex,F51,A (Resistant),A (Resistant),,S31803,,25,20,68,,253.0,"Chemical Resistance of REMANIT Stainless Steels, Thyssen Edelstahlwerke AG, March 1989",,A
Potassium Dichromate,Stainless steels,Duplex,F51,A (Resistant),A (Resistant),,S31803,,25,Boiling,Boiling,,253.0,"Chemical Resistance of REMANIT Stainless Steels, Thyssen Edelstahlwerke AG, March 1989",,A
Potassium Dichromate,Stainless steels,Ferritic,405,A (Resistant),A (Resistant),,S40500,,25,20,68,,253.0,"Chemical Resistance of REMANIT Stainless Steels, Thyssen Edelstahlwerke AG, March 1989",,A
Potassium Dichromate,Stainless steels,Ferritic,405,D (Poor),D (Poor),,S40500,,25,Boiling,Boiling,,253.0,"Chemical Resistance of REMANIT Stainless Steels, Thyssen Edelstahlwerke AG, March 1989",,D
Potassium Dichromate,Stainless steels,Ferritic,409,A (Resistant),A (Resistant),,S40900,,25,20,68,,253.0,"Chemical Resistance of REMANIT Stainless Steels, Thyssen Edelstahlwerke AG, March 1989",,A
Potassium Dichromate,Stainless steels,Ferritic,409,D (Poor),D (Poor),,S40900,,25,Boiling,Boiling,,253.0,"Chemical Resistance of REMANIT Stainless Steels, Thyssen Edelstahlwerke AG, March 1989",,D
Potassium Dichromate,Stainless steels,Ferritic,430,A (Resistant),A (Resistant),,S43000,,25,20,68,,253.0,"Chemical Resistance of REMANIT Stainless Steels, Thyssen Edelstahlwerke AG, March 1989",,A
Potassium Dichromate,Stainless steels,Ferritic,430,A (Resistant),A (Resistant),,S43000,,25,Boiling,Boiling,,253.0,"Chemical Resistance of REMANIT Stainless Steels, Thyssen Edelstahlwerke AG, March 1989",,A
Potassium Dichromate,Stainless steels,Ferritic,434,A (Resistant),A (Resistant),,S43400,,25,20,68,,253.0,"Chemical Resistance of REMANIT Stainless Steels, Thyssen Edelstahlwerke AG, March 1989",,A
Potassium Dichromate,Stainless steels,Ferritic,434,A (Resistant),A (Resistant),,S43400,,25,Boiling,Boiling,,253.0,"Chemical Resistance of REMANIT Stainless Steels, Thyssen Edelstahlwerke AG, March 1989",,A
Potassium Dichromate,Stainless steels,Martensitic,403,A (Resistant),A (Resistant),,S40300,,25,20,68,,253.0,"Chemical Resistance of REMANIT Stainless Steels, Thyssen Edelstahlwerke AG, March 1989",,A
Potassium Dichromate,Stainless steels,Martensitic,403,D (Poor),D (Poor),,S40300,,25,Boiling,Boiling,,253.0,"Chemical Resistance of REMANIT Stainless Steels, Thyssen Edelstahlwerke AG, March 1989",,D
Potassium Dichromate,Stainless steels,Martensitic,410,A (Resistant),A (Resistant),,S41000,,25,20,68,,253.0,"Chemical Resistance of REMANIT Stainless Steels, Thyssen Edelstahlwerke AG, March 1989",,A
Potassium Dichromate,Stainless steels,Martensitic,410,D (Poor),D (Poor),,S41000,,25,Boiling,Boiling,,253.0,"Chemical Resistance of REMANIT Stainless Steels, Thyssen Edelstahlwerke AG, March 1989",,D
Potassium Dichromate,Stainless steels,Martensitic,416,A (Resistant),A (Resistant),,S41600,,25,20,68,,253.0,"Chemical Resistance of REMANIT Stainless Steels, Thyssen Edelstahlwerke AG, March 1989",,A
Potassium Dichromate,Stainless steels,Martensitic,416,D (Poor),D (Poor),,S41600,,25,Boiling,Boiling,,253.0,"Chemical Resistance of REMANIT Stainless Steels, Thyssen Edelstahlwerke AG, March 1989",,D
Potassium Dichromate,Stainless steels,Martensitic,420,A (Resistant),A (Resistant),,S42000,,25,20,68,,253.0,"Chemical Resistance of REMANIT Stainless Steels, Thyssen Edelstahlwerke AG, March 1989",,A
Potassium Dichromate,Stainless steels,Martensitic,420,D (Poor),D (Poor),,S42000,,25,Boiling,Boiling,,253.0,"Chemical Resistance of REMANIT Stainless Steels, Thyssen Edelstahlwerke AG, March 1989",,D
Potassium Difluoride,Stainless steels,Austenitic,301,A (Resistant),A (Resistant),,S30100,,Saturated,20,68,,253.0,"Chemical Resistance of REMANIT Stainless Steels, Thyssen Edelstahlwerke AG, March 1989",,A
Potassium Difluoride,Stainless steels,Austenitic,302,A (Resistant),A (Resistant),,S30200,,Saturated,20,68,,253.0,"Chemical Resistance of REMANIT Stainless Steels, Thyssen Edelstahlwerke AG, March 1989",,A
Potassium Difluoride,Stainless steels,Austenitic,303,C (Questionable),C (Questionable),,S30300,,Saturated,20,68,,253.0,"Chemical Resistance of REMANIT Stainless Steels, Thyssen Edelstahlwerke AG, March 1989",,C
Potassium Difluoride,Stainless steels,Austenitic,303,A (Resistant),A (Resistant),,S30300,,Saturated,20,68,,253.0,"Chemical Resistance of REMANIT Stainless Steels, Thyssen Edelstahlwerke AG, March 1989",,A
Potassium Difluoride,Stainless steels,Austenitic,304,A (Resistant),A (Resistant),,S30400,,Saturated,20,68,,253.0,"Chemical Resistance of REMANIT Stainless Steels, Thyssen Edelstahlwerke AG, March 1989",,A
Potassium Difluoride,Stainless steels,Austenitic,316,A (Resistant),A (Resistant),,S31600,,Saturated,20,68,,253.0,"Chemical Resistance of REMANIT Stainless Steels, Thyssen Edelstahlwerke AG, March 1989",,A
Potassium Difluoride,Stainless steels,Austenitic,321,A (Resistant),A (Resistant),,S32100,,Saturated,20,68,,253.0,"Chemical Resistance of REMANIT Stainless Steels, Thyssen Edelstahlwerke AG, March 1989",,A
Potassium Difluoride,Stainless steels,Austenitic,347,A (Resistant),A (Resistant),,S34700,,Saturated,20,68,,253.0,"Chemical Resistance of REMANIT Stainless Steels, Thyssen Edelstahlwerke AG, March 1989",,A
Potassium Difluoride,Stainless steels,Austenitic,304L,A (Resistant),A (Resistant),,S30403,,Saturated,20,68,,253.0,"Chemical Resistance of REMANIT Stainless Steels, Thyssen Edelstahlwerke AG, March 1989",,A
Potassium Difluoride,Stainless steels,Austenitic,304LN,A (Resistant),A (Resistant),,S30453,,Saturated,20,68,,253.0,"Chemical Resistance of REMANIT Stainless Steels, Thyssen Edelstahlwerke AG, March 1989",,A
Potassium Difluoride,Stainless steels,Austenitic,316F,A (Resistant),A (Resistant),,S31620,,Saturated,20,68,,253.0,"Chemical Resistance of REMANIT Stainless Steels, Thyssen Edelstahlwerke AG, March 1989",,A
Potassium Difluoride,Stainless steels,Austenitic,316L,A (Resistant),A (Resistant),,S31603,,Saturated,20,68,,253.0,"Chemical Resistance of REMANIT Stainless Steels, Thyssen Edelstahlwerke AG, March 1989",,A
Potassium Difluoride,Stainless steels,Austenitic,316LN,A (Resistant),A (Resistant),,S31653,,Saturated,20,68,,253.0,"Chemical Resistance of REMANIT Stainless Steels, Thyssen Edelstahlwerke AG, March 1989",,A
Potassium Difluoride,Stainless steels,Austenitic,316Ti,A (Resistant),A (Resistant),,S31635,,Saturated,20,68,,253.0,"Chemical Resistance of REMANIT Stainless Steels, Thyssen Edelstahlwerke AG, March 1989",,A
Potassium Difluoride,Stainless steels,Austenitic,317L,A (Resistant),A (Resistant),,S31703,,Saturated,20,68,,253.0,"Chemical Resistance of REMANIT Stainless Steels, Thyssen Edelstahlwerke AG, March 1989",,A
Potassium Difluoride,Stainless steels,Austenitic,317LN,A (Resistant),A (Resistant),,S31725,,Saturated,20,68,,253.0,"Chemical Resistance of REMANIT Stainless Steels, Thyssen Edelstahlwerke AG, March 1989",,A
Potassium Difluoride,Stainless steels,Duplex,329,A (Resistant),A (Resistant),,S32900,,Saturated,20,68,,253.0,"Chemical Resistance of REMANIT Stainless Steels, Thyssen Edelstahlwerke AG, March 1989",,A
Potassium Difluoride,Stainless steels,Duplex,F51,A (Resistant),A (Resistant),,S31803,,Saturated,20,68,,253.0,"Chemical Resistance of REMANIT Stainless Steels, Thyssen Edelstahlwerke AG, March 1989",,A
Potassium Difluoride,Stainless steels,Ferritic,405,D (Poor),D (Poor),,S40500,,Saturated,20,68,,253.0,"Chemical Resistance of REMANIT Stainless Steels, Thyssen Edelstahlwerke AG, March 1989",,D
Potassium Difluoride,Stainless steels,Ferritic,409,D (Poor),D (Poor),,S40900,,Saturated,20,68,,253.0,"Chemical Resistance of REMANIT Stainless Steels, Thyssen Edelstahlwerke AG, March 1989",,D
Potassium Difluoride,Stainless steels,Ferritic,430,C (Questionable),C (Questionable),,S43000,,Saturated,20,68,,253.0,"Chemical Resistance of REMANIT Stainless Steels, Thyssen Edelstahlwerke AG, March 1989",,C
Potassium Difluoride,Stainless steels,Ferritic,434,B (Good),B (Good),,S43400,,Saturated,20,68,,253.0,"Chemical Resistance of REMANIT Stainless Steels, Thyssen Edelstahlwerke AG, March 1989",,B
Potassium Difluoride,Stainless steels,Martensitic,403,D (Poor),D (Poor),,S40300,,Saturated,20,68,,253.0,"Chemical Resistance of REMANIT Stainless Steels, Thyssen Edelstahlwerke AG, March 1989",,D
Potassium Difluoride,Stainless steels,Martensitic,410,D (Poor),D (Poor),,S41000,,Saturated,20,68,,253.0,"Chemical Resistance of REMANIT Stainless Steels, Thyssen Edelstahlwerke AG, March 1989",,D
Potassium Difluoride,Stainless steels,Martensitic,416,D (Poor),D (Poor),,S41600,,Saturated,20,68,,253.0,"Chemical Resistance of REMANIT Stainless Steels, Thyssen Edelstahlwerke AG, March 1989",,D
Potassium Difluoride,Stainless steels,Martensitic,420,D (Poor),D (Poor),,S42000,,Saturated,20,68,,253.0,"Chemical Resistance of REMANIT Stainless Steels, Thyssen Edelstahlwerke AG, March 1989",,D
Potassium Ferricyanide,Stainless steels,Austenitic,301,A (Resistant),A (Resistant),,S30100,,,20,68,,253.0,"Chemical Resistance of REMANIT Stainless Steels, Thyssen Edelstahlwerke AG, March 1989",,A
Potassium Ferricyanide,Stainless steels,Austenitic,301,A (Resistant),A (Resistant),,S30100,,Saturated,Boiling,Boiling,,253.0,"Chemical Resistance of REMANIT Stainless Steels, Thyssen Edelstahlwerke AG, March 1989",,A
Potassium Ferricyanide,Stainless steels,Austenitic,302,A (Resistant),A (Resistant),,S30200,,,20,68,,253.0,"Chemical Resistance of REMANIT Stainless Steels, Thyssen Edelstahlwerke AG, March 1989",,A
Potassium Ferricyanide,Stainless steels,Austenitic,302,A (Resistant),A (Resistant),,S30200,,Saturated,Boiling,Boiling,,253.0,"Chemical Resistance of REMANIT Stainless Steels, Thyssen Edelstahlwerke AG, March 1989",,A
Potassium Ferricyanide,Stainless steels,Austenitic,303,A (Resistant),A (Resistant),,S30300,,,20,68,,253.0,"Chemical Resistance of REMANIT Stainless Steels, Thyssen Edelstahlwerke AG, March 1989",,A
Potassium Ferricyanide,Stainless steels,Austenitic,303,A (Resistant),A (Resistant),,S30300,,,20,68,,253.0,"Chemical Resistance of REMANIT Stainless Steels, Thyssen Edelstahlwerke AG, March 1989",,A
Potassium Ferricyanide,Stainless steels,Austenitic,303,A (Resistant),A (Resistant),,S30300,,Saturated,Boiling,Boiling,,253.0,"Chemical Resistance of REMANIT Stainless Steels, Thyssen Edelstahlwerke AG, March 1989",,A
Potassium Ferricyanide,Stainless steels,Austenitic,303,A (Resistant),A (Resistant),,S30300,,Saturated,Boiling,Boiling,,253.0,"Chemical Resistance of REMANIT Stainless Steels, Thyssen Edelstahlwerke AG, March 1989",,A
Potassium Ferricyanide,Stainless steels,Austenitic,304,A (Resistant),A (Resistant),,S30400,,,20,68,,253.0,"Chemical Resistance of REMANIT Stainless Steels, Thyssen Edelstahlwerke AG, March 1989",,A
Potassium Ferricyanide,Stainless steels,Austenitic,304,A (Resistant),A (Resistant),,S30400,,Saturated,Boiling,Boiling,,253.0,"Chemical Resistance of REMANIT Stainless Steels, Thyssen Edelstahlwerke AG, March 1989",,A
Potassium Ferricyanide,Stainless steels,Austenitic,316,A (Resistant),A (Resistant),,S31600,,,20,68,,253.0,"Chemical Resistance of REMANIT Stainless Steels, Thyssen Edelstahlwerke AG, March 1989",,A
Potassium Ferricyanide,Stainless steels,Austenitic,316,A (Resistant),A (Resistant),,S31600,,Saturated,Boiling,Boiling,,253.0,"Chemical Resistance of REMANIT Stainless Steels, Thyssen Edelstahlwerke AG, March 1989",,A
Potassium Ferricyanide,Stainless steels,Austenitic,321,A (Resistant),A (Resistant),,S32100,,,20,68,,253.0,"Chemical Resistance of REMANIT Stainless Steels, Thyssen Edelstahlwerke AG, March 1989",,A
Potassium Ferricyanide,Stainless steels,Austenitic,321,A (Resistant),A (Resistant),,S32100,,Saturated,Boiling,Boiling,,253.0,"Chemical Resistance of REMANIT Stainless Steels, Thyssen Edelstahlwerke AG, March 1989",,A
Potassium Ferricyanide,Stainless steels,Austenitic,347,A (Resistant),A (Resistant),,S34700,,,20,68,,253.0,"Chemical Resistance of REMANIT Stainless Steels, Thyssen Edelstahlwerke AG, March 1989",,A
Potassium Ferricyanide,Stainless steels,Austenitic,347,A (Resistant),A (Resistant),,S34700,,Saturated,Boiling,Boiling,,253.0,"Chemical Resistance of REMANIT Stainless Steels, Thyssen Edelstahlwerke AG, March 1989",,A
Potassium Ferricyanide,Stainless steels,Austenitic,304L,A (Resistant),A (Resistant),,S30403,,,20,68,,253.0,"Chemical Resistance of REMANIT Stainless Steels, Thyssen Edelstahlwerke AG, March 1989",,A
Potassium Ferricyanide,Stainless steels,Austenitic,304L,A (Resistant),A (Resistant),,S30403,,Saturated,Boiling,Boiling,,253.0,"Chemical Resistance of REMANIT Stainless Steels, Thyssen Edelstahlwerke AG, March 1989",,A
Potassium Ferricyanide,Stainless steels,Austenitic,304LN,A (Resistant),A (Resistant),,S30453,,,20,68,,253.0,"Chemical Resistance of REMANIT Stainless Steels, Thyssen Edelstahlwerke AG, March 1989",,A
Potassium Ferricyanide,Stainless steels,Austenitic,304LN,A (Resistant),A (Resistant),,S30453,,Saturated,Boiling,Boiling,,253.0,"Chemical Resistance of REMANIT Stainless Steels, Thyssen Edelstahlwerke AG, March 1989",,A
Potassium Ferricyanide,Stainless steels,Austenitic,316F,A (Resistant),A (Resistant),,S31620,,,20,68,,253.0,"Chemical Resistance of REMANIT Stainless Steels, Thyssen Edelstahlwerke AG, March 1989",,A
Potassium Ferricyanide,Stainless steels,Austenitic,316F,A (Resistant),A (Resistant),,S31620,,Saturated,Boiling,Boiling,,253.0,"Chemical Resistance of REMANIT Stainless Steels, Thyssen Edelstahlwerke AG, March 1989",,A
Potassium Ferricyanide,Stainless steels,Austenitic,316L,A (Resistant),A (Resistant),,S31603,,,20,68,,253.0,"Chemical Resistance of REMANIT Stainless Steels, Thyssen Edelstahlwerke AG, March 1989",,A
Potassium Ferricyanide,Stainless steels,Austenitic,316L,A (Resistant),A (Resistant),,S31603,,Saturated,Boiling,Boiling,,253.0,"Chemical Resistance of REMANIT Stainless Steels, Thyssen Edelstahlwerke AG, March 1989",,A
Potassium Ferricyanide,Stainless steels,Austenitic,316LN,A (Resistant),A (Resistant),,S31653,,,20,68,,253.0,"Chemical Resistance of REMANIT Stainless Steels, Thyssen Edelstahlwerke AG, March 1989",,A
Potassium Ferricyanide,Stainless steels,Austenitic,316LN,A (Resistant),A (Resistant),,S31653,,Saturated,Boiling,Boiling,,253.0,"Chemical Resistance of REMANIT Stainless Steels, Thyssen Edelstahlwerke AG, March 1989",,A
Potassium Ferricyanide,Stainless steels,Austenitic,316Ti,A (Resistant),A (Resistant),,S31635,,,20,68,,253.0,"Chemical Resistance of REMANIT Stainless Steels, Thyssen Edelstahlwerke AG, March 1989",,A
Potassium Ferricyanide,Stainless steels,Austenitic,316Ti,A (Resistant),A (Resistant),,S31635,,Saturated,Boiling,Boiling,,253.0,"Chemical Resistance of REMANIT Stainless Steels, Thyssen Edelstahlwerke AG, March 1989",,A
Potassium Ferricyanide,Stainless steels,Austenitic,317L,A (Resistant),A (Resistant),,S31703,,,20,68,,253.0,"Chemical Resistance of REMANIT Stainless Steels, Thyssen Edelstahlwerke AG, March 1989",,A
Potassium Ferricyanide,Stainless steels,Austenitic,317L,A (Resistant),A (Resistant),,S31703,,Saturated,Boiling,Boiling,,253.0,"Chemical Resistance of REMANIT Stainless Steels, Thyssen Edelstahlwerke AG, March 1989",,A
Potassium Ferricyanide,Stainless steels,Austenitic,317LN,A (Resistant),A (Resistant),,S31725,,,20,68,,253.0,"Chemical Resistance of REMANIT Stainless Steels, Thyssen Edelstahlwerke AG, March 1989",,A
Potassium Ferricyanide,Stainless steels,Austenitic,317LN,A (Resistant),A (Resistant),,S31725,,Saturated,Boiling,Boiling,,253.0,"Chemical Resistance of REMANIT Stainless Steels, Thyssen Edelstahlwerke AG, March 1989",,A
Potassium Ferricyanide,Stainless steels,Duplex,329,A (Resistant),A (Resistant),,S32900,,,20,68,,253.0,"Chemical Resistance of REMANIT Stainless Steels, Thyssen Edelstahlwerke AG, March 1989",,A
Potassium Ferricyanide,Stainless steels,Duplex,329,A (Resistant),A (Resistant),,S32900,,Saturated,Boiling,Boiling,,253.0,"Chemical Resistance of REMANIT Stainless Steels, Thyssen Edelstahlwerke AG, March 1989",,A
Potassium Ferricyanide,Stainless steels,Duplex,F51,A (Resistant),A (Resistant),,S31803,,,20,68,,253.0,"Chemical Resistance of REMANIT Stainless Steels, Thyssen Edelstahlwerke AG, March 1989",,A
Potassium Ferricyanide,Stainless steels,Duplex,F51,A (Resistant),A (Resistant),,S31803,,Saturated,Boiling,Boiling,,253.0,"Chemical Resistance of REMANIT Stainless Steels, Thyssen Edelstahlwerke AG, March 1989",,A
Potassium Ferricyanide,Stainless steels,Ferritic,405,A (Resistant),A (Resistant),,S40500,,,20,68,,253.0,"Chemical Resistance of REMANIT Stainless Steels, Thyssen Edelstahlwerke AG, March 1989",,A
Potassium Ferricyanide,Stainless steels,Ferritic,409,A (Resistant),A (Resistant),,S40900,,,20,68,,253.0,"Chemical Resistance of REMANIT Stainless Steels, Thyssen Edelstahlwerke AG, March 1989",,A
Potassium Ferricyanide,Stainless steels,Ferritic,430,A (Resistant),A (Resistant),,S43000,,,20,68,,253.0,"Chemical Resistance of REMANIT Stainless Steels, Thyssen Edelstahlwerke AG, March 1989",,A
Potassium Ferricyanide,Stainless steels,Ferritic,430,A (Resistant),A (Resistant),,S43000,,Saturated,Boiling,Boiling,,253.0,"Chemical Resistance of REMANIT Stainless Steels, Thyssen Edelstahlwerke AG, March 1989",,A
Potassium Ferricyanide,Stainless steels,Ferritic,434,A (Resistant),A (Resistant),,S43400,,,20,68,,253.0,"Chemical Resistance of REMANIT Stainless Steels, Thyssen Edelstahlwerke AG, March 1989",,A
Potassium Ferricyanide,Stainless steels,Ferritic,434,A (Resistant),A (Resistant),,S43400,,Saturated,Boiling,Boiling,,253.0,"Chemical Resistance of REMANIT Stainless Steels, Thyssen Edelstahlwerke AG, March 1989",,A
Potassium Ferricyanide,Stainless steels,Martensitic,403,A (Resistant),A (Resistant),,S40300,,,20,68,,253.0,"Chemical Resistance of REMANIT Stainless Steels, Thyssen Edelstahlwerke AG, March 1989",,A
Potassium Ferricyanide,Stainless steels,Martensitic,410,A (Resistant),A (Resistant),,S41000,,,20,68,,253.0,"Chemical Resistance of REMANIT Stainless Steels, Thyssen Edelstahlwerke AG, March 1989",,A
Potassium Ferricyanide,Stainless steels,Martensitic,416,A (Resistant),A (Resistant),,S41600,,,20,68,,253.0,"Chemical Resistance of REMANIT Stainless Steels, Thyssen Edelstahlwerke AG, March 1989",,A
Potassium Ferricyanide,Stainless steels,Martensitic,420,A (Resistant),A (Resistant),,S42000,,,20,68,,253.0,"Chemical Resistance of REMANIT Stainless Steels, Thyssen Edelstahlwerke AG, March 1989",,A
Potassium Ferrocyanide,Stainless steels,Austenitic,301,A (Resistant),A (Resistant),,S30100,,,20,68,,253.0,"Chemical Resistance of REMANIT Stainless Steels, Thyssen Edelstahlwerke AG, March 1989",,A
