Repository: wfreinhart/matse219

# MATSE 219: Materials Informatics

Auto-generated from the private authoring repo (matse219-instructor). Do not edit here directly -- changes are overwritten on the next publish run.

## Lectures

- [Lecture01](https://colab.research.google.com/github/wfreinhart/matse219/blob/staging/notebooks/Lecture01.ipynb)
- [Lecture02](https://colab.research.google.com/github/wfreinhart/matse219/blob/staging/notebooks/Lecture02.ipynb)
- [Lecture03](https://colab.research.google.com/github/wfreinhart/matse219/blob/staging/notebooks/Lecture03.ipynb)
- [Lecture04](https://colab.research.google.com/github/wfreinhart/matse219/blob/staging/notebooks/Lecture04.ipynb)

File: datasets/corrosion.csv (part 93 of 142)
Environment,Material Group,Material Family,Material,Rate (mm/yr) or Rating,Rate (mils/yr) or Rating,Localized Attack,UNS,Condition/Comment,Concentration (Vol %),Temperature (deg C),Temperature (deg F),Duration,Reference #,Reference,rate_mm_yr_numeric,rate_letter_grade
Potassium Ferrocyanide,Stainless steels,Austenitic,301,A (Resistant),A (Resistant),,S30100,,,Boiling,Boiling,,253.0,"Chemical Resistance of REMANIT Stainless Steels, Thyssen Edelstahlwerke AG, March 1989",,A
Potassium Ferrocyanide,Stainless steels,Austenitic,302,A (Resistant),A (Resistant),,S30200,,,20,68,,253.0,"Chemical Resistance of REMANIT Stainless Steels, Thyssen Edelstahlwerke AG, March 1989",,A
Potassium Ferrocyanide,Stainless steels,Austenitic,302,A (Resistant),A (Resistant),,S30200,,,Boiling,Boiling,,253.0,"Chemical Resistance of REMANIT Stainless Steels, Thyssen Edelstahlwerke AG, March 1989",,A
Potassium Ferrocyanide,Stainless steels,Austenitic,303,A (Resistant),A (Resistant),,S30300,,,20,68,,253.0,"Chemical Resistance of REMANIT Stainless Steels, Thyssen Edelstahlwerke AG, March 1989",,A
Potassium Ferrocyanide,Stainless steels,Austenitic,303,A (Resistant),A (Resistant),,S30300,,,Boiling,Boiling,,253.0,"Chemical Resistance of REMANIT Stainless Steels, Thyssen Edelstahlwerke AG, March 1989",,A
Potassium Ferrocyanide,Stainless steels,Austenitic,303,A (Resistant),A (Resistant),,S30300,,,20,68,,253.0,"Chemical Resistance of REMANIT Stainless Steels, Thyssen Edelstahlwerke AG, March 1989",,A
Potassium Ferrocyanide,Stainless steels,Austenitic,303,A (Resistant),A (Resistant),,S30300,,,Boiling,Boiling,,253.0,"Chemical Resistance of REMANIT Stainless Steels, Thyssen Edelstahlwerke AG, March 1989",,A
Potassium Ferrocyanide,Stainless steels,Austenitic,304,A (Resistant),A (Resistant),,S30400,,,20,68,,253.0,"Chemical Resistance of REMANIT Stainless Steels, Thyssen Edelstahlwerke AG, March 1989",,A
Potassium Ferrocyanide,Stainless steels,Austenitic,304,A (Resistant),A (Resistant),,S30400,,,Boiling,Boiling,,253.0,"Chemical Resistance of REMANIT Stainless Steels, Thyssen Edelstahlwerke AG, March 1989",,A
Potassium Ferrocyanide,Stainless steels,Austenitic,316,A (Resistant),A (Resistant),,S31600,,,20,68,,253.0,"Chemical Resistance of REMANIT Stainless Steels, Thyssen Edelstahlwerke AG, March 1989",,A
Potassium Ferrocyanide,Stainless steels,Austenitic,316,A (Resistant),A (Resistant),,S31600,,,Boiling,Boiling,,253.0,"Chemical Resistance of REMANIT Stainless Steels, Thyssen Edelstahlwerke AG, March 1989",,A
Potassium Ferrocyanide,Stainless steels,Austenitic,321,A (Resistant),A (Resistant),,S32100,,,20,68,,253.0,"Chemical Resistance of REMANIT Stainless Steels, Thyssen Edelstahlwerke AG, March 1989",,A
Potassium Ferrocyanide,Stainless steels,Austenitic,321,A (Resistant),A (Resistant),,S32100,,,Boiling,Boiling,,253.0,"Chemical Resistance of REMANIT Stainless Steels, Thyssen Edelstahlwerke AG, March 1989",,A
Potassium Ferrocyanide,Stainless steels,Austenitic,347,A (Resistant),A (Resistant),,S34700,,,20,68,,253.0,"Chemical Resistance of REMANIT Stainless Steels, Thyssen Edelstahlwerke AG, March 1989",,A
Potassium Ferrocyanide,Stainless steels,Austenitic,347,A (Resistant),A (Resistant),,S34700,,,Boiling,Boiling,,253.0,"Chemical Resistance of REMANIT Stainless Steels, Thyssen Edelstahlwerke AG, March 1989",,A
Potassium Ferrocyanide,Stainless steels,Austenitic,304L,A (Resistant),A (Resistant),,S30403,,,20,68,,253.0,"Chemical Resistance of REMANIT Stainless Steels, Thyssen Edelstahlwerke AG, March 1989",,A
Potassium Ferrocyanide,Stainless steels,Austenitic,304L,A (Resistant),A (Resistant),,S30403,,,Boiling,Boiling,,253.0,"Chemical Resistance of REMANIT Stainless Steels, Thyssen Edelstahlwerke AG, March 1989",,A
Potassium Ferrocyanide,Stainless steels,Austenitic,304LN,A (Resistant),A (Resistant),,S30453,,,20,68,,253.0,"Chemical Resistance of REMANIT Stainless Steels, Thyssen Edelstahlwerke AG, March 1989",,A
Potassium Ferrocyanide,Stainless steels,Austenitic,304LN,A (Resistant),A (Resistant),,S30453,,,Boiling,Boiling,,253.0,"Chemical Resistance of REMANIT Stainless Steels, Thyssen Edelstahlwerke AG, March 1989",,A
Potassium Ferrocyanide,Stainless steels,Austenitic,316F,A (Resistant),A (Resistant),,S31620,,,20,68,,253.0,"Chemical Resistance of REMANIT Stainless Steels, Thyssen Edelstahlwerke AG, March 1989",,A
Potassium Ferrocyanide,Stainless steels,Austenitic,316F,A (Resistant),A (Resistant),,S31620,,,Boiling,Boiling,,253.0,"Chemical Resistance of REMANIT Stainless Steels, Thyssen Edelstahlwerke AG, March 1989",,A
Potassium Ferrocyanide,Stainless steels,Austenitic,316L,A (Resistant),A (Resistant),,S31603,,,20,68,,253.0,"Chemical Resistance of REMANIT Stainless Steels, Thyssen Edelstahlwerke AG, March 1989",,A
Potassium Ferrocyanide,Stainless steels,Austenitic,316L,A (Resistant),A (Resistant),,S31603,,,Boiling,Boiling,,253.0,"Chemical Resistance of REMANIT Stainless Steels, Thyssen Edelstahlwerke AG, March 1989",,A
Potassium Ferrocyanide,Stainless steels,Austenitic,316LN,A (Resistant),A (Resistant),,S31653,,,20,68,,253.0,"Chemical Resistance of REMANIT Stainless Steels, Thyssen Edelstahlwerke AG, March 1989",,A
Potassium Ferrocyanide,Stainless steels,Austenitic,316LN,A (Resistant),A (Resistant),,S31653,,,Boiling,Boiling,,253.0,"Chemical Resistance of REMANIT Stainless Steels, Thyssen Edelstahlwerke AG, March 1989",,A
Potassium Ferrocyanide,Stainless steels,Austenitic,316Ti,A (Resistant),A (Resistant),,S31635,,,20,68,,253.0,"Chemical Resistance of REMANIT Stainless Steels, Thyssen Edelstahlwerke AG, March 1989",,A
Potassium Ferrocyanide,Stainless steels,Austenitic,316Ti,A (Resistant),A (Resistant),,S31635,,,Boiling,Boiling,,253.0,"Chemical Resistance of REMANIT Stainless Steels, Thyssen Edelstahlwerke AG, March 1989",,A
Potassium Ferrocyanide,Stainless steels,Austenitic,317L,A (Resistant),A (Resistant),,S31703,,,20,68,,253.0,"Chemical Resistance of REMANIT Stainless Steels, Thyssen Edelstahlwerke AG, March 1989",,A
Potassium Ferrocyanide,Stainless steels,Austenitic,317L,A (Resistant),A (Resistant),,S31703,,,Boiling,Boiling,,253.0,"Chemical Resistance of REMANIT Stainless Steels, Thyssen Edelstahlwerke AG, March 1989",,A
Potassium Ferrocyanide,Stainless steels,Austenitic,317LN,A (Resistant),A (Resistant),,S31725,,,20,68,,253.0,"Chemical Resistance of REMANIT Stainless Steels, Thyssen Edelstahlwerke AG, March 1989",,A
Potassium Ferrocyanide,Stainless steels,Austenitic,317LN,A (Resistant),A (Resistant),,S31725,,,Boiling,Boiling,,253.0,"Chemical Resistance of REMANIT Stainless Steels, Thyssen Edelstahlwerke AG, March 1989",,A
Potassium Ferrocyanide,Stainless steels,Duplex,329,A (Resistant),A (Resistant),,S32900,,,20,68,,253.0,"Chemical Resistance of REMANIT Stainless Steels, Thyssen Edelstahlwerke AG, March 1989",,A
Potassium Ferrocyanide,Stainless steels,Duplex,329,A (Resistant),A (Resistant),,S32900,,,Boiling,Boiling,,253.0,"Chemical Resistance of REMANIT Stainless Steels, Thyssen Edelstahlwerke AG, March 1989",,A
Potassium Ferrocyanide,Stainless steels,Duplex,F51,A (Resistant),A (Resistant),,S31803,,,20,68,,253.0,"Chemical Resistance of REMANIT Stainless Steels, Thyssen Edelstahlwerke AG, March 1989",,A
Potassium Ferrocyanide,Stainless steels,Duplex,F51,A (Resistant),A (Resistant),,S31803,,,Boiling,Boiling,,253.0,"Chemical Resistance of REMANIT Stainless Steels, Thyssen Edelstahlwerke AG, March 1989",,A
Potassium Ferrocyanide,Stainless steels,Ferritic,405,A (Resistant),A (Resistant),,S40500,,,20,68,,253.0,"Chemical Resistance of REMANIT Stainless Steels, Thyssen Edelstahlwerke AG, March 1989",,A
Potassium Ferrocyanide,Stainless steels,Ferritic,405,A (Resistant),A (Resistant),,S40500,,,Boiling,Boiling,,253.0,"Chemical Resistance of REMANIT Stainless Steels, Thyssen Edelstahlwerke AG, March 1989",,A
Potassium Ferrocyanide,Stainless steels,Ferritic,409,A (Resistant),A (Resistant),,S40900,,,20,68,,253.0,"Chemical Resistance of REMANIT Stainless Steels, Thyssen Edelstahlwerke AG, March 1989",,A
Potassium Ferrocyanide,Stainless steels,Ferritic,409,A (Resistant),A (Resistant),,S40900,,,Boiling,Boiling,,253.0,"Chemical Resistance of REMANIT Stainless Steels, Thyssen Edelstahlwerke AG, March 1989",,A
Potassium Ferrocyanide,Stainless steels,Ferritic,430,A (Resistant),A (Resistant),,S43000,,,20,68,,253.0,"Chemical Resistance of REMANIT Stainless Steels, Thyssen Edelstahlwerke AG, March 1989",,A
Potassium Ferrocyanide,Stainless steels,Ferritic,430,A (Resistant),A (Resistant),,S43000,,,Boiling,Boiling,,253.0,"Chemical Resistance of REMANIT Stainless Steels, Thyssen Edelstahlwerke AG, March 1989",,A
Potassium Ferrocyanide,Stainless steels,Ferritic,434,A (Resistant),A (Resistant),,S43400,,,20,68,,253.0,"Chemical Resistance of REMANIT Stainless Steels, Thyssen Edelstahlwerke AG, March 1989",,A
Potassium Ferrocyanide,Stainless steels,Ferritic,434,A (Resistant),A (Resistant),,S43400,,,Boiling,Boiling,,253.0,"Chemical Resistance of REMANIT Stainless Steels, Thyssen Edelstahlwerke AG, March 1989",,A
Potassium Ferrocyanide,Stainless steels,Martensitic,403,A (Resistant),A (Resistant),,S40300,,,20,68,,253.0,"Chemical Resistance of REMANIT Stainless Steels, Thyssen Edelstahlwerke AG, March 1989",,A
Potassium Ferrocyanide,Stainless steels,Martensitic,403,A (Resistant),A (Resistant),,S40300,,,Boiling,Boiling,,253.0,"Chemical Resistance of REMANIT Stainless Steels, Thyssen Edelstahlwerke AG, March 1989",,A
Potassium Ferrocyanide,Stainless steels,Martensitic,410,A (Resistant),A (Resistant),,S41000,,,20,68,,253.0,"Chemical Resistance of REMANIT Stainless Steels, Thyssen Edelstahlwerke AG, March 1989",,A
Potassium Ferrocyanide,Stainless steels,Martensitic,410,A (Resistant),A (Resistant),,S41000,,,Boiling,Boiling,,253.0,"Chemical Resistance of REMANIT Stainless Steels, Thyssen Edelstahlwerke AG, March 1989",,A
Potassium Ferrocyanide,Stainless steels,Martensitic,416,A (Resistant),A (Resistant),,S41600,,,20,68,,253.0,"Chemical Resistance of REMANIT Stainless Steels, Thyssen Edelstahlwerke AG, March 1989",,A
Potassium Ferrocyanide,Stainless steels,Martensitic,416,A (Resistant),A (Resistant),,S41600,,,Boiling,Boiling,,253.0,"Chemical Resistance of REMANIT Stainless Steels, Thyssen Edelstahlwerke AG, March 1989",,A
Potassium Ferrocyanide,Stainless steels,Martensitic,420,A (Resistant),A (Resistant),,S42000,,,20,68,,253.0,"Chemical Resistance of REMANIT Stainless Steels, Thyssen Edelstahlwerke AG, March 1989",,A
Potassium Ferrocyanide,Stainless steels,Martensitic,420,A (Resistant),A (Resistant),,S42000,,,Boiling,Boiling,,253.0,"Chemical Resistance of REMANIT Stainless Steels, Thyssen Edelstahlwerke AG, March 1989",,A
Potassium Fluoride,Miscellaneous,Magnesium and alloys,Magnesium,A (Resistant),A (Resistant),,,,All,Room,Room,,119.0,"Dow Chemical Co., Midland, MI",,A
Potassium Fluoride,Refractory metals and alloys,Zirconium and alloys,Zr702,A (Resistant),A (Resistant),,R60702,pH 8.9,20,28,82,,15.0,"Metals Handbook, Ninth Edition, Vol 13, Corrosion, ASM International, Metals Park, OH, 1987, p 711-715",,A
Potassium Fluoride,Refractory metals and alloys,Zirconium and alloys,Zr702,1.3 min,50 min,,R60702,pH 8.9,20,90,185,,15.0,"Metals Handbook, Ninth Edition, Vol 13, Corrosion, ASM International, Metals Park, OH, 1987, p 711-715",1.3,
Potassium Fluoride,Refractory metals and alloys,Zirconium and alloys,Zr702,0.025 max,1 max,,R60702,,0.3,Boiling,Boiling,,15.0,"Metals Handbook, Ninth Edition, Vol 13, Corrosion, ASM International, Metals Park, OH, 1987, p 711-715",0.025,
Potassium Hydroxide,Carbon and alloy steels,Carbon steel,Low-carbon steel,0.013,0.5,,G10100,Plus 13% KCI. Slight attack under spacer,13,30,85,207 d,111.0,"P.J. Gegner and W.L. Wilson, Corrosion, Vol 15 (No. 7), 1959",0.013,
Potassium Hydroxide,Carbon and alloy steels,Carbon steel,Low-carbon steel,0.003 max,0.1 max,,G10100,,50,25,80,207 d,111.0,"P.J. Gegner and W.L. Wilson, Corrosion, Vol 15 (No. 7), 1959",0.003,
Potassium Hydroxide,Copper and alloys,Aluminum bronze,Aluminum bronze,B (Good),B (Good),,,,,,,,93.0,"H. Leidheiser, Jr., The Corrosion of Copper, Tin and Their Alloys, John Wiley & Sons, New York, 1971, p 90-96",,B
Potassium Hydroxide,Copper and alloys,Aluminum bronze,"Ampco 8, aluminum bronze",0.05 max,2 max,,C61300,,,,,,96.0,"Stock Metals, Ampco Metal Company, 1988",0.05,
Potassium Hydroxide,Copper and alloys,Brass,Brass,B (Good),B (Good),,,,,,,,93.0,"H. Leidheiser, Jr., The Corrosion of Copper, Tin and Their Alloys, John Wiley & Sons, New York, 1971, p 90-96",,B
Potassium Hydroxide,Copper and alloys,Brass,Cartridge brass,C (Questionable),C (Questionable),,C26000,,,,,,93.0,"H. Leidheiser, Jr., The Corrosion of Copper, Tin and Their Alloys, John Wiley & Sons, New York, 1971, p 90-96",,C
Potassium Hydroxide,Copper and alloys,Brass,Commercial bronze,B (Good),B (Good),,C22000,,,,,,93.0,"H. Leidheiser, Jr., The Corrosion of Copper, Tin and Their Alloys, John Wiley & Sons, New York, 1971, p 90-96",,B
Potassium Hydroxide,Copper and alloys,Brass,Muntz metal,C (Questionable),C (Questionable),,C28000,,,,,,93.0,"H. Leidheiser, Jr., The Corrosion of Copper, Tin and Their Alloys, John Wiley & Sons, New York, 1971, p 90-96",,C
Potassium Hydroxide,Copper and alloys,Brass,Red brass,B (Good),B (Good),,C23000,,,,,,93.0,"H. Leidheiser, Jr., The Corrosion of Copper, Tin and Their Alloys, John Wiley & Sons, New York, 1971, p 90-96",,B
Potassium Hydroxide,Copper and alloys,Copper,Electrolytic copper,B (Good),B (Good),,C11000,,,,,,93.0,"H. Leidheiser, Jr., The Corrosion of Copper, Tin and Their Alloys, John Wiley & Sons, New York, 1971, p 90-96",,B
Potassium Hydroxide,Copper and alloys,Copper,Phosphor copper,B (Good),B (Good),,C12200,,,,,,93.0,"H. Leidheiser, Jr., The Corrosion of Copper, Tin and Their Alloys, John Wiley & Sons, New York, 1971, p 90-96",,B
Potassium Hydroxide,Copper and alloys,Copper-nickel,70-30 cupronickel,A (Resistant),A (Resistant),,C71500,,,,,,93.0,"H. Leidheiser, Jr., The Corrosion of Copper, Tin and Their Alloys, John Wiley & Sons, New York, 1971, p 90-96",,A
Potassium Hydroxide,Copper and alloys,Copper-nickel,90-10 cupronickel,A (Resistant),A (Resistant),,C70600,,,,,,93.0,"H. Leidheiser, Jr., The Corrosion of Copper, Tin and Their Alloys, John Wiley & Sons, New York, 1971, p 90-96",,A
Potassium Hydroxide,Copper and alloys,Leaded brass,Architectural bronze,C (Questionable),C (Questionable),,C38500,,,,,,93.0,"H. Leidheiser, Jr., The Corrosion of Copper, Tin and Their Alloys, John Wiley & Sons, New York, 1971, p 90-96",,C
Potassium Hydroxide,Copper and alloys,Leaded brass,Free-cutting brass,C (Questionable),C (Questionable),,C36000,,,,,,93.0,"H. Leidheiser, Jr., The Corrosion of Copper, Tin and Their Alloys, John Wiley & Sons, New York, 1971, p 90-96",,C
Potassium Hydroxide,Copper and alloys,Nickel-silver,Nickel- silver,A (Resistant),A (Resistant),,,,18,,,,93.0,"H. Leidheiser, Jr., The Corrosion of Copper, Tin and Their Alloys, John Wiley & Sons, New York, 1971, p 90-96",,A
Potassium Hydroxide,Copper and alloys,Phosphor bronze,"Phosphor bronze, 5% Sn",B (Good),B (Good),,C51000,,,,,,93.0,"H. Leidheiser, Jr., The Corrosion of Copper, Tin and Their Alloys, John Wiley & Sons, New York, 1971, p 90-96",,B
Potassium Hydroxide,Copper and alloys,Phosphor bronze,"Phosphor bronze, 8% Sn",B (Good),B (Good),,C52100,,,,,,93.0,"H. Leidheiser, Jr., The Corrosion of Copper, Tin and Their Alloys, John Wiley & Sons, New York, 1971, p 90-96",,B
Potassium Hydroxide,Copper and alloys,Silicon bronze,"Silicon bronze, high",B (Good),B (Good),,C65500,,,,,,93.0,"H. Leidheiser, Jr., The Corrosion of Copper, Tin and Their Alloys, John Wiley & Sons, New York, 1971, p 90-96",,B
Potassium Hydroxide,Copper and alloys,Silicon bronze,"Silicon bronze, low",B (Good),B (Good),,C65100,,,,,,93.0,"H. Leidheiser, Jr., The Corrosion of Copper, Tin and Their Alloys, John Wiley & Sons, New York, 1971, p 90-96",,B
Potassium Hydroxide,Copper and alloys,Tin brass,Admiralty brass,B (Good),B (Good),,C44300,,,,,,93.0,"H. Leidheiser, Jr., The Corrosion of Copper, Tin and Their Alloys, John Wiley & Sons, New York, 1971, p 90-96",,B
Potassium Hydroxide,Copper and alloys,Tin brass,Naval brass,C (Questionable),C (Questionable),,C46400,,,,,,93.0,"H. Leidheiser, Jr., The Corrosion of Copper, Tin and Their Alloys, John Wiley & Sons, New York, 1971, p 90-96",,C
Potassium Hydroxide,Miscellaneous,Lead and alloys,Lead,0.5 max,20 max,,L50045,,0-50,24-60,75-140,,95.0,"Lead for Corrosion Resistant Applications: A Guide, Lead Industries Association, Inc. New York, p 72",0.5,
Potassium Hydroxide,Miscellaneous,Magnesium and alloys,Magnesium,A (Resistant),A (Resistant),,,,All,Room,Room,,119.0,"Dow Chemical Co., Midland, MI",,A
Potassium Hydroxide,Miscellaneous,Noble metals,Platnium,0.05 max,2 max,,P04995,,All,300,570,,5.0,"Metals Handbook, Ninth Edition, Vol 13, Corrosion, ASM International, Metals Park, OH, 1987, p 802",0.05,
Potassium Hydroxide,Miscellaneous,Noble metals,Platnium,0.05 max,2 max,,P04995,Melt. Pt is attacked if strong oxidizers are present,,300,570,,5.0,"Metals Handbook, Ninth Edition, Vol 13, Corrosion, ASM International, Metals Park, OH, 1987, p 802",0.05,
Potassium Hydroxide,Miscellaneous,Noble metals,Silver,0.05 max,2 max,,P07010,Air must be excluded,All,300,570,,9.0,"Metals Handbook, Ninth Edition, Vol 13, Corrosion, ASM International, Metals Park, OH, 1987, p 796",0.05,
Potassium Hydroxide,Miscellaneous,Noble metals,Silver,0.05 max,2 max,,P07010,Melt. Air must be excluded,,350,680,,9.0,"Metals Handbook, Ninth Edition, Vol 13, Corrosion, ASM International, Metals Park, OH, 1987, p 796",0.05,
Potassium Hydroxide,Miscellaneous,Tin and alloys,Tin,D (Poor),D (Poor),,,,,20,68,,94.0,"H. Leidheiser, Jr., The Corrosion of Copper, Tin and Their Alloys, John Wiley & Sons, New York, 1971, p 287-290",,D
Potassium Hydroxide,Miscellaneous,Tin and alloys,Tin,D (Poor),D (Poor),,,,,60,140,,94.0,"H. Leidheiser, Jr., The Corrosion of Copper, Tin and Their Alloys, John Wiley & Sons, New York, 1971, p 287-290",,D
Potassium Hydroxide,Miscellaneous,Tin and alloys,Tin,D (Poor),D (Poor),,,,,100,212,,94.0,"H. Leidheiser, Jr., The Corrosion of Copper, Tin and Their Alloys, John Wiley & Sons, New York, 1971, p 287-290",,D
Potassium Hydroxide,Nickel and alloys,Nickel,Nickel 200,A (Resistant),A (Resistant),,N02200,Plus 13% KCI,13,30,85,207 d,111.0,"P.J. Gegner and W.L. Wilson, Corrosion, Vol 15 (No. 7), 1959",,A
Potassium Hydroxide,Nickel and alloys,Nickel,Nickel 200,0.003 max,0.1 max,,N02200,,50,25,80,207 d,111.0,"P.J. Gegner and W.L. Wilson, Corrosion, Vol 15 (No. 7), 1959",0.003,
Potassium Hydroxide,Nickel and alloys,Nickel,Nickel 200,0.005,0.2,,N02200,"Saturated with KCI, 0.05% potassium chlorate. Liquid",30,Boiling,Boiling,,44.0,"Inco Alloys International, 1979",0.005,
Potassium Hydroxide,Nickel and alloys,Nickel,Nickel 200,0.003,0.1,,N02200,"Saturated with KCI, 0.05% potassium chlorate. Vapor",30,Boiling,Boiling,,44.0,"Inco Alloys International, 1979",0.003,
Potassium Hydroxide,Nickel and alloys,Nickel,Nickel 200,0.003,0.1,,N02200,"Saturated with KCI, 0.078% potassium chlorate. Liquid",47,Boiling,Boiling,,44.0,"Inco Alloys International, 1979",0.003,
Potassium Hydroxide,Nickel and alloys,Nickel,Nickel 200,0.008,0.3,,N02200,"Saturated with KCI, 0.078% potassium chlorate. Vapor",47,Boiling,Boiling,,44.0,"Inco Alloys International, 1979",0.008,
Potassium Hydroxide,Nickel and alloys,Nickel,Nickel 200,0.01,0.4,,N02200,Velocity 21.6 ft/min,70,149,300,,44.0,"Inco Alloys International, 1979",0.01,
Potassium Hydroxide,Nickel and alloys,Nickel,Nickel 200,0.04,1.6,,N02200,Velocity 348 ft/min,70,149,300,,44.0,"Inco Alloys International, 1979",0.04,
Potassium Hydroxide,Nickel and alloys,Nickel-chromium-iron,"Inconel 600 Inco Alloys International, Inc.",A (Resistant),A (Resistant),,N06600,Plus 13% KCI,13,30,85,207 d,111.0,"P.J. Gegner and W.L. Wilson, Corrosion, Vol 15 (No. 7), 1959",,A
Potassium Hydroxide,Nickel and alloys,Nickel-chromium-iron,"Inconel 600 Inco Alloys International, Inc.",A (Resistant),A (Resistant),,N06600,,50,25,80,207 d,111.0,"P.J. Gegner and W.L. Wilson, Corrosion, Vol 15 (No. 7), 1959",,A
Potassium Hydroxide,Nickel and alloys,Nickel-copper,"Monel 400 Inco Alloys International, Inc.",A (Resistant),A (Resistant),,N04400,Plus 13% KCI,13,30,85,207 d,111.0,"P.J. Gegner and W.L. Wilson, Corrosion, Vol 15 (No. 7), 1959",,A
Potassium Hydroxide,Nickel and alloys,Nickel-copper,"Monel 400 Inco Alloys International, Inc.",0.003 max,0.1 max,,N04400,,50,25,80,207 d,111.0,"P.J. Gegner and W.L. Wilson, Corrosion, Vol 15 (No. 7), 1959",0.003,
Potassium Hydroxide,Refractory metals and alloys,Hafnium and alloys,Hafnium,0.01,0.5,,,,50,,,2 d,11.0,"Metals Handbook, Ninth Edition, Vol 13, Corrosion, ASM International, Metals Park, OH, 1987, p 720",0.01,
Potassium Hydroxide,Refractory metals and alloys,Niobium and alloys,Niobium,C (Questionable),C (Questionable),,R04210,,5-40,Room,Room,,2.0,"Metals Handbook, Ninth Edition, Vol 13, Corrosion, ASM International, Metals Park, OH, 1987, p 723-724",,C
Potassium Hydroxide,Refractory metals and alloys,Niobium and alloys,Niobium,C (Questionable),C (Questionable),,R04210,,1-5,98,208,,2.0,"Metals Handbook, Ninth Edition, Vol 13, Corrosion, ASM International, Metals Park, OH, 1987, p 723-724",,C
Potassium Hydroxide,Refractory metals and alloys,Titanium and alloys,Titanium,0.13,5,,,,10,Boiling,Boiling,,1.0,"N.D. Tomashov and P.M. Altovskii, Corrosion and Protection of Titanium, Government Scientific-Technical Publication of Machine-Building Literature (Russian translation), 1963; Corrosion Resistance of Titanium, Technical Handbook, Imperial Metals Industrie",0.13,
Potassium Hydroxide,Refractory metals and alloys,Titanium and alloys,Titanium,0.13 max,5.1 max,,,,10,Boiling,Boiling,,90.0,"N.D. Tomashov and P.M. Altovskii, Corrosion and Protection of Titanium, Government Scientific-Technical Publication of Machine-Building Literature (Russian translation), 1963; L.C. Covington and R.W. Schultz, Corrosion of Resistance of Titanium, TIMET Cor",0.13,
Potassium Hydroxide,Refractory metals and alloys,Titanium and alloys,Titanium,A (Resistant),A (Resistant),,,Plus 13% KCI,13,29,85,,90.0,"N.D. Tomashov and P.M. Altovskii, Corrosion and Protection of Titanium, Government Scientific-Technical Publication of Machine-Building Literature (Russian translation), 1963; L.C. Covington and R.W. Schultz, Corrosion of Resistance of Titanium, TIMET Cor",,A
Potassium Hydroxide,Refractory metals and alloys,Titanium and alloys,Titanium,0.02,0.9,,,Plus 13% KCI,13,29,85,207 d,111.0,"P.J. Gegner and W.L. Wilson, Corrosion, Vol 15 (No. 7), 1959",0.02,
Potassium Hydroxide,Refractory metals and alloys,Titanium and alloys,Titanium,0.3,12,,,,25,Boiling,Boiling,,1.0,"N.D. Tomashov and P.M. Altovskii, Corrosion and Protection of Titanium, Government Scientific-Technical Publication of Machine-Building Literature (Russian translation), 1963; Corrosion Resistance of Titanium, Technical Handbook, Imperial Metals Industrie",0.3,
Potassium Hydroxide,Refractory metals and alloys,Titanium and alloys,Titanium,0.31,12,,,,25,Boiling,Boiling,,90.0,"N.D. Tomashov and P.M. Altovskii, Corrosion and Protection of Titanium, Government Scientific-Technical Publication of Machine-Building Literature (Russian translation), 1963; L.C. Covington and R.W. Schultz, Corrosion of Resistance of Titanium, TIMET Cor",0.31,
Potassium Hydroxide,Refractory metals and alloys,Titanium and alloys,Titanium,0.01,0.4,,,,50,24,75,,1.0,"N.D. Tomashov and P.M. Altovskii, Corrosion and Protection of Titanium, Government Scientific-Technical Publication of Machine-Building Literature (Russian translation), 1963; Corrosion Resistance of Titanium, Technical Handbook, Imperial Metals Industrie",0.01,
Potassium Hydroxide,Refractory metals and alloys,Titanium and alloys,Titanium,0.01,0.4,,,,50,27,80,207 d,111.0,"P.J. Gegner and W.L. Wilson, Corrosion, Vol 15 (No. 7), 1959",0.01,
Potassium Hydroxide,Refractory metals and alloys,Titanium and alloys,Titanium,0.01,0.4,,,,50,29,85,,90.0,"N.D. Tomashov and P.M. Altovskii, Corrosion and Protection of Titanium, Government Scientific-Technical Publication of Machine-Building Literature (Russian translation), 1963; L.C. Covington and R.W. Schultz, Corrosion of Resistance of Titanium, TIMET Cor",0.01,
Potassium Hydroxide,Refractory metals and alloys,Titanium and alloys,Titanium,2.7,108,,,,50,150,302,,91.0,"Titanium, Teledyne Wah Chang Albany, 1988",2.7,
Potassium Hydroxide,Refractory metals and alloys,Titanium and alloys,Titanium,27,106,,,,50,Boiling,Boiling,,1.0,"N.D. Tomashov and P.M. Altovskii, Corrosion and Protection of Titanium, Government Scientific-Technical Publication of Machine-Building Literature (Russian translation), 1963; Corrosion Resistance of Titanium, Technical Handbook, Imperial Metals Industrie",27.0,
Potassium Hydroxide,Refractory metals and alloys,Titanium and alloys,Titanium,2.74,110,,,,50,Boiling,Boiling,,90.0,"N.D. Tomashov and P.M. Altovskii, Corrosion and Protection of Titanium, Government Scientific-Technical Publication of Machine-Building Literature (Russian translation), 1963; L.C. Covington and R.W. Schultz, Corrosion of Resistance of Titanium, TIMET Cor",2.74,
Potassium Hydroxide,Refractory metals and alloys,Titanium and alloys,Titanium,1.5  max,61  max,,,Anhydrous,50,241-377,467-712,,90.0,"N.D. Tomashov and P.M. Altovskii, Corrosion and Protection of Titanium, Government Scientific-Technical Publication of Machine-Building Literature (Russian translation), 1963; L.C. Covington and R.W. Schultz, Corrosion of Resistance of Titanium, TIMET Cor",1.5,
Potassium Hydroxide,Refractory metals and alloys,Titanium and alloys,"Titanium, grade 9",9.2,362,,,,50,150,302,,33.0,"R.W. Schultz and J.S. Grauman, Fundamental Corrosion Characterization of High-Strength Titanium Alloys, in Industrial Applications of Titanium and Zirconium: Fourth Volume, STP 917, ASTM, Philadelphia, 1986, p 130-143; L.C. Covington and R.W. Schultz, Cor",9.2,
Potassium Hydroxide,Refractory metals and alloys,Titanium and alloys,"Titanium, grade 9",9.1,363,,,,50,150,302,,91.0,"Titanium, Teledyne Wah Chang Albany, 1988",9.1,
Potassium Hydroxide,Refractory metals and alloys,Zirconium and alloys,Zirconium,0.005,0.2,,R60701,Plus 13% KCI,13,30,85,207 d,111.0,"P.J. Gegner and W.L. Wilson, Corrosion, Vol 15 (No. 7), 1959",0.005,
Potassium Hydroxide,Refractory metals and alloys,Zirconium and alloys,Zirconium,0.0015,0.06,,R60701,,50,27,80,207 d,111.0,"P.J. Gegner and W.L. Wilson, Corrosion, Vol 15 (No. 7), 1959",0.0015,
Potassium Hydroxide,Refractory metals and alloys,Zirconium and alloys,Zr702,0.025 max,1 max,,R60702,,50,27,80,,15.0,"Metals Handbook, Ninth Edition, Vol 13, Corrosion, ASM International, Metals Park, OH, 1987, p 711-715",0.025,
Potassium Hydroxide,Refractory metals and alloys,Zirconium and alloys,Zr702,0.025 max,1 max,,R60702,,10,Boiling,Boiling,,15.0,"Metals Handbook, Ninth Edition, Vol 13, Corrosion, ASM International, Metals Park, OH, 1987, p 711-715",0.025,
Potassium Hydroxide,Refractory metals and alloys,Zirconium and alloys,Zr702,0.025 max,1 max,,R60702,Plus 13% KCI,13,29,85,,15.0,"Metals Handbook, Ninth Edition, Vol 13, Corrosion, ASM International, Metals Park, OH, 1987, p 711-715",0.025,
Potassium Hydroxide,Refractory metals and alloys,Zirconium and alloys,Zr702,0.025 max,1 max,,R60702,,25,Boiling,Boiling,,15.0,"Metals Handbook, Ninth Edition, Vol 13, Corrosion, ASM International, Metals Park, OH, 1987, p 711-715",0.025,
Potassium Hydroxide,Refractory metals and alloys,Zirconium and alloys,Zr702,0.13 max,5 max,,R60702,,50,Boiling,Boiling,,15.0,"Metals Handbook, Ninth Edition, Vol 13, Corrosion, ASM International, Metals Park, OH, 1987, p 711-715",0.13,
Potassium Hydroxide,Refractory metals and alloys,Zirconium and alloys,Zr702,1.3 min,50 min,,R60702,To anhydrous,50,241-377,465-710,,15.0,"Metals Handbook, Ninth Edition, Vol 13, Corrosion, ASM International, Metals Park, OH, 1987, p 711-715",1.3,
Potassium Hydroxide,Stainless steels,Austenitic,301,A (Resistant),A (Resistant),,S30100,,20,20,68,,253.0,"Chemical Resistance of REMANIT Stainless Steels, Thyssen Edelstahlwerke AG, March 1989",,A
Potassium Hydroxide,Stainless steels,Austenitic,301,A (Resistant),A (Resistant),,S30100,,20,Boiling,Boiling,,253.0,"Chemical Resistance of REMANIT Stainless Steels, Thyssen Edelstahlwerke AG, March 1989",,A
Potassium Hydroxide,Stainless steels,Austenitic,301,A (Resistant),A (Resistant),,S30100,,50,20,68,,253.0,"Chemical Resistance of REMANIT Stainless Steels, Thyssen Edelstahlwerke AG, March 1989",,A
Potassium Hydroxide,Stainless steels,Austenitic,301,A (Resistant),A (Resistant),,S30100,,50,Boiling,Boiling,,253.0,"Chemical Resistance of REMANIT Stainless Steels, Thyssen Edelstahlwerke AG, March 1989",,A
Potassium Hydroxide,Stainless steels,Austenitic,301,A (Resistant),A (Resistant),,S30100,,Hot saturated,Boiling,Boiling,,253.0,"Chemical Resistance of REMANIT Stainless Steels, Thyssen Edelstahlwerke AG, March 1989",,A
Potassium Hydroxide,Stainless steels,Austenitic,301,D (Poor),D (Poor),,S30100,,Fused,360,680,,253.0,"Chemical Resistance of REMANIT Stainless Steels, Thyssen Edelstahlwerke AG, March 1989",,D
Potassium Hydroxide,Stainless steels,Austenitic,302,A (Resistant),A (Resistant),,S30200,,20,20,68,,253.0,"Chemical Resistance of REMANIT Stainless Steels, Thyssen Edelstahlwerke AG, March 1989",,A
Potassium Hydroxide,Stainless steels,Austenitic,302,A (Resistant),A (Resistant),,S30200,,20,Boiling,Boiling,,253.0,"Chemical Resistance of REMANIT Stainless Steels, Thyssen Edelstahlwerke AG, March 1989",,A
Potassium Hydroxide,Stainless steels,Austenitic,302,A (Resistant),A (Resistant),,S30200,,50,20,68,,253.0,"Chemical Resistance of REMANIT Stainless Steels, Thyssen Edelstahlwerke AG, March 1989",,A
Potassium Hydroxide,Stainless steels,Austenitic,302,A (Resistant),A (Resistant),,S30200,,50,Boiling,Boiling,,253.0,"Chemical Resistance of REMANIT Stainless Steels, Thyssen Edelstahlwerke AG, March 1989",,A
Potassium Hydroxide,Stainless steels,Austenitic,302,A (Resistant),A (Resistant),,S30200,,Hot saturated,Boiling,Boiling,,253.0,"Chemical Resistance of REMANIT Stainless Steels, Thyssen Edelstahlwerke AG, March 1989",,A
Potassium Hydroxide,Stainless steels,Austenitic,302,D (Poor),D (Poor),,S30200,,Fused,360,680,,253.0,"Chemical Resistance of REMANIT Stainless Steels, Thyssen Edelstahlwerke AG, March 1989",,D
Potassium Hydroxide,Stainless steels,Austenitic,303,A (Resistant),A (Resistant),,S30300,,20,20,68,,253.0,"Chemical Resistance of REMANIT Stainless Steels, Thyssen Edelstahlwerke AG, March 1989",,A
Potassium Hydroxide,Stainless steels,Austenitic,303,A (Resistant),A (Resistant),,S30300,,20,20,68,,253.0,"Chemical Resistance of REMANIT Stainless Steels, Thyssen Edelstahlwerke AG, March 1989",,A
Potassium Hydroxide,Stainless steels,Austenitic,303,A (Resistant),A (Resistant),,S30300,,20,Boiling,Boiling,,253.0,"Chemical Resistance of REMANIT Stainless Steels, Thyssen Edelstahlwerke AG, March 1989",,A
Potassium Hydroxide,Stainless steels,Austenitic,303,A (Resistant),A (Resistant),,S30300,,20,Boiling,Boiling,,253.0,"Chemical Resistance of REMANIT Stainless Steels, Thyssen Edelstahlwerke AG, March 1989",,A
Potassium Hydroxide,Stainless steels,Austenitic,303,A (Resistant),A (Resistant),,S30300,,50,20,68,,253.0,"Chemical Resistance of REMANIT Stainless Steels, Thyssen Edelstahlwerke AG, March 1989",,A
Potassium Hydroxide,Stainless steels,Austenitic,303,A (Resistant),A (Resistant),,S30300,,50,20,68,,253.0,"Chemical Resistance of REMANIT Stainless Steels, Thyssen Edelstahlwerke AG, March 1989",,A
Potassium Hydroxide,Stainless steels,Austenitic,303,B (Good),B (Good),,S30300,,50,Boiling,Boiling,,253.0,"Chemical Resistance of REMANIT Stainless Steels, Thyssen Edelstahlwerke AG, March 1989",,B
Potassium Hydroxide,Stainless steels,Austenitic,303,A (Resistant),A (Resistant),,S30300,,50,Boiling,Boiling,,253.0,"Chemical Resistance of REMANIT Stainless Steels, Thyssen Edelstahlwerke AG, March 1989",,A
Potassium Hydroxide,Stainless steels,Austenitic,303,B (Good),B (Good),,S30300,,Hot saturated,Boiling,Boiling,,253.0,"Chemical Resistance of REMANIT Stainless Steels, Thyssen Edelstahlwerke AG, March 1989",,B
Potassium Hydroxide,Stainless steels,Austenitic,303,A (Resistant),A (Resistant),,S30300,,Hot saturated,Boiling,Boiling,,253.0,"Chemical Resistance of REMANIT Stainless Steels, Thyssen Edelstahlwerke AG, March 1989",,A
Potassium Hydroxide,Stainless steels,Austenitic,303,D (Poor),D (Poor),,S30300,,Fused,360,680,,253.0,"Chemical Resistance of REMANIT Stainless Steels, Thyssen Edelstahlwerke AG, March 1989",,D
Potassium Hydroxide,Stainless steels,Austenitic,303,D (Poor),D (Poor),,S30300,,Fused,360,680,,253.0,"Chemical Resistance of REMANIT Stainless Steels, Thyssen Edelstahlwerke AG, March 1989",,D
Potassium Hydroxide,Stainless steels,Austenitic,304,0.06,2.3,Slight pitting. Crevice attack,S30400,"Petroleum processing; field or pilot plant test; slight to moderate aeration; rapid agitation. Plus 28% alkyl phenolate, 19% potassium isobutyrate, 0.8% sulfide, 0.4% mercaptans (bottom of solutizer regenerator tower)",11.2,182-193,360-380,276 d,89.0,"A Guide to Corrosion Resistance, Climax Molybdenum Company, Greenwich, CT, 1981",0.06,
Potassium Hydroxide,Stainless steels,Austenitic,304,0.06,2.4,Slight pitting. Crevice attack,S30400,"Petroleum processing; field or pilot plant test; slight to moderate aeration; rapid agitation. With carbon over the standard maximum. Plus 28% alkyl phenolate, 19% potassium isobutyrate, 0.8% sulfide, 0.4% mercaptans (bottom of solutizer regenerator tower",11.2,182-193,360-380,276 d,89.0,"A Guide to Corrosion Resistance, Climax Molybdenum Company, Greenwich, CT, 1981",0.06,
Potassium Hydroxide,Stainless steels,Austenitic,304,0.005,0.2,Slight pitting,S30400,Chemical processing; field or pilot plant test; slight to moderate aeration; rapid agitation. With carbon over the standard maximum. Plus isopropanol solution of hexachlorocyclopentadiene,20,80,176,146 d,89.0,"A Guide to Corrosion Resistance, Climax Molybdenum Company, Greenwich, CT, 1981",0.005,
Potassium Hydroxide,Stainless steels,Austenitic,304,0.003,0.1,,S30400,Chemical processing; field or pilot plant test; slight to moderate aeration; slight to moderate agitation. Plus isopropanol solution of hexachlorocyclopentadiene,20,80,176,90 d,89.0,"A Guide to Corrosion Resistance, Climax Molybdenum Company, Greenwich, CT, 1981",0.003,
Potassium Hydroxide,Stainless steels,Austenitic,304,0.01,0.4,Slight pitting,S30400,Slight to moderate aeration; no agitation. With carbon over the standard maximum. Plus isopropanol solution of hexachloropentadiene (vapors),20,94,202,18 d,89.0,"A Guide to Corrosion Resistance, Climax Molybdenum Company, Greenwich, CT, 1981",0.01,
Potassium Hydroxide,Stainless steels,Austenitic,304,0.02,0.9,Slight pitting,S30400,Slight to moderate aeration; rapid agitation. With carbon over the standard maximum. Plus isopropanol solution of hexachloropentadiene,20,94,202,19 d,89.0,"A Guide to Corrosion Resistance, Climax Molybdenum Company, Greenwich, CT, 1981",0.02,
Potassium Hydroxide,Stainless steels,Austenitic,304,D (Poor),D (Poor),,S30400,"No aeration; rapid agitation. Plus 37.8% potassium isobutyrate, 5.5% potassium sulfide, 2.1% potassium carbonate, 1.9% potassium mercaptides (reboiler)",25.2,139-142,282-290,140 d,89.0,"A Guide to Corrosion Resistance, Climax Molybdenum Company, Greenwich, CT, 1981",,D
Potassium Hydroxide,Stainless steels,Austenitic,304,D (Poor),D (Poor),,S30400,"No aeration; rapid agitation. With carbon over the standard maximum. Plus 37.8% potassium isobutyrate, 5.5% potassium sulfide, 2.1% potassium carbonate, 1.9% potassium mercaptides (reboiler)",25.2,139-142,282-290,140 d,89.0,"A Guide to Corrosion Resistance, Climax Molybdenum Company, Greenwich, CT, 1981",,D
Potassium Hydroxide,Stainless steels,Austenitic,304,0.58,23,,S30400,"No aeration; rapid agitation. Plus 21.6% sodium hydroxide, approx. 3% ammonium hydroxide (evaporator)",32.4,120,248,60 d,89.0,"A Guide to Corrosion Resistance, Climax Molybdenum Company, Greenwich, CT, 1981",0.58,
Potassium Hydroxide,Stainless steels,Austenitic,304,0.55,22,,S30400,"No aeration; rapid agitation. Plus 21.6% sodium hydroxide, approx. 3% ammonium hydroxide (evaporator)",32.4,120,248,60 d,89.0,"A Guide to Corrosion Resistance, Climax Molybdenum Company, Greenwich, CT, 1981",0.55,
Potassium Hydroxide,Stainless steels,Austenitic,304,3.3,130,,S30400,Rapid agitation,~50,Boiling,Boiling,3 d,89.0,"A Guide to Corrosion Resistance, Climax Molybdenum Company, Greenwich, CT, 1981",3.3,
Potassium Hydroxide,Stainless steels,Austenitic,304,.003 max,0.1 max,,S30400,No aeration; no agitation. Plus 50% sodium hydroxide,50,93 max,200 max,30 d,89.0,"A Guide to Corrosion Resistance, Climax Molybdenum Company, Greenwich, CT, 1981",0.003,
Potassium Hydroxide,Stainless steels,Austenitic,304,2.5,100,,S30400,No agitation,~80,Boiling,Boiling,4 d,89.0,"A Guide to Corrosion Resistance, Climax Molybdenum Company, Greenwich, CT, 1981",2.5,
Potassium Hydroxide,Stainless steels,Austenitic,304,8.8,350,,S30400,Rapid agitation,90-92,380,716,4 d,89.0,"A Guide to Corrosion Resistance, Climax Molybdenum Company, Greenwich, CT, 1981",8.8,
Potassium Hydroxide,Stainless steels,Austenitic,304,A (Resistant),A (Resistant),,S30400,,20,20,68,,253.0,"Chemical Resistance of REMANIT Stainless Steels, Thyssen Edelstahlwerke AG, March 1989",,A
Potassium Hydroxide,Stainless steels,Austenitic,304,A (Resistant),A (Resistant),,S30400,,20,Boiling,Boiling,,253.0,"Chemical Resistance of REMANIT Stainless Steels, Thyssen Edelstahlwerke AG, March 1989",,A
Potassium Hydroxide,Stainless steels,Austenitic,304,A (Resistant),A (Resistant),,S30400,,50,20,68,,253.0,"Chemical Resistance of REMANIT Stainless Steels, Thyssen Edelstahlwerke AG, March 1989",,A
Potassium Hydroxide,Stainless steels,Austenitic,304,A (Resistant),A (Resistant),,S30400,,50,Boiling,Boiling,,253.0,"Chemical Resistance of REMANIT Stainless Steels, Thyssen Edelstahlwerke AG, March 1989",,A
Potassium Hydroxide,Stainless steels,Austenitic,304,A (Resistant),A (Resistant),,S30400,,Hot saturated,Boiling,Boiling,,253.0,"Chemical Resistance of REMANIT Stainless Steels, Thyssen Edelstahlwerke AG, March 1989",,A
Potassium Hydroxide,Stainless steels,Austenitic,304,D (Poor),D (Poor),,S30400,,Fused,360,680,,253.0,"Chemical Resistance of REMANIT Stainless Steels, Thyssen Edelstahlwerke AG, March 1989",,D
Potassium Hydroxide,Stainless steels,Austenitic,316,0.1,4.1,Slight pitting. Crevice attack,S31600,"Slight to moderate aeration; rapid agitation. Plus 28% alkyl phenolate, 19% potassium isobutyrate, 0.8% sulfide, 0.4% mercaptans (bottom of solutizer regenerator tower)",11.2,182-193,360-380,276 d,89.0,"A Guide to Corrosion Resistance, Climax Molybdenum Company, Greenwich, CT, 1981",0.1,
Potassium Hydroxide,Stainless steels,Austenitic,316,0.005,0.2,,S31600,Slight to moderate aeration; rapid agitation. Plus isopropanol solution of hexachlorocyclopentadiene,20,80,176,146 d,89.0,"A Guide to Corrosion Resistance, Climax Molybdenum Company, Greenwich, CT, 1981",0.005,
Potassium Hydroxide,Stainless steels,Austenitic,316,0.003,0.1,,S31600,Slight to moderate aeration; slight to moderate agitation. Plus isopropanol solution of hexachloropentadiene,20,80,176,90 d,89.0,"A Guide to Corrosion Resistance, Climax Molybdenum Company, Greenwich, CT, 1981",0.003,
Potassium Hydroxide,Stainless steels,Austenitic,316,0.008,0.3,Slight pitting,S31600,Slight to moderate aeration; no agitation. Plus isopropanol solution of hexachloropentadiene (vapors),20,94,202,18 d,89.0,"A Guide to Corrosion Resistance, Climax Molybdenum Company, Greenwich, CT, 1981",0.008,
Potassium Hydroxide,Stainless steels,Austenitic,316,0.018,0.7,Slight pitting,S31500,Slight to moderate aeration; rapid agitation. Plus isopropanol solution of hexachloropentadiene,20,94,202,19 d,89.0,"A Guide to Corrosion Resistance, Climax Molybdenum Company, Greenwich, CT, 1981",0.018,
Potassium Hydroxide,Stainless steels,Austenitic,316,0.75,30,,S31600,"No aeration; rapid agitation. Plus 21.6% sodium hydroxide, approx. 3% ammonium hydroxide (evaporator)",32.4,120,248,60 d,89.0,"A Guide to Corrosion Resistance, Climax Molybdenum Company, Greenwich, CT, 1981",0.75,
