Repository: wfreinhart/matse219

# MATSE 219: Materials Informatics

Auto-generated from the private authoring repo (matse219-instructor). Do not edit here directly -- changes are overwritten on the next publish run.

## Lectures

- [Lecture01](https://colab.research.google.com/github/wfreinhart/matse219/blob/staging/notebooks/Lecture01.ipynb)
- [Lecture02](https://colab.research.google.com/github/wfreinhart/matse219/blob/staging/notebooks/Lecture02.ipynb)
- [Lecture03](https://colab.research.google.com/github/wfreinhart/matse219/blob/staging/notebooks/Lecture03.ipynb)
- [Lecture04](https://colab.research.google.com/github/wfreinhart/matse219/blob/staging/notebooks/Lecture04.ipynb)

File: datasets/corrosion.csv (part 94 of 142)
Environment,Material Group,Material Family,Material,Rate (mm/yr) or Rating,Rate (mils/yr) or Rating,Localized Attack,UNS,Condition/Comment,Concentration (Vol %),Temperature (deg C),Temperature (deg F),Duration,Reference #,Reference,rate_mm_yr_numeric,rate_letter_grade
Potassium Hydroxide,Stainless steels,Austenitic,316,0.7,29,,S31600,"Chemical processing; field or pilot plant test; no aeration; rapid agitation. Plus 21.6% sodium hydroxide, approx. 3% ammonium hydroxide (evaporator)",32.4,120,248,60 d,89.0,"A Guide to Corrosion Resistance, Climax Molybdenum Company, Greenwich, CT, 1981",0.7,
Potassium Hydroxide,Stainless steels,Austenitic,316,3.05,120,,S31600,Chemical processing; field or pilot plant test; rapid agitation,~50,Boiling,Boiling,3 d,89.0,"A Guide to Corrosion Resistance, Climax Molybdenum Company, Greenwich, CT, 1981",3.05,
Potassium Hydroxide,Stainless steels,Austenitic,316,0.003 max,0.1 max,,S31600,Chemical processing; field or pilot plant test; no aeration; no agitation. Plus 50% sodium hydroxide,50,93 max,200 max,30 d,89.0,"A Guide to Corrosion Resistance, Climax Molybdenum Company, Greenwich, CT, 1981",0.003,
Potassium Hydroxide,Stainless steels,Austenitic,316,0.2,8,,S31600,Chemical processing; field or pilot plant test; no agitation,~80,Boiling,Boiling,4 d,89.0,"A Guide to Corrosion Resistance, Climax Molybdenum Company, Greenwich, CT, 1981",0.2,
Potassium Hydroxide,Stainless steels,Austenitic,316,6.35,250,,S31600,Chemical processing; field or pilot plant test; rapid agitation,90-92,380,716,4 d,89.0,"A Guide to Corrosion Resistance, Climax Molybdenum Company, Greenwich, CT, 1981",6.35,
Potassium Hydroxide,Stainless steels,Austenitic,316,A (Resistant),A (Resistant),,S31600,,20,20,68,,253.0,"Chemical Resistance of REMANIT Stainless Steels, Thyssen Edelstahlwerke AG, March 1989",,A
Potassium Hydroxide,Stainless steels,Austenitic,316,A (Resistant),A (Resistant),,S31600,,20,Boiling,Boiling,,253.0,"Chemical Resistance of REMANIT Stainless Steels, Thyssen Edelstahlwerke AG, March 1989",,A
Potassium Hydroxide,Stainless steels,Austenitic,316,A (Resistant),A (Resistant),,S31600,,50,20,68,,253.0,"Chemical Resistance of REMANIT Stainless Steels, Thyssen Edelstahlwerke AG, March 1989",,A
Potassium Hydroxide,Stainless steels,Austenitic,316,A (Resistant),A (Resistant),,S31600,,50,Boiling,Boiling,,253.0,"Chemical Resistance of REMANIT Stainless Steels, Thyssen Edelstahlwerke AG, March 1989",,A
Potassium Hydroxide,Stainless steels,Austenitic,316,A (Resistant),A (Resistant),,S31600,,Hot saturated,Boiling,Boiling,,253.0,"Chemical Resistance of REMANIT Stainless Steels, Thyssen Edelstahlwerke AG, March 1989",,A
Potassium Hydroxide,Stainless steels,Austenitic,316,D (Poor),D (Poor),,S31600,,Fused,360,680,,253.0,"Chemical Resistance of REMANIT Stainless Steels, Thyssen Edelstahlwerke AG, March 1989",,D
Potassium Hydroxide,Stainless steels,Austenitic,321,A (Resistant),A (Resistant),,S32100,,20,20,68,,253.0,"Chemical Resistance of REMANIT Stainless Steels, Thyssen Edelstahlwerke AG, March 1989",,A
Potassium Hydroxide,Stainless steels,Austenitic,321,A (Resistant),A (Resistant),,S32100,,20,Boiling,Boiling,,253.0,"Chemical Resistance of REMANIT Stainless Steels, Thyssen Edelstahlwerke AG, March 1989",,A
Potassium Hydroxide,Stainless steels,Austenitic,321,A (Resistant),A (Resistant),,S32100,,50,20,68,,253.0,"Chemical Resistance of REMANIT Stainless Steels, Thyssen Edelstahlwerke AG, March 1989",,A
Potassium Hydroxide,Stainless steels,Austenitic,321,A (Resistant),A (Resistant),,S32100,,50,Boiling,Boiling,,253.0,"Chemical Resistance of REMANIT Stainless Steels, Thyssen Edelstahlwerke AG, March 1989",,A
Potassium Hydroxide,Stainless steels,Austenitic,321,A (Resistant),A (Resistant),,S32100,,Hot saturated,Boiling,Boiling,,253.0,"Chemical Resistance of REMANIT Stainless Steels, Thyssen Edelstahlwerke AG, March 1989",,A
Potassium Hydroxide,Stainless steels,Austenitic,321,D (Poor),D (Poor),,S32100,,Fused,360,680,,253.0,"Chemical Resistance of REMANIT Stainless Steels, Thyssen Edelstahlwerke AG, March 1989",,D
Potassium Hydroxide,Stainless steels,Austenitic,347,A (Resistant),A (Resistant),,S34700,,20,20,68,,253.0,"Chemical Resistance of REMANIT Stainless Steels, Thyssen Edelstahlwerke AG, March 1989",,A
Potassium Hydroxide,Stainless steels,Austenitic,347,A (Resistant),A (Resistant),,S34700,,20,Boiling,Boiling,,253.0,"Chemical Resistance of REMANIT Stainless Steels, Thyssen Edelstahlwerke AG, March 1989",,A
Potassium Hydroxide,Stainless steels,Austenitic,347,A (Resistant),A (Resistant),,S34700,,50,20,68,,253.0,"Chemical Resistance of REMANIT Stainless Steels, Thyssen Edelstahlwerke AG, March 1989",,A
Potassium Hydroxide,Stainless steels,Austenitic,347,A (Resistant),A (Resistant),,S34700,,50,Boiling,Boiling,,253.0,"Chemical Resistance of REMANIT Stainless Steels, Thyssen Edelstahlwerke AG, March 1989",,A
Potassium Hydroxide,Stainless steels,Austenitic,347,A (Resistant),A (Resistant),,S34700,,Hot saturated,Boiling,Boiling,,253.0,"Chemical Resistance of REMANIT Stainless Steels, Thyssen Edelstahlwerke AG, March 1989",,A
Potassium Hydroxide,Stainless steels,Austenitic,347,D (Poor),D (Poor),,S34700,,Fused,360,680,,253.0,"Chemical Resistance of REMANIT Stainless Steels, Thyssen Edelstahlwerke AG, March 1989",,D
Potassium Hydroxide,Stainless steels,Austenitic,304L,A (Resistant),A (Resistant),,S30403,,20,20,68,,253.0,"Chemical Resistance of REMANIT Stainless Steels, Thyssen Edelstahlwerke AG, March 1989",,A
Potassium Hydroxide,Stainless steels,Austenitic,304L,A (Resistant),A (Resistant),,S30403,,20,Boiling,Boiling,,253.0,"Chemical Resistance of REMANIT Stainless Steels, Thyssen Edelstahlwerke AG, March 1989",,A
Potassium Hydroxide,Stainless steels,Austenitic,304L,A (Resistant),A (Resistant),,S30403,,50,20,68,,253.0,"Chemical Resistance of REMANIT Stainless Steels, Thyssen Edelstahlwerke AG, March 1989",,A
Potassium Hydroxide,Stainless steels,Austenitic,304L,A (Resistant),A (Resistant),,S30403,,50,Boiling,Boiling,,253.0,"Chemical Resistance of REMANIT Stainless Steels, Thyssen Edelstahlwerke AG, March 1989",,A
Potassium Hydroxide,Stainless steels,Austenitic,304L,A (Resistant),A (Resistant),,S30403,,Hot saturated,Boiling,Boiling,,253.0,"Chemical Resistance of REMANIT Stainless Steels, Thyssen Edelstahlwerke AG, March 1989",,A
Potassium Hydroxide,Stainless steels,Austenitic,304L,D (Poor),D (Poor),,S30403,,Fused,360,680,,253.0,"Chemical Resistance of REMANIT Stainless Steels, Thyssen Edelstahlwerke AG, March 1989",,D
Potassium Hydroxide,Stainless steels,Austenitic,304LN,A (Resistant),A (Resistant),,S30453,,20,20,68,,253.0,"Chemical Resistance of REMANIT Stainless Steels, Thyssen Edelstahlwerke AG, March 1989",,A
Potassium Hydroxide,Stainless steels,Austenitic,304LN,A (Resistant),A (Resistant),,S30453,,20,Boiling,Boiling,,253.0,"Chemical Resistance of REMANIT Stainless Steels, Thyssen Edelstahlwerke AG, March 1989",,A
Potassium Hydroxide,Stainless steels,Austenitic,304LN,A (Resistant),A (Resistant),,S30453,,50,20,68,,253.0,"Chemical Resistance of REMANIT Stainless Steels, Thyssen Edelstahlwerke AG, March 1989",,A
Potassium Hydroxide,Stainless steels,Austenitic,304LN,A (Resistant),A (Resistant),,S30453,,50,Boiling,Boiling,,253.0,"Chemical Resistance of REMANIT Stainless Steels, Thyssen Edelstahlwerke AG, March 1989",,A
Potassium Hydroxide,Stainless steels,Austenitic,304LN,A (Resistant),A (Resistant),,S30453,,Hot saturated,Boiling,Boiling,,253.0,"Chemical Resistance of REMANIT Stainless Steels, Thyssen Edelstahlwerke AG, March 1989",,A
Potassium Hydroxide,Stainless steels,Austenitic,304LN,D (Poor),D (Poor),,S30453,,Fused,360,680,,253.0,"Chemical Resistance of REMANIT Stainless Steels, Thyssen Edelstahlwerke AG, March 1989",,D
Potassium Hydroxide,Stainless steels,Austenitic,316F,A (Resistant),A (Resistant),,S31620,,20,20,68,,253.0,"Chemical Resistance of REMANIT Stainless Steels, Thyssen Edelstahlwerke AG, March 1989",,A
Potassium Hydroxide,Stainless steels,Austenitic,316F,A (Resistant),A (Resistant),,S31620,,20,Boiling,Boiling,,253.0,"Chemical Resistance of REMANIT Stainless Steels, Thyssen Edelstahlwerke AG, March 1989",,A
Potassium Hydroxide,Stainless steels,Austenitic,316F,A (Resistant),A (Resistant),,S31620,,50,20,68,,253.0,"Chemical Resistance of REMANIT Stainless Steels, Thyssen Edelstahlwerke AG, March 1989",,A
Potassium Hydroxide,Stainless steels,Austenitic,316F,A (Resistant),A (Resistant),,S31620,,50,Boiling,Boiling,,253.0,"Chemical Resistance of REMANIT Stainless Steels, Thyssen Edelstahlwerke AG, March 1989",,A
Potassium Hydroxide,Stainless steels,Austenitic,316F,A (Resistant),A (Resistant),,S31620,,Hot saturated,Boiling,Boiling,,253.0,"Chemical Resistance of REMANIT Stainless Steels, Thyssen Edelstahlwerke AG, March 1989",,A
Potassium Hydroxide,Stainless steels,Austenitic,316F,D (Poor),D (Poor),,S31620,,Fused,360,680,,253.0,"Chemical Resistance of REMANIT Stainless Steels, Thyssen Edelstahlwerke AG, March 1989",,D
Potassium Hydroxide,Stainless steels,Austenitic,316L,A (Resistant),A (Resistant),,S31603,,20,20,68,,253.0,"Chemical Resistance of REMANIT Stainless Steels, Thyssen Edelstahlwerke AG, March 1989",,A
Potassium Hydroxide,Stainless steels,Austenitic,316L,A (Resistant),A (Resistant),,S31603,,20,Boiling,Boiling,,253.0,"Chemical Resistance of REMANIT Stainless Steels, Thyssen Edelstahlwerke AG, March 1989",,A
Potassium Hydroxide,Stainless steels,Austenitic,316L,A (Resistant),A (Resistant),,S31603,,50,20,68,,253.0,"Chemical Resistance of REMANIT Stainless Steels, Thyssen Edelstahlwerke AG, March 1989",,A
Potassium Hydroxide,Stainless steels,Austenitic,316L,A (Resistant),A (Resistant),,S31603,,50,Boiling,Boiling,,253.0,"Chemical Resistance of REMANIT Stainless Steels, Thyssen Edelstahlwerke AG, March 1989",,A
Potassium Hydroxide,Stainless steels,Austenitic,316L,A (Resistant),A (Resistant),,S31603,,Hot saturated,Boiling,Boiling,,253.0,"Chemical Resistance of REMANIT Stainless Steels, Thyssen Edelstahlwerke AG, March 1989",,A
Potassium Hydroxide,Stainless steels,Austenitic,316L,D (Poor),D (Poor),,S31603,,Fused,360,680,,253.0,"Chemical Resistance of REMANIT Stainless Steels, Thyssen Edelstahlwerke AG, March 1989",,D
Potassium Hydroxide,Stainless steels,Austenitic,316LN,A (Resistant),A (Resistant),,S31653,,20,20,68,,253.0,"Chemical Resistance of REMANIT Stainless Steels, Thyssen Edelstahlwerke AG, March 1989",,A
Potassium Hydroxide,Stainless steels,Austenitic,316LN,A (Resistant),A (Resistant),,S31653,,20,Boiling,Boiling,,253.0,"Chemical Resistance of REMANIT Stainless Steels, Thyssen Edelstahlwerke AG, March 1989",,A
Potassium Hydroxide,Stainless steels,Austenitic,316LN,A (Resistant),A (Resistant),,S31653,,50,20,68,,253.0,"Chemical Resistance of REMANIT Stainless Steels, Thyssen Edelstahlwerke AG, March 1989",,A
Potassium Hydroxide,Stainless steels,Austenitic,316LN,A (Resistant),A (Resistant),,S31653,,50,Boiling,Boiling,,253.0,"Chemical Resistance of REMANIT Stainless Steels, Thyssen Edelstahlwerke AG, March 1989",,A
Potassium Hydroxide,Stainless steels,Austenitic,316LN,A (Resistant),A (Resistant),,S31653,,Hot saturated,Boiling,Boiling,,253.0,"Chemical Resistance of REMANIT Stainless Steels, Thyssen Edelstahlwerke AG, March 1989",,A
Potassium Hydroxide,Stainless steels,Austenitic,316LN,D (Poor),D (Poor),,S31653,,Fused,360,680,,253.0,"Chemical Resistance of REMANIT Stainless Steels, Thyssen Edelstahlwerke AG, March 1989",,D
Potassium Hydroxide,Stainless steels,Austenitic,316Ti,A (Resistant),A (Resistant),,S31635,,20,20,68,,253.0,"Chemical Resistance of REMANIT Stainless Steels, Thyssen Edelstahlwerke AG, March 1989",,A
Potassium Hydroxide,Stainless steels,Austenitic,316Ti,A (Resistant),A (Resistant),,S31635,,20,Boiling,Boiling,,253.0,"Chemical Resistance of REMANIT Stainless Steels, Thyssen Edelstahlwerke AG, March 1989",,A
Potassium Hydroxide,Stainless steels,Austenitic,316Ti,A (Resistant),A (Resistant),,S31635,,50,20,68,,253.0,"Chemical Resistance of REMANIT Stainless Steels, Thyssen Edelstahlwerke AG, March 1989",,A
Potassium Hydroxide,Stainless steels,Austenitic,316Ti,A (Resistant),A (Resistant),,S31635,,50,Boiling,Boiling,,253.0,"Chemical Resistance of REMANIT Stainless Steels, Thyssen Edelstahlwerke AG, March 1989",,A
Potassium Hydroxide,Stainless steels,Austenitic,316Ti,A (Resistant),A (Resistant),,S31635,,Hot saturated,Boiling,Boiling,,253.0,"Chemical Resistance of REMANIT Stainless Steels, Thyssen Edelstahlwerke AG, March 1989",,A
Potassium Hydroxide,Stainless steels,Austenitic,316Ti,D (Poor),D (Poor),,S31635,,Fused,360,680,,253.0,"Chemical Resistance of REMANIT Stainless Steels, Thyssen Edelstahlwerke AG, March 1989",,D
Potassium Hydroxide,Stainless steels,Austenitic,317L,A (Resistant),A (Resistant),,S31703,,20,20,68,,253.0,"Chemical Resistance of REMANIT Stainless Steels, Thyssen Edelstahlwerke AG, March 1989",,A
Potassium Hydroxide,Stainless steels,Austenitic,317L,A (Resistant),A (Resistant),,S31703,,20,Boiling,Boiling,,253.0,"Chemical Resistance of REMANIT Stainless Steels, Thyssen Edelstahlwerke AG, March 1989",,A
Potassium Hydroxide,Stainless steels,Austenitic,317L,A (Resistant),A (Resistant),,S31703,,50,20,68,,253.0,"Chemical Resistance of REMANIT Stainless Steels, Thyssen Edelstahlwerke AG, March 1989",,A
Potassium Hydroxide,Stainless steels,Austenitic,317L,A (Resistant),A (Resistant),,S31703,,50,Boiling,Boiling,,253.0,"Chemical Resistance of REMANIT Stainless Steels, Thyssen Edelstahlwerke AG, March 1989",,A
Potassium Hydroxide,Stainless steels,Austenitic,317L,A (Resistant),A (Resistant),,S31703,,Hot saturated,Boiling,Boiling,,253.0,"Chemical Resistance of REMANIT Stainless Steels, Thyssen Edelstahlwerke AG, March 1989",,A
Potassium Hydroxide,Stainless steels,Austenitic,317L,D (Poor),D (Poor),,S31703,,Fused,360,680,,253.0,"Chemical Resistance of REMANIT Stainless Steels, Thyssen Edelstahlwerke AG, March 1989",,D
Potassium Hydroxide,Stainless steels,Austenitic,317LN,A (Resistant),A (Resistant),,S31725,,20,20,68,,253.0,"Chemical Resistance of REMANIT Stainless Steels, Thyssen Edelstahlwerke AG, March 1989",,A
Potassium Hydroxide,Stainless steels,Austenitic,317LN,A (Resistant),A (Resistant),,S31725,,20,Boiling,Boiling,,253.0,"Chemical Resistance of REMANIT Stainless Steels, Thyssen Edelstahlwerke AG, March 1989",,A
Potassium Hydroxide,Stainless steels,Austenitic,317LN,A (Resistant),A (Resistant),,S31725,,50,20,68,,253.0,"Chemical Resistance of REMANIT Stainless Steels, Thyssen Edelstahlwerke AG, March 1989",,A
Potassium Hydroxide,Stainless steels,Austenitic,317LN,A (Resistant),A (Resistant),,S31725,,50,Boiling,Boiling,,253.0,"Chemical Resistance of REMANIT Stainless Steels, Thyssen Edelstahlwerke AG, March 1989",,A
Potassium Hydroxide,Stainless steels,Austenitic,317LN,A (Resistant),A (Resistant),,S31725,,Hot saturated,Boiling,Boiling,,253.0,"Chemical Resistance of REMANIT Stainless Steels, Thyssen Edelstahlwerke AG, March 1989",,A
Potassium Hydroxide,Stainless steels,Austenitic,317LN,D (Poor),D (Poor),,S31725,,Fused,360,680,,253.0,"Chemical Resistance of REMANIT Stainless Steels, Thyssen Edelstahlwerke AG, March 1989",,D
Potassium Hydroxide,Stainless steels,Austenitic,Carpenter 20 Carpenter Technology Corp.,3.81,150,,,Chemical processing; field or pilot plant test; rapid agitation,~50,Boiling,Boiling,3 d,89.0,"A Guide to Corrosion Resistance, Climax Molybdenum Company, Greenwich, CT, 1981",3.81,
Potassium Hydroxide,Stainless steels,Austenitic,Carpenter 20 Carpenter Technology Corp.,0.51,20,,,Chemical processing; field or pilot plant test; no agitation,~80,Boiling,Boiling,4 d,89.0,"A Guide to Corrosion Resistance, Climax Molybdenum Company, Greenwich, CT, 1981",0.51,
Potassium Hydroxide,Stainless steels,Austenitic,Carpenter 20 Carpenter Technology Corp.,2.34,92,,,Chemical processing; field or pilot plant test; rapid agitation; cast specimens,92-98,380,716,4 d,89.0,"A Guide to Corrosion Resistance, Climax Molybdenum Company, Greenwich, CT, 1981",2.34,
Potassium Hydroxide,Stainless steels,Duplex,329,A (Resistant),A (Resistant),,S32900,,20,20,68,,253.0,"Chemical Resistance of REMANIT Stainless Steels, Thyssen Edelstahlwerke AG, March 1989",,A
Potassium Hydroxide,Stainless steels,Duplex,329,A (Resistant),A (Resistant),,S32900,,20,Boiling,Boiling,,253.0,"Chemical Resistance of REMANIT Stainless Steels, Thyssen Edelstahlwerke AG, March 1989",,A
Potassium Hydroxide,Stainless steels,Duplex,329,A (Resistant),A (Resistant),,S32900,,50,20,68,,253.0,"Chemical Resistance of REMANIT Stainless Steels, Thyssen Edelstahlwerke AG, March 1989",,A
Potassium Hydroxide,Stainless steels,Duplex,329,A (Resistant),A (Resistant),,S32900,,50,Boiling,Boiling,,253.0,"Chemical Resistance of REMANIT Stainless Steels, Thyssen Edelstahlwerke AG, March 1989",,A
Potassium Hydroxide,Stainless steels,Duplex,329,A (Resistant),A (Resistant),,S32900,,Hot saturated,Boiling,Boiling,,253.0,"Chemical Resistance of REMANIT Stainless Steels, Thyssen Edelstahlwerke AG, March 1989",,A
Potassium Hydroxide,Stainless steels,Duplex,329,D (Poor),D (Poor),,S32900,,Fused,360,680,,253.0,"Chemical Resistance of REMANIT Stainless Steels, Thyssen Edelstahlwerke AG, March 1989",,D
Potassium Hydroxide,Stainless steels,Duplex,F51,A (Resistant),A (Resistant),,S31803,,20,20,68,,253.0,"Chemical Resistance of REMANIT Stainless Steels, Thyssen Edelstahlwerke AG, March 1989",,A
Potassium Hydroxide,Stainless steels,Duplex,F51,A (Resistant),A (Resistant),,S31803,,20,Boiling,Boiling,,253.0,"Chemical Resistance of REMANIT Stainless Steels, Thyssen Edelstahlwerke AG, March 1989",,A
Potassium Hydroxide,Stainless steels,Duplex,F51,A (Resistant),A (Resistant),,S31803,,50,20,68,,253.0,"Chemical Resistance of REMANIT Stainless Steels, Thyssen Edelstahlwerke AG, March 1989",,A
Potassium Hydroxide,Stainless steels,Duplex,F51,A (Resistant),A (Resistant),,S31803,,50,Boiling,Boiling,,253.0,"Chemical Resistance of REMANIT Stainless Steels, Thyssen Edelstahlwerke AG, March 1989",,A
Potassium Hydroxide,Stainless steels,Duplex,F51,A (Resistant),A (Resistant),,S31803,,Hot saturated,Boiling,Boiling,,253.0,"Chemical Resistance of REMANIT Stainless Steels, Thyssen Edelstahlwerke AG, March 1989",,A
Potassium Hydroxide,Stainless steels,Duplex,F51,D (Poor),D (Poor),,S31803,,Fused,360,680,,253.0,"Chemical Resistance of REMANIT Stainless Steels, Thyssen Edelstahlwerke AG, March 1989",,D
Potassium Hydroxide,Stainless steels,Ferritic,405,A (Resistant),A (Resistant),,S40500,,20,20,68,,253.0,"Chemical Resistance of REMANIT Stainless Steels, Thyssen Edelstahlwerke AG, March 1989",,A
Potassium Hydroxide,Stainless steels,Ferritic,405,A (Resistant),A (Resistant),,S40500,,20,Boiling,Boiling,,253.0,"Chemical Resistance of REMANIT Stainless Steels, Thyssen Edelstahlwerke AG, March 1989",,A
Potassium Hydroxide,Stainless steels,Ferritic,405,A (Resistant),A (Resistant),,S40500,,50,20,68,,253.0,"Chemical Resistance of REMANIT Stainless Steels, Thyssen Edelstahlwerke AG, March 1989",,A
Potassium Hydroxide,Stainless steels,Ferritic,405,C (Questionable),C (Questionable),,S40500,,50,Boiling,Boiling,,253.0,"Chemical Resistance of REMANIT Stainless Steels, Thyssen Edelstahlwerke AG, March 1989",,C
Potassium Hydroxide,Stainless steels,Ferritic,405,C (Questionable),C (Questionable),,S40500,,Hot saturated,Boiling,Boiling,,253.0,"Chemical Resistance of REMANIT Stainless Steels, Thyssen Edelstahlwerke AG, March 1989",,C
Potassium Hydroxide,Stainless steels,Ferritic,405,D (Poor),D (Poor),,S40500,,Fused,360,680,,253.0,"Chemical Resistance of REMANIT Stainless Steels, Thyssen Edelstahlwerke AG, March 1989",,D
Potassium Hydroxide,Stainless steels,Ferritic,409,A (Resistant),A (Resistant),,S40900,,20,20,68,,253.0,"Chemical Resistance of REMANIT Stainless Steels, Thyssen Edelstahlwerke AG, March 1989",,A
Potassium Hydroxide,Stainless steels,Ferritic,409,A (Resistant),A (Resistant),,S40900,,20,Boiling,Boiling,,253.0,"Chemical Resistance of REMANIT Stainless Steels, Thyssen Edelstahlwerke AG, March 1989",,A
Potassium Hydroxide,Stainless steels,Ferritic,409,A (Resistant),A (Resistant),,S40900,,50,20,68,,253.0,"Chemical Resistance of REMANIT Stainless Steels, Thyssen Edelstahlwerke AG, March 1989",,A
Potassium Hydroxide,Stainless steels,Ferritic,409,C (Questionable),C (Questionable),,S40900,,50,Boiling,Boiling,,253.0,"Chemical Resistance of REMANIT Stainless Steels, Thyssen Edelstahlwerke AG, March 1989",,C
Potassium Hydroxide,Stainless steels,Ferritic,409,C (Questionable),C (Questionable),,S40900,,Hot saturated,Boiling,Boiling,,253.0,"Chemical Resistance of REMANIT Stainless Steels, Thyssen Edelstahlwerke AG, March 1989",,C
Potassium Hydroxide,Stainless steels,Ferritic,409,D (Poor),D (Poor),,S40900,,Fused,360,680,,253.0,"Chemical Resistance of REMANIT Stainless Steels, Thyssen Edelstahlwerke AG, March 1989",,D
Potassium Hydroxide,Stainless steels,Ferritic,430,A (Resistant),A (Resistant),,S43000,,20,20,68,,253.0,"Chemical Resistance of REMANIT Stainless Steels, Thyssen Edelstahlwerke AG, March 1989",,A
Potassium Hydroxide,Stainless steels,Ferritic,430,A (Resistant),A (Resistant),,S43000,,20,Boiling,Boiling,,253.0,"Chemical Resistance of REMANIT Stainless Steels, Thyssen Edelstahlwerke AG, March 1989",,A
Potassium Hydroxide,Stainless steels,Ferritic,430,A (Resistant),A (Resistant),,S43000,,50,20,68,,253.0,"Chemical Resistance of REMANIT Stainless Steels, Thyssen Edelstahlwerke AG, March 1989",,A
Potassium Hydroxide,Stainless steels,Ferritic,430,B (Good),B (Good),,S43000,,50,Boiling,Boiling,,253.0,"Chemical Resistance of REMANIT Stainless Steels, Thyssen Edelstahlwerke AG, March 1989",,B
Potassium Hydroxide,Stainless steels,Ferritic,430,B (Good),B (Good),,S43000,,Hot saturated,Boiling,Boiling,,253.0,"Chemical Resistance of REMANIT Stainless Steels, Thyssen Edelstahlwerke AG, March 1989",,B
Potassium Hydroxide,Stainless steels,Ferritic,430,D (Poor),D (Poor),,S43000,,Fused,360,680,,253.0,"Chemical Resistance of REMANIT Stainless Steels, Thyssen Edelstahlwerke AG, March 1989",,D
Potassium Hydroxide,Stainless steels,Ferritic,434,A (Resistant),A (Resistant),,S43400,,20,20,68,,253.0,"Chemical Resistance of REMANIT Stainless Steels, Thyssen Edelstahlwerke AG, March 1989",,A
Potassium Hydroxide,Stainless steels,Ferritic,434,A (Resistant),A (Resistant),,S43400,,20,Boiling,Boiling,,253.0,"Chemical Resistance of REMANIT Stainless Steels, Thyssen Edelstahlwerke AG, March 1989",,A
Potassium Hydroxide,Stainless steels,Ferritic,434,A (Resistant),A (Resistant),,S43400,,50,20,68,,253.0,"Chemical Resistance of REMANIT Stainless Steels, Thyssen Edelstahlwerke AG, March 1989",,A
Potassium Hydroxide,Stainless steels,Ferritic,434,A (Resistant),A (Resistant),,S43400,,50,Boiling,Boiling,,253.0,"Chemical Resistance of REMANIT Stainless Steels, Thyssen Edelstahlwerke AG, March 1989",,A
Potassium Hydroxide,Stainless steels,Ferritic,434,A (Resistant),A (Resistant),,S43400,,Hot saturated,Boiling,Boiling,,253.0,"Chemical Resistance of REMANIT Stainless Steels, Thyssen Edelstahlwerke AG, March 1989",,A
Potassium Hydroxide,Stainless steels,Ferritic,434,D (Poor),D (Poor),,S43400,,Fused,360,680,,253.0,"Chemical Resistance of REMANIT Stainless Steels, Thyssen Edelstahlwerke AG, March 1989",,D
Potassium Hydroxide,Stainless steels,Martensitic,403,A (Resistant),A (Resistant),,S40300,,20,20,68,,253.0,"Chemical Resistance of REMANIT Stainless Steels, Thyssen Edelstahlwerke AG, March 1989",,A
Potassium Hydroxide,Stainless steels,Martensitic,403,A (Resistant),A (Resistant),,S40300,,20,Boiling,Boiling,,253.0,"Chemical Resistance of REMANIT Stainless Steels, Thyssen Edelstahlwerke AG, March 1989",,A
Potassium Hydroxide,Stainless steels,Martensitic,403,A (Resistant),A (Resistant),,S40300,,50,20,68,,253.0,"Chemical Resistance of REMANIT Stainless Steels, Thyssen Edelstahlwerke AG, March 1989",,A
Potassium Hydroxide,Stainless steels,Martensitic,403,C (Questionable),C (Questionable),,S40300,,50,Boiling,Boiling,,253.0,"Chemical Resistance of REMANIT Stainless Steels, Thyssen Edelstahlwerke AG, March 1989",,C
Potassium Hydroxide,Stainless steels,Martensitic,403,C (Questionable),C (Questionable),,S40300,,Hot saturated,Boiling,Boiling,,253.0,"Chemical Resistance of REMANIT Stainless Steels, Thyssen Edelstahlwerke AG, March 1989",,C
Potassium Hydroxide,Stainless steels,Martensitic,403,D (Poor),D (Poor),,S40300,,Fused,360,680,,253.0,"Chemical Resistance of REMANIT Stainless Steels, Thyssen Edelstahlwerke AG, March 1989",,D
Potassium Hydroxide,Stainless steels,Martensitic,410,A (Resistant),A (Resistant),,S41000,,20,20,68,,253.0,"Chemical Resistance of REMANIT Stainless Steels, Thyssen Edelstahlwerke AG, March 1989",,A
Potassium Hydroxide,Stainless steels,Martensitic,410,A (Resistant),A (Resistant),,S41000,,20,Boiling,Boiling,,253.0,"Chemical Resistance of REMANIT Stainless Steels, Thyssen Edelstahlwerke AG, March 1989",,A
Potassium Hydroxide,Stainless steels,Martensitic,410,A (Resistant),A (Resistant),,S41000,,50,20,68,,253.0,"Chemical Resistance of REMANIT Stainless Steels, Thyssen Edelstahlwerke AG, March 1989",,A
Potassium Hydroxide,Stainless steels,Martensitic,410,C (Questionable),C (Questionable),,S41000,,50,Boiling,Boiling,,253.0,"Chemical Resistance of REMANIT Stainless Steels, Thyssen Edelstahlwerke AG, March 1989",,C
Potassium Hydroxide,Stainless steels,Martensitic,410,C (Questionable),C (Questionable),,S41000,,Hot saturated,Boiling,Boiling,,253.0,"Chemical Resistance of REMANIT Stainless Steels, Thyssen Edelstahlwerke AG, March 1989",,C
Potassium Hydroxide,Stainless steels,Martensitic,410,D (Poor),D (Poor),,S41000,,Fused,360,680,,253.0,"Chemical Resistance of REMANIT Stainless Steels, Thyssen Edelstahlwerke AG, March 1989",,D
Potassium Hydroxide,Stainless steels,Martensitic,416,A (Resistant),A (Resistant),,S41600,,20,20,68,,253.0,"Chemical Resistance of REMANIT Stainless Steels, Thyssen Edelstahlwerke AG, March 1989",,A
Potassium Hydroxide,Stainless steels,Martensitic,416,A (Resistant),A (Resistant),,S41600,,20,Boiling,Boiling,,253.0,"Chemical Resistance of REMANIT Stainless Steels, Thyssen Edelstahlwerke AG, March 1989",,A
Potassium Hydroxide,Stainless steels,Martensitic,416,A (Resistant),A (Resistant),,S41600,,50,20,68,,253.0,"Chemical Resistance of REMANIT Stainless Steels, Thyssen Edelstahlwerke AG, March 1989",,A
Potassium Hydroxide,Stainless steels,Martensitic,416,C (Questionable),C (Questionable),,S41600,,50,Boiling,Boiling,,253.0,"Chemical Resistance of REMANIT Stainless Steels, Thyssen Edelstahlwerke AG, March 1989",,C
Potassium Hydroxide,Stainless steels,Martensitic,416,C (Questionable),C (Questionable),,S41600,,Hot saturated,Boiling,Boiling,,253.0,"Chemical Resistance of REMANIT Stainless Steels, Thyssen Edelstahlwerke AG, March 1989",,C
Potassium Hydroxide,Stainless steels,Martensitic,416,D (Poor),D (Poor),,S41600,,Fused,360,680,,253.0,"Chemical Resistance of REMANIT Stainless Steels, Thyssen Edelstahlwerke AG, March 1989",,D
Potassium Hydroxide,Stainless steels,Martensitic,420,A (Resistant),A (Resistant),,S42000,,20,20,68,,253.0,"Chemical Resistance of REMANIT Stainless Steels, Thyssen Edelstahlwerke AG, March 1989",,A
Potassium Hydroxide,Stainless steels,Martensitic,420,A (Resistant),A (Resistant),,S42000,,20,Boiling,Boiling,,253.0,"Chemical Resistance of REMANIT Stainless Steels, Thyssen Edelstahlwerke AG, March 1989",,A
Potassium Hydroxide,Stainless steels,Martensitic,420,A (Resistant),A (Resistant),,S42000,,50,20,68,,253.0,"Chemical Resistance of REMANIT Stainless Steels, Thyssen Edelstahlwerke AG, March 1989",,A
Potassium Hydroxide,Stainless steels,Martensitic,420,C (Questionable),C (Questionable),,S42000,,50,Boiling,Boiling,,253.0,"Chemical Resistance of REMANIT Stainless Steels, Thyssen Edelstahlwerke AG, March 1989",,C
Potassium Hydroxide,Stainless steels,Martensitic,420,C (Questionable),C (Questionable),,S42000,,Hot saturated,Boiling,Boiling,,253.0,"Chemical Resistance of REMANIT Stainless Steels, Thyssen Edelstahlwerke AG, March 1989",,C
Potassium Hydroxide,Stainless steels,Martensitic,420,D (Poor),D (Poor),,S42000,,Fused,360,680,,253.0,"Chemical Resistance of REMANIT Stainless Steels, Thyssen Edelstahlwerke AG, March 1989",,D
Potassium Hypochlorite,Stainless steels,Austenitic,301,C (Questionable),C (Questionable),Pitting,S30100,,,20,68,,253.0,"Chemical Resistance of REMANIT Stainless Steels, Thyssen Edelstahlwerke AG, March 1989",,C
Potassium Hypochlorite,Stainless steels,Austenitic,301,C (Questionable),C (Questionable),Pitting,S30100,,,150,302,,253.0,"Chemical Resistance of REMANIT Stainless Steels, Thyssen Edelstahlwerke AG, March 1989",,C
Potassium Hypochlorite,Stainless steels,Austenitic,302,C (Questionable),C (Questionable),Pitting,S30200,,,20,68,,253.0,"Chemical Resistance of REMANIT Stainless Steels, Thyssen Edelstahlwerke AG, March 1989",,C
Potassium Hypochlorite,Stainless steels,Austenitic,302,C (Questionable),C (Questionable),Pitting,S30200,,,150,302,,253.0,"Chemical Resistance of REMANIT Stainless Steels, Thyssen Edelstahlwerke AG, March 1989",,C
Potassium Hypochlorite,Stainless steels,Austenitic,303,C (Questionable),C (Questionable),Pitting,S30300,,,20,68,,253.0,"Chemical Resistance of REMANIT Stainless Steels, Thyssen Edelstahlwerke AG, March 1989",,C
Potassium Hypochlorite,Stainless steels,Austenitic,303,C (Questionable),C (Questionable),Pitting,S30300,,,150,302,,253.0,"Chemical Resistance of REMANIT Stainless Steels, Thyssen Edelstahlwerke AG, March 1989",,C
Potassium Hypochlorite,Stainless steels,Austenitic,304,C (Questionable),C (Questionable),Pitting,S30400,,,20,68,,253.0,"Chemical Resistance of REMANIT Stainless Steels, Thyssen Edelstahlwerke AG, March 1989",,C
Potassium Hypochlorite,Stainless steels,Austenitic,304,C (Questionable),C (Questionable),Pitting,S30400,,,150,302,,253.0,"Chemical Resistance of REMANIT Stainless Steels, Thyssen Edelstahlwerke AG, March 1989",,C
Potassium Hypochlorite,Stainless steels,Austenitic,316,B (Good),B (Good),Pitting,S31600,,,20,68,,253.0,"Chemical Resistance of REMANIT Stainless Steels, Thyssen Edelstahlwerke AG, March 1989",,B
Potassium Hypochlorite,Stainless steels,Austenitic,316,B (Good),B (Good),Pitting,S31600,,,150,302,,253.0,"Chemical Resistance of REMANIT Stainless Steels, Thyssen Edelstahlwerke AG, March 1989",,B
Potassium Hypochlorite,Stainless steels,Austenitic,321,C (Questionable),C (Questionable),Pitting,S32100,,,20,68,,253.0,"Chemical Resistance of REMANIT Stainless Steels, Thyssen Edelstahlwerke AG, March 1989",,C
Potassium Hypochlorite,Stainless steels,Austenitic,321,C (Questionable),C (Questionable),Pitting,S32100,,,150,302,,253.0,"Chemical Resistance of REMANIT Stainless Steels, Thyssen Edelstahlwerke AG, March 1989",,C
Potassium Hypochlorite,Stainless steels,Austenitic,347,C (Questionable),C (Questionable),Pitting,S34700,,,20,68,,253.0,"Chemical Resistance of REMANIT Stainless Steels, Thyssen Edelstahlwerke AG, March 1989",,C
Potassium Hypochlorite,Stainless steels,Austenitic,347,C (Questionable),C (Questionable),Pitting,S34700,,,150,302,,253.0,"Chemical Resistance of REMANIT Stainless Steels, Thyssen Edelstahlwerke AG, March 1989",,C
Potassium Hypochlorite,Stainless steels,Austenitic,304L,C (Questionable),C (Questionable),Pitting,S30403,,,20,68,,253.0,"Chemical Resistance of REMANIT Stainless Steels, Thyssen Edelstahlwerke AG, March 1989",,C
Potassium Hypochlorite,Stainless steels,Austenitic,304L,C (Questionable),C (Questionable),Pitting,S30403,,,150,302,,253.0,"Chemical Resistance of REMANIT Stainless Steels, Thyssen Edelstahlwerke AG, March 1989",,C
Potassium Hypochlorite,Stainless steels,Austenitic,304LN,C (Questionable),C (Questionable),Pitting,S30453,,,20,68,,253.0,"Chemical Resistance of REMANIT Stainless Steels, Thyssen Edelstahlwerke AG, March 1989",,C
Potassium Hypochlorite,Stainless steels,Austenitic,304LN,C (Questionable),C (Questionable),Pitting,S30453,,,150,302,,253.0,"Chemical Resistance of REMANIT Stainless Steels, Thyssen Edelstahlwerke AG, March 1989",,C
Potassium Hypochlorite,Stainless steels,Austenitic,316F,C (Questionable),C (Questionable),Pitting,S31620,,,20,68,,253.0,"Chemical Resistance of REMANIT Stainless Steels, Thyssen Edelstahlwerke AG, March 1989",,C
Potassium Hypochlorite,Stainless steels,Austenitic,316F,C (Questionable),C (Questionable),Pitting,S31620,,,150,302,,253.0,"Chemical Resistance of REMANIT Stainless Steels, Thyssen Edelstahlwerke AG, March 1989",,C
Potassium Hypochlorite,Stainless steels,Austenitic,316L,B (Good),B (Good),Pitting,S31603,,,20,68,,253.0,"Chemical Resistance of REMANIT Stainless Steels, Thyssen Edelstahlwerke AG, March 1989",,B
Potassium Hypochlorite,Stainless steels,Austenitic,316L,B (Good),B (Good),Pitting,S31603,,,150,302,,253.0,"Chemical Resistance of REMANIT Stainless Steels, Thyssen Edelstahlwerke AG, March 1989",,B
Potassium Hypochlorite,Stainless steels,Austenitic,316LN,B (Good),B (Good),Pitting,S31653,,,20,68,,253.0,"Chemical Resistance of REMANIT Stainless Steels, Thyssen Edelstahlwerke AG, March 1989",,B
Potassium Hypochlorite,Stainless steels,Austenitic,316LN,B (Good),B (Good),Pitting,S31653,,,150,302,,253.0,"Chemical Resistance of REMANIT Stainless Steels, Thyssen Edelstahlwerke AG, March 1989",,B
Potassium Hypochlorite,Stainless steels,Austenitic,316Ti,B (Good),B (Good),Pitting,S31635,,,20,68,,253.0,"Chemical Resistance of REMANIT Stainless Steels, Thyssen Edelstahlwerke AG, March 1989",,B
Potassium Hypochlorite,Stainless steels,Austenitic,316Ti,B (Good),B (Good),Pitting,S31635,,,150,302,,253.0,"Chemical Resistance of REMANIT Stainless Steels, Thyssen Edelstahlwerke AG, March 1989",,B
Potassium Hypochlorite,Stainless steels,Austenitic,317L,B (Good),B (Good),Pitting,S31703,,,20,68,,253.0,"Chemical Resistance of REMANIT Stainless Steels, Thyssen Edelstahlwerke AG, March 1989",,B
Potassium Hypochlorite,Stainless steels,Austenitic,317L,B (Good),B (Good),Pitting,S31703,,,150,302,,253.0,"Chemical Resistance of REMANIT Stainless Steels, Thyssen Edelstahlwerke AG, March 1989",,B
Potassium Hypochlorite,Stainless steels,Austenitic,317LN,B (Good),B (Good),Pitting,S31725,,,20,68,,253.0,"Chemical Resistance of REMANIT Stainless Steels, Thyssen Edelstahlwerke AG, March 1989",,B
Potassium Hypochlorite,Stainless steels,Austenitic,317LN,B (Good),B (Good),Pitting,S31725,,,150,302,,253.0,"Chemical Resistance of REMANIT Stainless Steels, Thyssen Edelstahlwerke AG, March 1989",,B
Potassium Hypochlorite,Stainless steels,Duplex,329,B (Good),B (Good),Pitting,S32900,,,20,68,,253.0,"Chemical Resistance of REMANIT Stainless Steels, Thyssen Edelstahlwerke AG, March 1989",,B
Potassium Hypochlorite,Stainless steels,Duplex,329,B (Good),B (Good),Pitting,S32900,,,150,302,,253.0,"Chemical Resistance of REMANIT Stainless Steels, Thyssen Edelstahlwerke AG, March 1989",,B
Potassium Hypochlorite,Stainless steels,Duplex,F51,B (Good),B (Good),Pitting,S31803,,,20,68,,253.0,"Chemical Resistance of REMANIT Stainless Steels, Thyssen Edelstahlwerke AG, March 1989",,B
Potassium Hypochlorite,Stainless steels,Duplex,F51,B (Good),B (Good),Pitting,S31803,,,150,302,,253.0,"Chemical Resistance of REMANIT Stainless Steels, Thyssen Edelstahlwerke AG, March 1989",,B
Potassium Iodide,Aluminum and alloys,99.0% min Al,Aluminum (>99.5%),A (Resistant),A (Resistant),,A91350,Solution,,,,,92.0,"F. King, Aluminum and Its Alloys, Ellis Horwood, Chichester, England, 1987, p 282-291",,A
Potassium Iodide,Refractory metals and alloys,Zirconium and alloys,Zr702,0.05 max,2 max,,R60702,,0-70,Room to 100 (212),Room to 100 (212),,15.0,"Metals Handbook, Ninth Edition, Vol 13, Corrosion, ASM International, Metals Park, OH, 1987, p 711-715",0.05,
Potassium Iodide,Stainless steels,Austenitic,301,A (Resistant),A (Resistant),Pitting,S30100,,,20,68,,253.0,"Chemical Resistance of REMANIT Stainless Steels, Thyssen Edelstahlwerke AG, March 1989",,A
Potassium Iodide,Stainless steels,Austenitic,301,A (Resistant),A (Resistant),Pitting,S30100,,,Boiling,Boiling,,253.0,"Chemical Resistance of REMANIT Stainless Steels, Thyssen Edelstahlwerke AG, March 1989",,A
Potassium Iodide,Stainless steels,Austenitic,302,A (Resistant),A (Resistant),Pitting,S30200,,,20,68,,253.0,"Chemical Resistance of REMANIT Stainless Steels, Thyssen Edelstahlwerke AG, March 1989",,A
Potassium Iodide,Stainless steels,Austenitic,302,A (Resistant),A (Resistant),Pitting,S30200,,,Boiling,Boiling,,253.0,"Chemical Resistance of REMANIT Stainless Steels, Thyssen Edelstahlwerke AG, March 1989",,A
Potassium Iodide,Stainless steels,Austenitic,303,B (Good),B (Good),Pitting,S30300,,,20,68,,253.0,"Chemical Resistance of REMANIT Stainless Steels, Thyssen Edelstahlwerke AG, March 1989",,B
Potassium Iodide,Stainless steels,Austenitic,303,B (Good),B (Good),Pitting,S30300,,,Boiling,Boiling,,253.0,"Chemical Resistance of REMANIT Stainless Steels, Thyssen Edelstahlwerke AG, March 1989",,B
Potassium Iodide,Stainless steels,Austenitic,303,A (Resistant),A (Resistant),Pitting,S30300,,,20,68,,253.0,"Chemical Resistance of REMANIT Stainless Steels, Thyssen Edelstahlwerke AG, March 1989",,A
Potassium Iodide,Stainless steels,Austenitic,303,A (Resistant),A (Resistant),Pitting,S30300,,,Boiling,Boiling,,253.0,"Chemical Resistance of REMANIT Stainless Steels, Thyssen Edelstahlwerke AG, March 1989",,A
Potassium Iodide,Stainless steels,Austenitic,304,A (Resistant),A (Resistant),Pitting,S30400,,,20,68,,253.0,"Chemical Resistance of REMANIT Stainless Steels, Thyssen Edelstahlwerke AG, March 1989",,A
Potassium Iodide,Stainless steels,Austenitic,304,A (Resistant),A (Resistant),Pitting,S30400,,,Boiling,Boiling,,253.0,"Chemical Resistance of REMANIT Stainless Steels, Thyssen Edelstahlwerke AG, March 1989",,A
Potassium Iodide,Stainless steels,Austenitic,316,A (Resistant),A (Resistant),Pitting,S31600,,,20,68,,253.0,"Chemical Resistance of REMANIT Stainless Steels, Thyssen Edelstahlwerke AG, March 1989",,A
Potassium Iodide,Stainless steels,Austenitic,316,A (Resistant),A (Resistant),Pitting,S31600,,,Boiling,Boiling,,253.0,"Chemical Resistance of REMANIT Stainless Steels, Thyssen Edelstahlwerke AG, March 1989",,A
Potassium Iodide,Stainless steels,Austenitic,321,A (Resistant),A (Resistant),Pitting,S32100,,,20,68,,253.0,"Chemical Resistance of REMANIT Stainless Steels, Thyssen Edelstahlwerke AG, March 1989",,A
Potassium Iodide,Stainless steels,Austenitic,321,A (Resistant),A (Resistant),Pitting,S32100,,,Boiling,Boiling,,253.0,"Chemical Resistance of REMANIT Stainless Steels, Thyssen Edelstahlwerke AG, March 1989",,A
Potassium Iodide,Stainless steels,Austenitic,347,A (Resistant),A (Resistant),Pitting,S34700,,,20,68,,253.0,"Chemical Resistance of REMANIT Stainless Steels, Thyssen Edelstahlwerke AG, March 1989",,A
Potassium Iodide,Stainless steels,Austenitic,347,A (Resistant),A (Resistant),Pitting,S34700,,,Boiling,Boiling,,253.0,"Chemical Resistance of REMANIT Stainless Steels, Thyssen Edelstahlwerke AG, March 1989",,A
Potassium Iodide,Stainless steels,Austenitic,304L,A (Resistant),A (Resistant),Pitting,S30403,,,20,68,,253.0,"Chemical Resistance of REMANIT Stainless Steels, Thyssen Edelstahlwerke AG, March 1989",,A
Potassium Iodide,Stainless steels,Austenitic,304L,A (Resistant),A (Resistant),Pitting,S30403,,,Boiling,Boiling,,253.0,"Chemical Resistance of REMANIT Stainless Steels, Thyssen Edelstahlwerke AG, March 1989",,A
Potassium Iodide,Stainless steels,Austenitic,304LN,A (Resistant),A (Resistant),Pitting,S30453,,,20,68,,253.0,"Chemical Resistance of REMANIT Stainless Steels, Thyssen Edelstahlwerke AG, March 1989",,A
Potassium Iodide,Stainless steels,Austenitic,304LN,A (Resistant),A (Resistant),Pitting,S30453,,,Boiling,Boiling,,253.0,"Chemical Resistance of REMANIT Stainless Steels, Thyssen Edelstahlwerke AG, March 1989",,A
Potassium Iodide,Stainless steels,Austenitic,316F,A (Resistant),A (Resistant),Pitting,S31620,,,20,68,,253.0,"Chemical Resistance of REMANIT Stainless Steels, Thyssen Edelstahlwerke AG, March 1989",,A
Potassium Iodide,Stainless steels,Austenitic,316F,A (Resistant),A (Resistant),Pitting,S31620,,,Boiling,Boiling,,253.0,"Chemical Resistance of REMANIT Stainless Steels, Thyssen Edelstahlwerke AG, March 1989",,A
Potassium Iodide,Stainless steels,Austenitic,316L,A (Resistant),A (Resistant),Pitting,S31603,,,20,68,,253.0,"Chemical Resistance of REMANIT Stainless Steels, Thyssen Edelstahlwerke AG, March 1989",,A
