Repository: wfreinhart/matse219

# MATSE 219: Materials Informatics

Auto-generated from the private authoring repo (matse219-instructor). Do not edit here directly -- changes are overwritten on the next publish run.

## Lectures

- [Lecture01](https://colab.research.google.com/github/wfreinhart/matse219/blob/staging/notebooks/Lecture01.ipynb)
- [Lecture02](https://colab.research.google.com/github/wfreinhart/matse219/blob/staging/notebooks/Lecture02.ipynb)
- [Lecture03](https://colab.research.google.com/github/wfreinhart/matse219/blob/staging/notebooks/Lecture03.ipynb)
- [Lecture04](https://colab.research.google.com/github/wfreinhart/matse219/blob/staging/notebooks/Lecture04.ipynb)

File: datasets/corrosion.csv (part 95 of 142)
Environment,Material Group,Material Family,Material,Rate (mm/yr) or Rating,Rate (mils/yr) or Rating,Localized Attack,UNS,Condition/Comment,Concentration (Vol %),Temperature (deg C),Temperature (deg F),Duration,Reference #,Reference,rate_mm_yr_numeric,rate_letter_grade
Potassium Iodide,Stainless steels,Austenitic,316L,A (Resistant),A (Resistant),Pitting,S31603,,,Boiling,Boiling,,253.0,"Chemical Resistance of REMANIT Stainless Steels, Thyssen Edelstahlwerke AG, March 1989",,A
Potassium Iodide,Stainless steels,Austenitic,316LN,A (Resistant),A (Resistant),Pitting,S31653,,,20,68,,253.0,"Chemical Resistance of REMANIT Stainless Steels, Thyssen Edelstahlwerke AG, March 1989",,A
Potassium Iodide,Stainless steels,Austenitic,316LN,A (Resistant),A (Resistant),Pitting,S31653,,,Boiling,Boiling,,253.0,"Chemical Resistance of REMANIT Stainless Steels, Thyssen Edelstahlwerke AG, March 1989",,A
Potassium Iodide,Stainless steels,Austenitic,316Ti,A (Resistant),A (Resistant),Pitting,S31635,,,20,68,,253.0,"Chemical Resistance of REMANIT Stainless Steels, Thyssen Edelstahlwerke AG, March 1989",,A
Potassium Iodide,Stainless steels,Austenitic,316Ti,A (Resistant),A (Resistant),Pitting,S31635,,,Boiling,Boiling,,253.0,"Chemical Resistance of REMANIT Stainless Steels, Thyssen Edelstahlwerke AG, March 1989",,A
Potassium Iodide,Stainless steels,Austenitic,317L,A (Resistant),A (Resistant),Pitting,S31703,,,20,68,,253.0,"Chemical Resistance of REMANIT Stainless Steels, Thyssen Edelstahlwerke AG, March 1989",,A
Potassium Iodide,Stainless steels,Austenitic,317L,A (Resistant),A (Resistant),Pitting,S31703,,,Boiling,Boiling,,253.0,"Chemical Resistance of REMANIT Stainless Steels, Thyssen Edelstahlwerke AG, March 1989",,A
Potassium Iodide,Stainless steels,Austenitic,317LN,A (Resistant),A (Resistant),Pitting,S31725,,,20,68,,253.0,"Chemical Resistance of REMANIT Stainless Steels, Thyssen Edelstahlwerke AG, March 1989",,A
Potassium Iodide,Stainless steels,Austenitic,317LN,A (Resistant),A (Resistant),Pitting,S31725,,,Boiling,Boiling,,253.0,"Chemical Resistance of REMANIT Stainless Steels, Thyssen Edelstahlwerke AG, March 1989",,A
Potassium Iodide,Stainless steels,Duplex,329,A (Resistant),A (Resistant),Pitting,S32900,,,20,68,,253.0,"Chemical Resistance of REMANIT Stainless Steels, Thyssen Edelstahlwerke AG, March 1989",,A
Potassium Iodide,Stainless steels,Duplex,329,A (Resistant),A (Resistant),Pitting,S32900,,,Boiling,Boiling,,253.0,"Chemical Resistance of REMANIT Stainless Steels, Thyssen Edelstahlwerke AG, March 1989",,A
Potassium Iodide,Stainless steels,Duplex,F51,A (Resistant),A (Resistant),Pitting,S31803,,,20,68,,253.0,"Chemical Resistance of REMANIT Stainless Steels, Thyssen Edelstahlwerke AG, March 1989",,A
Potassium Iodide,Stainless steels,Duplex,F51,A (Resistant),A (Resistant),Pitting,S31803,,,Boiling,Boiling,,253.0,"Chemical Resistance of REMANIT Stainless Steels, Thyssen Edelstahlwerke AG, March 1989",,A
Potassium Iodide,Stainless steels,Ferritic,405,C (Questionable),C (Questionable),Pitting,S40500,,,20,68,,253.0,"Chemical Resistance of REMANIT Stainless Steels, Thyssen Edelstahlwerke AG, March 1989",,C
Potassium Iodide,Stainless steels,Ferritic,405,C (Questionable),C (Questionable),Pitting,S40500,,,Boiling,Boiling,,253.0,"Chemical Resistance of REMANIT Stainless Steels, Thyssen Edelstahlwerke AG, March 1989",,C
Potassium Iodide,Stainless steels,Ferritic,409,C (Questionable),C (Questionable),Pitting,S40900,,,20,68,,253.0,"Chemical Resistance of REMANIT Stainless Steels, Thyssen Edelstahlwerke AG, March 1989",,C
Potassium Iodide,Stainless steels,Ferritic,409,C (Questionable),C (Questionable),Pitting,S40900,,,Boiling,Boiling,,253.0,"Chemical Resistance of REMANIT Stainless Steels, Thyssen Edelstahlwerke AG, March 1989",,C
Potassium Iodide,Stainless steels,Ferritic,430,B (Good),B (Good),Pitting,S43000,,,20,68,,253.0,"Chemical Resistance of REMANIT Stainless Steels, Thyssen Edelstahlwerke AG, March 1989",,B
Potassium Iodide,Stainless steels,Ferritic,430,B (Good),B (Good),Pitting,S43000,,,Boiling,Boiling,,253.0,"Chemical Resistance of REMANIT Stainless Steels, Thyssen Edelstahlwerke AG, March 1989",,B
Potassium Iodide,Stainless steels,Ferritic,434,A (Resistant),A (Resistant),Pitting,S43400,,,20,68,,253.0,"Chemical Resistance of REMANIT Stainless Steels, Thyssen Edelstahlwerke AG, March 1989",,A
Potassium Iodide,Stainless steels,Ferritic,434,A (Resistant),A (Resistant),Pitting,S43400,,,Boiling,Boiling,,253.0,"Chemical Resistance of REMANIT Stainless Steels, Thyssen Edelstahlwerke AG, March 1989",,A
Potassium Iodide,Stainless steels,Martensitic,403,C (Questionable),C (Questionable),Pitting,S40300,,,20,68,,253.0,"Chemical Resistance of REMANIT Stainless Steels, Thyssen Edelstahlwerke AG, March 1989",,C
Potassium Iodide,Stainless steels,Martensitic,403,C (Questionable),C (Questionable),Pitting,S40300,,,Boiling,Boiling,,253.0,"Chemical Resistance of REMANIT Stainless Steels, Thyssen Edelstahlwerke AG, March 1989",,C
Potassium Iodide,Stainless steels,Martensitic,410,B (Good),B (Good),,S41000,"Plus 0.1% sodium carbonate, evaporated to dryness",Saturated,Room,Room,,121.0,"Cyclops Corp., Universal-Cyclops Specialty Steel Division",,B
Potassium Iodide,Stainless steels,Martensitic,410,C (Questionable),C (Questionable),Pitting,S41000,,,20,68,,253.0,"Chemical Resistance of REMANIT Stainless Steels, Thyssen Edelstahlwerke AG, March 1989",,C
Potassium Iodide,Stainless steels,Martensitic,410,C (Questionable),C (Questionable),Pitting,S41000,,,Boiling,Boiling,,253.0,"Chemical Resistance of REMANIT Stainless Steels, Thyssen Edelstahlwerke AG, March 1989",,C
Potassium Iodide,Stainless steels,Martensitic,416,C (Questionable),C (Questionable),Pitting,S41600,,,20,68,,253.0,"Chemical Resistance of REMANIT Stainless Steels, Thyssen Edelstahlwerke AG, March 1989",,C
Potassium Iodide,Stainless steels,Martensitic,416,C (Questionable),C (Questionable),Pitting,S41600,,,Boiling,Boiling,,253.0,"Chemical Resistance of REMANIT Stainless Steels, Thyssen Edelstahlwerke AG, March 1989",,C
Potassium Iodide,Stainless steels,Martensitic,420,C (Questionable),C (Questionable),Pitting,S42000,,,20,68,,253.0,"Chemical Resistance of REMANIT Stainless Steels, Thyssen Edelstahlwerke AG, March 1989",,C
Potassium Iodide,Stainless steels,Martensitic,420,C (Questionable),C (Questionable),Pitting,S42000,,,Boiling,Boiling,,253.0,"Chemical Resistance of REMANIT Stainless Steels, Thyssen Edelstahlwerke AG, March 1989",,C
Potassium Iodide,Stainless steels,Precipitation hardening,AM-363,B (Good),B (Good),,S36300,,,Room,Room,,120.0,Allegheny Ludlum Steel Corp.,,B
Potassium Nitrate,Stainless steels,Austenitic,301,A (Resistant),A (Resistant),,S30100,,25,20,68,,253.0,"Chemical Resistance of REMANIT Stainless Steels, Thyssen Edelstahlwerke AG, March 1989",,A
Potassium Nitrate,Stainless steels,Austenitic,301,A (Resistant),A (Resistant),,S30100,,25,Boiling,Boiling,,253.0,"Chemical Resistance of REMANIT Stainless Steels, Thyssen Edelstahlwerke AG, March 1989",,A
Potassium Nitrate,Stainless steels,Austenitic,301,A (Resistant),A (Resistant),,S30100,,50,20,68,,253.0,"Chemical Resistance of REMANIT Stainless Steels, Thyssen Edelstahlwerke AG, March 1989",,A
Potassium Nitrate,Stainless steels,Austenitic,301,A (Resistant),A (Resistant),,S30100,,50,Boiling,Boiling,,253.0,"Chemical Resistance of REMANIT Stainless Steels, Thyssen Edelstahlwerke AG, March 1989",,A
Potassium Nitrate,Stainless steels,Austenitic,301,A (Resistant),A (Resistant),,S30100,Molten,,550,1022,,253.0,"Chemical Resistance of REMANIT Stainless Steels, Thyssen Edelstahlwerke AG, March 1989",,A
Potassium Nitrate,Stainless steels,Austenitic,302,A (Resistant),A (Resistant),,S30200,,25,20,68,,253.0,"Chemical Resistance of REMANIT Stainless Steels, Thyssen Edelstahlwerke AG, March 1989",,A
Potassium Nitrate,Stainless steels,Austenitic,302,A (Resistant),A (Resistant),,S30200,,25,Boiling,Boiling,,253.0,"Chemical Resistance of REMANIT Stainless Steels, Thyssen Edelstahlwerke AG, March 1989",,A
Potassium Nitrate,Stainless steels,Austenitic,302,A (Resistant),A (Resistant),,S30200,,50,20,68,,253.0,"Chemical Resistance of REMANIT Stainless Steels, Thyssen Edelstahlwerke AG, March 1989",,A
Potassium Nitrate,Stainless steels,Austenitic,302,A (Resistant),A (Resistant),,S30200,,50,Boiling,Boiling,,253.0,"Chemical Resistance of REMANIT Stainless Steels, Thyssen Edelstahlwerke AG, March 1989",,A
Potassium Nitrate,Stainless steels,Austenitic,302,A (Resistant),A (Resistant),,S30200,Molten,,550,1022,,253.0,"Chemical Resistance of REMANIT Stainless Steels, Thyssen Edelstahlwerke AG, March 1989",,A
Potassium Nitrate,Stainless steels,Austenitic,303,A (Resistant),A (Resistant),,S30300,,25,20,68,,253.0,"Chemical Resistance of REMANIT Stainless Steels, Thyssen Edelstahlwerke AG, March 1989",,A
Potassium Nitrate,Stainless steels,Austenitic,303,A (Resistant),A (Resistant),,S30300,,25,20,68,,253.0,"Chemical Resistance of REMANIT Stainless Steels, Thyssen Edelstahlwerke AG, March 1989",,A
Potassium Nitrate,Stainless steels,Austenitic,303,A (Resistant),A (Resistant),,S30300,,25,Boiling,Boiling,,253.0,"Chemical Resistance of REMANIT Stainless Steels, Thyssen Edelstahlwerke AG, March 1989",,A
Potassium Nitrate,Stainless steels,Austenitic,303,A (Resistant),A (Resistant),,S30300,,25,Boiling,Boiling,,253.0,"Chemical Resistance of REMANIT Stainless Steels, Thyssen Edelstahlwerke AG, March 1989",,A
Potassium Nitrate,Stainless steels,Austenitic,303,A (Resistant),A (Resistant),,S30300,,50,20,68,,253.0,"Chemical Resistance of REMANIT Stainless Steels, Thyssen Edelstahlwerke AG, March 1989",,A
Potassium Nitrate,Stainless steels,Austenitic,303,A (Resistant),A (Resistant),,S30300,,50,20,68,,253.0,"Chemical Resistance of REMANIT Stainless Steels, Thyssen Edelstahlwerke AG, March 1989",,A
Potassium Nitrate,Stainless steels,Austenitic,303,A (Resistant),A (Resistant),,S30300,,50,Boiling,Boiling,,253.0,"Chemical Resistance of REMANIT Stainless Steels, Thyssen Edelstahlwerke AG, March 1989",,A
Potassium Nitrate,Stainless steels,Austenitic,303,A (Resistant),A (Resistant),,S30300,,50,Boiling,Boiling,,253.0,"Chemical Resistance of REMANIT Stainless Steels, Thyssen Edelstahlwerke AG, March 1989",,A
Potassium Nitrate,Stainless steels,Austenitic,303,A (Resistant),A (Resistant),,S30300,Molten,,550,1022,,253.0,"Chemical Resistance of REMANIT Stainless Steels, Thyssen Edelstahlwerke AG, March 1989",,A
Potassium Nitrate,Stainless steels,Austenitic,303,A (Resistant),A (Resistant),,S30300,Molten,,550,1022,,253.0,"Chemical Resistance of REMANIT Stainless Steels, Thyssen Edelstahlwerke AG, March 1989",,A
Potassium Nitrate,Stainless steels,Austenitic,304,A (Resistant),A (Resistant),,S30400,,25,20,68,,253.0,"Chemical Resistance of REMANIT Stainless Steels, Thyssen Edelstahlwerke AG, March 1989",,A
Potassium Nitrate,Stainless steels,Austenitic,304,A (Resistant),A (Resistant),,S30400,,25,Boiling,Boiling,,253.0,"Chemical Resistance of REMANIT Stainless Steels, Thyssen Edelstahlwerke AG, March 1989",,A
Potassium Nitrate,Stainless steels,Austenitic,304,A (Resistant),A (Resistant),,S30400,,50,20,68,,253.0,"Chemical Resistance of REMANIT Stainless Steels, Thyssen Edelstahlwerke AG, March 1989",,A
Potassium Nitrate,Stainless steels,Austenitic,304,A (Resistant),A (Resistant),,S30400,,50,Boiling,Boiling,,253.0,"Chemical Resistance of REMANIT Stainless Steels, Thyssen Edelstahlwerke AG, March 1989",,A
Potassium Nitrate,Stainless steels,Austenitic,304,A (Resistant),A (Resistant),,S30400,Molten,,550,1022,,253.0,"Chemical Resistance of REMANIT Stainless Steels, Thyssen Edelstahlwerke AG, March 1989",,A
Potassium Nitrate,Stainless steels,Austenitic,316,A (Resistant),A (Resistant),,S31600,,25,20,68,,253.0,"Chemical Resistance of REMANIT Stainless Steels, Thyssen Edelstahlwerke AG, March 1989",,A
Potassium Nitrate,Stainless steels,Austenitic,316,A (Resistant),A (Resistant),,S31600,,25,Boiling,Boiling,,253.0,"Chemical Resistance of REMANIT Stainless Steels, Thyssen Edelstahlwerke AG, March 1989",,A
Potassium Nitrate,Stainless steels,Austenitic,316,A (Resistant),A (Resistant),,S31600,,50,20,68,,253.0,"Chemical Resistance of REMANIT Stainless Steels, Thyssen Edelstahlwerke AG, March 1989",,A
Potassium Nitrate,Stainless steels,Austenitic,316,A (Resistant),A (Resistant),,S31600,,50,Boiling,Boiling,,253.0,"Chemical Resistance of REMANIT Stainless Steels, Thyssen Edelstahlwerke AG, March 1989",,A
Potassium Nitrate,Stainless steels,Austenitic,316,A (Resistant),A (Resistant),,S31600,Molten,,550,1022,,253.0,"Chemical Resistance of REMANIT Stainless Steels, Thyssen Edelstahlwerke AG, March 1989",,A
Potassium Nitrate,Stainless steels,Austenitic,321,A (Resistant),A (Resistant),,S32100,,25,20,68,,253.0,"Chemical Resistance of REMANIT Stainless Steels, Thyssen Edelstahlwerke AG, March 1989",,A
Potassium Nitrate,Stainless steels,Austenitic,321,A (Resistant),A (Resistant),,S32100,,25,Boiling,Boiling,,253.0,"Chemical Resistance of REMANIT Stainless Steels, Thyssen Edelstahlwerke AG, March 1989",,A
Potassium Nitrate,Stainless steels,Austenitic,321,A (Resistant),A (Resistant),,S32100,,50,20,68,,253.0,"Chemical Resistance of REMANIT Stainless Steels, Thyssen Edelstahlwerke AG, March 1989",,A
Potassium Nitrate,Stainless steels,Austenitic,321,A (Resistant),A (Resistant),,S32100,,50,Boiling,Boiling,,253.0,"Chemical Resistance of REMANIT Stainless Steels, Thyssen Edelstahlwerke AG, March 1989",,A
Potassium Nitrate,Stainless steels,Austenitic,321,A (Resistant),A (Resistant),,S32100,Molten,,550,1022,,253.0,"Chemical Resistance of REMANIT Stainless Steels, Thyssen Edelstahlwerke AG, March 1989",,A
Potassium Nitrate,Stainless steels,Austenitic,347,A (Resistant),A (Resistant),,S34700,,25,20,68,,253.0,"Chemical Resistance of REMANIT Stainless Steels, Thyssen Edelstahlwerke AG, March 1989",,A
Potassium Nitrate,Stainless steels,Austenitic,347,A (Resistant),A (Resistant),,S34700,,25,Boiling,Boiling,,253.0,"Chemical Resistance of REMANIT Stainless Steels, Thyssen Edelstahlwerke AG, March 1989",,A
Potassium Nitrate,Stainless steels,Austenitic,347,A (Resistant),A (Resistant),,S34700,,50,20,68,,253.0,"Chemical Resistance of REMANIT Stainless Steels, Thyssen Edelstahlwerke AG, March 1989",,A
Potassium Nitrate,Stainless steels,Austenitic,347,A (Resistant),A (Resistant),,S34700,,50,Boiling,Boiling,,253.0,"Chemical Resistance of REMANIT Stainless Steels, Thyssen Edelstahlwerke AG, March 1989",,A
Potassium Nitrate,Stainless steels,Austenitic,347,A (Resistant),A (Resistant),,S34700,Molten,,550,1022,,253.0,"Chemical Resistance of REMANIT Stainless Steels, Thyssen Edelstahlwerke AG, March 1989",,A
Potassium Nitrate,Stainless steels,Austenitic,304L,A (Resistant),A (Resistant),,S30403,,25,20,68,,253.0,"Chemical Resistance of REMANIT Stainless Steels, Thyssen Edelstahlwerke AG, March 1989",,A
Potassium Nitrate,Stainless steels,Austenitic,304L,A (Resistant),A (Resistant),,S30403,,25,Boiling,Boiling,,253.0,"Chemical Resistance of REMANIT Stainless Steels, Thyssen Edelstahlwerke AG, March 1989",,A
Potassium Nitrate,Stainless steels,Austenitic,304L,A (Resistant),A (Resistant),,S30403,,50,20,68,,253.0,"Chemical Resistance of REMANIT Stainless Steels, Thyssen Edelstahlwerke AG, March 1989",,A
Potassium Nitrate,Stainless steels,Austenitic,304L,A (Resistant),A (Resistant),,S30403,,50,Boiling,Boiling,,253.0,"Chemical Resistance of REMANIT Stainless Steels, Thyssen Edelstahlwerke AG, March 1989",,A
Potassium Nitrate,Stainless steels,Austenitic,304L,A (Resistant),A (Resistant),,S30403,Molten,,550,1022,,253.0,"Chemical Resistance of REMANIT Stainless Steels, Thyssen Edelstahlwerke AG, March 1989",,A
Potassium Nitrate,Stainless steels,Austenitic,304LN,A (Resistant),A (Resistant),,S30453,,25,20,68,,253.0,"Chemical Resistance of REMANIT Stainless Steels, Thyssen Edelstahlwerke AG, March 1989",,A
Potassium Nitrate,Stainless steels,Austenitic,304LN,A (Resistant),A (Resistant),,S30453,,25,Boiling,Boiling,,253.0,"Chemical Resistance of REMANIT Stainless Steels, Thyssen Edelstahlwerke AG, March 1989",,A
Potassium Nitrate,Stainless steels,Austenitic,304LN,A (Resistant),A (Resistant),,S30453,,50,20,68,,253.0,"Chemical Resistance of REMANIT Stainless Steels, Thyssen Edelstahlwerke AG, March 1989",,A
Potassium Nitrate,Stainless steels,Austenitic,304LN,A (Resistant),A (Resistant),,S30453,,50,Boiling,Boiling,,253.0,"Chemical Resistance of REMANIT Stainless Steels, Thyssen Edelstahlwerke AG, March 1989",,A
Potassium Nitrate,Stainless steels,Austenitic,304LN,A (Resistant),A (Resistant),,S30453,Molten,,550,1022,,253.0,"Chemical Resistance of REMANIT Stainless Steels, Thyssen Edelstahlwerke AG, March 1989",,A
Potassium Nitrate,Stainless steels,Austenitic,316F,A (Resistant),A (Resistant),,S31620,,25,20,68,,253.0,"Chemical Resistance of REMANIT Stainless Steels, Thyssen Edelstahlwerke AG, March 1989",,A
Potassium Nitrate,Stainless steels,Austenitic,316F,A (Resistant),A (Resistant),,S31620,,25,Boiling,Boiling,,253.0,"Chemical Resistance of REMANIT Stainless Steels, Thyssen Edelstahlwerke AG, March 1989",,A
Potassium Nitrate,Stainless steels,Austenitic,316F,A (Resistant),A (Resistant),,S31620,,50,20,68,,253.0,"Chemical Resistance of REMANIT Stainless Steels, Thyssen Edelstahlwerke AG, March 1989",,A
Potassium Nitrate,Stainless steels,Austenitic,316F,A (Resistant),A (Resistant),,S31620,,50,Boiling,Boiling,,253.0,"Chemical Resistance of REMANIT Stainless Steels, Thyssen Edelstahlwerke AG, March 1989",,A
Potassium Nitrate,Stainless steels,Austenitic,316F,A (Resistant),A (Resistant),,S31620,Molten,,550,1022,,253.0,"Chemical Resistance of REMANIT Stainless Steels, Thyssen Edelstahlwerke AG, March 1989",,A
Potassium Nitrate,Stainless steels,Austenitic,316L,A (Resistant),A (Resistant),,S31603,,25,20,68,,253.0,"Chemical Resistance of REMANIT Stainless Steels, Thyssen Edelstahlwerke AG, March 1989",,A
Potassium Nitrate,Stainless steels,Austenitic,316L,A (Resistant),A (Resistant),,S31603,,25,Boiling,Boiling,,253.0,"Chemical Resistance of REMANIT Stainless Steels, Thyssen Edelstahlwerke AG, March 1989",,A
Potassium Nitrate,Stainless steels,Austenitic,316L,A (Resistant),A (Resistant),,S31603,,50,20,68,,253.0,"Chemical Resistance of REMANIT Stainless Steels, Thyssen Edelstahlwerke AG, March 1989",,A
Potassium Nitrate,Stainless steels,Austenitic,316L,A (Resistant),A (Resistant),,S31603,,50,Boiling,Boiling,,253.0,"Chemical Resistance of REMANIT Stainless Steels, Thyssen Edelstahlwerke AG, March 1989",,A
Potassium Nitrate,Stainless steels,Austenitic,316L,A (Resistant),A (Resistant),,S31603,Molten,,550,1022,,253.0,"Chemical Resistance of REMANIT Stainless Steels, Thyssen Edelstahlwerke AG, March 1989",,A
Potassium Nitrate,Stainless steels,Austenitic,316LN,A (Resistant),A (Resistant),,S31653,,25,20,68,,253.0,"Chemical Resistance of REMANIT Stainless Steels, Thyssen Edelstahlwerke AG, March 1989",,A
Potassium Nitrate,Stainless steels,Austenitic,316LN,A (Resistant),A (Resistant),,S31653,,25,Boiling,Boiling,,253.0,"Chemical Resistance of REMANIT Stainless Steels, Thyssen Edelstahlwerke AG, March 1989",,A
Potassium Nitrate,Stainless steels,Austenitic,316LN,A (Resistant),A (Resistant),,S31653,,50,20,68,,253.0,"Chemical Resistance of REMANIT Stainless Steels, Thyssen Edelstahlwerke AG, March 1989",,A
Potassium Nitrate,Stainless steels,Austenitic,316LN,A (Resistant),A (Resistant),,S31653,,50,Boiling,Boiling,,253.0,"Chemical Resistance of REMANIT Stainless Steels, Thyssen Edelstahlwerke AG, March 1989",,A
Potassium Nitrate,Stainless steels,Austenitic,316LN,A (Resistant),A (Resistant),,S31653,Molten,,550,1022,,253.0,"Chemical Resistance of REMANIT Stainless Steels, Thyssen Edelstahlwerke AG, March 1989",,A
Potassium Nitrate,Stainless steels,Austenitic,316Ti,A (Resistant),A (Resistant),,S31635,,25,20,68,,253.0,"Chemical Resistance of REMANIT Stainless Steels, Thyssen Edelstahlwerke AG, March 1989",,A
Potassium Nitrate,Stainless steels,Austenitic,316Ti,A (Resistant),A (Resistant),,S31635,,25,Boiling,Boiling,,253.0,"Chemical Resistance of REMANIT Stainless Steels, Thyssen Edelstahlwerke AG, March 1989",,A
Potassium Nitrate,Stainless steels,Austenitic,316Ti,A (Resistant),A (Resistant),,S31635,,50,20,68,,253.0,"Chemical Resistance of REMANIT Stainless Steels, Thyssen Edelstahlwerke AG, March 1989",,A
Potassium Nitrate,Stainless steels,Austenitic,316Ti,A (Resistant),A (Resistant),,S31635,,50,Boiling,Boiling,,253.0,"Chemical Resistance of REMANIT Stainless Steels, Thyssen Edelstahlwerke AG, March 1989",,A
Potassium Nitrate,Stainless steels,Austenitic,316Ti,A (Resistant),A (Resistant),,S31635,Molten,,550,1022,,253.0,"Chemical Resistance of REMANIT Stainless Steels, Thyssen Edelstahlwerke AG, March 1989",,A
Potassium Nitrate,Stainless steels,Austenitic,317L,A (Resistant),A (Resistant),,S31703,,25,20,68,,253.0,"Chemical Resistance of REMANIT Stainless Steels, Thyssen Edelstahlwerke AG, March 1989",,A
Potassium Nitrate,Stainless steels,Austenitic,317L,A (Resistant),A (Resistant),,S31703,,25,Boiling,Boiling,,253.0,"Chemical Resistance of REMANIT Stainless Steels, Thyssen Edelstahlwerke AG, March 1989",,A
Potassium Nitrate,Stainless steels,Austenitic,317L,A (Resistant),A (Resistant),,S31703,,50,20,68,,253.0,"Chemical Resistance of REMANIT Stainless Steels, Thyssen Edelstahlwerke AG, March 1989",,A
Potassium Nitrate,Stainless steels,Austenitic,317L,A (Resistant),A (Resistant),,S31703,,50,Boiling,Boiling,,253.0,"Chemical Resistance of REMANIT Stainless Steels, Thyssen Edelstahlwerke AG, March 1989",,A
Potassium Nitrate,Stainless steels,Austenitic,317L,A (Resistant),A (Resistant),,S31703,Molten,,550,1022,,253.0,"Chemical Resistance of REMANIT Stainless Steels, Thyssen Edelstahlwerke AG, March 1989",,A
Potassium Nitrate,Stainless steels,Austenitic,317LN,A (Resistant),A (Resistant),,S31725,,25,20,68,,253.0,"Chemical Resistance of REMANIT Stainless Steels, Thyssen Edelstahlwerke AG, March 1989",,A
Potassium Nitrate,Stainless steels,Austenitic,317LN,A (Resistant),A (Resistant),,S31725,,25,Boiling,Boiling,,253.0,"Chemical Resistance of REMANIT Stainless Steels, Thyssen Edelstahlwerke AG, March 1989",,A
Potassium Nitrate,Stainless steels,Austenitic,317LN,A (Resistant),A (Resistant),,S31725,,50,20,68,,253.0,"Chemical Resistance of REMANIT Stainless Steels, Thyssen Edelstahlwerke AG, March 1989",,A
Potassium Nitrate,Stainless steels,Austenitic,317LN,A (Resistant),A (Resistant),,S31725,,50,Boiling,Boiling,,253.0,"Chemical Resistance of REMANIT Stainless Steels, Thyssen Edelstahlwerke AG, March 1989",,A
Potassium Nitrate,Stainless steels,Austenitic,317LN,A (Resistant),A (Resistant),,S31725,Molten,,550,1022,,253.0,"Chemical Resistance of REMANIT Stainless Steels, Thyssen Edelstahlwerke AG, March 1989",,A
Potassium Nitrate,Stainless steels,Duplex,329,A (Resistant),A (Resistant),,S32900,,25,20,68,,253.0,"Chemical Resistance of REMANIT Stainless Steels, Thyssen Edelstahlwerke AG, March 1989",,A
Potassium Nitrate,Stainless steels,Duplex,329,A (Resistant),A (Resistant),,S32900,,25,Boiling,Boiling,,253.0,"Chemical Resistance of REMANIT Stainless Steels, Thyssen Edelstahlwerke AG, March 1989",,A
Potassium Nitrate,Stainless steels,Duplex,329,A (Resistant),A (Resistant),,S32900,,50,20,68,,253.0,"Chemical Resistance of REMANIT Stainless Steels, Thyssen Edelstahlwerke AG, March 1989",,A
Potassium Nitrate,Stainless steels,Duplex,329,A (Resistant),A (Resistant),,S32900,,50,Boiling,Boiling,,253.0,"Chemical Resistance of REMANIT Stainless Steels, Thyssen Edelstahlwerke AG, March 1989",,A
Potassium Nitrate,Stainless steels,Duplex,329,A (Resistant),A (Resistant),,S32900,Molten,,550,1022,,253.0,"Chemical Resistance of REMANIT Stainless Steels, Thyssen Edelstahlwerke AG, March 1989",,A
Potassium Nitrate,Stainless steels,Duplex,F51,A (Resistant),A (Resistant),,S31803,,25,20,68,,253.0,"Chemical Resistance of REMANIT Stainless Steels, Thyssen Edelstahlwerke AG, March 1989",,A
Potassium Nitrate,Stainless steels,Duplex,F51,A (Resistant),A (Resistant),,S31803,,25,Boiling,Boiling,,253.0,"Chemical Resistance of REMANIT Stainless Steels, Thyssen Edelstahlwerke AG, March 1989",,A
Potassium Nitrate,Stainless steels,Duplex,F51,A (Resistant),A (Resistant),,S31803,,50,20,68,,253.0,"Chemical Resistance of REMANIT Stainless Steels, Thyssen Edelstahlwerke AG, March 1989",,A
Potassium Nitrate,Stainless steels,Duplex,F51,A (Resistant),A (Resistant),,S31803,,50,Boiling,Boiling,,253.0,"Chemical Resistance of REMANIT Stainless Steels, Thyssen Edelstahlwerke AG, March 1989",,A
Potassium Nitrate,Stainless steels,Duplex,F51,A (Resistant),A (Resistant),,S31803,Molten,,550,1022,,253.0,"Chemical Resistance of REMANIT Stainless Steels, Thyssen Edelstahlwerke AG, March 1989",,A
Potassium Nitrate,Stainless steels,Ferritic,405,A (Resistant),A (Resistant),,S40500,,25,20,68,,253.0,"Chemical Resistance of REMANIT Stainless Steels, Thyssen Edelstahlwerke AG, March 1989",,A
Potassium Nitrate,Stainless steels,Ferritic,405,A (Resistant),A (Resistant),,S40500,,50,20,68,,253.0,"Chemical Resistance of REMANIT Stainless Steels, Thyssen Edelstahlwerke AG, March 1989",,A
Potassium Nitrate,Stainless steels,Ferritic,405,D (Poor),D (Poor),,S40500,Molten,,550,1022,,253.0,"Chemical Resistance of REMANIT Stainless Steels, Thyssen Edelstahlwerke AG, March 1989",,D
Potassium Nitrate,Stainless steels,Ferritic,409,A (Resistant),A (Resistant),,S40900,,25,20,68,,253.0,"Chemical Resistance of REMANIT Stainless Steels, Thyssen Edelstahlwerke AG, March 1989",,A
Potassium Nitrate,Stainless steels,Ferritic,409,A (Resistant),A (Resistant),,S40900,,50,20,68,,253.0,"Chemical Resistance of REMANIT Stainless Steels, Thyssen Edelstahlwerke AG, March 1989",,A
Potassium Nitrate,Stainless steels,Ferritic,409,D (Poor),D (Poor),,S40900,Molten,,550,1022,,253.0,"Chemical Resistance of REMANIT Stainless Steels, Thyssen Edelstahlwerke AG, March 1989",,D
Potassium Nitrate,Stainless steels,Ferritic,430,A (Resistant),A (Resistant),,S43000,,25,20,68,,253.0,"Chemical Resistance of REMANIT Stainless Steels, Thyssen Edelstahlwerke AG, March 1989",,A
Potassium Nitrate,Stainless steels,Ferritic,430,A (Resistant),A (Resistant),,S43000,,25,Boiling,Boiling,,253.0,"Chemical Resistance of REMANIT Stainless Steels, Thyssen Edelstahlwerke AG, March 1989",,A
Potassium Nitrate,Stainless steels,Ferritic,430,A (Resistant),A (Resistant),,S43000,,50,20,68,,253.0,"Chemical Resistance of REMANIT Stainless Steels, Thyssen Edelstahlwerke AG, March 1989",,A
Potassium Nitrate,Stainless steels,Ferritic,430,A (Resistant),A (Resistant),,S43000,,50,Boiling,Boiling,,253.0,"Chemical Resistance of REMANIT Stainless Steels, Thyssen Edelstahlwerke AG, March 1989",,A
Potassium Nitrate,Stainless steels,Ferritic,430,A (Resistant),A (Resistant),,S43000,Molten,,550,1022,,253.0,"Chemical Resistance of REMANIT Stainless Steels, Thyssen Edelstahlwerke AG, March 1989",,A
Potassium Nitrate,Stainless steels,Ferritic,434,A (Resistant),A (Resistant),,S43400,,25,20,68,,253.0,"Chemical Resistance of REMANIT Stainless Steels, Thyssen Edelstahlwerke AG, March 1989",,A
Potassium Nitrate,Stainless steels,Ferritic,434,A (Resistant),A (Resistant),,S43400,,25,Boiling,Boiling,,253.0,"Chemical Resistance of REMANIT Stainless Steels, Thyssen Edelstahlwerke AG, March 1989",,A
Potassium Nitrate,Stainless steels,Ferritic,434,A (Resistant),A (Resistant),,S43400,,50,20,68,,253.0,"Chemical Resistance of REMANIT Stainless Steels, Thyssen Edelstahlwerke AG, March 1989",,A
Potassium Nitrate,Stainless steels,Ferritic,434,A (Resistant),A (Resistant),,S43400,,50,Boiling,Boiling,,253.0,"Chemical Resistance of REMANIT Stainless Steels, Thyssen Edelstahlwerke AG, March 1989",,A
Potassium Nitrate,Stainless steels,Ferritic,434,A (Resistant),A (Resistant),,S43400,Molten,,550,1022,,253.0,"Chemical Resistance of REMANIT Stainless Steels, Thyssen Edelstahlwerke AG, March 1989",,A
Potassium Nitrate,Stainless steels,Martensitic,403,A (Resistant),A (Resistant),,S40300,,25,20,68,,253.0,"Chemical Resistance of REMANIT Stainless Steels, Thyssen Edelstahlwerke AG, March 1989",,A
Potassium Nitrate,Stainless steels,Martensitic,403,A (Resistant),A (Resistant),,S40300,,50,20,68,,253.0,"Chemical Resistance of REMANIT Stainless Steels, Thyssen Edelstahlwerke AG, March 1989",,A
Potassium Nitrate,Stainless steels,Martensitic,403,D (Poor),D (Poor),,S40300,Molten,,550,1022,,253.0,"Chemical Resistance of REMANIT Stainless Steels, Thyssen Edelstahlwerke AG, March 1989",,D
Potassium Nitrate,Stainless steels,Martensitic,410,A (Resistant),A (Resistant),,S41000,,25,20,68,,253.0,"Chemical Resistance of REMANIT Stainless Steels, Thyssen Edelstahlwerke AG, March 1989",,A
Potassium Nitrate,Stainless steels,Martensitic,410,A (Resistant),A (Resistant),,S41000,,50,20,68,,253.0,"Chemical Resistance of REMANIT Stainless Steels, Thyssen Edelstahlwerke AG, March 1989",,A
Potassium Nitrate,Stainless steels,Martensitic,410,D (Poor),D (Poor),,S41000,Molten,,550,1022,,253.0,"Chemical Resistance of REMANIT Stainless Steels, Thyssen Edelstahlwerke AG, March 1989",,D
Potassium Nitrate,Stainless steels,Martensitic,416,A (Resistant),A (Resistant),,S41600,,25,20,68,,253.0,"Chemical Resistance of REMANIT Stainless Steels, Thyssen Edelstahlwerke AG, March 1989",,A
Potassium Nitrate,Stainless steels,Martensitic,416,A (Resistant),A (Resistant),,S41600,,50,20,68,,253.0,"Chemical Resistance of REMANIT Stainless Steels, Thyssen Edelstahlwerke AG, March 1989",,A
Potassium Nitrate,Stainless steels,Martensitic,416,D (Poor),D (Poor),,S41600,Molten,,550,1022,,253.0,"Chemical Resistance of REMANIT Stainless Steels, Thyssen Edelstahlwerke AG, March 1989",,D
Potassium Nitrate,Stainless steels,Martensitic,420,A (Resistant),A (Resistant),,S42000,,25,20,68,,253.0,"Chemical Resistance of REMANIT Stainless Steels, Thyssen Edelstahlwerke AG, March 1989",,A
Potassium Nitrate,Stainless steels,Martensitic,420,A (Resistant),A (Resistant),,S42000,,50,20,68,,253.0,"Chemical Resistance of REMANIT Stainless Steels, Thyssen Edelstahlwerke AG, March 1989",,A
Potassium Nitrate,Stainless steels,Martensitic,420,D (Poor),D (Poor),,S42000,Molten,,550,1022,,253.0,"Chemical Resistance of REMANIT Stainless Steels, Thyssen Edelstahlwerke AG, March 1989",,D
Potassium Oxalate,Stainless steels,Austenitic,301,A (Resistant),A (Resistant),,S30100,,All concentrations,20,68,,253.0,"Chemical Resistance of REMANIT Stainless Steels, Thyssen Edelstahlwerke AG, March 1989",,A
Potassium Oxalate,Stainless steels,Austenitic,301,A (Resistant),A (Resistant),,S30100,,All concentrations,Boiling,Boiling,,253.0,"Chemical Resistance of REMANIT Stainless Steels, Thyssen Edelstahlwerke AG, March 1989",,A
Potassium Oxalate,Stainless steels,Austenitic,302,A (Resistant),A (Resistant),,S30200,,All concentrations,20,68,,253.0,"Chemical Resistance of REMANIT Stainless Steels, Thyssen Edelstahlwerke AG, March 1989",,A
Potassium Oxalate,Stainless steels,Austenitic,302,A (Resistant),A (Resistant),,S30200,,All concentrations,Boiling,Boiling,,253.0,"Chemical Resistance of REMANIT Stainless Steels, Thyssen Edelstahlwerke AG, March 1989",,A
Potassium Oxalate,Stainless steels,Austenitic,303,A (Resistant),A (Resistant),,S30300,,All concentrations,20,68,,253.0,"Chemical Resistance of REMANIT Stainless Steels, Thyssen Edelstahlwerke AG, March 1989",,A
Potassium Oxalate,Stainless steels,Austenitic,303,A (Resistant),A (Resistant),,S30300,,All concentrations,20,68,,253.0,"Chemical Resistance of REMANIT Stainless Steels, Thyssen Edelstahlwerke AG, March 1989",,A
Potassium Oxalate,Stainless steels,Austenitic,303,A (Resistant),A (Resistant),,S30300,,All concentrations,Boiling,Boiling,,253.0,"Chemical Resistance of REMANIT Stainless Steels, Thyssen Edelstahlwerke AG, March 1989",,A
Potassium Oxalate,Stainless steels,Austenitic,303,A (Resistant),A (Resistant),,S30300,,All concentrations,Boiling,Boiling,,253.0,"Chemical Resistance of REMANIT Stainless Steels, Thyssen Edelstahlwerke AG, March 1989",,A
Potassium Oxalate,Stainless steels,Austenitic,304,A (Resistant),A (Resistant),,S30400,,All concentrations,20,68,,253.0,"Chemical Resistance of REMANIT Stainless Steels, Thyssen Edelstahlwerke AG, March 1989",,A
Potassium Oxalate,Stainless steels,Austenitic,304,A (Resistant),A (Resistant),,S30400,,All concentrations,Boiling,Boiling,,253.0,"Chemical Resistance of REMANIT Stainless Steels, Thyssen Edelstahlwerke AG, March 1989",,A
Potassium Oxalate,Stainless steels,Austenitic,316,A (Resistant),A (Resistant),,S31600,,All concentrations,20,68,,253.0,"Chemical Resistance of REMANIT Stainless Steels, Thyssen Edelstahlwerke AG, March 1989",,A
Potassium Oxalate,Stainless steels,Austenitic,316,A (Resistant),A (Resistant),,S31600,,All concentrations,Boiling,Boiling,,253.0,"Chemical Resistance of REMANIT Stainless Steels, Thyssen Edelstahlwerke AG, March 1989",,A
Potassium Oxalate,Stainless steels,Austenitic,321,A (Resistant),A (Resistant),,S32100,,All concentrations,20,68,,253.0,"Chemical Resistance of REMANIT Stainless Steels, Thyssen Edelstahlwerke AG, March 1989",,A
Potassium Oxalate,Stainless steels,Austenitic,321,A (Resistant),A (Resistant),,S32100,,All concentrations,Boiling,Boiling,,253.0,"Chemical Resistance of REMANIT Stainless Steels, Thyssen Edelstahlwerke AG, March 1989",,A
Potassium Oxalate,Stainless steels,Austenitic,347,A (Resistant),A (Resistant),,S34700,,All concentrations,20,68,,253.0,"Chemical Resistance of REMANIT Stainless Steels, Thyssen Edelstahlwerke AG, March 1989",,A
Potassium Oxalate,Stainless steels,Austenitic,347,A (Resistant),A (Resistant),,S34700,,All concentrations,Boiling,Boiling,,253.0,"Chemical Resistance of REMANIT Stainless Steels, Thyssen Edelstahlwerke AG, March 1989",,A
Potassium Oxalate,Stainless steels,Austenitic,304L,A (Resistant),A (Resistant),,S30403,,All concentrations,20,68,,253.0,"Chemical Resistance of REMANIT Stainless Steels, Thyssen Edelstahlwerke AG, March 1989",,A
Potassium Oxalate,Stainless steels,Austenitic,304L,A (Resistant),A (Resistant),,S30403,,All concentrations,Boiling,Boiling,,253.0,"Chemical Resistance of REMANIT Stainless Steels, Thyssen Edelstahlwerke AG, March 1989",,A
Potassium Oxalate,Stainless steels,Austenitic,304LN,A (Resistant),A (Resistant),,S30453,,All concentrations,20,68,,253.0,"Chemical Resistance of REMANIT Stainless Steels, Thyssen Edelstahlwerke AG, March 1989",,A
Potassium Oxalate,Stainless steels,Austenitic,304LN,A (Resistant),A (Resistant),,S30453,,All concentrations,Boiling,Boiling,,253.0,"Chemical Resistance of REMANIT Stainless Steels, Thyssen Edelstahlwerke AG, March 1989",,A
Potassium Oxalate,Stainless steels,Austenitic,316F,A (Resistant),A (Resistant),,S31620,,All concentrations,20,68,,253.0,"Chemical Resistance of REMANIT Stainless Steels, Thyssen Edelstahlwerke AG, March 1989",,A
Potassium Oxalate,Stainless steels,Austenitic,316F,A (Resistant),A (Resistant),,S31620,,All concentrations,Boiling,Boiling,,253.0,"Chemical Resistance of REMANIT Stainless Steels, Thyssen Edelstahlwerke AG, March 1989",,A
Potassium Oxalate,Stainless steels,Austenitic,316L,A (Resistant),A (Resistant),,S31603,,All concentrations,20,68,,253.0,"Chemical Resistance of REMANIT Stainless Steels, Thyssen Edelstahlwerke AG, March 1989",,A
Potassium Oxalate,Stainless steels,Austenitic,316L,A (Resistant),A (Resistant),,S31603,,All concentrations,Boiling,Boiling,,253.0,"Chemical Resistance of REMANIT Stainless Steels, Thyssen Edelstahlwerke AG, March 1989",,A
Potassium Oxalate,Stainless steels,Austenitic,316LN,A (Resistant),A (Resistant),,S31653,,All concentrations,20,68,,253.0,"Chemical Resistance of REMANIT Stainless Steels, Thyssen Edelstahlwerke AG, March 1989",,A
Potassium Oxalate,Stainless steels,Austenitic,316LN,A (Resistant),A (Resistant),,S31653,,All concentrations,Boiling,Boiling,,253.0,"Chemical Resistance of REMANIT Stainless Steels, Thyssen Edelstahlwerke AG, March 1989",,A
Potassium Oxalate,Stainless steels,Austenitic,316Ti,A (Resistant),A (Resistant),,S31635,,All concentrations,20,68,,253.0,"Chemical Resistance of REMANIT Stainless Steels, Thyssen Edelstahlwerke AG, March 1989",,A
Potassium Oxalate,Stainless steels,Austenitic,316Ti,A (Resistant),A (Resistant),,S31635,,All concentrations,Boiling,Boiling,,253.0,"Chemical Resistance of REMANIT Stainless Steels, Thyssen Edelstahlwerke AG, March 1989",,A
Potassium Oxalate,Stainless steels,Austenitic,317L,A (Resistant),A (Resistant),,S31703,,All concentrations,20,68,,253.0,"Chemical Resistance of REMANIT Stainless Steels, Thyssen Edelstahlwerke AG, March 1989",,A
Potassium Oxalate,Stainless steels,Austenitic,317L,A (Resistant),A (Resistant),,S31703,,All concentrations,Boiling,Boiling,,253.0,"Chemical Resistance of REMANIT Stainless Steels, Thyssen Edelstahlwerke AG, March 1989",,A
Silver Chloride,Stainless steels,Austenitic,304,D (Poor),D (Poor),Pitting,S30400,,,,,,253.0,"Chemical Resistance of REMANIT Stainless Steels, Thyssen Edelstahlwerke AG, March 1989",,D
Potassium Oxalate,Stainless steels,Austenitic,317LN,A (Resistant),A (Resistant),,S31725,,All concentrations,20,68,,253.0,"Chemical Resistance of REMANIT Stainless Steels, Thyssen Edelstahlwerke AG, March 1989",,A
Potassium Oxalate,Stainless steels,Austenitic,317LN,A (Resistant),A (Resistant),,S31725,,All concentrations,Boiling,Boiling,,253.0,"Chemical Resistance of REMANIT Stainless Steels, Thyssen Edelstahlwerke AG, March 1989",,A
Potassium Oxalate,Stainless steels,Duplex,329,A (Resistant),A (Resistant),,S32900,,All concentrations,20,68,,253.0,"Chemical Resistance of REMANIT Stainless Steels, Thyssen Edelstahlwerke AG, March 1989",,A
Potassium Oxalate,Stainless steels,Duplex,329,A (Resistant),A (Resistant),,S32900,,All concentrations,Boiling,Boiling,,253.0,"Chemical Resistance of REMANIT Stainless Steels, Thyssen Edelstahlwerke AG, March 1989",,A
Potassium Oxalate,Stainless steels,Duplex,F51,A (Resistant),A (Resistant),,S31803,,All concentrations,20,68,,253.0,"Chemical Resistance of REMANIT Stainless Steels, Thyssen Edelstahlwerke AG, March 1989",,A
Potassium Oxalate,Stainless steels,Duplex,F51,A (Resistant),A (Resistant),,S31803,,All concentrations,Boiling,Boiling,,253.0,"Chemical Resistance of REMANIT Stainless Steels, Thyssen Edelstahlwerke AG, March 1989",,A
Potassium Oxalate,Stainless steels,Ferritic,405,A (Resistant),A (Resistant),,S40500,,All concentrations,20,68,,253.0,"Chemical Resistance of REMANIT Stainless Steels, Thyssen Edelstahlwerke AG, March 1989",,A
Potassium Oxalate,Stainless steels,Ferritic,409,A (Resistant),A (Resistant),,S40900,,All concentrations,20,68,,253.0,"Chemical Resistance of REMANIT Stainless Steels, Thyssen Edelstahlwerke AG, March 1989",,A
Potassium Oxalate,Stainless steels,Ferritic,430,A (Resistant),A (Resistant),,S43000,,All concentrations,20,68,,253.0,"Chemical Resistance of REMANIT Stainless Steels, Thyssen Edelstahlwerke AG, March 1989",,A
Potassium Oxalate,Stainless steels,Ferritic,430,A (Resistant),A (Resistant),,S43000,,All concentrations,Boiling,Boiling,,253.0,"Chemical Resistance of REMANIT Stainless Steels, Thyssen Edelstahlwerke AG, March 1989",,A
Potassium Oxalate,Stainless steels,Ferritic,434,A (Resistant),A (Resistant),,S43400,,All concentrations,20,68,,253.0,"Chemical Resistance of REMANIT Stainless Steels, Thyssen Edelstahlwerke AG, March 1989",,A
Potassium Oxalate,Stainless steels,Ferritic,434,A (Resistant),A (Resistant),,S43400,,All concentrations,Boiling,Boiling,,253.0,"Chemical Resistance of REMANIT Stainless Steels, Thyssen Edelstahlwerke AG, March 1989",,A
Potassium Oxalate,Stainless steels,Martensitic,403,A (Resistant),A (Resistant),,S40300,,All concentrations,20,68,,253.0,"Chemical Resistance of REMANIT Stainless Steels, Thyssen Edelstahlwerke AG, March 1989",,A
Potassium Oxalate,Stainless steels,Martensitic,410,A (Resistant),A (Resistant),,S41000,,All concentrations,20,68,,253.0,"Chemical Resistance of REMANIT Stainless Steels, Thyssen Edelstahlwerke AG, March 1989",,A
Potassium Oxalate,Stainless steels,Martensitic,416,A (Resistant),A (Resistant),,S41600,,All concentrations,20,68,,253.0,"Chemical Resistance of REMANIT Stainless Steels, Thyssen Edelstahlwerke AG, March 1989",,A
Potassium Oxalate,Stainless steels,Martensitic,420,A (Resistant),A (Resistant),,S42000,,All concentrations,20,68,,253.0,"Chemical Resistance of REMANIT Stainless Steels, Thyssen Edelstahlwerke AG, March 1989",,A
