Repository: wfreinhart/matse219

# MATSE 219: Materials Informatics

Auto-generated from the private authoring repo (matse219-instructor). Do not edit here directly -- changes are overwritten on the next publish run.

## Lectures

- [Lecture01](https://colab.research.google.com/github/wfreinhart/matse219/blob/staging/notebooks/Lecture01.ipynb)
- [Lecture02](https://colab.research.google.com/github/wfreinhart/matse219/blob/staging/notebooks/Lecture02.ipynb)
- [Lecture03](https://colab.research.google.com/github/wfreinhart/matse219/blob/staging/notebooks/Lecture03.ipynb)
- [Lecture04](https://colab.research.google.com/github/wfreinhart/matse219/blob/staging/notebooks/Lecture04.ipynb)

File: datasets/corrosion.csv (part 96 of 142)
Environment,Material Group,Material Family,Material,Rate (mm/yr) or Rating,Rate (mils/yr) or Rating,Localized Attack,UNS,Condition/Comment,Concentration (Vol %),Temperature (deg C),Temperature (deg F),Duration,Reference #,Reference,rate_mm_yr_numeric,rate_letter_grade
Potassium Permanganate,Stainless steels,Austenitic,301,A (Resistant),A (Resistant),,S30100,,All concentrations,20,68,,253.0,"Chemical Resistance of REMANIT Stainless Steels, Thyssen Edelstahlwerke AG, March 1989",,A
Potassium Permanganate,Stainless steels,Austenitic,301,A (Resistant),A (Resistant),,S30100,,All concentrations,Boiling,Boiling,,253.0,"Chemical Resistance of REMANIT Stainless Steels, Thyssen Edelstahlwerke AG, March 1989",,A
Potassium Permanganate,Stainless steels,Austenitic,302,A (Resistant),A (Resistant),,S30200,,All concentrations,20,68,,253.0,"Chemical Resistance of REMANIT Stainless Steels, Thyssen Edelstahlwerke AG, March 1989",,A
Potassium Permanganate,Stainless steels,Austenitic,302,A (Resistant),A (Resistant),,S30200,,All concentrations,Boiling,Boiling,,253.0,"Chemical Resistance of REMANIT Stainless Steels, Thyssen Edelstahlwerke AG, March 1989",,A
Potassium Permanganate,Stainless steels,Austenitic,303,A (Resistant),A (Resistant),,S30300,,All concentrations,20,68,,253.0,"Chemical Resistance of REMANIT Stainless Steels, Thyssen Edelstahlwerke AG, March 1989",,A
Potassium Permanganate,Stainless steels,Austenitic,303,A (Resistant),A (Resistant),,S30300,,All concentrations,20,68,,253.0,"Chemical Resistance of REMANIT Stainless Steels, Thyssen Edelstahlwerke AG, March 1989",,A
Potassium Permanganate,Stainless steels,Austenitic,303,B (Good),B (Good),,S30300,,All concentrations,Boiling,Boiling,,253.0,"Chemical Resistance of REMANIT Stainless Steels, Thyssen Edelstahlwerke AG, March 1989",,B
Potassium Permanganate,Stainless steels,Austenitic,303,A (Resistant),A (Resistant),,S30300,,All concentrations,Boiling,Boiling,,253.0,"Chemical Resistance of REMANIT Stainless Steels, Thyssen Edelstahlwerke AG, March 1989",,A
Potassium Permanganate,Stainless steels,Austenitic,304,A (Resistant),A (Resistant),,S30400,,All concentrations,20,68,,253.0,"Chemical Resistance of REMANIT Stainless Steels, Thyssen Edelstahlwerke AG, March 1989",,A
Potassium Permanganate,Stainless steels,Austenitic,304,A (Resistant),A (Resistant),,S30400,,All concentrations,Boiling,Boiling,,253.0,"Chemical Resistance of REMANIT Stainless Steels, Thyssen Edelstahlwerke AG, March 1989",,A
Potassium Permanganate,Stainless steels,Austenitic,316,A (Resistant),A (Resistant),,S31600,,All concentrations,20,68,,253.0,"Chemical Resistance of REMANIT Stainless Steels, Thyssen Edelstahlwerke AG, March 1989",,A
Potassium Permanganate,Stainless steels,Austenitic,316,A (Resistant),A (Resistant),,S31600,,All concentrations,Boiling,Boiling,,253.0,"Chemical Resistance of REMANIT Stainless Steels, Thyssen Edelstahlwerke AG, March 1989",,A
Potassium Permanganate,Stainless steels,Austenitic,321,A (Resistant),A (Resistant),,S32100,,All concentrations,20,68,,253.0,"Chemical Resistance of REMANIT Stainless Steels, Thyssen Edelstahlwerke AG, March 1989",,A
Potassium Permanganate,Stainless steels,Austenitic,321,A (Resistant),A (Resistant),,S32100,,All concentrations,Boiling,Boiling,,253.0,"Chemical Resistance of REMANIT Stainless Steels, Thyssen Edelstahlwerke AG, March 1989",,A
Potassium Permanganate,Stainless steels,Austenitic,347,A (Resistant),A (Resistant),,S34700,,All concentrations,20,68,,253.0,"Chemical Resistance of REMANIT Stainless Steels, Thyssen Edelstahlwerke AG, March 1989",,A
Potassium Permanganate,Stainless steels,Austenitic,347,A (Resistant),A (Resistant),,S34700,,All concentrations,Boiling,Boiling,,253.0,"Chemical Resistance of REMANIT Stainless Steels, Thyssen Edelstahlwerke AG, March 1989",,A
Potassium Permanganate,Stainless steels,Austenitic,304L,A (Resistant),A (Resistant),,S30403,,All concentrations,20,68,,253.0,"Chemical Resistance of REMANIT Stainless Steels, Thyssen Edelstahlwerke AG, March 1989",,A
Potassium Permanganate,Stainless steels,Austenitic,304L,A (Resistant),A (Resistant),,S30403,,All concentrations,Boiling,Boiling,,253.0,"Chemical Resistance of REMANIT Stainless Steels, Thyssen Edelstahlwerke AG, March 1989",,A
Potassium Permanganate,Stainless steels,Austenitic,304LN,A (Resistant),A (Resistant),,S30453,,All concentrations,20,68,,253.0,"Chemical Resistance of REMANIT Stainless Steels, Thyssen Edelstahlwerke AG, March 1989",,A
Potassium Permanganate,Stainless steels,Austenitic,304LN,A (Resistant),A (Resistant),,S30453,,All concentrations,Boiling,Boiling,,253.0,"Chemical Resistance of REMANIT Stainless Steels, Thyssen Edelstahlwerke AG, March 1989",,A
Potassium Permanganate,Stainless steels,Austenitic,316F,A (Resistant),A (Resistant),,S31620,,All concentrations,20,68,,253.0,"Chemical Resistance of REMANIT Stainless Steels, Thyssen Edelstahlwerke AG, March 1989",,A
Potassium Permanganate,Stainless steels,Austenitic,316F,A (Resistant),A (Resistant),,S31620,,All concentrations,Boiling,Boiling,,253.0,"Chemical Resistance of REMANIT Stainless Steels, Thyssen Edelstahlwerke AG, March 1989",,A
Potassium Permanganate,Stainless steels,Austenitic,316L,A (Resistant),A (Resistant),,S31603,,All concentrations,20,68,,253.0,"Chemical Resistance of REMANIT Stainless Steels, Thyssen Edelstahlwerke AG, March 1989",,A
Potassium Permanganate,Stainless steels,Austenitic,316L,A (Resistant),A (Resistant),,S31603,,All concentrations,Boiling,Boiling,,253.0,"Chemical Resistance of REMANIT Stainless Steels, Thyssen Edelstahlwerke AG, March 1989",,A
Potassium Permanganate,Stainless steels,Austenitic,316LN,A (Resistant),A (Resistant),,S31653,,All concentrations,20,68,,253.0,"Chemical Resistance of REMANIT Stainless Steels, Thyssen Edelstahlwerke AG, March 1989",,A
Potassium Permanganate,Stainless steels,Austenitic,316LN,A (Resistant),A (Resistant),,S31653,,All concentrations,Boiling,Boiling,,253.0,"Chemical Resistance of REMANIT Stainless Steels, Thyssen Edelstahlwerke AG, March 1989",,A
Potassium Permanganate,Stainless steels,Austenitic,316Ti,A (Resistant),A (Resistant),,S31635,,All concentrations,20,68,,253.0,"Chemical Resistance of REMANIT Stainless Steels, Thyssen Edelstahlwerke AG, March 1989",,A
Potassium Permanganate,Stainless steels,Austenitic,316Ti,A (Resistant),A (Resistant),,S31635,,All concentrations,Boiling,Boiling,,253.0,"Chemical Resistance of REMANIT Stainless Steels, Thyssen Edelstahlwerke AG, March 1989",,A
Potassium Permanganate,Stainless steels,Austenitic,317L,A (Resistant),A (Resistant),,S31703,,All concentrations,20,68,,253.0,"Chemical Resistance of REMANIT Stainless Steels, Thyssen Edelstahlwerke AG, March 1989",,A
Potassium Permanganate,Stainless steels,Austenitic,317L,A (Resistant),A (Resistant),,S31703,,All concentrations,Boiling,Boiling,,253.0,"Chemical Resistance of REMANIT Stainless Steels, Thyssen Edelstahlwerke AG, March 1989",,A
Potassium Permanganate,Stainless steels,Austenitic,317LN,A (Resistant),A (Resistant),,S31725,,All concentrations,20,68,,253.0,"Chemical Resistance of REMANIT Stainless Steels, Thyssen Edelstahlwerke AG, March 1989",,A
Potassium Permanganate,Stainless steels,Austenitic,317LN,A (Resistant),A (Resistant),,S31725,,All concentrations,Boiling,Boiling,,253.0,"Chemical Resistance of REMANIT Stainless Steels, Thyssen Edelstahlwerke AG, March 1989",,A
Potassium Permanganate,Stainless steels,Duplex,329,A (Resistant),A (Resistant),,S32900,,All concentrations,20,68,,253.0,"Chemical Resistance of REMANIT Stainless Steels, Thyssen Edelstahlwerke AG, March 1989",,A
Potassium Permanganate,Stainless steels,Duplex,329,A (Resistant),A (Resistant),,S32900,,All concentrations,Boiling,Boiling,,253.0,"Chemical Resistance of REMANIT Stainless Steels, Thyssen Edelstahlwerke AG, March 1989",,A
Potassium Permanganate,Stainless steels,Duplex,F51,A (Resistant),A (Resistant),,S31803,,All concentrations,20,68,,253.0,"Chemical Resistance of REMANIT Stainless Steels, Thyssen Edelstahlwerke AG, March 1989",,A
Potassium Permanganate,Stainless steels,Duplex,F51,A (Resistant),A (Resistant),,S31803,,All concentrations,Boiling,Boiling,,253.0,"Chemical Resistance of REMANIT Stainless Steels, Thyssen Edelstahlwerke AG, March 1989",,A
Potassium Permanganate,Stainless steels,Ferritic,405,A (Resistant),A (Resistant),,S40500,,All concentrations,20,68,,253.0,"Chemical Resistance of REMANIT Stainless Steels, Thyssen Edelstahlwerke AG, March 1989",,A
Potassium Permanganate,Stainless steels,Ferritic,405,D (Poor),D (Poor),,S40500,,All concentrations,Boiling,Boiling,,253.0,"Chemical Resistance of REMANIT Stainless Steels, Thyssen Edelstahlwerke AG, March 1989",,D
Potassium Permanganate,Stainless steels,Ferritic,409,A (Resistant),A (Resistant),,S40900,,All concentrations,20,68,,253.0,"Chemical Resistance of REMANIT Stainless Steels, Thyssen Edelstahlwerke AG, March 1989",,A
Potassium Permanganate,Stainless steels,Ferritic,409,D (Poor),D (Poor),,S40900,,All concentrations,Boiling,Boiling,,253.0,"Chemical Resistance of REMANIT Stainless Steels, Thyssen Edelstahlwerke AG, March 1989",,D
Potassium Permanganate,Stainless steels,Ferritic,430,A (Resistant),A (Resistant),,S43000,,All concentrations,20,68,,253.0,"Chemical Resistance of REMANIT Stainless Steels, Thyssen Edelstahlwerke AG, March 1989",,A
Potassium Permanganate,Stainless steels,Ferritic,430,B (Good),B (Good),,S43000,,All concentrations,Boiling,Boiling,,253.0,"Chemical Resistance of REMANIT Stainless Steels, Thyssen Edelstahlwerke AG, March 1989",,B
Potassium Permanganate,Stainless steels,Ferritic,434,A (Resistant),A (Resistant),,S43400,,All concentrations,20,68,,253.0,"Chemical Resistance of REMANIT Stainless Steels, Thyssen Edelstahlwerke AG, March 1989",,A
Potassium Permanganate,Stainless steels,Ferritic,434,A (Resistant),A (Resistant),,S43400,,All concentrations,Boiling,Boiling,,253.0,"Chemical Resistance of REMANIT Stainless Steels, Thyssen Edelstahlwerke AG, March 1989",,A
Potassium Permanganate,Stainless steels,Martensitic,403,A (Resistant),A (Resistant),,S40300,,All concentrations,20,68,,253.0,"Chemical Resistance of REMANIT Stainless Steels, Thyssen Edelstahlwerke AG, March 1989",,A
Potassium Permanganate,Stainless steels,Martensitic,403,D (Poor),D (Poor),,S40300,,All concentrations,Boiling,Boiling,,253.0,"Chemical Resistance of REMANIT Stainless Steels, Thyssen Edelstahlwerke AG, March 1989",,D
Potassium Permanganate,Stainless steels,Martensitic,410,A (Resistant),A (Resistant),,S41000,,All concentrations,20,68,,253.0,"Chemical Resistance of REMANIT Stainless Steels, Thyssen Edelstahlwerke AG, March 1989",,A
Potassium Permanganate,Stainless steels,Martensitic,410,D (Poor),D (Poor),,S41000,,All concentrations,Boiling,Boiling,,253.0,"Chemical Resistance of REMANIT Stainless Steels, Thyssen Edelstahlwerke AG, March 1989",,D
Potassium Permanganate,Stainless steels,Martensitic,416,A (Resistant),A (Resistant),,S41600,,All concentrations,20,68,,253.0,"Chemical Resistance of REMANIT Stainless Steels, Thyssen Edelstahlwerke AG, March 1989",,A
Potassium Permanganate,Stainless steels,Martensitic,416,D (Poor),D (Poor),,S41600,,All concentrations,Boiling,Boiling,,253.0,"Chemical Resistance of REMANIT Stainless Steels, Thyssen Edelstahlwerke AG, March 1989",,D
Potassium Permanganate,Stainless steels,Martensitic,420,A (Resistant),A (Resistant),,S42000,,All concentrations,20,68,,253.0,"Chemical Resistance of REMANIT Stainless Steels, Thyssen Edelstahlwerke AG, March 1989",,A
Potassium Permanganate,Stainless steels,Martensitic,420,D (Poor),D (Poor),,S42000,,All concentrations,Boiling,Boiling,,253.0,"Chemical Resistance of REMANIT Stainless Steels, Thyssen Edelstahlwerke AG, March 1989",,D
Potassium Sulfate,Aluminum and alloys,99.0% min Al,Alluminum (99.0-99.5%),A (Resistant),A (Resistant),,A91199,Solution,,20,68,,92.0,"F. King, Aluminum and Its Alloys, Ellis Horwood, Chichester, England, 1987, p 282-291",,A
Potassium Sulfate,Aluminum and alloys,Aluminum-manganese,Aluminum-manganese alloys,A (Resistant),A (Resistant),,,Solution,,20,68,,92.0,"F. King, Aluminum and Its Alloys, Ellis Horwood, Chichester, England, 1987, p 282-291",,A
Potassium Sulfate,Copper and alloys,Aluminum bronze,Aluminum bronze,A (Resistant),A (Resistant),,,,,,,,93.0,"H. Leidheiser, Jr., The Corrosion of Copper, Tin and Their Alloys, John Wiley & Sons, New York, 1971, p 90-96",,A
Potassium Sulfate,Copper and alloys,Aluminum bronze,"Ampco 8, aluminum bronze",0.05 max,2 max,,C61300,,,,,,96.0,"Stock Metals, Ampco Metal Company, 1988",0.05,
Potassium Sulfate,Copper and alloys,Brass,Brass,A (Resistant),A (Resistant),,,,,,,,93.0,"H. Leidheiser, Jr., The Corrosion of Copper, Tin and Their Alloys, John Wiley & Sons, New York, 1971, p 90-96",,A
Potassium Sulfate,Copper and alloys,Brass,Cartridge brass,B (Good),B (Good),,C26000,,,,,,93.0,"H. Leidheiser, Jr., The Corrosion of Copper, Tin and Their Alloys, John Wiley & Sons, New York, 1971, p 90-96",,B
Potassium Sulfate,Copper and alloys,Brass,Commercial bronze,A (Resistant),A (Resistant),,C22000,,,,,,93.0,"H. Leidheiser, Jr., The Corrosion of Copper, Tin and Their Alloys, John Wiley & Sons, New York, 1971, p 90-96",,A
Potassium Sulfate,Copper and alloys,Brass,Muntz metal,B (Good),B (Good),,C28000,,,,,,93.0,"H. Leidheiser, Jr., The Corrosion of Copper, Tin and Their Alloys, John Wiley & Sons, New York, 1971, p 90-96",,B
Potassium Sulfate,Copper and alloys,Brass,Red brass,A (Resistant),A (Resistant),,C23000,,,,,,93.0,"H. Leidheiser, Jr., The Corrosion of Copper, Tin and Their Alloys, John Wiley & Sons, New York, 1971, p 90-96",,A
Potassium Sulfate,Copper and alloys,Copper,Electrolytic copper,A (Resistant),A (Resistant),,C11000,,,,,,93.0,"H. Leidheiser, Jr., The Corrosion of Copper, Tin and Their Alloys, John Wiley & Sons, New York, 1971, p 90-96",,A
Potassium Sulfate,Copper and alloys,Copper,Phosphor copper,A (Resistant),A (Resistant),,C12200,,,,,,93.0,"H. Leidheiser, Jr., The Corrosion of Copper, Tin and Their Alloys, John Wiley & Sons, New York, 1971, p 90-96",,A
Potassium Sulfate,Copper and alloys,Copper-nickel,70-30 cupronickel,A (Resistant),A (Resistant),,C71500,,,,,,93.0,"H. Leidheiser, Jr., The Corrosion of Copper, Tin and Their Alloys, John Wiley & Sons, New York, 1971, p 90-96",,A
Potassium Sulfate,Copper and alloys,Copper-nickel,90-10 cupronickel,A (Resistant),A (Resistant),,C70600,,,,,,93.0,"H. Leidheiser, Jr., The Corrosion of Copper, Tin and Their Alloys, John Wiley & Sons, New York, 1971, p 90-96",,A
Potassium Sulfate,Copper and alloys,Leaded brass,Architectural bronze,B (Good),B (Good),,C38500,,,,,,93.0,"H. Leidheiser, Jr., The Corrosion of Copper, Tin and Their Alloys, John Wiley & Sons, New York, 1971, p 90-96",,B
Potassium Sulfate,Copper and alloys,Leaded brass,Free-cutting brass,B (Good),B (Good),,C36000,,,,,,93.0,"H. Leidheiser, Jr., The Corrosion of Copper, Tin and Their Alloys, John Wiley & Sons, New York, 1971, p 90-96",,B
Potassium Sulfate,Copper and alloys,Nickel-silver,Nickel- silver,A (Resistant),A (Resistant),,,,18,,,,93.0,"H. Leidheiser, Jr., The Corrosion of Copper, Tin and Their Alloys, John Wiley & Sons, New York, 1971, p 90-96",,A
Potassium Sulfate,Copper and alloys,Phosphor bronze,"Phosphor bronze, 5% Sn",A (Resistant),A (Resistant),,C51000,,,,,,93.0,"H. Leidheiser, Jr., The Corrosion of Copper, Tin and Their Alloys, John Wiley & Sons, New York, 1971, p 90-96",,A
Potassium Sulfate,Copper and alloys,Phosphor bronze,"Phosphor bronze, 8% Sn",A (Resistant),A (Resistant),,C52100,,,,,,93.0,"H. Leidheiser, Jr., The Corrosion of Copper, Tin and Their Alloys, John Wiley & Sons, New York, 1971, p 90-96",,A
Potassium Sulfate,Copper and alloys,Silicon bronze,"Silicon bronze, high",,,,C65500,,,,,,93.0,"H. Leidheiser, Jr., The Corrosion of Copper, Tin and Their Alloys, John Wiley & Sons, New York, 1971, p 90-96",,
Potassium Sulfate,Copper and alloys,Silicon bronze,"Silicon bronze, low",A (Resistant),A (Resistant),,C65100,,,,,,93.0,"H. Leidheiser, Jr., The Corrosion of Copper, Tin and Their Alloys, John Wiley & Sons, New York, 1971, p 90-96",,A
Potassium Sulfate,Copper and alloys,Tin brass,Admiralty brass,A (Resistant),A (Resistant),,C44300,,,,,,93.0,"H. Leidheiser, Jr., The Corrosion of Copper, Tin and Their Alloys, John Wiley & Sons, New York, 1971, p 90-96",,A
Potassium Sulfate,Copper and alloys,Tin brass,Naval brass,B (Good),B (Good),,C46400,,,,,,93.0,"H. Leidheiser, Jr., The Corrosion of Copper, Tin and Their Alloys, John Wiley & Sons, New York, 1971, p 90-96",,B
Potassium Sulfate,Miscellaneous,Noble metals,Platinum,0.05 max,2 max,,P04995,,All,Boiling,Boiling,,5.0,"Metals Handbook, Ninth Edition, Vol 13, Corrosion, ASM International, Metals Park, OH, 1987, p 802",0.05,
Potassium Sulfate,Miscellaneous,Noble metals,Platinum,0.05 max,2 max,,P04995,Provided reducing agents are not present,,Melting point,Melting point,,5.0,"Metals Handbook, Ninth Edition, Vol 13, Corrosion, ASM International, Metals Park, OH, 1987, p 802",0.05,
Potassium Sulfate,Miscellaneous,Noble metals,Silver,0.05 max,2 max,,P07010,,All,Boiling,Boiling,,9.0,"Metals Handbook, Ninth Edition, Vol 13, Corrosion, ASM International, Metals Park, OH, 1987, p 796",0.05,
Potassium Sulfate,Miscellaneous,Tin and alloys,Tin,A (Resistant),A (Resistant),,,,,20,68,,94.0,"H. Leidheiser, Jr., The Corrosion of Copper, Tin and Their Alloys, John Wiley & Sons, New York, 1971, p 287-290",,A
Potassium Sulfate,Miscellaneous,Tin and alloys,Tin,D (Poor),D (Poor),,,,,60,140,,94.0,"H. Leidheiser, Jr., The Corrosion of Copper, Tin and Their Alloys, John Wiley & Sons, New York, 1971, p 287-290",,D
Potassium Sulfate,Miscellaneous,Tin and alloys,Tin,D (Poor),D (Poor),,,,,100,212,,94.0,"H. Leidheiser, Jr., The Corrosion of Copper, Tin and Their Alloys, John Wiley & Sons, New York, 1971, p 287-290",,D
Potassium Sulfate,Refractory metals and alloys,Titanium and alloys,Titanium,A (Resistant),A (Resistant),,,,10,Room,Room,,90.0,"N.D. Tomashov and P.M. Altovskii, Corrosion and Protection of Titanium, Government Scientific-Technical Publication of Machine-Building Literature (Russian translation), 1963; L.C. Covington and R.W. Schultz, Corrosion of Resistance of Titanium, TIMET Cor",,A
Potassium Sulfate,Stainless steels,Austenitic,301,A (Resistant),A (Resistant),,S30100,,,20,68,,253.0,"Chemical Resistance of REMANIT Stainless Steels, Thyssen Edelstahlwerke AG, March 1989",,A
Potassium Sulfate,Stainless steels,Austenitic,301,A (Resistant),A (Resistant),,S30100,,,Boiling,Boiling,,253.0,"Chemical Resistance of REMANIT Stainless Steels, Thyssen Edelstahlwerke AG, March 1989",,A
Potassium Sulfate,Stainless steels,Austenitic,302,A (Resistant),A (Resistant),,S30200,,,20,68,,253.0,"Chemical Resistance of REMANIT Stainless Steels, Thyssen Edelstahlwerke AG, March 1989",,A
Potassium Sulfate,Stainless steels,Austenitic,302,A (Resistant),A (Resistant),,S30200,,,Boiling,Boiling,,253.0,"Chemical Resistance of REMANIT Stainless Steels, Thyssen Edelstahlwerke AG, March 1989",,A
Potassium Sulfate,Stainless steels,Austenitic,303,A (Resistant),A (Resistant),,S30300,,,20,68,,253.0,"Chemical Resistance of REMANIT Stainless Steels, Thyssen Edelstahlwerke AG, March 1989",,A
Potassium Sulfate,Stainless steels,Austenitic,303,A (Resistant),A (Resistant),,S30300,,,Boiling,Boiling,,253.0,"Chemical Resistance of REMANIT Stainless Steels, Thyssen Edelstahlwerke AG, March 1989",,A
Potassium Sulfate,Stainless steels,Austenitic,303,A (Resistant),A (Resistant),,S30300,,,20,68,,253.0,"Chemical Resistance of REMANIT Stainless Steels, Thyssen Edelstahlwerke AG, March 1989",,A
Potassium Sulfate,Stainless steels,Austenitic,303,A (Resistant),A (Resistant),,S30300,,,Boiling,Boiling,,253.0,"Chemical Resistance of REMANIT Stainless Steels, Thyssen Edelstahlwerke AG, March 1989",,A
Potassium Sulfate,Stainless steels,Austenitic,304,A (Resistant),A (Resistant),,S30400,,,20,68,,253.0,"Chemical Resistance of REMANIT Stainless Steels, Thyssen Edelstahlwerke AG, March 1989",,A
Potassium Sulfate,Stainless steels,Austenitic,304,A (Resistant),A (Resistant),,S30400,,,Boiling,Boiling,,253.0,"Chemical Resistance of REMANIT Stainless Steels, Thyssen Edelstahlwerke AG, March 1989",,A
Potassium Sulfate,Stainless steels,Austenitic,316,A (Resistant),A (Resistant),,S31600,,,20,68,,253.0,"Chemical Resistance of REMANIT Stainless Steels, Thyssen Edelstahlwerke AG, March 1989",,A
Potassium Sulfate,Stainless steels,Austenitic,316,A (Resistant),A (Resistant),,S31600,,,Boiling,Boiling,,253.0,"Chemical Resistance of REMANIT Stainless Steels, Thyssen Edelstahlwerke AG, March 1989",,A
Potassium Sulfate,Stainless steels,Austenitic,321,A (Resistant),A (Resistant),,S32100,,,20,68,,253.0,"Chemical Resistance of REMANIT Stainless Steels, Thyssen Edelstahlwerke AG, March 1989",,A
Potassium Sulfate,Stainless steels,Austenitic,321,A (Resistant),A (Resistant),,S32100,,,Boiling,Boiling,,253.0,"Chemical Resistance of REMANIT Stainless Steels, Thyssen Edelstahlwerke AG, March 1989",,A
Potassium Sulfate,Stainless steels,Austenitic,347,A (Resistant),A (Resistant),,S34700,,,20,68,,253.0,"Chemical Resistance of REMANIT Stainless Steels, Thyssen Edelstahlwerke AG, March 1989",,A
Potassium Sulfate,Stainless steels,Austenitic,347,A (Resistant),A (Resistant),,S34700,,,Boiling,Boiling,,253.0,"Chemical Resistance of REMANIT Stainless Steels, Thyssen Edelstahlwerke AG, March 1989",,A
Potassium Sulfate,Stainless steels,Austenitic,304L,A (Resistant),A (Resistant),,S30403,,,20,68,,253.0,"Chemical Resistance of REMANIT Stainless Steels, Thyssen Edelstahlwerke AG, March 1989",,A
Potassium Sulfate,Stainless steels,Austenitic,304L,A (Resistant),A (Resistant),,S30403,,,Boiling,Boiling,,253.0,"Chemical Resistance of REMANIT Stainless Steels, Thyssen Edelstahlwerke AG, March 1989",,A
Potassium Sulfate,Stainless steels,Austenitic,304LN,A (Resistant),A (Resistant),,S30453,,,20,68,,253.0,"Chemical Resistance of REMANIT Stainless Steels, Thyssen Edelstahlwerke AG, March 1989",,A
Potassium Sulfate,Stainless steels,Austenitic,304LN,A (Resistant),A (Resistant),,S30453,,,Boiling,Boiling,,253.0,"Chemical Resistance of REMANIT Stainless Steels, Thyssen Edelstahlwerke AG, March 1989",,A
Potassium Sulfate,Stainless steels,Austenitic,316F,A (Resistant),A (Resistant),,S31620,,,20,68,,253.0,"Chemical Resistance of REMANIT Stainless Steels, Thyssen Edelstahlwerke AG, March 1989",,A
Potassium Sulfate,Stainless steels,Austenitic,316F,A (Resistant),A (Resistant),,S31620,,,Boiling,Boiling,,253.0,"Chemical Resistance of REMANIT Stainless Steels, Thyssen Edelstahlwerke AG, March 1989",,A
Potassium Sulfate,Stainless steels,Austenitic,316L,A (Resistant),A (Resistant),,S31603,,,20,68,,253.0,"Chemical Resistance of REMANIT Stainless Steels, Thyssen Edelstahlwerke AG, March 1989",,A
Potassium Sulfate,Stainless steels,Austenitic,316L,A (Resistant),A (Resistant),,S31603,,,Boiling,Boiling,,253.0,"Chemical Resistance of REMANIT Stainless Steels, Thyssen Edelstahlwerke AG, March 1989",,A
Potassium Sulfate,Stainless steels,Austenitic,316LN,A (Resistant),A (Resistant),,S31653,,,20,68,,253.0,"Chemical Resistance of REMANIT Stainless Steels, Thyssen Edelstahlwerke AG, March 1989",,A
Potassium Sulfate,Stainless steels,Austenitic,316LN,A (Resistant),A (Resistant),,S31653,,,Boiling,Boiling,,253.0,"Chemical Resistance of REMANIT Stainless Steels, Thyssen Edelstahlwerke AG, March 1989",,A
Potassium Sulfate,Stainless steels,Austenitic,316Ti,A (Resistant),A (Resistant),,S31635,,,20,68,,253.0,"Chemical Resistance of REMANIT Stainless Steels, Thyssen Edelstahlwerke AG, March 1989",,A
Potassium Sulfate,Stainless steels,Austenitic,316Ti,A (Resistant),A (Resistant),,S31635,,,Boiling,Boiling,,253.0,"Chemical Resistance of REMANIT Stainless Steels, Thyssen Edelstahlwerke AG, March 1989",,A
Potassium Sulfate,Stainless steels,Austenitic,317L,A (Resistant),A (Resistant),,S31703,,,20,68,,253.0,"Chemical Resistance of REMANIT Stainless Steels, Thyssen Edelstahlwerke AG, March 1989",,A
Potassium Sulfate,Stainless steels,Austenitic,317L,A (Resistant),A (Resistant),,S31703,,,Boiling,Boiling,,253.0,"Chemical Resistance of REMANIT Stainless Steels, Thyssen Edelstahlwerke AG, March 1989",,A
Potassium Sulfate,Stainless steels,Austenitic,317LN,A (Resistant),A (Resistant),,S31725,,,20,68,,253.0,"Chemical Resistance of REMANIT Stainless Steels, Thyssen Edelstahlwerke AG, March 1989",,A
Potassium Sulfate,Stainless steels,Austenitic,317LN,A (Resistant),A (Resistant),,S31725,,,Boiling,Boiling,,253.0,"Chemical Resistance of REMANIT Stainless Steels, Thyssen Edelstahlwerke AG, March 1989",,A
Potassium Sulfate,Stainless steels,Duplex,329,A (Resistant),A (Resistant),,S32900,,,20,68,,253.0,"Chemical Resistance of REMANIT Stainless Steels, Thyssen Edelstahlwerke AG, March 1989",,A
Potassium Sulfate,Stainless steels,Duplex,329,A (Resistant),A (Resistant),,S32900,,,Boiling,Boiling,,253.0,"Chemical Resistance of REMANIT Stainless Steels, Thyssen Edelstahlwerke AG, March 1989",,A
Potassium Sulfate,Stainless steels,Duplex,F51,A (Resistant),A (Resistant),,S31803,,,20,68,,253.0,"Chemical Resistance of REMANIT Stainless Steels, Thyssen Edelstahlwerke AG, March 1989",,A
Potassium Sulfate,Stainless steels,Duplex,F51,A (Resistant),A (Resistant),,S31803,,,Boiling,Boiling,,253.0,"Chemical Resistance of REMANIT Stainless Steels, Thyssen Edelstahlwerke AG, March 1989",,A
Potassium Sulfate,Stainless steels,Ferritic,430,A (Resistant),A (Resistant),,S43000,,,20,68,,253.0,"Chemical Resistance of REMANIT Stainless Steels, Thyssen Edelstahlwerke AG, March 1989",,A
Potassium Sulfate,Stainless steels,Ferritic,430,A (Resistant),A (Resistant),,S43000,,,Boiling,Boiling,,253.0,"Chemical Resistance of REMANIT Stainless Steels, Thyssen Edelstahlwerke AG, March 1989",,A
Potassium Sulfate,Stainless steels,Ferritic,434,A (Resistant),A (Resistant),,S43400,,,20,68,,253.0,"Chemical Resistance of REMANIT Stainless Steels, Thyssen Edelstahlwerke AG, March 1989",,A
Potassium Sulfate,Stainless steels,Ferritic,434,A (Resistant),A (Resistant),,S43400,,,Boiling,Boiling,,253.0,"Chemical Resistance of REMANIT Stainless Steels, Thyssen Edelstahlwerke AG, March 1989",,A
Potassium Sulfate,Stainless steels,Martensitic,410,A (Resistant),A (Resistant),,S41000,,,Room,Room,,121.0,"Cyclops Corp., Universal-Cyclops Specialty Steel Division",,A
Potassium Sulfate,Stainless steels,Precipitation hardening,AM-363,A (Resistant),A (Resistant),,S36300,,,Room,Room,,120.0,Allegheny Ludlum Steel Corp.,,A
Potassium Thiocyanate,Aluminum and alloys,99.0% min Al,Aluminum (99.0-99.5%),A (Resistant),A (Resistant),,A91199,Solution,,20-100,68-212,,92.0,"F. King, Aluminum and Its Alloys, Ellis Horwood, Chichester, England, 1987, p 282-291",,A
Potassium Thiocyanate,Aluminum and alloys,Aluminum-manganese,Aluminum-manganese alloys,A (Resistant),A (Resistant),,,Solution,,20-100,68-212,,92.0,"F. King, Aluminum and Its Alloys, Ellis Horwood, Chichester, England, 1987, p 282-291",,A
Printing Ink,Stainless steels,Austenitic,301,A (Resistant),A (Resistant),,S30100,,,20,68,,253.0,"Chemical Resistance of REMANIT Stainless Steels, Thyssen Edelstahlwerke AG, March 1989",,A
Printing Ink,Stainless steels,Austenitic,302,A (Resistant),A (Resistant),,S30200,,,20,68,,253.0,"Chemical Resistance of REMANIT Stainless Steels, Thyssen Edelstahlwerke AG, March 1989",,A
Printing Ink,Stainless steels,Austenitic,303,A (Resistant),A (Resistant),,S30300,,,20,68,,253.0,"Chemical Resistance of REMANIT Stainless Steels, Thyssen Edelstahlwerke AG, March 1989",,A
Printing Ink,Stainless steels,Austenitic,303,A (Resistant),A (Resistant),,S30300,,,20,68,,253.0,"Chemical Resistance of REMANIT Stainless Steels, Thyssen Edelstahlwerke AG, March 1989",,A
Printing Ink,Stainless steels,Austenitic,304,A (Resistant),A (Resistant),,S30400,,,20,68,,253.0,"Chemical Resistance of REMANIT Stainless Steels, Thyssen Edelstahlwerke AG, March 1989",,A
Printing Ink,Stainless steels,Austenitic,316,A (Resistant),A (Resistant),,S31600,,,20,68,,253.0,"Chemical Resistance of REMANIT Stainless Steels, Thyssen Edelstahlwerke AG, March 1989",,A
Printing Ink,Stainless steels,Austenitic,321,A (Resistant),A (Resistant),,S32100,,,20,68,,253.0,"Chemical Resistance of REMANIT Stainless Steels, Thyssen Edelstahlwerke AG, March 1989",,A
Printing Ink,Stainless steels,Austenitic,347,A (Resistant),A (Resistant),,S34700,,,20,68,,253.0,"Chemical Resistance of REMANIT Stainless Steels, Thyssen Edelstahlwerke AG, March 1989",,A
Printing Ink,Stainless steels,Austenitic,304L,A (Resistant),A (Resistant),,S30403,,,20,68,,253.0,"Chemical Resistance of REMANIT Stainless Steels, Thyssen Edelstahlwerke AG, March 1989",,A
Printing Ink,Stainless steels,Austenitic,304LN,A (Resistant),A (Resistant),,S30453,,,20,68,,253.0,"Chemical Resistance of REMANIT Stainless Steels, Thyssen Edelstahlwerke AG, March 1989",,A
Printing Ink,Stainless steels,Austenitic,316F,A (Resistant),A (Resistant),,S31620,,,20,68,,253.0,"Chemical Resistance of REMANIT Stainless Steels, Thyssen Edelstahlwerke AG, March 1989",,A
Printing Ink,Stainless steels,Austenitic,316L,A (Resistant),A (Resistant),,S31603,,,20,68,,253.0,"Chemical Resistance of REMANIT Stainless Steels, Thyssen Edelstahlwerke AG, March 1989",,A
Printing Ink,Stainless steels,Austenitic,316LN,A (Resistant),A (Resistant),,S31653,,,20,68,,253.0,"Chemical Resistance of REMANIT Stainless Steels, Thyssen Edelstahlwerke AG, March 1989",,A
Printing Ink,Stainless steels,Austenitic,316Ti,A (Resistant),A (Resistant),,S31635,,,20,68,,253.0,"Chemical Resistance of REMANIT Stainless Steels, Thyssen Edelstahlwerke AG, March 1989",,A
Printing Ink,Stainless steels,Austenitic,317L,A (Resistant),A (Resistant),,S31703,,,20,68,,253.0,"Chemical Resistance of REMANIT Stainless Steels, Thyssen Edelstahlwerke AG, March 1989",,A
Printing Ink,Stainless steels,Austenitic,317LN,A (Resistant),A (Resistant),,S31725,,,20,68,,253.0,"Chemical Resistance of REMANIT Stainless Steels, Thyssen Edelstahlwerke AG, March 1989",,A
Printing Ink,Stainless steels,Duplex,329,A (Resistant),A (Resistant),,S32900,,,20,68,,253.0,"Chemical Resistance of REMANIT Stainless Steels, Thyssen Edelstahlwerke AG, March 1989",,A
Printing Ink,Stainless steels,Duplex,F51,A (Resistant),A (Resistant),,S31803,,,20,68,,253.0,"Chemical Resistance of REMANIT Stainless Steels, Thyssen Edelstahlwerke AG, March 1989",,A
Printing Ink,Stainless steels,Ferritic,405,B (Good),B (Good),,S40500,,,20,68,,253.0,"Chemical Resistance of REMANIT Stainless Steels, Thyssen Edelstahlwerke AG, March 1989",,B
Printing Ink,Stainless steels,Ferritic,409,B (Good),B (Good),,S40900,,,20,68,,253.0,"Chemical Resistance of REMANIT Stainless Steels, Thyssen Edelstahlwerke AG, March 1989",,B
Printing Ink,Stainless steels,Ferritic,430,A (Resistant),A (Resistant),,S43000,,,20,68,,253.0,"Chemical Resistance of REMANIT Stainless Steels, Thyssen Edelstahlwerke AG, March 1989",,A
Printing Ink,Stainless steels,Ferritic,434,A (Resistant),A (Resistant),,S43400,,,20,68,,253.0,"Chemical Resistance of REMANIT Stainless Steels, Thyssen Edelstahlwerke AG, March 1989",,A
Printing Ink,Stainless steels,Martensitic,403,B (Good),B (Good),,S40300,,,20,68,,253.0,"Chemical Resistance of REMANIT Stainless Steels, Thyssen Edelstahlwerke AG, March 1989",,B
Printing Ink,Stainless steels,Martensitic,410,B (Good),B (Good),,S41000,,,20,68,,253.0,"Chemical Resistance of REMANIT Stainless Steels, Thyssen Edelstahlwerke AG, March 1989",,B
Printing Ink,Stainless steels,Martensitic,416,B (Good),B (Good),,S41600,,,20,68,,253.0,"Chemical Resistance of REMANIT Stainless Steels, Thyssen Edelstahlwerke AG, March 1989",,B
Printing Ink,Stainless steels,Martensitic,420,B (Good),B (Good),,S42000,,,20,68,,253.0,"Chemical Resistance of REMANIT Stainless Steels, Thyssen Edelstahlwerke AG, March 1989",,B
Propionic Acid,Miscellaneous,Noble metals,Gold,0.05 max,2 max,,P00016,,All,Boiling,Boiling,,8.0,"Metals Handbook, Ninth Edition, Vol 13, Corrosion, ASM International, Metals Park, OH, 1987, p 798",0.05,
Propionic Acid,Miscellaneous,Noble metals,Silver,0.05 max,2 max,,P07010,,,Boiling,Boiling,,4.0,"Metals Handbook, Ninth Edition, Vol 13, Corrosion, ASM International, Metals Park, OH, 1987, p 795",0.05,
Propionic Acid,Miscellaneous,Noble metals,Silver,0.05 max,2 max,,P07010,,,Boiling,Boiling,,4.0,"Metals Handbook, Ninth Edition, Vol 13, Corrosion, ASM International, Metals Park, OH, 1987, p 795",0.05,
Propionic Acid,Nickel and alloys,Nickel-chromium-molybdenum-(tungsten),Nickel alloy C,A (Resistant),A (Resistant),,,No attempt made to control aeration,50,50,120,,101.0,"Metals Handbook, Ninth Edition, Vol 13, Corrosion, ASM International, Metals Park, OH, 1987, p 649",,A
Propionic Acid,Nickel and alloys,Nickel-chromium-molybdenum-(tungsten),Nickel alloy C,A (Resistant),A (Resistant),,,No attempt made to control aeration,50,75,165,,101.0,"Metals Handbook, Ninth Edition, Vol 13, Corrosion, ASM International, Metals Park, OH, 1987, p 649",,A
Propionic Acid,Nickel and alloys,Nickel-chromium-molybdenum-(tungsten),Nickel alloy C,0.025,1,,,No attempt made to control aeration,50,Boiling,Boiling,,101.0,"Metals Handbook, Ninth Edition, Vol 13, Corrosion, ASM International, Metals Park, OH, 1987, p 649",0.025,
Propionic Acid,Nickel and alloys,Nickel-chromium-molybdenum-(tungsten),Nickel alloy C,A (Resistant),A (Resistant),,,No attempt made to control aeration,80,50,120,,101.0,"Metals Handbook, Ninth Edition, Vol 13, Corrosion, ASM International, Metals Park, OH, 1987, p 649",,A
Propionic Acid,Nickel and alloys,Nickel-chromium-molybdenum-(tungsten),Nickel alloy C,A (Resistant),A (Resistant),,,No attempt made to control aeration,80,75,165,,101.0,"Metals Handbook, Ninth Edition, Vol 13, Corrosion, ASM International, Metals Park, OH, 1987, p 649",,A
Propionic Acid,Nickel and alloys,Nickel-chromium-molybdenum-(tungsten),Nickel alloy C,0.025,1,,,No attempt made to control aeration,80,Boiling,Boiling,,101.0,"Metals Handbook, Ninth Edition, Vol 13, Corrosion, ASM International, Metals Park, OH, 1987, p 649",0.025,
Silver Chloride,Stainless steels,Austenitic,316,D (Poor),D (Poor),Pitting,S31600,,,,,,253.0,"Chemical Resistance of REMANIT Stainless Steels, Thyssen Edelstahlwerke AG, March 1989",,D
Propionic Acid,Nickel and alloys,Nickel-chromium-molybdenum-(tungsten),Nickel alloy C,A (Resistant),A (Resistant),,,No attempt made to control aeration,99,50,120,,101.0,"Metals Handbook, Ninth Edition, Vol 13, Corrosion, ASM International, Metals Park, OH, 1987, p 649",,A
Propionic Acid,Nickel and alloys,Nickel-chromium-molybdenum-(tungsten),Nickel alloy C,A (Resistant),A (Resistant),,,No attempt made to control aeration,99,75,165,,101.0,"Metals Handbook, Ninth Edition, Vol 13, Corrosion, ASM International, Metals Park, OH, 1987, p 649",,A
Propionic Acid,Nickel and alloys,Nickel-chromium-molybdenum-(tungsten),Nickel alloy C,0.025,1,,,No attempt made to control aeration,99,Boiling,Boiling,,101.0,"Metals Handbook, Ninth Edition, Vol 13, Corrosion, ASM International, Metals Park, OH, 1987, p 649",0.025,
Propionic Acid,Nickel and alloys,Nickel-copper,Alloy 400,0.28,11,,N04400,No attempt made to control aeration,50,50,120,,101.0,"Metals Handbook, Ninth Edition, Vol 13, Corrosion, ASM International, Metals Park, OH, 1987, p 649",0.28,
Propionic Acid,Nickel and alloys,Nickel-copper,Alloy 400,0.13,5,,N04400,No attempt made to control aeration,50,75,165,,101.0,"Metals Handbook, Ninth Edition, Vol 13, Corrosion, ASM International, Metals Park, OH, 1987, p 649",0.13,
Propionic Acid,Nickel and alloys,Nickel-copper,Alloy 400,0.076,3,,N04400,No attempt made to control aeration,50,Boiling,Boiling,,101.0,"Metals Handbook, Ninth Edition, Vol 13, Corrosion, ASM International, Metals Park, OH, 1987, p 649",0.076,
Propionic Acid,Nickel and alloys,Nickel-copper,Alloy 400,0.4,16,,N04400,No attempt made to control aeration,80,50,120,,101.0,"Metals Handbook, Ninth Edition, Vol 13, Corrosion, ASM International, Metals Park, OH, 1987, p 649",0.4,
Propionic Acid,Nickel and alloys,Nickel-copper,Alloy 400,0.15,6,,N04400,No attempt made to control aeration,80,75,165,,101.0,"Metals Handbook, Ninth Edition, Vol 13, Corrosion, ASM International, Metals Park, OH, 1987, p 649",0.15,
Propionic Acid,Nickel and alloys,Nickel-copper,Alloy 400,0.25,10,,N04400,No attempt made to control aeration,80,Boiling,Boiling,,101.0,"Metals Handbook, Ninth Edition, Vol 13, Corrosion, ASM International, Metals Park, OH, 1987, p 649",0.25,
Propionic Acid,Nickel and alloys,Nickel-copper,Alloy 400,0.48,19,,N04400,No attempt made to control aeration,99,50,120,,101.0,"Metals Handbook, Ninth Edition, Vol 13, Corrosion, ASM International, Metals Park, OH, 1987, p 649",0.48,
Propionic Acid,Nickel and alloys,Nickel-copper,Alloy 400,1.19,47,,N04400,No attempt made to control aeration,99,75,165,,101.0,"Metals Handbook, Ninth Edition, Vol 13, Corrosion, ASM International, Metals Park, OH, 1987, p 649",1.19,
Propionic Acid,Nickel and alloys,Nickel-copper,Alloy 400,0.53,21,,N04400,No attempt made to control aeration,99,Boiling,Boiling,,101.0,"Metals Handbook, Ninth Edition, Vol 13, Corrosion, ASM International, Metals Park, OH, 1987, p 649",0.53,
Propionic Acid,Nickel and alloys,Nickel-molybdenum,Nickel alloy B,0.38,15,,N10001,No attempt made to control aeration,50,50,120,,101.0,"Metals Handbook, Ninth Edition, Vol 13, Corrosion, ASM International, Metals Park, OH, 1987, p 649",0.38,
Propionic Acid,Nickel and alloys,Nickel-molybdenum,Nickel alloy B,0.1,4,,N10001,No attempt made to control aeration,50,75,165,,101.0,"Metals Handbook, Ninth Edition, Vol 13, Corrosion, ASM International, Metals Park, OH, 1987, p 649",0.1,
Propionic Acid,Nickel and alloys,Nickel-molybdenum,Nickel alloy B,0.05,2,,N10001,No attempt made to control aeration,50,Boiling,Boiling,,101.0,"Metals Handbook, Ninth Edition, Vol 13, Corrosion, ASM International, Metals Park, OH, 1987, p 649",0.05,
Propionic Acid,Nickel and alloys,Nickel-molybdenum,Nickel alloy B,0.61,24,,N10001,No attempt made to control aeration,80,50,120,,101.0,"Metals Handbook, Ninth Edition, Vol 13, Corrosion, ASM International, Metals Park, OH, 1987, p 649",0.61,
Propionic Acid,Nickel and alloys,Nickel-molybdenum,Nickel alloy B,0.3,12,,N10001,No attempt made to control aeration,80,75,165,,101.0,"Metals Handbook, Ninth Edition, Vol 13, Corrosion, ASM International, Metals Park, OH, 1987, p 649",0.3,
Propionic Acid,Nickel and alloys,Nickel-molybdenum,Nickel alloy B,0.13,5,,N10001,No attempt made to control aeration,80,Boiling,Boiling,,101.0,"Metals Handbook, Ninth Edition, Vol 13, Corrosion, ASM International, Metals Park, OH, 1987, p 649",0.13,
Propionic Acid,Nickel and alloys,Nickel-molybdenum,Nickel alloy B,0.15,6,,N10001,No attempt made to control aeration,99,50,120,,101.0,"Metals Handbook, Ninth Edition, Vol 13, Corrosion, ASM International, Metals Park, OH, 1987, p 649",0.15,
Propionic Acid,Nickel and alloys,Nickel-molybdenum,Nickel alloy B,0.64,25,,N10001,No attempt made to control aeration,99,75,165,,101.0,"Metals Handbook, Ninth Edition, Vol 13, Corrosion, ASM International, Metals Park, OH, 1987, p 649",0.64,
Propionic Acid,Nickel and alloys,Nickel-molybdenum,Nickel alloy B,0.28,11,,N10001,No attempt made to control aeration,99,Boiling,Boiling,,101.0,"Metals Handbook, Ninth Edition, Vol 13, Corrosion, ASM International, Metals Park, OH, 1987, p 649",0.28,
Propionic Acid,Refractory metals and alloys,Titanium and alloys,Titanium,D (Poor),D (Poor),,,,Vapor,190,374,,90.0,"N.D. Tomashov and P.M. Altovskii, Corrosion and Protection of Titanium, Government Scientific-Technical Publication of Machine-Building Literature (Russian translation), 1963; L.C. Covington and R.W. Schultz, Corrosion of Resistance of Titanium, TIMET Cor",,D
Silver Chloride,Stainless steels,Austenitic,321,D (Poor),D (Poor),Pitting,S32100,,,,,,253.0,"Chemical Resistance of REMANIT Stainless Steels, Thyssen Edelstahlwerke AG, March 1989",,D
Propionic Acid,Stainless steels,Austenitic,304,0.05,2,,S30400,"Chemical processing; field or pilot plant test; no aeration; rapid agitation. Plus 45% butyric acid, 5% heavy esters during 155 d, 96% acetic acid, 2% nonvolatiles, 1% propionic acid, 1% water during 38 d",50,121,251,193 d,89.0,"A Guide to Corrosion Resistance, Climax Molybdenum Company, Greenwich, CT, 1981",0.05,
