Repository: wfreinhart/matse219

# MATSE 219: Materials Informatics

Auto-generated from the private authoring repo (matse219-instructor). Do not edit here directly -- changes are overwritten on the next publish run.

## Lectures

- [Lecture01](https://colab.research.google.com/github/wfreinhart/matse219/blob/staging/notebooks/Lecture01.ipynb)
- [Lecture02](https://colab.research.google.com/github/wfreinhart/matse219/blob/staging/notebooks/Lecture02.ipynb)
- [Lecture03](https://colab.research.google.com/github/wfreinhart/matse219/blob/staging/notebooks/Lecture03.ipynb)
- [Lecture04](https://colab.research.google.com/github/wfreinhart/matse219/blob/staging/notebooks/Lecture04.ipynb)

File: datasets/corrosion.csv (part 97 of 142)
Environment,Material Group,Material Family,Material,Rate (mm/yr) or Rating,Rate (mils/yr) or Rating,Localized Attack,UNS,Condition/Comment,Concentration (Vol %),Temperature (deg C),Temperature (deg F),Duration,Reference #,Reference,rate_mm_yr_numeric,rate_letter_grade
Propionic Acid,Stainless steels,Austenitic,304,0.68,27,Severe pitting,S30400,"Chemical processing; no aeration; rapid agitation. Plus 10-12% butyric acid, 4-7% acetic acid, remainder unknown",60-65,155,311,466 d,89.0,"A Guide to Corrosion Resistance, Climax Molybdenum Company, Greenwich, CT, 1981",0.68,
Propionic Acid,Stainless steels,Austenitic,304,0.43,17,,S30400,"Chemical processing; field or pilot plant test; no aeration; slight to moderate agitation. Plus 16.5% glycol esters, 12% butyric acid, 1.5% acetic acid",70,156,314,566 d,89.0,"A Guide to Corrosion Resistance, Climax Molybdenum Company, Greenwich, CT, 1981",0.43,
Propionic Acid,Stainless steels,Austenitic,304,1.1,45,,S30400,"Chemical processing; field or pilot plant test; slight to moderate aeration; slight to moderate agitation. Plus 12% butyric acid, 5% sulfuric acid",83,138,280,10 d,89.0,"A Guide to Corrosion Resistance, Climax Molybdenum Company, Greenwich, CT, 1981",1.1,
Propionic Acid,Stainless steels,Austenitic,304,0.02,0.7,,S30400,"Chemical processing; field or pilot plant test; no aeration; slight to moderate agitation. Plus 5% sulfuric acid, 0.5% butyric acid, 0.5% decomposition products",94,150,302,12 d,89.0,"A Guide to Corrosion Resistance, Climax Molybdenum Company, Greenwich, CT, 1981",0.02,
Propionic Acid,Stainless steels,Austenitic,304,0.5,20,,S30400,Chemical processing; field or pilot plant test; slight to moderate aeration; slight to moderate agitation. Plus 1% sulfuric acid,99,138,280,10 d,89.0,"A Guide to Corrosion Resistance, Climax Molybdenum Company, Greenwich, CT, 1981",0.5,
Propionic Acid,Stainless steels,Austenitic,304,1,38,,S30400,Rayon processing; field or pilot plant test; no aeration; rapid agitation,100,145,293,200 d,89.0,"A Guide to Corrosion Resistance, Climax Molybdenum Company, Greenwich, CT, 1981",1.0,
Propionic Acid,Stainless steels,Austenitic,316,0.02,0.7,,S31600,"Chemical processing; field or pilot plant test; no aeration; rapid agitation. Plus 45% butyric acid, 5% heavy esters during 155 d, 96% acetic acid, 2% nonvolatiles, 1% propionic acid, 1% water during 38 d",50,121,251,193 d,89.0,"A Guide to Corrosion Resistance, Climax Molybdenum Company, Greenwich, CT, 1981",0.02,
Propionic Acid,Stainless steels,Austenitic,316,0.15,6.1,Moderate pitting,S31600,"Chemical processing; no aeration; rapid agitation. Plus 10-12% butyric acid, 4-7% acetic acid, remainder unknown",60-65,155,311,466 d,89.0,"A Guide to Corrosion Resistance, Climax Molybdenum Company, Greenwich, CT, 1981",0.15,
Propionic Acid,Stainless steels,Austenitic,316,0.12,4.6,Slight pitting,S31600,"Chemical processing; field or pilot plant test; no aeration; slight to moderate agitation. Plus 16.5% glycol esters, 12% butyric acid, 1.5% acetic acid",70,156,314,566 d,89.0,"A Guide to Corrosion Resistance, Climax Molybdenum Company, Greenwich, CT, 1981",0.12,
Propionic Acid,Stainless steels,Austenitic,316,0.08,3,,S31600,"Chemical processing; field or pilot plant test; slight to moderate aeration; slight to moderate agitation. Plus 12% butyric acid, 5% sulfuric acid",83,138,280,10 d,89.0,"A Guide to Corrosion Resistance, Climax Molybdenum Company, Greenwich, CT, 1981",0.08,
Propionic Acid,Stainless steels,Austenitic,316,0.01,0.3,,S31600,"Chemical processing; field or pilot plant test; no aeration; slight to moderate agitation. Plus 5% sulfuric acid, 0.5% butyric acid, 0.5% decomposition products",94,150,302,12 d,89.0,"A Guide to Corrosion Resistance, Climax Molybdenum Company, Greenwich, CT, 1981",0.01,
Propionic Acid,Stainless steels,Austenitic,316,0.11,4.3,,S31600,Chemical processing; field or pilot plant test; slight to moderate aeration; slight to moderate agitation. Plus 1% sulfuric acid,99,138,280,10 d,89.0,"A Guide to Corrosion Resistance, Climax Molybdenum Company, Greenwich, CT, 1981",0.11,
Propionic Acid,Stainless steels,Austenitic,316,0.3,12,,S31600,Rayon processing; field or pilot plant test; no aeration; rapid agitation,100,145,293,200 d,89.0,"A Guide to Corrosion Resistance, Climax Molybdenum Company, Greenwich, CT, 1981",0.3,
Propionic Acid,Stainless steels,Austenitic,317,0.1,0.4,,S31700,"Chemical processing; field or pilot plant test; no aeration; rapid agitation. Plus 45% butyric acid, 5% heavy esters during 155 d, 96% acetic acid, 2% nonvolatiles, 1% propionic acid, 1% water during 38 d",50,121,251,193 d,89.0,"A Guide to Corrosion Resistance, Climax Molybdenum Company, Greenwich, CT, 1981",0.1,
Propionic Acid,Stainless steels,Austenitic,317,0.1,3.9,,S31700,"Chemical processing; no aeration; rapid agitation. Plus 10-12% butyric acid, 4-7% acetic acid, remainder unknown",60-655,155,311,466 d,89.0,"A Guide to Corrosion Resistance, Climax Molybdenum Company, Greenwich, CT, 1981",0.1,
Propionic Acid,Stainless steels,Austenitic,317,0.08,3,,S31700,"Chemical processing; field or pilot plant test; no aeration; slight to moderate agitation. Plus 16.5% glycol esters, 12% butyric acid, 1.5% acetic acid",70,156,314,566 d,89.0,"A Guide to Corrosion Resistance, Climax Molybdenum Company, Greenwich, CT, 1981",0.08,
Propionic Acid,Stainless steels,Austenitic,317,0.09,3.5,,S31700,"Chemical processing; field or pilot plant test; slight to moderate aeration; slight to moderater agitation. Plus 12% butyric acid, 5% sulfuric acid",83,138,280,10 d,89.0,"A Guide to Corrosion Resistance, Climax Molybdenum Company, Greenwich, CT, 1981",0.09,
Quinine Sulfate,Stainless steels,Austenitic,303,A (Resistant),A (Resistant),,S30300,,20,0,32,,253.0,"Chemical Resistance of REMANIT Stainless Steels, Thyssen Edelstahlwerke AG, March 1989",,A
Propionic Acid,Stainless steels,Austenitic,317,0.01,0.2,,S31700,"Chemical processing; field or pilot plant test; no aeration; slight to moderate agitation. Plus 5% sulfuric acid, 0.5% butyric acid, 0.5% decomposition products.",94,150,302,12 d,89.0,"A Guide to Corrosion Resistance, Climax Molybdenum Company, Greenwich, CT, 1981",0.01,
Propionic Acid,Stainless steels,Austenitic,317,0.01,5,,S31700,Chemical processing; field or pilot plant test; slight to moderate aeration; slight to moderate agitation. Plus 1% sulfuric acid,99,138,280,10 d,89.0,"A Guide to Corrosion Resistance, Climax Molybdenum Company, Greenwich, CT, 1981",0.01,
Pyrogallic Acid,Stainless steels,Austenitic,301,A (Resistant),A (Resistant),,S30100,,All concentrations,20,68,,253.0,"Chemical Resistance of REMANIT Stainless Steels, Thyssen Edelstahlwerke AG, March 1989",,A
Pyrogallic Acid,Stainless steels,Austenitic,302,A (Resistant),A (Resistant),,S30200,,All concentrations,20,68,,253.0,"Chemical Resistance of REMANIT Stainless Steels, Thyssen Edelstahlwerke AG, March 1989",,A
Pyrogallic Acid,Stainless steels,Austenitic,303,A (Resistant),A (Resistant),,S30300,,All concentrations,20,68,,253.0,"Chemical Resistance of REMANIT Stainless Steels, Thyssen Edelstahlwerke AG, March 1989",,A
Pyrogallic Acid,Stainless steels,Austenitic,303,A (Resistant),A (Resistant),,S30300,,All concentrations,20,68,,253.0,"Chemical Resistance of REMANIT Stainless Steels, Thyssen Edelstahlwerke AG, March 1989",,A
Pyrogallic Acid,Stainless steels,Austenitic,304,A (Resistant),A (Resistant),,S30400,,All concentrations,20,68,,253.0,"Chemical Resistance of REMANIT Stainless Steels, Thyssen Edelstahlwerke AG, March 1989",,A
Pyrogallic Acid,Stainless steels,Austenitic,316,A (Resistant),A (Resistant),,S31600,,All concentrations,20,68,,253.0,"Chemical Resistance of REMANIT Stainless Steels, Thyssen Edelstahlwerke AG, March 1989",,A
Pyrogallic Acid,Stainless steels,Austenitic,321,A (Resistant),A (Resistant),,S32100,,All concentrations,20,68,,253.0,"Chemical Resistance of REMANIT Stainless Steels, Thyssen Edelstahlwerke AG, March 1989",,A
Pyrogallic Acid,Stainless steels,Austenitic,347,A (Resistant),A (Resistant),,S34700,,All concentrations,20,68,,253.0,"Chemical Resistance of REMANIT Stainless Steels, Thyssen Edelstahlwerke AG, March 1989",,A
Pyrogallic Acid,Stainless steels,Austenitic,304L,A (Resistant),A (Resistant),,S30403,,All concentrations,20,68,,253.0,"Chemical Resistance of REMANIT Stainless Steels, Thyssen Edelstahlwerke AG, March 1989",,A
Pyrogallic Acid,Stainless steels,Austenitic,304LN,A (Resistant),A (Resistant),,S30453,,All concentrations,20,68,,253.0,"Chemical Resistance of REMANIT Stainless Steels, Thyssen Edelstahlwerke AG, March 1989",,A
Pyrogallic Acid,Stainless steels,Austenitic,316F,A (Resistant),A (Resistant),,S31620,,All concentrations,20,68,,253.0,"Chemical Resistance of REMANIT Stainless Steels, Thyssen Edelstahlwerke AG, March 1989",,A
Pyrogallic Acid,Stainless steels,Austenitic,316L,A (Resistant),A (Resistant),,S31603,,All concentrations,20,68,,253.0,"Chemical Resistance of REMANIT Stainless Steels, Thyssen Edelstahlwerke AG, March 1989",,A
Pyrogallic Acid,Stainless steels,Austenitic,316LN,A (Resistant),A (Resistant),,S31653,,All concentrations,20,68,,253.0,"Chemical Resistance of REMANIT Stainless Steels, Thyssen Edelstahlwerke AG, March 1989",,A
Pyrogallic Acid,Stainless steels,Austenitic,316Ti,A (Resistant),A (Resistant),,S31635,,All concentrations,20,68,,253.0,"Chemical Resistance of REMANIT Stainless Steels, Thyssen Edelstahlwerke AG, March 1989",,A
Pyrogallic Acid,Stainless steels,Austenitic,317L,A (Resistant),A (Resistant),,S31703,,All concentrations,20,68,,253.0,"Chemical Resistance of REMANIT Stainless Steels, Thyssen Edelstahlwerke AG, March 1989",,A
Pyrogallic Acid,Stainless steels,Austenitic,317LN,A (Resistant),A (Resistant),,S31725,,All concentrations,20,68,,253.0,"Chemical Resistance of REMANIT Stainless Steels, Thyssen Edelstahlwerke AG, March 1989",,A
Pyrogallic Acid,Stainless steels,Duplex,329,A (Resistant),A (Resistant),,S32900,,All concentrations,20,68,,253.0,"Chemical Resistance of REMANIT Stainless Steels, Thyssen Edelstahlwerke AG, March 1989",,A
Pyrogallic Acid,Stainless steels,Duplex,F51,A (Resistant),A (Resistant),,S31803,,All concentrations,20,68,,253.0,"Chemical Resistance of REMANIT Stainless Steels, Thyssen Edelstahlwerke AG, March 1989",,A
Pyrogallic Acid,Stainless steels,Ferritic,430,A (Resistant),A (Resistant),,S43000,,All concentrations,20,68,,253.0,"Chemical Resistance of REMANIT Stainless Steels, Thyssen Edelstahlwerke AG, March 1989",,A
Pyrogallic Acid,Stainless steels,Ferritic,434,A (Resistant),A (Resistant),,S43400,,All concentrations,20,68,,253.0,"Chemical Resistance of REMANIT Stainless Steels, Thyssen Edelstahlwerke AG, March 1989",,A
Quinine Sulfate,Stainless steels,Austenitic,301,A (Resistant),A (Resistant),,S30100,,20,0,32,,253.0,"Chemical Resistance of REMANIT Stainless Steels, Thyssen Edelstahlwerke AG, March 1989",,A
Quinine Sulfate,Stainless steels,Austenitic,302,A (Resistant),A (Resistant),,S30200,,20,0,32,,253.0,"Chemical Resistance of REMANIT Stainless Steels, Thyssen Edelstahlwerke AG, March 1989",,A
Quinine Sulfate,Stainless steels,Austenitic,303,A (Resistant),A (Resistant),,S30300,,20,0,32,,253.0,"Chemical Resistance of REMANIT Stainless Steels, Thyssen Edelstahlwerke AG, March 1989",,A
Quinine Sulfate,Stainless steels,Austenitic,304,A (Resistant),A (Resistant),,S30400,,20,0,32,,253.0,"Chemical Resistance of REMANIT Stainless Steels, Thyssen Edelstahlwerke AG, March 1989",,A
Quinine Sulfate,Stainless steels,Austenitic,316,A (Resistant),A (Resistant),,S31600,,20,0,32,,253.0,"Chemical Resistance of REMANIT Stainless Steels, Thyssen Edelstahlwerke AG, March 1989",,A
Quinine Sulfate,Stainless steels,Austenitic,321,A (Resistant),A (Resistant),,S32100,,20,0,32,,253.0,"Chemical Resistance of REMANIT Stainless Steels, Thyssen Edelstahlwerke AG, March 1989",,A
Quinine Sulfate,Stainless steels,Austenitic,347,A (Resistant),A (Resistant),,S34700,,20,0,32,,253.0,"Chemical Resistance of REMANIT Stainless Steels, Thyssen Edelstahlwerke AG, March 1989",,A
Quinine Sulfate,Stainless steels,Austenitic,304L,A (Resistant),A (Resistant),,S30403,,20,0,32,,253.0,"Chemical Resistance of REMANIT Stainless Steels, Thyssen Edelstahlwerke AG, March 1989",,A
Quinine Sulfate,Stainless steels,Austenitic,304LN,A (Resistant),A (Resistant),,S30453,,20,0,32,,253.0,"Chemical Resistance of REMANIT Stainless Steels, Thyssen Edelstahlwerke AG, March 1989",,A
Quinine Sulfate,Stainless steels,Austenitic,316F,A (Resistant),A (Resistant),,S31620,,20,0,32,,253.0,"Chemical Resistance of REMANIT Stainless Steels, Thyssen Edelstahlwerke AG, March 1989",,A
Quinine Sulfate,Stainless steels,Austenitic,316L,A (Resistant),A (Resistant),,S31603,,20,0,32,,253.0,"Chemical Resistance of REMANIT Stainless Steels, Thyssen Edelstahlwerke AG, March 1989",,A
Quinine Sulfate,Stainless steels,Austenitic,316LN,A (Resistant),A (Resistant),,S31653,,20,0,32,,253.0,"Chemical Resistance of REMANIT Stainless Steels, Thyssen Edelstahlwerke AG, March 1989",,A
Quinine Sulfate,Stainless steels,Austenitic,316Ti,A (Resistant),A (Resistant),,S31635,,20,0,32,,253.0,"Chemical Resistance of REMANIT Stainless Steels, Thyssen Edelstahlwerke AG, March 1989",,A
Quinine Sulfate,Stainless steels,Austenitic,317L,A (Resistant),A (Resistant),,S31703,,20,0,32,,253.0,"Chemical Resistance of REMANIT Stainless Steels, Thyssen Edelstahlwerke AG, March 1989",,A
Quinine Sulfate,Stainless steels,Austenitic,317LN,A (Resistant),A (Resistant),,S31725,,20,0,32,,253.0,"Chemical Resistance of REMANIT Stainless Steels, Thyssen Edelstahlwerke AG, March 1989",,A
Quinine Sulfate,Stainless steels,Duplex,329,A (Resistant),A (Resistant),,S32900,,20,0,32,,253.0,"Chemical Resistance of REMANIT Stainless Steels, Thyssen Edelstahlwerke AG, March 1989",,A
Quinine Sulfate,Stainless steels,Duplex,F51,A (Resistant),A (Resistant),,S31803,,20,0,32,,253.0,"Chemical Resistance of REMANIT Stainless Steels, Thyssen Edelstahlwerke AG, March 1989",,A
Quinine Sulfate,Stainless steels,Ferritic,405,A (Resistant),A (Resistant),,S40500,,20,0,32,,253.0,"Chemical Resistance of REMANIT Stainless Steels, Thyssen Edelstahlwerke AG, March 1989",,A
Quinine Sulfate,Stainless steels,Ferritic,409,A (Resistant),A (Resistant),,S40900,,20,0,32,,253.0,"Chemical Resistance of REMANIT Stainless Steels, Thyssen Edelstahlwerke AG, March 1989",,A
Quinine Sulfate,Stainless steels,Ferritic,430,A (Resistant),A (Resistant),,S43000,,20,0,32,,253.0,"Chemical Resistance of REMANIT Stainless Steels, Thyssen Edelstahlwerke AG, March 1989",,A
Quinine Sulfate,Stainless steels,Ferritic,434,A (Resistant),A (Resistant),,S43400,,20,0,32,,253.0,"Chemical Resistance of REMANIT Stainless Steels, Thyssen Edelstahlwerke AG, March 1989",,A
Quinine Sulfate,Stainless steels,Martensitic,403,A (Resistant),A (Resistant),,S40300,,20,0,32,,253.0,"Chemical Resistance of REMANIT Stainless Steels, Thyssen Edelstahlwerke AG, March 1989",,A
Quinine Sulfate,Stainless steels,Martensitic,410,A (Resistant),A (Resistant),,S41000,,20,0,32,,253.0,"Chemical Resistance of REMANIT Stainless Steels, Thyssen Edelstahlwerke AG, March 1989",,A
Quinine Sulfate,Stainless steels,Martensitic,416,A (Resistant),A (Resistant),,S41600,,20,0,32,,253.0,"Chemical Resistance of REMANIT Stainless Steels, Thyssen Edelstahlwerke AG, March 1989",,A
Quinine Sulfate,Stainless steels,Martensitic,420,A (Resistant),A (Resistant),,S42000,,20,0,32,,253.0,"Chemical Resistance of REMANIT Stainless Steels, Thyssen Edelstahlwerke AG, March 1989",,A
Salicylic Acid,Stainless steels,Austenitic,301,A (Resistant),A (Resistant),,S30100,,,20,68,,253.0,"Chemical Resistance of REMANIT Stainless Steels, Thyssen Edelstahlwerke AG, March 1989",,A
Salicylic Acid,Stainless steels,Austenitic,302,A (Resistant),A (Resistant),,S30200,,,20,68,,253.0,"Chemical Resistance of REMANIT Stainless Steels, Thyssen Edelstahlwerke AG, March 1989",,A
Salicylic Acid,Stainless steels,Austenitic,303,A (Resistant),A (Resistant),,S30300,,,20,68,,253.0,"Chemical Resistance of REMANIT Stainless Steels, Thyssen Edelstahlwerke AG, March 1989",,A
Salicylic Acid,Stainless steels,Austenitic,303,A (Resistant),A (Resistant),,S30300,,,20,68,,253.0,"Chemical Resistance of REMANIT Stainless Steels, Thyssen Edelstahlwerke AG, March 1989",,A
Salicylic Acid,Stainless steels,Austenitic,304,A (Resistant),A (Resistant),,S30400,,,20,68,,253.0,"Chemical Resistance of REMANIT Stainless Steels, Thyssen Edelstahlwerke AG, March 1989",,A
Salicylic Acid,Stainless steels,Austenitic,316,A (Resistant),A (Resistant),,S31600,,,20,68,,253.0,"Chemical Resistance of REMANIT Stainless Steels, Thyssen Edelstahlwerke AG, March 1989",,A
Salicylic Acid,Stainless steels,Austenitic,321,A (Resistant),A (Resistant),,S32100,,,20,68,,253.0,"Chemical Resistance of REMANIT Stainless Steels, Thyssen Edelstahlwerke AG, March 1989",,A
Salicylic Acid,Stainless steels,Austenitic,347,A (Resistant),A (Resistant),,S34700,,,20,68,,253.0,"Chemical Resistance of REMANIT Stainless Steels, Thyssen Edelstahlwerke AG, March 1989",,A
Salicylic Acid,Stainless steels,Austenitic,304L,A (Resistant),A (Resistant),,S30403,,,20,68,,253.0,"Chemical Resistance of REMANIT Stainless Steels, Thyssen Edelstahlwerke AG, March 1989",,A
Salicylic Acid,Stainless steels,Austenitic,304LN,A (Resistant),A (Resistant),,S30453,,,20,68,,253.0,"Chemical Resistance of REMANIT Stainless Steels, Thyssen Edelstahlwerke AG, March 1989",,A
Salicylic Acid,Stainless steels,Austenitic,316F,A (Resistant),A (Resistant),,S31620,,,20,68,,253.0,"Chemical Resistance of REMANIT Stainless Steels, Thyssen Edelstahlwerke AG, March 1989",,A
Salicylic Acid,Stainless steels,Austenitic,316L,A (Resistant),A (Resistant),,S31603,,,20,68,,253.0,"Chemical Resistance of REMANIT Stainless Steels, Thyssen Edelstahlwerke AG, March 1989",,A
Salicylic Acid,Stainless steels,Austenitic,316LN,A (Resistant),A (Resistant),,S31653,,,20,68,,253.0,"Chemical Resistance of REMANIT Stainless Steels, Thyssen Edelstahlwerke AG, March 1989",,A
Salicylic Acid,Stainless steels,Austenitic,316Ti,A (Resistant),A (Resistant),,S31635,,,20,68,,253.0,"Chemical Resistance of REMANIT Stainless Steels, Thyssen Edelstahlwerke AG, March 1989",,A
Salicylic Acid,Stainless steels,Austenitic,317L,A (Resistant),A (Resistant),,S31703,,,20,68,,253.0,"Chemical Resistance of REMANIT Stainless Steels, Thyssen Edelstahlwerke AG, March 1989",,A
Salicylic Acid,Stainless steels,Austenitic,317LN,A (Resistant),A (Resistant),,S31725,,,20,68,,253.0,"Chemical Resistance of REMANIT Stainless Steels, Thyssen Edelstahlwerke AG, March 1989",,A
Salicylic Acid,Stainless steels,Duplex,329,A (Resistant),A (Resistant),,S32900,,,20,68,,253.0,"Chemical Resistance of REMANIT Stainless Steels, Thyssen Edelstahlwerke AG, March 1989",,A
Salicylic Acid,Stainless steels,Duplex,F51,A (Resistant),A (Resistant),,S31803,,,20,68,,253.0,"Chemical Resistance of REMANIT Stainless Steels, Thyssen Edelstahlwerke AG, March 1989",,A
Salicylic Acid,Stainless steels,Ferritic,430,A (Resistant),A (Resistant),,S43000,,,20,68,,253.0,"Chemical Resistance of REMANIT Stainless Steels, Thyssen Edelstahlwerke AG, March 1989",,A
Salicylic Acid,Stainless steels,Ferritic,434,A (Resistant),A (Resistant),,S43400,,,20,68,,253.0,"Chemical Resistance of REMANIT Stainless Steels, Thyssen Edelstahlwerke AG, March 1989",,A
Salt of Hartshorn,Stainless steels,Austenitic,301,A (Resistant),A (Resistant),,S30100,,Saturated,20,68,,253.0,"Chemical Resistance of REMANIT Stainless Steels, Thyssen Edelstahlwerke AG, March 1989",,A
Salt of Hartshorn,Stainless steels,Austenitic,301,A (Resistant),A (Resistant),,S30100,,Saturated,Boiling,Boiling,,253.0,"Chemical Resistance of REMANIT Stainless Steels, Thyssen Edelstahlwerke AG, March 1989",,A
Salt of Hartshorn,Stainless steels,Austenitic,302,A (Resistant),A (Resistant),,S30200,,Saturated,20,68,,253.0,"Chemical Resistance of REMANIT Stainless Steels, Thyssen Edelstahlwerke AG, March 1989",,A
Salt of Hartshorn,Stainless steels,Austenitic,302,A (Resistant),A (Resistant),,S30200,,Saturated,Boiling,Boiling,,253.0,"Chemical Resistance of REMANIT Stainless Steels, Thyssen Edelstahlwerke AG, March 1989",,A
Salt of Hartshorn,Stainless steels,Austenitic,303,A (Resistant),A (Resistant),,S30300,,Saturated,20,68,,253.0,"Chemical Resistance of REMANIT Stainless Steels, Thyssen Edelstahlwerke AG, March 1989",,A
Salt of Hartshorn,Stainless steels,Austenitic,303,A (Resistant),A (Resistant),,S30300,,Saturated,20,68,,253.0,"Chemical Resistance of REMANIT Stainless Steels, Thyssen Edelstahlwerke AG, March 1989",,A
Salt of Hartshorn,Stainless steels,Austenitic,303,A (Resistant),A (Resistant),,S30300,,Saturated,Boiling,Boiling,,253.0,"Chemical Resistance of REMANIT Stainless Steels, Thyssen Edelstahlwerke AG, March 1989",,A
Salt of Hartshorn,Stainless steels,Austenitic,303,A (Resistant),A (Resistant),,S30300,,Saturated,Boiling,Boiling,,253.0,"Chemical Resistance of REMANIT Stainless Steels, Thyssen Edelstahlwerke AG, March 1989",,A
Salt of Hartshorn,Stainless steels,Austenitic,304,A (Resistant),A (Resistant),,S30400,,Saturated,20,68,,253.0,"Chemical Resistance of REMANIT Stainless Steels, Thyssen Edelstahlwerke AG, March 1989",,A
Salt of Hartshorn,Stainless steels,Austenitic,304,A (Resistant),A (Resistant),,S30400,,Saturated,Boiling,Boiling,,253.0,"Chemical Resistance of REMANIT Stainless Steels, Thyssen Edelstahlwerke AG, March 1989",,A
Salt of Hartshorn,Stainless steels,Austenitic,316,A (Resistant),A (Resistant),,S31600,,Saturated,20,68,,253.0,"Chemical Resistance of REMANIT Stainless Steels, Thyssen Edelstahlwerke AG, March 1989",,A
Salt of Hartshorn,Stainless steels,Austenitic,316,A (Resistant),A (Resistant),,S31600,,Saturated,Boiling,Boiling,,253.0,"Chemical Resistance of REMANIT Stainless Steels, Thyssen Edelstahlwerke AG, March 1989",,A
Salt of Hartshorn,Stainless steels,Austenitic,321,A (Resistant),A (Resistant),,S32100,,Saturated,20,68,,253.0,"Chemical Resistance of REMANIT Stainless Steels, Thyssen Edelstahlwerke AG, March 1989",,A
Salt of Hartshorn,Stainless steels,Austenitic,321,A (Resistant),A (Resistant),,S32100,,Saturated,Boiling,Boiling,,253.0,"Chemical Resistance of REMANIT Stainless Steels, Thyssen Edelstahlwerke AG, March 1989",,A
Salt of Hartshorn,Stainless steels,Austenitic,347,A (Resistant),A (Resistant),,S34700,,Saturated,20,68,,253.0,"Chemical Resistance of REMANIT Stainless Steels, Thyssen Edelstahlwerke AG, March 1989",,A
Salt of Hartshorn,Stainless steels,Austenitic,347,A (Resistant),A (Resistant),,S34700,,Saturated,Boiling,Boiling,,253.0,"Chemical Resistance of REMANIT Stainless Steels, Thyssen Edelstahlwerke AG, March 1989",,A
Salt of Hartshorn,Stainless steels,Austenitic,304L,A (Resistant),A (Resistant),,S30403,,Saturated,20,68,,253.0,"Chemical Resistance of REMANIT Stainless Steels, Thyssen Edelstahlwerke AG, March 1989",,A
Salt of Hartshorn,Stainless steels,Austenitic,304L,A (Resistant),A (Resistant),,S30403,,Saturated,Boiling,Boiling,,253.0,"Chemical Resistance of REMANIT Stainless Steels, Thyssen Edelstahlwerke AG, March 1989",,A
Salt of Hartshorn,Stainless steels,Austenitic,304LN,A (Resistant),A (Resistant),,S30453,,Saturated,20,68,,253.0,"Chemical Resistance of REMANIT Stainless Steels, Thyssen Edelstahlwerke AG, March 1989",,A
Salt of Hartshorn,Stainless steels,Austenitic,304LN,A (Resistant),A (Resistant),,S30453,,Saturated,Boiling,Boiling,,253.0,"Chemical Resistance of REMANIT Stainless Steels, Thyssen Edelstahlwerke AG, March 1989",,A
Salt of Hartshorn,Stainless steels,Austenitic,316F,A (Resistant),A (Resistant),,S31620,,Saturated,20,68,,253.0,"Chemical Resistance of REMANIT Stainless Steels, Thyssen Edelstahlwerke AG, March 1989",,A
Salt of Hartshorn,Stainless steels,Austenitic,316F,A (Resistant),A (Resistant),,S31620,,Saturated,Boiling,Boiling,,253.0,"Chemical Resistance of REMANIT Stainless Steels, Thyssen Edelstahlwerke AG, March 1989",,A
Salt of Hartshorn,Stainless steels,Austenitic,316L,A (Resistant),A (Resistant),,S31603,,Saturated,20,68,,253.0,"Chemical Resistance of REMANIT Stainless Steels, Thyssen Edelstahlwerke AG, March 1989",,A
Salt of Hartshorn,Stainless steels,Austenitic,316L,A (Resistant),A (Resistant),,S31603,,Saturated,Boiling,Boiling,,253.0,"Chemical Resistance of REMANIT Stainless Steels, Thyssen Edelstahlwerke AG, March 1989",,A
Salt of Hartshorn,Stainless steels,Austenitic,316LN,A (Resistant),A (Resistant),,S31653,,Saturated,20,68,,253.0,"Chemical Resistance of REMANIT Stainless Steels, Thyssen Edelstahlwerke AG, March 1989",,A
Salt of Hartshorn,Stainless steels,Austenitic,316LN,A (Resistant),A (Resistant),,S31653,,Saturated,Boiling,Boiling,,253.0,"Chemical Resistance of REMANIT Stainless Steels, Thyssen Edelstahlwerke AG, March 1989",,A
Salt of Hartshorn,Stainless steels,Austenitic,316Ti,A (Resistant),A (Resistant),,S31635,,Saturated,20,68,,253.0,"Chemical Resistance of REMANIT Stainless Steels, Thyssen Edelstahlwerke AG, March 1989",,A
Salt of Hartshorn,Stainless steels,Austenitic,316Ti,A (Resistant),A (Resistant),,S31635,,Saturated,Boiling,Boiling,,253.0,"Chemical Resistance of REMANIT Stainless Steels, Thyssen Edelstahlwerke AG, March 1989",,A
Salt of Hartshorn,Stainless steels,Austenitic,317L,A (Resistant),A (Resistant),,S31703,,Saturated,20,68,,253.0,"Chemical Resistance of REMANIT Stainless Steels, Thyssen Edelstahlwerke AG, March 1989",,A
Salt of Hartshorn,Stainless steels,Austenitic,317L,A (Resistant),A (Resistant),,S31703,,Saturated,Boiling,Boiling,,253.0,"Chemical Resistance of REMANIT Stainless Steels, Thyssen Edelstahlwerke AG, March 1989",,A
Salt of Hartshorn,Stainless steels,Austenitic,317LN,A (Resistant),A (Resistant),,S31725,,Saturated,20,68,,253.0,"Chemical Resistance of REMANIT Stainless Steels, Thyssen Edelstahlwerke AG, March 1989",,A
Salt of Hartshorn,Stainless steels,Austenitic,317LN,A (Resistant),A (Resistant),,S31725,,Saturated,Boiling,Boiling,,253.0,"Chemical Resistance of REMANIT Stainless Steels, Thyssen Edelstahlwerke AG, March 1989",,A
Salt of Hartshorn,Stainless steels,Duplex,329,A (Resistant),A (Resistant),,S32900,,Saturated,20,68,,253.0,"Chemical Resistance of REMANIT Stainless Steels, Thyssen Edelstahlwerke AG, March 1989",,A
Salt of Hartshorn,Stainless steels,Duplex,329,A (Resistant),A (Resistant),,S32900,,Saturated,Boiling,Boiling,,253.0,"Chemical Resistance of REMANIT Stainless Steels, Thyssen Edelstahlwerke AG, March 1989",,A
Salt of Hartshorn,Stainless steels,Duplex,F51,A (Resistant),A (Resistant),,S31803,,Saturated,20,68,,253.0,"Chemical Resistance of REMANIT Stainless Steels, Thyssen Edelstahlwerke AG, March 1989",,A
Salt of Hartshorn,Stainless steels,Duplex,F51,A (Resistant),A (Resistant),,S31803,,Saturated,Boiling,Boiling,,253.0,"Chemical Resistance of REMANIT Stainless Steels, Thyssen Edelstahlwerke AG, March 1989",,A
Salt of Hartshorn,Stainless steels,Ferritic,405,A (Resistant),A (Resistant),,S40500,,Saturated,20,68,,253.0,"Chemical Resistance of REMANIT Stainless Steels, Thyssen Edelstahlwerke AG, March 1989",,A
Salt of Hartshorn,Stainless steels,Ferritic,405,A (Resistant),A (Resistant),,S40500,,Saturated,Boiling,Boiling,,253.0,"Chemical Resistance of REMANIT Stainless Steels, Thyssen Edelstahlwerke AG, March 1989",,A
Salt of Hartshorn,Stainless steels,Ferritic,409,A (Resistant),A (Resistant),,S40900,,Saturated,20,68,,253.0,"Chemical Resistance of REMANIT Stainless Steels, Thyssen Edelstahlwerke AG, March 1989",,A
Salt of Hartshorn,Stainless steels,Ferritic,409,A (Resistant),A (Resistant),,S40900,,Saturated,Boiling,Boiling,,253.0,"Chemical Resistance of REMANIT Stainless Steels, Thyssen Edelstahlwerke AG, March 1989",,A
Salt of Hartshorn,Stainless steels,Ferritic,430,A (Resistant),A (Resistant),,S43000,,Saturated,20,68,,253.0,"Chemical Resistance of REMANIT Stainless Steels, Thyssen Edelstahlwerke AG, March 1989",,A
Salt of Hartshorn,Stainless steels,Ferritic,430,A (Resistant),A (Resistant),,S43000,,Saturated,Boiling,Boiling,,253.0,"Chemical Resistance of REMANIT Stainless Steels, Thyssen Edelstahlwerke AG, March 1989",,A
Salt of Hartshorn,Stainless steels,Ferritic,434,A (Resistant),A (Resistant),,S43400,,Saturated,20,68,,253.0,"Chemical Resistance of REMANIT Stainless Steels, Thyssen Edelstahlwerke AG, March 1989",,A
Salt of Hartshorn,Stainless steels,Ferritic,434,A (Resistant),A (Resistant),,S43400,,Saturated,Boiling,Boiling,,253.0,"Chemical Resistance of REMANIT Stainless Steels, Thyssen Edelstahlwerke AG, March 1989",,A
Salt of Hartshorn,Stainless steels,Martensitic,403,A (Resistant),A (Resistant),,S40300,,Saturated,20,68,,253.0,"Chemical Resistance of REMANIT Stainless Steels, Thyssen Edelstahlwerke AG, March 1989",,A
Salt of Hartshorn,Stainless steels,Martensitic,403,A (Resistant),A (Resistant),,S40300,,Saturated,Boiling,Boiling,,253.0,"Chemical Resistance of REMANIT Stainless Steels, Thyssen Edelstahlwerke AG, March 1989",,A
Salt of Hartshorn,Stainless steels,Martensitic,410,A (Resistant),A (Resistant),,S41000,,Saturated,20,68,,253.0,"Chemical Resistance of REMANIT Stainless Steels, Thyssen Edelstahlwerke AG, March 1989",,A
Salt of Hartshorn,Stainless steels,Martensitic,410,A (Resistant),A (Resistant),,S41000,,Saturated,Boiling,Boiling,,253.0,"Chemical Resistance of REMANIT Stainless Steels, Thyssen Edelstahlwerke AG, March 1989",,A
Salt of Hartshorn,Stainless steels,Martensitic,416,A (Resistant),A (Resistant),,S41600,,Saturated,20,68,,253.0,"Chemical Resistance of REMANIT Stainless Steels, Thyssen Edelstahlwerke AG, March 1989",,A
Salt of Hartshorn,Stainless steels,Martensitic,416,A (Resistant),A (Resistant),,S41600,,Saturated,Boiling,Boiling,,253.0,"Chemical Resistance of REMANIT Stainless Steels, Thyssen Edelstahlwerke AG, March 1989",,A
Salt of Hartshorn,Stainless steels,Martensitic,420,A (Resistant),A (Resistant),,S42000,,Saturated,20,68,,253.0,"Chemical Resistance of REMANIT Stainless Steels, Thyssen Edelstahlwerke AG, March 1989",,A
Salt of Hartshorn,Stainless steels,Martensitic,420,A (Resistant),A (Resistant),,S42000,,Saturated,Boiling,Boiling,,253.0,"Chemical Resistance of REMANIT Stainless Steels, Thyssen Edelstahlwerke AG, March 1989",,A
Seawater,Aluminum and alloys,99.0% min Al,Aluminum (99.0-99.5%),0.0009,0.036,Maximum depth of attack: 0.039 mils. Average depth of attack: 0.003 mils,A91199,"Half tide, North Carolina",,,,10 yr,150.0,"W.H. Ailor, Jr., Ten-Year Seawater Tests on Aluminum in Corrosion in Natural Environments (STP 558), ASTM, Philadelphia, 1974, p 117",0.0009,
Seawater,Aluminum and alloys,99.0% min Al,Aluminum (99.0-99.5%),0.0002,0.061,,A91199,"Immersion, North Carolina",,,,10 yr,150.0,"W.H. Ailor, Jr., Ten-Year Seawater Tests on Aluminum in Corrosion in Natural Environments (STP 558), ASTM, Philadelphia, 1974, p 117",0.0002,
Seawater,Aluminum and alloys,Alclad alloys,Alclad 2024-T3,0.015,0.6,,,At half tide,,,,193 d,175.0,"H.B. Bomberger, P.J. Cambourelis, and G.E. Hutchinson, Corrosion Properties of Titanium in Marine Environments, J. Electrochem. Soc., Vol 101, 1954, p 442; as cited in Metals Handbook, Ninth Edition, Vol 13, Corrosion, ASM International, Metals Park, OH, ",0.015,
Seawater,Aluminum and alloys,Aluminum-magnesium,5083-0,0.0009,0.036,Maximum depth of attack: 0.038 mils. Average depth of attack: 0.012 mils,A95083,"Half tide, North Carolina",,,,10 yr,150.0,"W.H. Ailor, Jr., Ten-Year Seawater Tests on Aluminum in Corrosion in Natural Environments (STP 558), ASTM, Philadelphia, 1974, p 117",0.0009,
Seawater,Aluminum and alloys,Aluminum-magnesium,5083-0,0.0015,0.059,Maximum depth of attack: 0.024 mils. Average depth of attack: 0.001 mils,A95083,"Immersion, North Carolina",,,,10 yr,150.0,"W.H. Ailor, Jr., Ten-Year Seawater Tests on Aluminum in Corrosion in Natural Environments (STP 558), ASTM, Philadelphia, 1974, p 117",0.0015,
Seawater,Aluminum and alloys,Aluminum-magnesium,5086-0,0.0009,0.035,Maximum depth of attack: 0.027 mils. Average depth of attack: 0.002 mils,A95086,"Half tide, North Carolina",,,,10 yr,150.0,"W.H. Ailor, Jr., Ten-Year Seawater Tests on Aluminum in Corrosion in Natural Environments (STP 558), ASTM, Philadelphia, 1974, p 117",0.0009,
Seawater,Aluminum and alloys,Aluminum-magnesium,5086-0,0.0015,0.057,,A95086,"Immersion, North Carolina",,,,10 yr,150.0,"W.H. Ailor, Jr., Ten-Year Seawater Tests on Aluminum in Corrosion in Natural Environments (STP 558), ASTM, Philadelphia, 1974, p 117",0.0015,
Seawater,Aluminum and alloys,Aluminum-magnesium,5144-H38,0.0009,0.037,Maximum depth of attack: 0.020 mils. Average depth of attack: 0.005 mils,A95144,"Half tide, North Carolina",,,,10 yr,150.0,"W.H. Ailor, Jr., Ten-Year Seawater Tests on Aluminum in Corrosion in Natural Environments (STP 558), ASTM, Philadelphia, 1974, p 117",0.0009,
Seawater,Aluminum and alloys,Aluminum-magnesium,5154-H38,0.0014,0.055,,A95154,"Immersion, North Carolina",,,,10 yr,150.0,"W.H. Ailor, Jr., Ten-Year Seawater Tests on Aluminum in Corrosion in Natural Environments (STP 558), ASTM, Philadelphia, 1974, p 117",0.0014,
Seawater,Aluminum and alloys,Aluminum-magnesium,5447-H34,0.0009,0.036,Maximum depth of attack: 0.022 mils. Average depth of attack: 0.001 mils,A95447,"Half tide, North Carolina",,,,10 yr,150.0,"W.H. Ailor, Jr., Ten-Year Seawater Tests on Aluminum in Corrosion in Natural Environments (STP 558), ASTM, Philadelphia, 1974, p 117",0.0009,
Seawater,Aluminum and alloys,Aluminum-magnesium,5454-H34,0.001,0.041,Maximum depth of attack: 0.015 mils. Average depth of attack: 0.003 mils,A95454,"Half tide, North Carolina",,,,10 yr,150.0,"W.H. Ailor, Jr., Ten-Year Seawater Tests on Aluminum in Corrosion in Natural Environments (STP 558), ASTM, Philadelphia, 1974, p 117",0.001,
Seawater,Aluminum and alloys,Aluminum-magnesium,5454-H34,0.0015,0.059,Maximum depth of attack: 0.020 mils. Average depth of attack: 0.004 mils,A95454,"Immersion, North Carolina",,,,10 yr,150.0,"W.H. Ailor, Jr., Ten-Year Seawater Tests on Aluminum in Corrosion in Natural Environments (STP 558), ASTM, Philadelphia, 1974, p 117",0.0015,
Seawater,Aluminum and alloys,Aluminum-magnesium,5456-0,0.0004,0.014,Maximum depth of attack: 0.069 mils. Average depth of attack: 0.013 mils,A95456,"Half tide, North Carolina",,,,10 yr,150.0,"W.H. Ailor, Jr., Ten-Year Seawater Tests on Aluminum in Corrosion in Natural Environments (STP 558), ASTM, Philadelphia, 1974, p 117",0.0004,
Seawater,Aluminum and alloys,Aluminum-magnesium,5456-0,0.0029,0.116,Maximum depth of attack: 0.131 mils. Average depth of attack: 0.040 mils,,"Immersion, North Carolina",,,,10 yr,150.0,"W.H. Ailor, Jr., Ten-Year Seawater Tests on Aluminum in Corrosion in Natural Environments (STP 558), ASTM, Philadelphia, 1974, p 117",0.0029,
Seawater,Aluminum and alloys,Aluminum-magnesium,5456-H321,0.0013,0.051,Maximum depth of attack: 0.072 mils. Average depth of attack: 0.013 mils,A95456,"Half tide, North Carolina",,,,10 yr,150.0,"W.H. Ailor, Jr., Ten-Year Seawater Tests on Aluminum in Corrosion in Natural Environments (STP 558), ASTM, Philadelphia, 1974, p 117",0.0013,
Seawater,Aluminum and alloys,Aluminum-magnesium,5456-H321,0.0016,0.064,Maximum depth of attack: 0.044 mils. Average depth of attack: 0.012 mils,A95456,"Immersion, North Carolina",,,,10 yr,150.0,"W.H. Ailor, Jr., Ten-Year Seawater Tests on Aluminum in Corrosion in Natural Environments (STP 558), ASTM, Philadelphia, 1974, p 117",0.0016,
Seawater,Aluminum and alloys,Aluminum-magnesium,5456-H321,0.28,11,Pitting 14 mil (.35 mm),A95456,Velocity 7.9FPS (2.4 m/s),,27,80,42 d,226.0,"D.C. Agarwal, Duplex Alloy 255 in Marine Applications, Materials Performance, NACE, USA, October 1988, p 63-67",0.28,
Seawater,Aluminum and alloys,Aluminum-magnesium,5456-H321,0.28,11,Pitting 4 mil (.11 mm),A95456,Velocity 7.9FPS (2.4 m/s),,27,80,42 d,226.0,"D.C. Agarwal, Duplex Alloy 255 in Marine Applications, Materials Performance, NACE, USA, October 1988, p 63-67",0.28,
Seawater,Aluminum and alloys,Aluminum-magnesium,5457-H34,0.0014,0.056,,A95457,"Immersion, North Carolina",,,,10 yr,150.0,"W.H. Ailor, Jr., Ten-Year Seawater Tests on Aluminum in Corrosion in Natural Environments (STP 558), ASTM, Philadelphia, 1974, p 117",0.0014,
Seawater,Aluminum and alloys,Aluminum-silicon,Al-Mg2Si alloys,C (Questionable),C (Questionable),,,,,,,,92.0,"F. King, Aluminum and Its Alloys, Ellis Horwood, Chichester, England, 1987, p 282-291",,C
Seawater,Carbon and alloy steels,Alloy steel,0.3 Cu steel,,,"Average depth, 2.2 (85)",K12810,,,,,16 yr,149.0,"Metals Handbook, Ninth Edition, Vol 1, Properties and Selection: Irons and Steels, American Society for Metals, Metals Park, OH, 1978, p 742",,
Seawater,Carbon and alloy steels,Alloy steel,0.3% Cu steel,0.15,5.9,,K12810,,,,,1 yr,149.0,"Metals Handbook, Ninth Edition, Vol 1, Properties and Selection: Irons and Steels, American Society for Metals, Metals Park, OH, 1978, p 742",0.15,
Seawater,Carbon and alloy steels,Alloy steel,0.3% Cu steel,0.09,3.5,,K12810,,,,,8 yr,149.0,"Metals Handbook, Ninth Edition, Vol 1, Properties and Selection: Irons and Steels, American Society for Metals, Metals Park, OH, 1978, p 742",0.09,
Seawater,Carbon and alloy steels,Alloy steel,0.3% Cu steel,0.08,3.1,,K12810,,,,,16 yr,149.0,"Metals Handbook, Ninth Edition, Vol 1, Properties and Selection: Irons and Steels, American Society for Metals, Metals Park, OH, 1978, p 742",0.08,
Seawater,Carbon and alloy steels,Alloy steel,0.3% Cu steel,,,"Average depth, 0.9 (36)",K12810,,,,,1 yr,149.0,"Metals Handbook, Ninth Edition, Vol 1, Properties and Selection: Irons and Steels, American Society for Metals, Metals Park, OH, 1978, p 742",,
Seawater,Carbon and alloy steels,Alloy steel,0.3% Cu steel,,,"Average depth, 1.6 (63)",K12810,,,,,8 yr,149.0,"Metals Handbook, Ninth Edition, Vol 1, Properties and Selection: Irons and Steels, American Society for Metals, Metals Park, OH, 1978, p 742",,
Seawater,Carbon and alloy steels,Alloy steel,1.2Mn-0.75Ni-0.45Cu steel,0.11,4.4,,,North Carolina,,,,1.5 yr,149.0,"Metals Handbook, Ninth Edition, Vol 1, Properties and Selection: Irons and Steels, American Society for Metals, Metals Park, OH, 1978, p 742",0.11,
Seawater,Carbon and alloy steels,Alloy steel,1.2Mn-0.75Ni-0.45Cu steel,0.1,3.8,,,North Carolina,,,,2.5 yr,149.0,"Metals Handbook, Ninth Edition, Vol 1, Properties and Selection: Irons and Steels, American Society for Metals, Metals Park, OH, 1978, p 742",0.1,
Seawater,Carbon and alloy steels,Alloy steel,1.2Mn-0.75Ni-0.45Cu steel,0.08,3,,,North Carolina,,,,4.5 yr,149.0,"Metals Handbook, Ninth Edition, Vol 1, Properties and Selection: Irons and Steels, American Society for Metals, Metals Park, OH, 1978, p 742",0.08,
Seawater,Carbon and alloy steels,Alloy steel,1.2Mn-0.75Ni-0.45Cu steel,0.07,2.6,,,North Carolina,,,,8.5 yr,149.0,"Metals Handbook, Ninth Edition, Vol 1, Properties and Selection: Irons and Steels, American Society for Metals, Metals Park, OH, 1978, p 742",0.07,
Seawater,Carbon and alloy steels,Alloy steel,1.8Ni-0.81Cu,0.14,5.3,,,North Carolina,,,,1.5 yr,149.0,"Metals Handbook, Ninth Edition, Vol 1, Properties and Selection: Irons and Steels, American Society for Metals, Metals Park, OH, 1978, p 742",0.14,
Seawater,Carbon and alloy steels,Alloy steel,1.8Ni-0.81Cu,0.12,4.5,,,North Carolina,,,,2.5 yr,149.0,"Metals Handbook, Ninth Edition, Vol 1, Properties and Selection: Irons and Steels, American Society for Metals, Metals Park, OH, 1978, p 742",0.12,
Seawater,Carbon and alloy steels,Alloy steel,1.8Ni-0.81Cu,0.09,3.5,,,North Carolina,,,,4.5 yr,149.0,"Metals Handbook, Ninth Edition, Vol 1, Properties and Selection: Irons and Steels, American Society for Metals, Metals Park, OH, 1978, p 742",0.09,
Seawater,Carbon and alloy steels,Alloy steel,1.8Ni-0.81Cu,0.08,3.2,,,North Carolina,,,,8. yr,149.0,"Metals Handbook, Ninth Edition, Vol 1, Properties and Selection: Irons and Steels, American Society for Metals, Metals Park, OH, 1978, p 742",0.08,
Seawater,Carbon and alloy steels,Alloy steel,2 Ni steel,0.19,7.4,,K21703,,,,,51 yr,149.0,"Metals Handbook, Ninth Edition, Vol 1, Properties and Selection: Irons and Steels, American Society for Metals, Metals Park, OH, 1978, p 742",0.19,
Seawater,Carbon and alloy steels,Alloy steel,2 Ni steel,0.1,4,,K21703,,,,,8 yr,149.0,"Metals Handbook, Ninth Edition, Vol 1, Properties and Selection: Irons and Steels, American Society for Metals, Metals Park, OH, 1978, p 742",0.1,
