Repository: wfreinhart/matse219

# MATSE 219: Materials Informatics

Auto-generated from the private authoring repo (matse219-instructor). Do not edit here directly -- changes are overwritten on the next publish run.

## Lectures

- [Lecture01](https://colab.research.google.com/github/wfreinhart/matse219/blob/staging/notebooks/Lecture01.ipynb)
- [Lecture02](https://colab.research.google.com/github/wfreinhart/matse219/blob/staging/notebooks/Lecture02.ipynb)
- [Lecture03](https://colab.research.google.com/github/wfreinhart/matse219/blob/staging/notebooks/Lecture03.ipynb)
- [Lecture04](https://colab.research.google.com/github/wfreinhart/matse219/blob/staging/notebooks/Lecture04.ipynb)

File: datasets/corrosion.csv (part 98 of 142)
Environment,Material Group,Material Family,Material,Rate (mm/yr) or Rating,Rate (mils/yr) or Rating,Localized Attack,UNS,Condition/Comment,Concentration (Vol %),Temperature (deg C),Temperature (deg F),Duration,Reference #,Reference,rate_mm_yr_numeric,rate_letter_grade
Seawater,Carbon and alloy steels,Alloy steel,2 Ni steel,0.09,3.3,,K21703,,,,,16 yr,149.0,"Metals Handbook, Ninth Edition, Vol 1, Properties and Selection: Irons and Steels, American Society for Metals, Metals Park, OH, 1978, p 742",0.09,
Seawater,Carbon and alloy steels,Alloy steel,2 Ni steel,,,"Average depth, 0.8 (33)",K21703,,,,,1 yr,149.0,"Metals Handbook, Ninth Edition, Vol 1, Properties and Selection: Irons and Steels, American Society for Metals, Metals Park, OH, 1978, p 742",,
Seawater,Carbon and alloy steels,Alloy steel,2 Ni steel,,,"Average depth, 2.4 (94)",K21703,,,,,8 yr,149.0,"Metals Handbook, Ninth Edition, Vol 1, Properties and Selection: Irons and Steels, American Society for Metals, Metals Park, OH, 1978, p 742",,
Seawater,Carbon and alloy steels,Alloy steel,2.6Cr-0.52Mo,0.04,1.4,,,North Carolina,,,,1.5 yr,149.0,"Metals Handbook, Ninth Edition, Vol 1, Properties and Selection: Irons and Steels, American Society for Metals, Metals Park, OH, 1978, p 742",0.04,
Seawater,Carbon and alloy steels,Alloy steel,2.6Cr-0.52Mo,0.04,1.6,,,North Carolina,,,,2.5 yr,149.0,"Metals Handbook, Ninth Edition, Vol 1, Properties and Selection: Irons and Steels, American Society for Metals, Metals Park, OH, 1978, p 742",0.04,
Seawater,Carbon and alloy steels,Alloy steel,2.6Cr-0.52Mo,0.04,1.6,,,North Carolina,,,,4.5 yr,149.0,"Metals Handbook, Ninth Edition, Vol 1, Properties and Selection: Irons and Steels, American Society for Metals, Metals Park, OH, 1978, p 742",0.04,
Seawater,Carbon and alloy steels,Alloy steel,2.6Cr-0.52Mo,0.03,1.3,,,North Carolina,,,,8.5 yr,149.0,"Metals Handbook, Ninth Edition, Vol 1, Properties and Selection: Irons and Steels, American Society for Metals, Metals Park, OH, 1978, p 742",0.03,
Seawater,Carbon and alloy steels,Alloy steel,5 Cr steel,0.07,2.7,,K41545,,,,,1 yr,149.0,"Metals Handbook, Ninth Edition, Vol 1, Properties and Selection: Irons and Steels, American Society for Metals, Metals Park, OH, 1978, p 742",0.07,
Seawater,Carbon and alloy steels,Alloy steel,5 Cr steel,0.1,4,,K41545,,,,,8 yr,149.0,"Metals Handbook, Ninth Edition, Vol 1, Properties and Selection: Irons and Steels, American Society for Metals, Metals Park, OH, 1978, p 742",0.1,
Seawater,Carbon and alloy steels,Alloy steel,5 Cr steel,0.09,3.5,,K41545,,,,,16 yr,149.0,"Metals Handbook, Ninth Edition, Vol 1, Properties and Selection: Irons and Steels, American Society for Metals, Metals Park, OH, 1978, p 742",0.09,
Seawater,Carbon and alloy steels,Alloy steel,5 Cr steel,,,"Average depth, 0.7 (27)",K41545,,,,,1 yr,149.0,"Metals Handbook, Ninth Edition, Vol 1, Properties and Selection: Irons and Steels, American Society for Metals, Metals Park, OH, 1978, p 742",,
Seawater,Carbon and alloy steels,Alloy steel,5 Cr steel,,,"Average depth, 1.6 (63)",K41545,,,,,8 yr,149.0,"Metals Handbook, Ninth Edition, Vol 1, Properties and Selection: Irons and Steels, American Society for Metals, Metals Park, OH, 1978, p 742",,
Seawater,Carbon and alloy steels,Alloy steel,5 Cr steel,,,"Average depth, 1.8 (69)",K41545,,,,,16 yr,149.0,"Metals Handbook, Ninth Edition, Vol 1, Properties and Selection: Irons and Steels, American Society for Metals, Metals Park, OH, 1978, p 742",,
Seawater,Carbon and alloy steels,Alloy steel,5Cr-1.5Mo,0.03,13,,,"1.93% Cl, 690 kPa (100 psig). Plus CO2, no H2S",,175,350,,172.0,"J.R. Bryant and C.B. Chitwood, Paper 58, presented at Corrosion/83, National Association of Corrosion Engineers, Houston, 1983",0.03,
Seawater,Carbon and alloy steels,Alloy steel,5Cr-1.5Mo,1,40,,,"1.92% Cl, 690 kPa (100 psig). Plus CO2 and 0.1% H2S",,175,350,,172.0,"J.R. Bryant and C.B. Chitwood, Paper 58, presented at Corrosion/83, National Association of Corrosion Engineers, Houston, 1983",1.0,
Seawater,Carbon and alloy steels,Alloy steel,"ASTM A242, type 1",0.11,4.2,,K11510,North Carolina,,,,1.5 yr,149.0,"Metals Handbook, Ninth Edition, Vol 1, Properties and Selection: Irons and Steels, American Society for Metals, Metals Park, OH, 1978, p 742",0.11,
Seawater,Carbon and alloy steels,Alloy steel,"ASTM A242, type 1",0.11,4.3,,K11510,North Carolina,,,,2.5 yr,149.0,"Metals Handbook, Ninth Edition, Vol 1, Properties and Selection: Irons and Steels, American Society for Metals, Metals Park, OH, 1978, p 742",0.11,
Seawater,Carbon and alloy steels,Alloy steel,"ASTM A242, type 1",0.1,3.8,,K11510,North Carolina,,,,4.5 yr,149.0,"Metals Handbook, Ninth Edition, Vol 1, Properties and Selection: Irons and Steels, American Society for Metals, Metals Park, OH, 1978, p 742",0.1,
Seawater,Carbon and alloy steels,Alloy steel,"ASTM A242, type 1",0.08,3.1,,K11510,North Carolina,,,,8.5 yr,149.0,"Metals Handbook, Ninth Edition, Vol 1, Properties and Selection: Irons and Steels, American Society for Metals, Metals Park, OH, 1978, p 742",0.08,
Seawater,Carbon and alloy steels,Alloy steel,HY-80,1.02,40.2,Pitting 11 mil (.28 mm),,Velocity 7.9FPS (2.4 m/s),,27,80,42 d,226.0,"D.C. Agarwal, Duplex Alloy 255 in Marine Applications, Materials Performance, NACE, USA, October 1988, p 63-67",1.02,
Seawater,Carbon and alloy steels,Alloy steel,HY-80,0.9,35.5,Pitting 6 mil (.16 mm),,Velocity 7.9FPS (2.4 m/s),,27,80,42 d,226.0,"D.C. Agarwal, Duplex Alloy 255 in Marine Applications, Materials Performance, NACE, USA, October 1988, p 63-67",0.9,
Seawater,Carbon and alloy steels,Alloy steel,4130,2.6,101,,G41300,"1.92% Cl, 690 kPa (100 psig). Plus CO2 and 0.1% H2S",,175,350,,172.0,"J.R. Bryant and C.B. Chitwood, Paper 58, presented at Corrosion/83, National Association of Corrosion Engineers, Houston, 1983",2.6,
Seawater,Carbon and alloy steels,Alloy steel,4130,0.9,35,,G41300,"1.93% Cl, 690 kPa (100 psig). Plus CO2, no H2S",,175,350,,172.0,"J.R. Bryant and C.B. Chitwood, Paper 58, presented at Corrosion/83, National Association of Corrosion Engineers, Houston, 1983",0.9,
Seawater,Carbon and alloy steels,Carbon steel,Carbon steel,0.15,5.9,,G10100,Panama Canal Zone,,,,1 yr,149.0,"Metals Handbook, Ninth Edition, Vol 1, Properties and Selection: Irons and Steels, American Society for Metals, Metals Park, OH, 1978, p 742",0.15,
Seawater,Carbon and alloy steels,Carbon steel,Carbon steel,0.08,3.2,,G10100,Panama Canal Zone,,,,8 yr,149.0,"Metals Handbook, Ninth Edition, Vol 1, Properties and Selection: Irons and Steels, American Society for Metals, Metals Park, OH, 1978, p 742",0.08,
Seawater,Carbon and alloy steels,Carbon steel,Carbon steel,0.08,2.9,,G10100,Panama Canal Zone,,,,16 yr,149.0,"Metals Handbook, Ninth Edition, Vol 1, Properties and Selection: Irons and Steels, American Society for Metals, Metals Park, OH, 1978, p 742",0.08,
Seawater,Carbon and alloy steels,Carbon steel,Carbon steel,,,"Average depth, 1.0 (41)",G10100,,,,,1 yr,149.0,"Metals Handbook, Ninth Edition, Vol 1, Properties and Selection: Irons and Steels, American Society for Metals, Metals Park, OH, 1978, p 742",,
Seawater,Carbon and alloy steels,Carbon steel,Carbon steel,,,"Average depth, 1.7 (66)",G10100,,,,,8 yr,149.0,"Metals Handbook, Ninth Edition, Vol 1, Properties and Selection: Irons and Steels, American Society for Metals, Metals Park, OH, 1978, p 742",,
Seawater,Carbon and alloy steels,Carbon steel,Carbon steel,,,"Average depth, 2.3 (90)",G10100,,,,,16 yr,149.0,"Metals Handbook, Ninth Edition, Vol 1, Properties and Selection: Irons and Steels, American Society for Metals, Metals Park, OH, 1978, p 742",,
Seawater,Carbon and alloy steels,Carbon steel,Carbon steel,0.16,6.2,,G10100,Tidal current (0.3 m/s),,,,,171.0,"International Nickel Company; as cited in Metals Handbook, Ninth Edition, Vol 13, Corrosion, ASM International, Metals Park, OH, 1987, p 333",0.16,
Seawater,Carbon and alloy steels,Carbon steel,Carbon steel,0.33,13,,G10100,Flume (1.2 m/s),,,,,171.0,"International Nickel Company; as cited in Metals Handbook, Ninth Edition, Vol 13, Corrosion, ASM International, Metals Park, OH, 1987, p 333",0.33,
Seawater,Carbon and alloy steels,Carbon steel,Carbon steel,1.2,47,,G10100,Rotating disk (8 m/s),,,,,171.0,"International Nickel Company; as cited in Metals Handbook, Ninth Edition, Vol 13, Corrosion, ASM International, Metals Park, OH, 1987, p 333",1.2,
Seawater,Carbon and alloy steels,Carbon steel,Structural carbon steel,0.12,4.8,,G10100,North Carolina,,,,1.5 yr,149.0,"Metals Handbook, Ninth Edition, Vol 1, Properties and Selection: Irons and Steels, American Society for Metals, Metals Park, OH, 1978, p 742",0.12,
Seawater,Carbon and alloy steels,Carbon steel,Structural carbon steel,0.11,4.1,,G10100,North Carolina,,,,2.5 yr,149.0,"Metals Handbook, Ninth Edition, Vol 1, Properties and Selection: Irons and Steels, American Society for Metals, Metals Park, OH, 1978, p 742",0.11,
Seawater,Carbon and alloy steels,Carbon steel,Structural carbon steel,0.09,3.3,,G10100,North Carolina,,,,4.5 yr,149.0,"Metals Handbook, Ninth Edition, Vol 1, Properties and Selection: Irons and Steels, American Society for Metals, Metals Park, OH, 1978, p 742",0.09,
Seawater,Carbon and alloy steels,Carbon steel,Structural carbon steel,0.07,2.7,,G10100,North Carolina,,,,8.5 yr,149.0,"Metals Handbook, Ninth Edition, Vol 1, Properties and Selection: Irons and Steels, American Society for Metals, Metals Park, OH, 1978, p 742",0.07,
Seawater,Carbon and alloy steels,Nickel steel,5 Ni steel,0.1,4,,,,,,,8 yr,149.0,"Metals Handbook, Ninth Edition, Vol 1, Properties and Selection: Irons and Steels, American Society for Metals, Metals Park, OH, 1978, p 742",0.1,
Seawater,Carbon and alloy steels,Nickel steel,5 Ni steel,0.16,6.3,,,,,,,1 yr,149.0,"Metals Handbook, Ninth Edition, Vol 1, Properties and Selection: Irons and Steels, American Society for Metals, Metals Park, OH, 1978, p 742",0.16,
Seawater,Carbon and alloy steels,Nickel steel,5 Ni steel,0.09,3.3,,,,,,,16 yr,149.0,"Metals Handbook, Ninth Edition, Vol 1, Properties and Selection: Irons and Steels, American Society for Metals, Metals Park, OH, 1978, p 742",0.09,
Seawater,Carbon and alloy steels,Nickel steel,5 Ni steel,,,"Average depth, 0.7 (29)",,,,,,1 yr,149.0,"Metals Handbook, Ninth Edition, Vol 1, Properties and Selection: Irons and Steels, American Society for Metals, Metals Park, OH, 1978, p 742",,
Seawater,Carbon and alloy steels,Nickel steel,5 Ni steel,,,"Average depth, 3.0 (117)",,,,,,8 yr,149.0,"Metals Handbook, Ninth Edition, Vol 1, Properties and Selection: Irons and Steels, American Society for Metals, Metals Park, OH, 1978, p 742",,
Seawater,Copper and alloys,Aluminum brass,Aluminum brass,0.003,0.12,,C68700,Flowing Seawater,,,,62 d,257.0,"Corrosion Handbook, Vol 1, Dieter Behrens, Ed., DECHEMA, Germany, 1987",0.003,
Seawater,Copper and alloys,Aluminum brass,Aluminum brass,0.0066,0.26,,C68700,Flowing seawater with 0.25 ppm chlorine,,,,62 d,257.0,"Corrosion Handbook, Vol 1, Dieter Behrens, Ed., DECHEMA, Germany, 1987",0.0066,
Seawater,Copper and alloys,Aluminum brass,Aluminum brass,0.0018,0.07,,C68700,Flowing seawater with 0.5-1.0 ppm chlorine for 1 h every 6 h,,,,62 d,257.0,"Corrosion Handbook, Vol 1, Dieter Behrens, Ed., DECHEMA, Germany, 1987",0.0018,
Seawater,Copper and alloys,Aluminum brass,Aluminum brass,,,0.36-3 (14.2-118),C68700,"Impingement test, (4.6 m/s)",,26-Oct,50-80,30-60 d,173.0,"D.B. Anderson and K.D. Efird, Proceedings of the Third International Congress on Marine Corrosion and Fouling, National Bureau of Standards, Washington, DC, Oct 1972",,
Seawater,Copper and alloys,Aluminum bronze,Aluminum bronze,B (Good),B (Good),,,,,,,,93.0,"H. Leidheiser, Jr., The Corrosion of Copper, Tin and Their Alloys, John Wiley & Sons, New York, 1971, p 90-96",,B
Seawater,Copper and alloys,Aluminum bronze,Aluminum bronze,0.02,0.9,,C61800,Tidal current (0.3 m/s),,,,,171.0,"International Nickel Company; as cited in Metals Handbook, Ninth Edition, Vol 13, Corrosion, ASM International, Metals Park, OH, 1987, p 333",0.02,
Seawater,Copper and alloys,Aluminum bronze,Aluminum bronze,1,40,,C61800,Rotating disk (8 m/s),,,,,171.0,"International Nickel Company; as cited in Metals Handbook, Ninth Edition, Vol 13, Corrosion, ASM International, Metals Park, OH, 1987, p 333",1.0,
Seawater,Copper and alloys,Brass,Aluminum brass,0.01,0.3,,,Tidal current (0.3 m/s),,,,,171.0,"International Nickel Company; as cited in Metals Handbook, Ninth Edition, Vol 13, Corrosion, ASM International, Metals Park, OH, 1987, p 333",0.01,
Seawater,Copper and alloys,Brass,Aluminum brass,0.5,18,,,Rotating disk (8 m/s),,,,,171.0,"International Nickel Company; as cited in Metals Handbook, Ninth Edition, Vol 13, Corrosion, ASM International, Metals Park, OH, 1987, p 333",0.5,
Seawater,Copper and alloys,Brass,Aluminum brass,0.0036,0.41,,C68700,Flowing seawater with 0.5 ppm chlorine for 30 min every 8 h,,,,62 d,257.0,"Corrosion Handbook, Vol 1, Dieter Behrens, Ed., DECHEMA, Germany, 1987",0.0036,
Seawater,Copper and alloys,Brass,Brass,A (Resistant),A (Resistant),,,,,,,,93.0,"H. Leidheiser, Jr., The Corrosion of Copper, Tin and Their Alloys, John Wiley & Sons, New York, 1971, p 90-96",,A
Seawater,Copper and alloys,Brass,Cartridge brass,C (Questionable),C (Questionable),,C26000,,,,,,93.0,"H. Leidheiser, Jr., The Corrosion of Copper, Tin and Their Alloys, John Wiley & Sons, New York, 1971, p 90-96",,C
Seawater,Copper and alloys,Brass,Commercial bronze,B (Good),B (Good),,C22000,,,,,,93.0,"H. Leidheiser, Jr., The Corrosion of Copper, Tin and Their Alloys, John Wiley & Sons, New York, 1971, p 90-96",,B
Seawater,Copper and alloys,Brass,Muntz metal,C (Questionable),C (Questionable),,C28000,,,,,,93.0,"H. Leidheiser, Jr., The Corrosion of Copper, Tin and Their Alloys, John Wiley & Sons, New York, 1971, p 90-96",,C
Seawater,Copper and alloys,Brass,Red brass,B (Good),B (Good),,C23000,,,,,,93.0,"H. Leidheiser, Jr., The Corrosion of Copper, Tin and Their Alloys, John Wiley & Sons, New York, 1971, p 90-96",,B
Seawater,Copper and alloys,Copper,Copper,0.013,0.5,,,Half tide,,,,193 d,175.0,"H.B. Bomberger, P.J. Cambourelis, and G.E. Hutchinson, Corrosion Properties of Titanium in Marine Environments, J. Electrochem. Soc., Vol 101, 1954, p 442; as cited in Metals Handbook, Ninth Edition, Vol 13, Corrosion, ASM International, Metals Park, OH, ",0.013,
Seawater,Copper and alloys,Copper,Copper,0.12,4.7,Pitting 5 mil (.12 mm),,Velocity 7.9FPS (2.4 m/s),,27,80,42 d,226.0,"D.C. Agarwal, Duplex Alloy 255 in Marine Applications, Materials Performance, NACE, USA, October 1988, p 63-67",0.12,
Seawater,Copper and alloys,Copper,Copper,0.12,4.7,Pitting 5 mil (.12 mm),,Velocity 7.9FPS (2.4 m/s),,27,80,42 d,226.0,"D.C. Agarwal, Duplex Alloy 255 in Marine Applications, Materials Performance, NACE, USA, October 1988, p 63-67",0.12,
Seawater,Copper and alloys,Copper,Electrolytic copper,B (Good),B (Good),,C11000,,,,,,93.0,"H. Leidheiser, Jr., The Corrosion of Copper, Tin and Their Alloys, John Wiley & Sons, New York, 1971, p 90-96",,B
Seawater,Copper and alloys,Copper,Phosphor copper,B (Good),B (Good),,C12200,,,,,,93.0,"H. Leidheiser, Jr., The Corrosion of Copper, Tin and Their Alloys, John Wiley & Sons, New York, 1971, p 90-96",,B
Seawater,Copper and alloys,Copper-nickel,70-30 cupronickel,A (Resistant),A (Resistant),,C71500,,,,,,93.0,"H. Leidheiser, Jr., The Corrosion of Copper, Tin and Their Alloys, John Wiley & Sons, New York, 1971, p 90-96",,A
Seawater,Copper and alloys,Copper-nickel,70-30 cupronickel,,,0.12-1.08 (4.7-42.5),C71500,"Impingement test, (4.6 m/s)",,26-Oct,50-80,30-60 d,173.0,"D.B. Anderson and K.D. Efird, Proceedings of the Third International Congress on Marine Corrosion and Fouling, National Bureau of Standards, Washington, DC, Oct 1972",,
Seawater,Copper and alloys,Copper-nickel,70-30 cupronickel,,,0.36-6.84 (14.2-269),C71500,"Impingement test, (6.8 m/s)",,26-Oct,50-80,30-60 d,173.0,"D.B. Anderson and K.D. Efird, Proceedings of the Third International Congress on Marine Corrosion and Fouling, National Bureau of Standards, Washington, DC, Oct 1972",,
Seawater,Copper and alloys,Copper-nickel,70-30 cupronickel,,,1.68-2.04 (66-80.3),C71500,"Impingement test, (9.8 m/s)",,26-Oct,50-80,30-60 d,173.0,"D.B. Anderson and K.D. Efird, Proceedings of the Third International Congress on Marine Corrosion and Fouling, National Bureau of Standards, Washington, DC, Oct 1972",,
Seawater,Copper and alloys,Copper-nickel,70-30 cupronickel,0.0028,0.11,,C71500,Flowing Seawater,,,,62 d,257.0,"Corrosion Handbook, Vol 1, Dieter Behrens, Ed., DECHEMA, Germany, 1987",0.0028,
Seawater,Copper and alloys,Copper-nickel,70-30 cupronickel,0.0025,0.01,,C71500,Flowing seawater with 0.25 ppm chlorine,,,,62 d,257.0,"Corrosion Handbook, Vol 1, Dieter Behrens, Ed., DECHEMA, Germany, 1987",0.0025,
Seawater,Copper and alloys,Copper-nickel,70-30 cupronickel,0.002,0.08,,C71500,Flowing seawater with 0.5-1.0 ppm chlorine for 1 h every 6 h,,,,62 d,257.0,"Corrosion Handbook, Vol 1, Dieter Behrens, Ed., DECHEMA, Germany, 1987",0.002,
Seawater,Copper and alloys,Copper-nickel,70-30 cupronickel,0.002,0.08,,C71500,Flowing seawater with 0.5 ppm chlorine for 30 min every 8 h,,,,62 d,257.0,"Corrosion Handbook, Vol 1, Dieter Behrens, Ed., DECHEMA, Germany, 1987",0.002,
Seawater,Copper and alloys,Copper-nickel,70-30 cupronickel,0.005,0.2,,C71500,,,19-31,66-88,1 yr,227.0,"E.D. Thomas, K.E. Lucas, M.H. Peterson, and D.K. Christian, Effects of Electrolytic Chlorination on Marine Materials, Materials Performance, NACE, USA, July 1988, p 36-39",0.005,
Seawater,Copper and alloys,Copper-nickel,70-30 cupronickel,0.004,0.2,0.1 mil (.002 mm),C71500,Chlorinated at 1 ppm TO,,19-31,66-88,1 yr,227.0,"E.D. Thomas, K.E. Lucas, M.H. Peterson, and D.K. Christian, Effects of Electrolytic Chlorination on Marine Materials, Materials Performance, NACE, USA, July 1988, p 36-39",0.004,
Seawater,Copper and alloys,Copper-nickel,70-30 cupronickel,0.015,0.6,0.6 mil (.015 mm),C71500,Chlorinated at 4 ppm TO,,19-31,66-88,1 yr,227.0,"E.D. Thomas, K.E. Lucas, M.H. Peterson, and D.K. Christian, Effects of Electrolytic Chlorination on Marine Materials, Materials Performance, NACE, USA, July 1988, p 36-39",0.015,
Seawater,Copper and alloys,Copper-nickel,70-30 cupronickel (modified),,,0.12-0.36 (4.7-14.2),C71900,"Impingement test, (6.8 m/s)",,26-Oct,50-80,30-60 d,173.0,"D.B. Anderson and K.D. Efird, Proceedings of the Third International Congress on Marine Corrosion and Fouling, National Bureau of Standards, Washington, DC, Oct 1972",,
Seawater,Copper and alloys,Copper-nickel,70-30 cupronickel (modified),A (Resistant),A (Resistant),,C71900,"Impingement test, (4.6 m/s)",,26-Oct,50-80,30-60 d,173.0,"D.B. Anderson and K.D. Efird, Proceedings of the Third International Congress on Marine Corrosion and Fouling, National Bureau of Standards, Washington, DC, Oct 1972",,A
Seawater,Copper and alloys,Copper-nickel,70-30 cupronickel (modified),,,1.08-1.44 (42.5-56.7),C71900,"Impingement test, (9.8 m/s)",,26-Oct,50-80,30-60 d,173.0,"D.B. Anderson and K.D. Efird, Proceedings of the Third International Congress on Marine Corrosion and Fouling, National Bureau of Standards, Washington, DC, Oct 1972",,
Seawater,Copper and alloys,Copper-nickel,70Cu-30Ni,0.01 max,0.1 max,,C71500,Tidal current (0.3 m/s),,,,,171.0,"International Nickel Company; as cited in Metals Handbook, Ninth Edition, Vol 13, Corrosion, ASM International, Metals Park, OH, 1987, p 333",0.01,
Seawater,Copper and alloys,Copper-nickel,70Cu-30Ni,0.01 max,0.1 max,,C71500,Flume (1.2 m/s),,,,,171.0,"International Nickel Company; as cited in Metals Handbook, Ninth Edition, Vol 13, Corrosion, ASM International, Metals Park, OH, 1987, p 333",0.01,
Seawater,Copper and alloys,Copper-nickel,70Cu-30Ni,0.16,6.3,,C71500,Rotating disk (8 m/s),,,,,171.0,"International Nickel Company; as cited in Metals Handbook, Ninth Edition, Vol 13, Corrosion, ASM International, Metals Park, OH, 1987, p 333",0.16,
Seawater,Copper and alloys,Copper-nickel,85-15 cupronickel + Cr,A (Resistant),A (Resistant),,C72200,"Impingement test, (4.6 m/s)",,26-Oct,50-80,30-60 d,173.0,"D.B. Anderson and K.D. Efird, Proceedings of the Third International Congress on Marine Corrosion and Fouling, National Bureau of Standards, Washington, DC, Oct 1972",,A
Seawater,Copper and alloys,Copper-nickel,85-15 cupronickel + Cr,,,0.12 (4.7),C72200,"Impingement test, (6.8 m/s)",,26-Oct,50-80,30-60 d,173.0,"D.B. Anderson and K.D. Efird, Proceedings of the Third International Congress on Marine Corrosion and Fouling, National Bureau of Standards, Washington, DC, Oct 1972",,
Seawater,Copper and alloys,Copper-nickel,85-15 cupronickel + Cr,A (Resistant),A (Resistant),,C72200,"Impingement test, (9.8 m/s)",,26-Oct,50-80,30-60 d,173.0,"D.B. Anderson and K.D. Efird, Proceedings of the Third International Congress on Marine Corrosion and Fouling, National Bureau of Standards, Washington, DC, Oct 1972",,A
Seawater,Copper and alloys,Copper-nickel,90-10 cupronickel,A (Resistant),A (Resistant),,C70600,,,,,,93.0,"H. Leidheiser, Jr., The Corrosion of Copper, Tin and Their Alloys, John Wiley & Sons, New York, 1971, p 90-96",,A
Seawater,Copper and alloys,Copper-nickel,90-10 cupronickel,,,0.12-2.16 (4.7-8.5),C70600,"Impingement test, (4.6 m/s)",,26-Oct,50-80,30-60 d,173.0,"D.B. Anderson and K.D. Efird, Proceedings of the Third International Congress on Marine Corrosion and Fouling, National Bureau of Standards, Washington, DC, Oct 1972",,
Seawater,Copper and alloys,Copper-nickel,90-10 cupronickel,,,0.36-1.56 (14.2-61.4),C70600,"Impingement test, (6.8 m/s)",,26-Oct,50-80,30-60 d,173.0,"D.B. Anderson and K.D. Efird, Proceedings of the Third International Congress on Marine Corrosion and Fouling, National Bureau of Standards, Washington, DC, Oct 1972",,
Seawater,Copper and alloys,Copper-nickel,90-10 cupronickel,,,1.56 (61.4),C70600,"Impingement test, (9.8 m/s)",,26-Oct,50-80,30-60 d,173.0,"D.B. Anderson and K.D. Efird, Proceedings of the Third International Congress on Marine Corrosion and Fouling, National Bureau of Standards, Washington, DC, Oct 1972",,
Seawater,Copper and alloys,Copper-nickel,90-10 cupronickel,0.0069,0.27,,C70600,Flowing seawater,,,,62 d,257.0,"Corrosion Handbook, Vol 1, Dieter Behrens, Ed., DECHEMA, Germany, 1987",0.0069,
Seawater,Copper and alloys,Copper-nickel,90-10 cupronickel,0.014,0.55,,C70600,Flowing seawater with 0.25 ppm chlorine,,,,62 d,257.0,"Corrosion Handbook, Vol 1, Dieter Behrens, Ed., DECHEMA, Germany, 1987",0.014,
Seawater,Copper and alloys,Copper-nickel,90-10 cupronickel,0.012,0.47,,C70600,Flowing seawater with 0.5-1.0 ppm chlorine for 1 h every 6 h,,,,62 d,257.0,"Corrosion Handbook, Vol 1, Dieter Behrens, Ed., DECHEMA, Germany, 1987",0.012,
Seawater,Copper and alloys,Copper-nickel,90-10 cupronickel,0.0071,0.28,,C70600,Flowing seawater with 0.5 ppm chlorine for 30 min every 8 h,,,,62 d,257.0,"Corrosion Handbook, Vol 1, Dieter Behrens, Ed., DECHEMA, Germany, 1987",0.0071,
Seawater,Copper and alloys,Copper-nickel,90-10 cupronickel,0.005,0.2,,C70600,,,19-31,66-88,1 yr,227.0,"E.D. Thomas, K.E. Lucas, M.H. Peterson, and D.K. Christian, Effects of Electrolytic Chlorination on Marine Materials, Materials Performance, NACE, USA, July 1988, p 36-39",0.005,
Seawater,Copper and alloys,Copper-nickel,90-10 cupronickel,0.01,0.4,<0.1 mil (.001 mm),C70600,Chlorinated at 1 ppm TO,,19-31,66-88,1 yr,227.0,"E.D. Thomas, K.E. Lucas, M.H. Peterson, and D.K. Christian, Effects of Electrolytic Chlorination on Marine Materials, Materials Performance, NACE, USA, July 1988, p 36-39",0.01,
Seawater,Copper and alloys,Copper-nickel,90-10 cupronickel,0.012,0.5,0.4 mil (.010 mm),C70600,Chlorinated at 4 ppm TO,,19-31,66-88,1 yr,227.0,"E.D. Thomas, K.E. Lucas, M.H. Peterson, and D.K. Christian, Effects of Electrolytic Chlorination on Marine Materials, Materials Performance, NACE, USA, July 1988, p 36-39",0.012,
Seawater,Copper and alloys,Copper-nickel,90Cu-10Ni,0.02,0.8,,C70600,Tidal current (0.3 m/s),,,,,171.0,"International Nickel Company; as cited in Metals Handbook, Ninth Edition, Vol 13, Corrosion, ASM International, Metals Park, OH, 1987, p 333",0.02,
Seawater,Copper and alloys,Copper-nickel,90Cu-10Ni,0.4,16,,C70600,Rotating disk (8 m/s),,,,,171.0,"International Nickel Company; as cited in Metals Handbook, Ninth Edition, Vol 13, Corrosion, ASM International, Metals Park, OH, 1987, p 333",0.4,
Seawater,Copper and alloys,Leaded brass,Architectural bronze,C (Questionable),C (Questionable),,C38500,,,,,,93.0,"H. Leidheiser, Jr., The Corrosion of Copper, Tin and Their Alloys, John Wiley & Sons, New York, 1971, p 90-96",,C
Seawater,Copper and alloys,Leaded brass,Free-cutting brass,C (Questionable),C (Questionable),,C36000,,,,,,93.0,"H. Leidheiser, Jr., The Corrosion of Copper, Tin and Their Alloys, John Wiley & Sons, New York, 1971, p 90-96",,C
Seawater,Copper and alloys,Leaded brass,Hydraulic bronze,,0.7,,,Tidal current (0.3 m/s),,,,,171.0,"International Nickel Company; as cited in Metals Handbook, Ninth Edition, Vol 13, Corrosion, ASM International, Metals Park, OH, 1987, p 333",,
Seawater,Copper and alloys,Leaded brass,Hydraulic bronze,,0.2,,,Flume (1.2 m/s),,,,,171.0,"International Nickel Company; as cited in Metals Handbook, Ninth Edition, Vol 13, Corrosion, ASM International, Metals Park, OH, 1987, p 333",,
Seawater,Copper and alloys,Leaded brass,Hydraulic bronze,,55,,,Rotating disk (8 m/s),,,,,171.0,"International Nickel Company; as cited in Metals Handbook, Ninth Edition, Vol 13, Corrosion, ASM International, Metals Park, OH, 1987, p 333",,
Seawater,Copper and alloys,Nickel-silver,Nickel silver,A (Resistant),A (Resistant),,,,18,,,,93.0,"H. Leidheiser, Jr., The Corrosion of Copper, Tin and Their Alloys, John Wiley & Sons, New York, 1971, p 90-96",,A
Seawater,Copper and alloys,Phosphor bronze,"Phosphor bronze, 5% Sn",B (Good),B (Good),,C51000,,,,,,93.0,"H. Leidheiser, Jr., The Corrosion of Copper, Tin and Their Alloys, John Wiley & Sons, New York, 1971, p 90-96",,B
Seawater,Copper and alloys,Phosphor bronze,"Phosphor bronze, 8% Sn",A (Resistant),A (Resistant),,C52100,,,,,,93.0,"H. Leidheiser, Jr., The Corrosion of Copper, Tin and Their Alloys, John Wiley & Sons, New York, 1971, p 90-96",,A
Seawater,Copper and alloys,Silicon bronze,Silicon bronze,,0.2,,,Tidal current (0.3 m/s),,,,,171.0,"International Nickel Company; as cited in Metals Handbook, Ninth Edition, Vol 13, Corrosion, ASM International, Metals Park, OH, 1987, p 333",,
Seawater,Copper and alloys,Silicon bronze,Silicon bronze,,0.3,,,Flume (1.2 m/s),,,,,171.0,"International Nickel Company; as cited in Metals Handbook, Ninth Edition, Vol 13, Corrosion, ASM International, Metals Park, OH, 1987, p 333",,
Seawater,Copper and alloys,Silicon bronze,Silicon bronze,,60,,,Rotating disk (8 m/s),,,,,171.0,"International Nickel Company; as cited in Metals Handbook, Ninth Edition, Vol 13, Corrosion, ASM International, Metals Park, OH, 1987, p 333",,
Seawater,Copper and alloys,Silicon bronze,"Silicon bronze, high",B (Good),B (Good),,C65500,,,,,,93.0,"H. Leidheiser, Jr., The Corrosion of Copper, Tin and Their Alloys, John Wiley & Sons, New York, 1971, p 90-96",,B
Seawater,Copper and alloys,Silicon bronze,"Silicon bronze, low",B (Good),B (Good),,C65100,,,,,,93.0,"H. Leidheiser, Jr., The Corrosion of Copper, Tin and Their Alloys, John Wiley & Sons, New York, 1971, p 90-96",,B
Seawater,Copper and alloys,Tin brass,Admiralty brass,A (Resistant),A (Resistant),,C44300,,,,,,93.0,"H. Leidheiser, Jr., The Corrosion of Copper, Tin and Their Alloys, John Wiley & Sons, New York, 1971, p 90-96",,A
Seawater,Copper and alloys,Tin brass,Admiralty brass,0.01,0.3,,C44300,Tidal current (0.3 m/s),,,,,171.0,"International Nickel Company; as cited in Metals Handbook, Ninth Edition, Vol 13, Corrosion, ASM International, Metals Park, OH, 1987, p 333",0.01,
Seawater,Copper and alloys,Tin brass,Admiralty brass,0.09,3.4,,C44300,Flume (1.2 m/s),,,,,171.0,"International Nickel Company; as cited in Metals Handbook, Ninth Edition, Vol 13, Corrosion, ASM International, Metals Park, OH, 1987, p 333",0.09,
Seawater,Copper and alloys,Tin brass,Admiralty brass,0.7,29,,C44300,Rotating disk (8 m/s),,,,,171.0,"International Nickel Company; as cited in Metals Handbook, Ninth Edition, Vol 13, Corrosion, ASM International, Metals Park, OH, 1987, p 333",0.7,
Seawater,Copper and alloys,Tin brass,Admiralty brass,,,1.8-4.8 (71-189),C44300,"Impingement test, (4.6 m/s)",,26-Oct,50-80,30-60 d,173.0,"D.B. Anderson and K.D. Efird, Proceedings of the Third International Congress on Marine Corrosion and Fouling, National Bureau of Standards, Washington, DC, Oct 1972",,
Seawater,Copper and alloys,Tin brass,Admiralty Brass,0.0074,0.29,,C44300,Flowing seawater,,,,62 d,257.0,"Corrosion Handbook, Vol 1, Dieter Behrens, Ed., DECHEMA, Germany, 1987",0.0074,
Seawater,Copper and alloys,Tin brass,Admiralty Brass,0.013,0.51,,C44300,Flowing seawater with 0.25 ppm chlorine,,,,62 d,257.0,"Corrosion Handbook, Vol 1, Dieter Behrens, Ed., DECHEMA, Germany, 1987",0.013,
Seawater,Copper and alloys,Tin brass,Admiralty brass,0.015,0.59,,C44300,Flowing seawater with 0.5-1.0 ppm chlorine for 1 h every 6 h,,,,62 d,257.0,"Corrosion Handbook, Vol 1, Dieter Behrens, Ed., DECHEMA, Germany, 1987",0.015,
Seawater,Copper and alloys,Tin brass,Admiralty brass,0.0099,0.39,,C44300,Flowing seawater with 0.5 ppm chlorine for 30 min every 8 h,,,,62 d,257.0,"Corrosion Handbook, Vol 1, Dieter Behrens, Ed., DECHEMA, Germany, 1987",0.0099,
Seawater,Copper and alloys,Tin brass,Naval brass,B (Good),B (Good),,C46400,,,,,,93.0,"H. Leidheiser, Jr., The Corrosion of Copper, Tin and Their Alloys, John Wiley & Sons, New York, 1971, p 90-96",,B
Seawater,Copper and alloys,Tin bronze,G bronze,,1.1,,C90700,Tidal current (0.3 m/s),,,,,171.0,"International Nickel Company; as cited in Metals Handbook, Ninth Edition, Vol 13, Corrosion, ASM International, Metals Park, OH, 1987, p 333",,
Seawater,Copper and alloys,Tin bronze,G bronze,,0.3,,C90700,Flume (1.2 m/s),,,,,171.0,"International Nickel Company; as cited in Metals Handbook, Ninth Edition, Vol 13, Corrosion, ASM International, Metals Park, OH, 1987, p 333",,
Seawater,Copper and alloys,Tin bronze,G bronze,,45,,C90700,Rotating disk (8 m/s),,,,,171.0,"International Nickel Company; as cited in Metals Handbook, Ninth Edition, Vol 13, Corrosion, ASM International, Metals Park, OH, 1987, p 333",,
Seawater,Irons,Gray cast iron,Cast iron,0.21,8.2,,F10001,Tidal current (0.3 m/s),,,,,171.0,"International Nickel Company; as cited in Metals Handbook, Ninth Edition, Vol 13, Corrosion, ASM International, Metals Park, OH, 1987, p 333",0.21,
Seawater,Irons,Gray cast iron,Cast iron,1.3,50,,F10001,Rotating disk (8 m/s),,,,,171.0,"International Nickel Company; as cited in Metals Handbook, Ninth Edition, Vol 13, Corrosion, ASM International, Metals Park, OH, 1987, p 333",1.3,
Seawater,Miscellaneous,Lead and alloys,Lead,0.01,0.5,,L50045,Bristol Channel,,,,,13.0,"Metals Handbook, Ninth Edition, Vol 13, Corrosion, ASM International, Metals Park, OH, 1987, p 785",0.01,
Seawater,Miscellaneous,Lead and alloys,Lead,0.01 max,0.1 max,,L50045,Southhampton docks. Half tide level,,,,,13.0,"Metals Handbook, Ninth Edition, Vol 13, Corrosion, ASM International, Metals Park, OH, 1987, p 785",0.01,
Seawater,Miscellaneous,Lead and alloys,Lead,0.01,0.4,,L50045,"Fort Amador, CZ. Tropical Pacific Ocean. Flowing agitation at 150 mm/s (0.5 ft/s)",,,,,13.0,"Metals Handbook, Ninth Edition, Vol 13, Corrosion, ASM International, Metals Park, OH, 1987, p 785",0.01,
Seawater,Miscellaneous,Lead and alloys,Lead,0.005,0.2,,L50045,"Fort Amador, CZ. Tropical Pacific Ocean. Mean tide level. Flowing agitation at 150 mm/s (0.5 ft/s)",,,,,13.0,"Metals Handbook, Ninth Edition, Vol 13, Corrosion, ASM International, Metals Park, OH, 1987, p 785",0.005,
Seawater,Miscellaneous,Lead and alloys,Lead,0.01,0.42,,L50045,San Francisco Harbor. Mean tide level. Flowing agitation.,,,,,13.0,"Metals Handbook, Ninth Edition, Vol 13, Corrosion, ASM International, Metals Park, OH, 1987, p 785",0.01,
Seawater,Miscellaneous,Lead and alloys,Lead,0.005,0.22,,L50045,"Port Hueneme Harbor, CA. Flowing agitation at 60 mm/s (0.2 ft/s)",,,,,13.0,"Metals Handbook, Ninth Edition, Vol 13, Corrosion, ASM International, Metals Park, OH, 1987, p 785",0.005,
Seawater,Miscellaneous,Lead and alloys,Lead,0.015,0.6,,L50045,North Carolina,,,,,13.0,"Metals Handbook, Ninth Edition, Vol 13, Corrosion, ASM International, Metals Park, OH, 1987, p 785",0.015,
Seawater,Miscellaneous,Lead and alloys,Lead,0.012,0.5,,L50045,Bristol Channel 93% of the time,,,,,178.0,"Lead for Corrosion Resistant Applications: A Guide, Lead Industries Association, Inc. New York, p 52",0.012,
Seawater,Miscellaneous,Lead and alloys,Lead,0.003,0.11,,L50045,Southhampton docks. Half tide level,,,,,178.0,"Lead for Corrosion Resistant Applications: A Guide, Lead Industries Association, Inc. New York, p 52",0.003,
Seawater,Miscellaneous,Lead and alloys,Lead,0.002,0.08,,L50045,"Gatun Lake, CZ. Tropical fresh water. Agitation: still",,,,,178.0,"Lead for Corrosion Resistant Applications: A Guide, Lead Industries Association, Inc. New York, p 52",0.002,
Seawater,Miscellaneous,Lead and alloys,Lead,0.009,0.36,,L50045,"Fort Amador, CZ. Tropical Pacific Ocean. Agitation: 0.5 ft/s. Flow: 150 mm/s",,,,,178.0,"Lead for Corrosion Resistant Applications: A Guide, Lead Industries Association, Inc. New York, p 52",0.009,
Seawater,Miscellaneous,Lead and alloys,Lead,0.005,0.02,,L50045,"Fort Amador, CZ. Tropical Pacific Ocean. Mean tide level. Agitation: 0.5 ft/s. Flow: 150 mm/s",,,,,178.0,"Lead for Corrosion Resistant Applications: A Guide, Lead Industries Association, Inc. New York, p 52",0.005,
Seawater,Miscellaneous,Lead and alloys,Lead,0.01,0.42,,L50045,San Francisco harbor. seawater. Mean tide level. Agitation: flowing,,,,,178.0,"Lead for Corrosion Resistant Applications: A Guide, Lead Industries Association, Inc. New York, p 52",0.01,
Seawater,Miscellaneous,Lead and alloys,Lead,0.005,0.22,,L50045,"Port Hueneme harbor, CA. Agitation: 0.2 ft/s; 60 mm/s maximum",,,,,178.0,"Lead for Corrosion Resistant Applications: A Guide, Lead Industries Association, Inc. New York, p 52",0.005,
Seawater,Miscellaneous,Lead and alloys,Lead,0.015,0.6,,L50045,North Carolina,,,,,178.0,"Lead for Corrosion Resistant Applications: A Guide, Lead Industries Association, Inc. New York, p 52",0.015,
Seawater,Miscellaneous,Lead and alloys,Solder (Sn-50Pb),0.075,2.95,,L55030,Sheet North Carolina,,,,0.5 yr,176.0,"F.L. LaQue, Corrosion by Seawater, Behavior of Metals and Alloys in Seawater, in The Corrosion Handbook, H.H. Uhlig, Ed., John Wiley & Sons, New York, 1948, p 383-430",0.075,
Seawater,Miscellaneous,Lead and alloys,Solder (Sn-60Pb on Cu),0.011,0.43,,L13600,Plate North Carolina,,,,2.1 yr,176.0,"F.L. LaQue, Corrosion by Seawater, Behavior of Metals and Alloys in Seawater, in The Corrosion Handbook, H.H. Uhlig, Ed., John Wiley & Sons, New York, 1948, p 383-430",0.011,
Seawater,Miscellaneous,Magnesium and alloys,Magnesium,D (Poor),D (Poor),,,,100,Room,Room,,119.0,"Dow Chemical Co., Midland, MI",,D
Seawater,Miscellaneous,Tin and alloys,Babbitt alloy (Sn-7.4Sb-3.7Cu),0.06,2.4,,,North Carolina,,,,1.4 yr,176.0,"F.L. LaQue, Corrosion by Seawater, Behavior of Metals and Alloys in Seawater, in The Corrosion Handbook, H.H. Uhlig, Ed., John Wiley & Sons, New York, 1948, p 383-430",0.06,
Seawater,Miscellaneous,Tin and alloys,Tin,A (Resistant),A (Resistant),,,,,20,68,,94.0,"H. Leidheiser, Jr., The Corrosion of Copper, Tin and Their Alloys, John Wiley & Sons, New York, 1971, p 287-290",,A
Seawater,Miscellaneous,Tin and alloys,Tin,A (Resistant),A (Resistant),,,,,60,140,,94.0,"H. Leidheiser, Jr., The Corrosion of Copper, Tin and Their Alloys, John Wiley & Sons, New York, 1971, p 287-290",,A
Seawater,Miscellaneous,Tin and alloys,Tin,D (Poor),D (Poor),,,,,100,212,,94.0,"H. Leidheiser, Jr., The Corrosion of Copper, Tin and Their Alloys, John Wiley & Sons, New York, 1971, p 287-290",,D
Seawater,Miscellaneous,Tin and alloys,Tin (99.2),0.01 max,0.03 max,,L13014,Cast bar Bristol Channel,,,,4 yr,176.0,"F.L. LaQue, Corrosion by Seawater, Behavior of Metals and Alloys in Seawater, in The Corrosion Handbook, H.H. Uhlig, Ed., John Wiley & Sons, New York, 1948, p 383-430",0.01,
Seawater,Miscellaneous,Tin and alloys,Tin (99.75),0.01 max,0.09 max,,L13008,Cast bar Bristol Channel,,,,4 yr,176.0,"F.L. LaQue, Corrosion by Seawater, Behavior of Metals and Alloys in Seawater, in The Corrosion Handbook, H.H. Uhlig, Ed., John Wiley & Sons, New York, 1948, p 383-430",0.01,
Seawater,Nickel and alloys,Nickel-chromium-iron,Inconel 600 Inco Alloys International Inc.,A (Resistant),A (Resistant),,N06600,At half tide,,,,193 d,175.0,"H.B. Bomberger, P.J. Cambourelis, and G.E. Hutchinson, Corrosion Properties of Titanium in Marine Environments, J. Electrochem. Soc., Vol 101, 1954, p 442; as cited in Metals Handbook, Ninth Edition, Vol 13, Corrosion, ASM International, Metals Park, OH, ",,A
Seawater,Nickel and alloys,Nickel-chromium-iron,Inconel 625 Inco Alloys International Inc.,,,"None, No stress corosion cracking",N06625,Circular weld Immersion in flowing seawater (2 ft/s). 1¼- in. fiber washer bolted to center of panel face,,,,180 d,64.0,"Inco Alloys International, 1985",,
Seawater,Nickel and alloys,Nickel-chromium-iron-molybdenum,Alloy 825,,,Maximum pit depth: 0.025 mm (0.98 mils),N08825,,,,,3 yr,183.0,"Metals Handbook, Ninth Edition, Vol 13, Corrosion, ASM International, Metals Park, OH, 1987, p 654",,
Seawater,Nickel and alloys,Nickel-chromium-iron-molybdenum,Incoloy 825 Inco Alloys International Inc.,0.003,0.1,0.18 mm (7 mils) maximum; 0.03 mm (1 mil) average of five deepest areas. Crevice corrosion under barnacles.,N08825,,,,,,44.0,"Inco Alloys International, 1979",0.003,
Seawater,Nickel and alloys,Nickel-chromium-iron-molybdenum,Incoloy 825 Inco Alloys International Inc.,0.003,0.1,0.03 mm (1 mil) maximum; 0.03 mm (1 mil) average of five deepest areas,N08825,,,,,,44.0,"Inco Alloys International, 1979",0.003,
Seawater,Nickel and alloys,Nickel-chromium-molybdenum-(tungsten),Alloy 625,,,Maximum pit depth: nil,N06625,,,,,3 yr,183.0,"Metals Handbook, Ninth Edition, Vol 13, Corrosion, ASM International, Metals Park, OH, 1987, p 654",,
Seawater,Nickel and alloys,Nickel-chromium-molybdenum-(tungsten),Alloy 625,0.001,0.04,,N06625,,,19-31,66-88,1 yr,227.0,"E.D. Thomas, K.E. Lucas, M.H. Peterson, and D.K. Christian, Effects of Electrolytic Chlorination on Marine Materials, Materials Performance, NACE, USA, July 1988, p 36-39",0.001,
Seawater,Nickel and alloys,Nickel-chromium-molybdenum-(tungsten),Alloy 625,0.002,0.08,,N06625,Chlorinated at 1 ppm TO,,19-31,66-88,1 yr,227.0,"E.D. Thomas, K.E. Lucas, M.H. Peterson, and D.K. Christian, Effects of Electrolytic Chlorination on Marine Materials, Materials Performance, NACE, USA, July 1988, p 36-39",0.002,
Seawater,Nickel and alloys,Nickel-chromium-molybdenum-(tungsten),Alloy 625,0.005,0.2,,N06625,Chlorinated at 4 ppm TO,,19-31,66-88,1 yr,227.0,"E.D. Thomas, K.E. Lucas, M.H. Peterson, and D.K. Christian, Effects of Electrolytic Chlorination on Marine Materials, Materials Performance, NACE, USA, July 1988, p 36-39",0.005,
Seawater,Nickel and alloys,Nickel-chromium-molybdenum-(tungsten),Cabot alloy No.625 Cabot Corp.,A (Resistant),A (Resistant),,N06625,Synthetic seawater,,20,68,96 h,67.0,"Haynes International, 1982",,A
Seawater,Nickel and alloys,Nickel-chromium-molybdenum-(tungsten),Cabot alloy No.625 Cabot Corp.,A (Resistant),A (Resistant),,N06625,Synthetic seawater,,35,95,96 h,67.0,"Haynes International, 1982",,A
Seawater,Nickel and alloys,Nickel-chromium-molybdenum-(tungsten),Cabot alloy No.625 Cabot Corp.,0.003 max,0.1 max,,N06625,Synthetic seawater,,50,122,96 h,67.0,"Haynes International, 1982",0.003,
Seawater,Nickel and alloys,Nickel-chromium-molybdenum-(tungsten),Cabot alloy No.625 Cabot Corp.,0.003 max,0.1 max,,N06625,Synthetic seawater,,65,149,96 h,67.0,"Haynes International, 1982",0.003,
Seawater,Nickel and alloys,Nickel-chromium-molybdenum-(tungsten),Cabot alloy No.625 Cabot Corp.,A (Resistant),A (Resistant),,N06625,Synthetic seawater,,80,176,96 h,67.0,"Haynes International, 1982",,A
