Repository: wfreinhart/matse219

# MATSE 219: Materials Informatics

Auto-generated from the private authoring repo (matse219-instructor). Do not edit here directly -- changes are overwritten on the next publish run.

## Lectures

- [Lecture01](https://colab.research.google.com/github/wfreinhart/matse219/blob/staging/notebooks/Lecture01.ipynb)
- [Lecture02](https://colab.research.google.com/github/wfreinhart/matse219/blob/staging/notebooks/Lecture02.ipynb)
- [Lecture03](https://colab.research.google.com/github/wfreinhart/matse219/blob/staging/notebooks/Lecture03.ipynb)
- [Lecture04](https://colab.research.google.com/github/wfreinhart/matse219/blob/staging/notebooks/Lecture04.ipynb)

File: datasets/corrosion.csv (part 99 of 142)
Environment,Material Group,Material Family,Material,Rate (mm/yr) or Rating,Rate (mils/yr) or Rating,Localized Attack,UNS,Condition/Comment,Concentration (Vol %),Temperature (deg C),Temperature (deg F),Duration,Reference #,Reference,rate_mm_yr_numeric,rate_letter_grade
Seawater,Nickel and alloys,Nickel-chromium-molybdenum-(tungsten),Cabot alloy No.625 Cabot Corp.,A (Resistant),A (Resistant),,N06625,Synthetic seawater,,90,194,96 h,67.0,"Haynes International, 1982",,A
Seawater,Nickel and alloys,Nickel-chromium-molybdenum-(tungsten),Hastelloy C Haynes International,0.003,0.1,,,Tidal flow (0.3 m/s),,,,,171.0,"International Nickel Company; as cited in Metals Handbook, Ninth Edition, Vol 13, Corrosion, ASM International, Metals Park, OH, 1987, p 333",0.003,
Seawater,Nickel and alloys,Nickel-chromium-molybdenum-(tungsten),Hastelloy C Haynes International,0.01,0.4,,,Rotating disk (8 m/s),,,,,171.0,"International Nickel Company; as cited in Metals Handbook, Ninth Edition, Vol 13, Corrosion, ASM International, Metals Park, OH, 1987, p 333",0.01,
Seawater,Nickel and alloys,Nickel-chromium-molybdenum-(tungsten),Inconel 625 Inco Alloys International Inc.,,,No stress corosion cracking,N06625,Circular weld,,,,180 d,64.0,"Inco Alloys International, 1985",,
Seawater,Nickel and alloys,Nickel-chromium-molybdenum-(tungsten),Inconel 625 Inco Alloys International Inc.,,,No stress corosion cracking,N06625,Circular weld,,,,365 d,64.0,"Inco Alloys International, 1985",,
Seawater,Nickel and alloys,Nickel-chromium-molybdenum-(tungsten),Inconel 625 Inco Alloys International Inc.,,,,N06625,Circular weld 1¼- in. fiber washer bolted to center of panel face,,,,180 d,64.0,"Inco Alloys International, 1985",,
Seawater,Nickel and alloys,Nickel-chromium-molybdenum-(tungsten),Inconel 625 Inco Alloys International Inc.,,,"None, No stress corosion cracking",N06625,Circular weld 1¼- in. fiber washer bolted to center of panel face,,,,180 d,64.0,"Inco Alloys International, 1985",,
Seawater,Nickel and alloys,Nickel-chromium-molybdenum-(tungsten),Inconel 625 Inco Alloys International Inc.,,,"None, No stress corosion cracking",N06625,Circular weld 1¼- in. fiber washer bolted to center of panel face,,,,365 d,64.0,"Inco Alloys International, 1985",,
Seawater,Nickel and alloys,Nickel-chromium-molybdenum-(tungsten),Inconel 625 Inco Alloys International Inc.,,,"None, No stress corosion cracking",N06625,Circular weld 1¼- in. fiber washer bolted to center of panel face,,,,365 d,64.0,"Inco Alloys International, 1985",,
Seawater,Nickel and alloys,Nickel-chromium-molybdenum-(tungsten),Inconel 625 Inco Alloys International Inc.,,,"None, No stress corosion cracking",N06625,Circular weld Immersion in flowing seawater (2 ft/s). 1¼- in. fiber washer bolted to center of panel face,,,,180 d,64.0,"Inco Alloys International, 1985",,
Seawater,Nickel and alloys,Nickel-chromium-molybdenum-(tungsten),Inconel 625 Inco Alloys International Inc.,,,"None, No stress corosion cracking",N06625,Circular weld Immersion in flowing seawater (2 ft/s). 1¼- in. fiber washer bolted to center of panel face,,,,365 d,64.0,"Inco Alloys International, 1985",,
Seawater,Nickel and alloys,Nickel-chromium-molybdenum-(tungsten),Inconel 625 Inco Alloys International Inc.,,,"None, No stress corosion cracking.",N06625,Circular weld Immersion in flowing seawater (2 ft/s). 1¼- in. fiber washer bolted to center of panel face,,,,365 d,64.0,"Inco Alloys International, 1985",,
Seawater,Nickel and alloys,Nickel-copper,Alloy 400,,,Maximum pit depth: 1.067 mm (42 mils),N04400,,,,,3 yr,183.0,"Metals Handbook, Ninth Edition, Vol 13, Corrosion, ASM International, Metals Park, OH, 1987, p 654",,
Seawater,Nickel and alloys,Nickel-copper,Alloy 400,0.04,1.6,Crevice 5 mil (0.12 mm),N04400,Velocity 7.9FPS (2.4 m/s),,27,80,42 d,226.0,"D.C. Agarwal, Duplex Alloy 255 in Marine Applications, Materials Performance, NACE, USA, October 1988, p 63-67",0.04,
Seawater,Nickel and alloys,Nickel-copper,Alloy 400,0.03,1.2,Crevice 6 mil (.15 mm),N04400,Velocity 7.9FPS (2.4 m/s),,27,80,42 d,226.0,"D.C. Agarwal, Duplex Alloy 255 in Marine Applications, Materials Performance, NACE, USA, October 1988, p 63-67",0.03,
Seawater,Nickel and alloys,Nickel-copper,Alloy 400,0.025,1,1.2 mil (.030 mm),N04400,,,19-31,66-88,1 yr,227.0,"E.D. Thomas, K.E. Lucas, M.H. Peterson, and D.K. Christian, Effects of Electrolytic Chlorination on Marine Materials, Materials Performance, NACE, USA, July 1988, p 36-39",0.025,
Seawater,Nickel and alloys,Nickel-copper,Alloy 400,0.006,0.2,0.4 mil (.010 mm),N04400,Chlorinated at 1 ppm TO,,19-31,66-88,1 yr,227.0,"E.D. Thomas, K.E. Lucas, M.H. Peterson, and D.K. Christian, Effects of Electrolytic Chlorination on Marine Materials, Materials Performance, NACE, USA, July 1988, p 36-39",0.006,
Seawater,Nickel and alloys,Nickel-copper,Alloy 400,0.023,0.9,0.8 mil (.020 mm),N04400,Chlorinated at 4 ppm TO,,19-31,66-88,1 yr,227.0,"E.D. Thomas, K.E. Lucas, M.H. Peterson, and D.K. Christian, Effects of Electrolytic Chlorination on Marine Materials, Materials Performance, NACE, USA, July 1988, p 36-39",0.023,
Seawater,Nickel and alloys,Nickel-copper,Alloy K-500,,,Maximum pit depth: 0.864 mm (34 mils),,,,,,3 yr,183.0,"Metals Handbook, Ninth Edition, Vol 13, Corrosion, ASM International, Metals Park, OH, 1987, p 654",,
Seawater,Nickel and alloys,Nickel-copper,Monel 400 Inco Alloys International Inc.,0.01 max,0.2 max,,N04400,Tidal current (0.3 m/s),,,,,171.0,"International Nickel Company; as cited in Metals Handbook, Ninth Edition, Vol 13, Corrosion, ASM International, Metals Park, OH, 1987, p 333",0.01,
Seawater,Nickel and alloys,Nickel-copper,Monel 400 Inco Alloys International Inc.,0.01 max,0.2 max,,N04400,Flume (1.2 m/s),,,,,171.0,"International Nickel Company; as cited in Metals Handbook, Ninth Edition, Vol 13, Corrosion, ASM International, Metals Park, OH, 1987, p 333",0.01,
Seawater,Nickel and alloys,Nickel-copper,Monel 400 Inco Alloys International Inc.,0.02,0.7,,N04400,Rotating disk (8 m/s),,,,,171.0,"International Nickel Company; as cited in Metals Handbook, Ninth Edition, Vol 13, Corrosion, ASM International, Metals Park, OH, 1987, p 333",0.02,
Seawater,Nickel and alloys,Nickel-copper,Monel 400 Inco Alloys International Inc.,0.025,1,,N04400,At half tide,,,,193 d,175.0,"H.B. Bomberger, P.J. Cambourelis, and G.E. Hutchinson, Corrosion Properties of Titanium in Marine Environments, J. Electrochem. Soc., Vol 101, 1954, p 442; as cited in Metals Handbook, Ninth Edition, Vol 13, Corrosion, ASM International, Metals Park, OH, ",0.025,
Seawater,Nickel and alloys,Nickel-copper,Monel K-500 Inco Alloys International Inc.,0.003,0.12,,N05500,"1.93% Cl, 690 kPa (100 psig). Plus CO2, no H2S",,175,350,,172.0,"J.R. Bryant and C.B. Chitwood, Paper 58, presented at Corrosion/83, National Association of Corrosion Engineers, Houston, 1983",0.003,
Seawater,Nickel and alloys,Nickel-copper,Monel K-500 Inco Alloys International Inc.,0.043,2.7,,N05500,"1.92% Cl, 690 kPa (100 psig). Plus CO2 and 0.1% H2S",,175,350,,172.0,"J.R. Bryant and C.B. Chitwood, Paper 58, presented at Corrosion/83, National Association of Corrosion Engineers, Houston, 1983",0.043,
Seawater,Nickel and alloys,Nickel-copper,"Monel K-500 Inco Alloys International, Inc.",0.005,0.2,0.2 mil (.005 mm),N05500,,,19-31,66-88,1 yr,227.0,"E.D. Thomas, K.E. Lucas, M.H. Peterson, and D.K. Christian, Effects of Electrolytic Chlorination on Marine Materials, Materials Performance, NACE, USA, July 1988, p 36-39",0.005,
Seawater,Nickel and alloys,Nickel-copper,"Monel K-500 Inco Alloys International, Inc.",0.004,0.2,0.9 mil (.022 mm),N05500,Chlorinated at 1 ppm TO,,19-31,66-88,1 yr,227.0,"E.D. Thomas, K.E. Lucas, M.H. Peterson, and D.K. Christian, Effects of Electrolytic Chlorination on Marine Materials, Materials Performance, NACE, USA, July 1988, p 36-39",0.004,
Seawater,Nickel and alloys,Nickel-copper,"Monel K-500 Inco Alloys International, Inc.",0.016,0.6,0.9 mil (.023 mm),N05500,Chlorinated at 4 ppm TO,,19-31,66-88,1 yr,227.0,"E.D. Thomas, K.E. Lucas, M.H. Peterson, and D.K. Christian, Effects of Electrolytic Chlorination on Marine Materials, Materials Performance, NACE, USA, July 1988, p 36-39",0.016,
Seawater,Refractory metals and alloys,Hafnium and alloys,Hafnium,A (Resistant),A (Resistant),,,,,,,10 d,11.0,"Metals Handbook, Ninth Edition, Vol 13, Corrosion, ASM International, Metals Park, OH, 1987, p 720",,A
Seawater,Refractory metals and alloys,Hafnium and alloys,Hafnium,A (Resistant),A (Resistant),,,,,,,10 d,11.0,"Metals Handbook, Ninth Edition, Vol 13, Corrosion, ASM International, Metals Park, OH, 1987, p 720",,A
Seawater,Refractory metals and alloys,Tantalum and alloys,Tantalum,A (Resistant),A (Resistant),,R05210,,,25,76,,42.0,"P.A. Schweitzer, Tantalum, in Corrosion and Corrosion Protection Handbook, P.A. Schweitzer, Ed., Marcel Dekker, New York, 1983, p 182-183",,A
Seawater,Refractory metals and alloys,Titanium and alloys,Ti-6-4,.001 max,0.04 max,,R56400,,,19-31,66-88,1 yr,227.0,"E.D. Thomas, K.E. Lucas, M.H. Peterson, and D.K. Christian, Effects of Electrolytic Chlorination on Marine Materials, Materials Performance, NACE, USA, July 1988, p 36-39",0.001,
Seawater,Stainless steels,Duplex,325,,,"Maximum pitting 0.81mm, 0.032 in., maximum crevice attack none, none.",S32500,"Hot rolled, pickled, No. 4 finish",,,,106 d,,#NAME?,,
Seawater,Refractory metals and alloys,Titanium and alloys,Ti-6-4,.001 max,0.04 max,,R56400,Chlorinated at 1 ppm TO,,19-31,66-88,1 yr,227.0,"E.D. Thomas, K.E. Lucas, M.H. Peterson, and D.K. Christian, Effects of Electrolytic Chlorination on Marine Materials, Materials Performance, NACE, USA, July 1988, p 36-39",0.001,
Seawater,Refractory metals and alloys,Titanium and alloys,Ti-6-4,.001 max,0.04 max,,R56400,Chlorinated at 4 ppm TO,,19-31,66-88,1 yr,227.0,"E.D. Thomas, K.E. Lucas, M.H. Peterson, and D.K. Christian, Effects of Electrolytic Chlorination on Marine Materials, Materials Performance, NACE, USA, July 1988, p 36-39",0.001,
Seawater,Refractory metals and alloys,Titanium and alloys,Titanium,A (Resistant),A (Resistant),,,Tidal current (0.3 m/s),,,,,171.0,"International Nickel Company; as cited in Metals Handbook, Ninth Edition, Vol 13, Corrosion, ASM International, Metals Park, OH, 1987, p 333",,A
Seawater,Refractory metals and alloys,Titanium and alloys,Titanium,A (Resistant),A (Resistant),,,Rotating disk (8 m/s),,,,,171.0,"International Nickel Company; as cited in Metals Handbook, Ninth Edition, Vol 13, Corrosion, ASM International, Metals Park, OH, 1987, p 333",,A
Seawater,Refractory metals and alloys,Titanium and alloys,Titanium,0.001 max,0.01 max,,,Ocean depth: shallow,,,,,174.0,"M.A. Pelensky, J.J. Jawarski, and A. Gallaccio, Air, Soil, and Sea Galvanic Corrosion Investigation at Panama Canal Zone, in Galvanic and Pitting CorrosionField and Laboratory Studies (STP 576), ASTM, Philadelphia, 1967, p 94",0.001,
Seawater,Refractory metals and alloys,Titanium and alloys,Titanium,0.003 max,0.1 max,,,Ocean depth: 720 to 2070 m (2360 to 6800 ft.),,,,,174.0,"M.A. Pelensky, J.J. Jawarski, and A. Gallaccio, Air, Soil, and Sea Galvanic Corrosion Investigation at Panama Canal Zone, in Galvanic and Pitting CorrosionField and Laboratory Studies (STP 576), ASTM, Philadelphia, 1967, p 94",0.003,
Seawater,Refractory metals and alloys,Titanium and alloys,Titanium,A (Resistant),A (Resistant),,,Ocean depth: 2 to 2070 m (6.5 to 6800 ft),,,,,174.0,"M.A. Pelensky, J.J. Jawarski, and A. Gallaccio, Air, Soil, and Sea Galvanic Corrosion Investigation at Panama Canal Zone, in Galvanic and Pitting CorrosionField and Laboratory Studies (STP 576), ASTM, Philadelphia, 1967, p 94",,A
Seawater,Refractory metals and alloys,Titanium and alloys,Titanium,0.001 max,0.01 max,,,Ocean depth: 1720 m (5640 ft),,,,,174.0,"M.A. Pelensky, J.J. Jawarski, and A. Gallaccio, Air, Soil, and Sea Galvanic Corrosion Investigation at Panama Canal Zone, in Galvanic and Pitting CorrosionField and Laboratory Studies (STP 576), ASTM, Philadelphia, 1967, p 94",0.001,
Seawater,Refractory metals and alloys,Titanium and alloys,Titanium,A (Resistant),A (Resistant),,,,,24,75,,90.0,"N.D. Tomashov and P.M. Altovskii, Corrosion and Protection of Titanium, Government Scientific-Technical Publication of Machine-Building Literature (Russian translation), 1963; L.C. Covington and R.W. Schultz, Corrosion of Resistance of Titanium, TIMET Cor",,A
Seawater,Refractory metals and alloys,Titanium and alloys,Titanium,A (Resistant),A (Resistant),,,,,Ambient,Ambient,4.5 yr,90.0,"N.D. Tomashov and P.M. Altovskii, Corrosion and Protection of Titanium, Government Scientific-Technical Publication of Machine-Building Literature (Russian translation), 1963; L.C. Covington and R.W. Schultz, Corrosion of Resistance of Titanium, TIMET Cor",,A
Seawater,Refractory metals and alloys,Titanium and alloys,"Titanium, grade 2",.001 max,0.04 max,,R50400,,,19-31,66-88,1 yr,227.0,"E.D. Thomas, K.E. Lucas, M.H. Peterson, and D.K. Christian, Effects of Electrolytic Chlorination on Marine Materials, Materials Performance, NACE, USA, July 1988, p 36-39",0.001,
Seawater,Refractory metals and alloys,Titanium and alloys,"Titanium, grade 2",.001 max,0.04 max,,R50400,Chlorinated at 1 ppm TO,,19-31,66-88,1 yr,227.0,"E.D. Thomas, K.E. Lucas, M.H. Peterson, and D.K. Christian, Effects of Electrolytic Chlorination on Marine Materials, Materials Performance, NACE, USA, July 1988, p 36-39",0.001,
Seawater,Refractory metals and alloys,Titanium and alloys,"Titanium, grade 2",.001 max,0.04 max,,R50400,Chlorinated at 4 ppm TO,,19-31,66-88,1 yr,227.0,"E.D. Thomas, K.E. Lucas, M.H. Peterson, and D.K. Christian, Effects of Electrolytic Chlorination on Marine Materials, Materials Performance, NACE, USA, July 1988, p 36-39",0.001,
Seawater,Refractory metals and alloys,Titanium and alloys,"Titanium, grade 5",0.001 max,0.04 max,,R56400,Ocean depth: 1720 m (5640 ft),,Ambient,Ambient,,185.0,"R.L. Kane, The Corrosion of Titanium, in The Corrosion of Light Metals, The Corrosion Monograph Series, John Wiley & Sons, 1967; F.M. Reinhart, Corrosion of Materials in Hydrospace, Part III, Titanium and Titanium Alloys, Technical Note N-921, U.S. Naval ",0.001,
Seawater,Refractory metals and alloys,Titanium and alloys,"Titanium, grade 5",0.001 max,0.04 max,,R56400,Ocean depth: 2 to 2070 m (6.5 to 6800 ft),,Ambient,Ambient,,185.0,"R.L. Kane, The Corrosion of Titanium, in The Corrosion of Light Metals, The Corrosion Monograph Series, John Wiley & Sons, 1967; F.M. Reinhart, Corrosion of Materials in Hydrospace, Part III, Titanium and Titanium Alloys, Technical Note N-921, U.S. Naval ",0.001,
Seawater,Refractory metals and alloys,Titanium and alloys,"Titanium, grade 9",A (Resistant),A (Resistant),,,,,Boiling,Boiling,,33.0,"R.W. Schultz and J.S. Grauman, Fundamental Corrosion Characterization of High-Strength Titanium Alloys, in Industrial Applications of Titanium and Zirconium: Fourth Volume, STP 917, ASTM, Philadelphia, 1986, p 130-143; L.C. Covington and R.W. Schultz, Cor",,A
Seawater,Refractory metals and alloys,Titanium and alloys,"Titanium, unalloyed",0.003 max,0.1 max,,,Ocean depth: shallow,,Ambient,Ambient,,185.0,"R.L. Kane, The Corrosion of Titanium, in The Corrosion of Light Metals, The Corrosion Monograph Series, John Wiley & Sons, 1967; F.M. Reinhart, Corrosion of Materials in Hydrospace, Part III, Titanium and Titanium Alloys, Technical Note N-921, U.S. Naval ",0.003,
Seawater,Refractory metals and alloys,Titanium and alloys,"Titanium, unalloyed",0.003 max,0.1 max,,,Ocean depth: 720 to 2070 m (2360 to 6800 ft),,Ambient,Ambient,,185.0,"R.L. Kane, The Corrosion of Titanium, in The Corrosion of Light Metals, The Corrosion Monograph Series, John Wiley & Sons, 1967; F.M. Reinhart, Corrosion of Materials in Hydrospace, Part III, Titanium and Titanium Alloys, Technical Note N-921, U.S. Naval ",0.003,
Seawater,Refractory metals and alloys,Titanium and alloys,"Titanium, unalloyed",A (Resistant),A (Resistant),,,Ocean depth: 2 to 2070 m (6.5 to 6800 ft),,Ambient,Ambient,,185.0,"R.L. Kane, The Corrosion of Titanium, in The Corrosion of Light Metals, The Corrosion Monograph Series, John Wiley & Sons, 1967; F.M. Reinhart, Corrosion of Materials in Hydrospace, Part III, Titanium and Titanium Alloys, Technical Note N-921, U.S. Naval ",,A
Seawater,Refractory metals and alloys,Titanium and alloys,"Titanium, unalloyed",0.001 max,0.01 max,,,Ocean depth: 1720 m (5640 ft),,Ambient,Ambient,,185.0,"R.L. Kane, The Corrosion of Titanium, in The Corrosion of Light Metals, The Corrosion Monograph Series, John Wiley & Sons, 1967; F.M. Reinhart, Corrosion of Materials in Hydrospace, Part III, Titanium and Titanium Alloys, Technical Note N-921, U.S. Naval ",0.001,
Seawater,Refractory metals and alloys,Titanium and alloys,Unalloyed titanium,0.001 max,0.01 max,,,Ocean depth: 2 to 2070 m (6.5 to 6800 ft),,,,,174.0,"M.A. Pelensky, J.J. Jawarski, and A. Gallaccio, Air, Soil, and Sea Galvanic Corrosion Investigation at Panama Canal Zone, in Galvanic and Pitting CorrosionField and Laboratory Studies (STP 576), ASTM, Philadelphia, 1967, p 94",0.001,
Seawater,Refractory metals and alloys,Titanium and alloys,Unalloyed titanium,0.001 max,0.01 max,,,Ocean depth: 1720 m (5640 ft),,,,,174.0,"M.A. Pelensky, J.J. Jawarski, and A. Gallaccio, Air, Soil, and Sea Galvanic Corrosion Investigation at Panama Canal Zone, in Galvanic and Pitting CorrosionField and Laboratory Studies (STP 576), ASTM, Philadelphia, 1967, p 94",0.001,
Seawater,Refractory metals and alloys,Titanium and alloys,Unalloyed titanium,0.001 max,0.04 max,,,Ocean depth: 1720 m (5640 ft),,Ambient,Ambient,,185.0,"R.L. Kane, The Corrosion of Titanium, in The Corrosion of Light Metals, The Corrosion Monograph Series, John Wiley & Sons, 1967; F.M. Reinhart, Corrosion of Materials in Hydrospace, Part III, Titanium and Titanium Alloys, Technical Note N-921, U.S. Naval ",0.001,
Seawater,Refractory metals and alloys,Titanium and alloys,Unalloyed titanium,0.001 max,0.04 max,,,Ocean depth: 1720 m (5640 ft),,,,,174.0,"M.A. Pelensky, J.J. Jawarski, and A. Gallaccio, Air, Soil, and Sea Galvanic Corrosion Investigation at Panama Canal Zone, in Galvanic and Pitting CorrosionField and Laboratory Studies (STP 576), ASTM, Philadelphia, 1967, p 94",0.001,
Seawater,Refractory metals and alloys,Zirconium and alloys,Zr702,A (Resistant),A (Resistant),,R60702,,,Boiling,Boiling,,62.0,"R.T. Webster, The Applications of Zirconium and Niobium, Second Symposium on Shell and Tube Heat Exchangers, W.R. Apblett, Jr., Ed., American Society for Metals, Metals Park, OH, 1982, p 60",,A
Seawater,Refractory metals and alloys,Zirconium and alloys,Zr702,A (Resistant),A (Resistant),,R60702,Pacific ocean,,Boiling,Boiling,,15.0,"Metals Handbook, Ninth Edition, Vol 13, Corrosion, ASM International, Metals Park, OH, 1987, p 711-715",,A
Seawater,Refractory metals and alloys,Zirconium and alloys,Zr702,A (Resistant),A (Resistant),,R60702,"Pacific ocean, pH 7.6",,200,390,,15.0,"Metals Handbook, Ninth Edition, Vol 13, Corrosion, ASM International, Metals Park, OH, 1987, p 711-715",,A
Seawater,Refractory metals and alloys,Zirconium and alloys,Zr705,A (Resistant),A (Resistant),,R60705,,,Boiling,Boiling,,62.0,"R.T. Webster, The Applications of Zirconium and Niobium, Second Symposium on Shell and Tube Heat Exchangers, W.R. Apblett, Jr., Ed., American Society for Metals, Metals Park, OH, 1982, p 60",,A
Seawater,Refractory metals and alloys,Zirconium and alloys,Zr705,A (Resistant),A (Resistant),,R60705,Pacific ocean,,Boiling,Boiling,,15.0,"Metals Handbook, Ninth Edition, Vol 13, Corrosion, ASM International, Metals Park, OH, 1987, p 711-715",,A
Seawater,Stainless steels,Austenitc,Nitronic 50,,,1.2 mm (47.2 mils),S20910,Mill-finished Filtered seawater flowing at <0.1 m/s (<0.33 ft/s); crevice washers tightened to 2.8 or 8.5 N m (25 or 75 in. lb),,30,86,30 d,184.0,"M.A. Streicher, Analysis of Crevice Corrosion Data From Two Seawater Exposure Tests on Stainless Alloys, Mater. Perform., Vol 22, May 1983, p 37-50; H.O. Teeple, Corrosion by Some Organic Acids and Related Compounds, Corrosion, Vol 8, Jan 1952, p 14-28; a",,
Seawater,Stainless steels,Austenitc,Nitronic 50,,,1.2 mm (47.2 mils),S20910,Mill-finished Filtered seawater flowing at <0.1 m/s (<0.33 ft/s); crevice washers tightened to 2.8 or 8.5 N m (25 or 75 in. lb),,30,86,60 d,184.0,"M.A. Streicher, Analysis of Crevice Corrosion Data From Two Seawater Exposure Tests on Stainless Alloys, Mater. Perform., Vol 22, May 1983, p 37-50; H.O. Teeple, Corrosion by Some Organic Acids and Related Compounds, Corrosion, Vol 8, Jan 1952, p 14-28; a",,
Seawater,Stainless steels,Austenitc,Nitronic 50,,,1.2 mm (47.2 mils),S20910,Mill-finished Filtered seawater flowing at <0.1 m/s (<0.33 ft/s); crevice washers tightened to 2.8 or 8.5 N m (25 or 75 in. lb),,30,86,90 d,184.0,"M.A. Streicher, Analysis of Crevice Corrosion Data From Two Seawater Exposure Tests on Stainless Alloys, Mater. Perform., Vol 22, May 1983, p 37-50; H.O. Teeple, Corrosion by Some Organic Acids and Related Compounds, Corrosion, Vol 8, Jan 1952, p 14-28; a",,
Seawater,Stainless steels,Austenitic,301,A (Resistant),A (Resistant),Pitting,S30100,,,20,68,,253.0,"Chemical Resistance of REMANIT Stainless Steels, Thyssen Edelstahlwerke AG, March 1989",,A
Seawater,Stainless steels,Austenitic,301,C (Questionable),C (Questionable),Pitting,S30100,,,Boiling,Boiling,,253.0,"Chemical Resistance of REMANIT Stainless Steels, Thyssen Edelstahlwerke AG, March 1989",,C
Seawater,Stainless steels,Austenitic,302,0.01 max,0.1 max,,S30200,At half tide,,,,193 d,175.0,"H.B. Bomberger, P.J. Cambourelis, and G.E. Hutchinson, Corrosion Properties of Titanium in Marine Environments, J. Electrochem. Soc., Vol 101, 1954, p 442; as cited in Metals Handbook, Ninth Edition, Vol 13, Corrosion, ASM International, Metals Park, OH, ",0.01,
Seawater,Stainless steels,Austenitic,302,A (Resistant),A (Resistant),Pitting,S30200,,,20,68,,253.0,"Chemical Resistance of REMANIT Stainless Steels, Thyssen Edelstahlwerke AG, March 1989",,A
Seawater,Stainless steels,Austenitic,302,C (Questionable),C (Questionable),Pitting,S30200,,,Boiling,Boiling,,253.0,"Chemical Resistance of REMANIT Stainless Steels, Thyssen Edelstahlwerke AG, March 1989",,C
Seawater,Stainless steels,Austenitic,303,A (Resistant),A (Resistant),Pitting,S30300,,,20,68,,253.0,"Chemical Resistance of REMANIT Stainless Steels, Thyssen Edelstahlwerke AG, March 1989",,A
Seawater,Stainless steels,Austenitic,303,A (Resistant),A (Resistant),Pitting,S30300,,,20,68,,253.0,"Chemical Resistance of REMANIT Stainless Steels, Thyssen Edelstahlwerke AG, March 1989",,A
Seawater,Stainless steels,Austenitic,303,C (Questionable),C (Questionable),Pitting,S30300,,,Boiling,Boiling,,253.0,"Chemical Resistance of REMANIT Stainless Steels, Thyssen Edelstahlwerke AG, March 1989",,C
Seawater,Stainless steels,Austenitic,304,,,Perforated (3 mm). Crevice corrosion under barnacles and at sheared edges.,S30400,,,,,,44.0,"Inco Alloys International, 1979",,
Seawater,Stainless steels,Austenitic,304,,,3.02 mm (119 mils) maximum; 1.07 mm (42 mils); average of five deepest areas. Crevice corrosion under barnacles and at sheared edges.,S30400,,,,,,44.0,"Inco Alloys International, 1979",,
Seawater,Stainless steels,Austenitic,304,,,"Maximum pitting 0.89mm, 0.035 in., maximum crevice attack 0.9mm, 0.036 in.",S30400,Pickled in HNO3HF,,,,320 d,,#NAME?,,
Seawater,Stainless steels,Austenitic,304,0.003,0.1,,S30400,,,19-31,66-88,1 yr,227.0,"E.D. Thomas, K.E. Lucas, M.H. Peterson, and D.K. Christian, Effects of Electrolytic Chlorination on Marine Materials, Materials Performance, NACE, USA, July 1988, p 36-39",0.003,
Seawater,Stainless steels,Austenitic,304,0.003,0.1,0.1mil (.003 mm),S30400,Chlorinated at 1 ppm TO,,19-31,66-88,1 yr,227.0,"E.D. Thomas, K.E. Lucas, M.H. Peterson, and D.K. Christian, Effects of Electrolytic Chlorination on Marine Materials, Materials Performance, NACE, USA, July 1988, p 36-39",0.003,
Seawater,Stainless steels,Austenitic,304,0.012,0.5,0.9mil (.024 mm),S30400,Chlorinated at 4 ppm TO,,19-31,66-88,1 yr,227.0,"E.D. Thomas, K.E. Lucas, M.H. Peterson, and D.K. Christian, Effects of Electrolytic Chlorination on Marine Materials, Materials Performance, NACE, USA, July 1988, p 36-39",0.012,
Seawater,Stainless steels,Austenitic,304,A (Resistant),A (Resistant),Pitting,S30400,,,20,68,,253.0,"Chemical Resistance of REMANIT Stainless Steels, Thyssen Edelstahlwerke AG, March 1989",,A
Seawater,Stainless steels,Austenitic,304,C (Questionable),C (Questionable),Pitting,S30400,,,Boiling,Boiling,,253.0,"Chemical Resistance of REMANIT Stainless Steels, Thyssen Edelstahlwerke AG, March 1989",,C
Seawater,Stainless steels,Austenitic,308,,,"Maximum pitting 5.2mm, 0.205 in., maximum crevice attack 3.6mm, 0.141 in.",S30800,"Hot rolled, No. 4 finish Flowing seawater 0.3-0.6 m/s",,,,955 d,,#NAME?,,
Seawater,Stainless steels,Austenitic,309,,,"Maximum pitting 0.51mm, 0.020 in., maximum crevice attack 1.4mm, 0.055 in.",S30900,Pickled in HNO3 HF,,,,320 d,,#NAME?,,
Seawater,Stainless steels,Austenitic,310,,,"Maximum pitting 0.15mm, 0.006 in., maximum crevice attack 0.6mm, 0.024 in.",S31000,Pickled in HNO2 HF,,,,320 d,,#NAME?,,
Seawater,Stainless steels,Austenitic,316,,,1.83 mm (72 mils); 1.27 mm (50 mils) average of five deepest areas. Crevice corrosion under barnacles and at sheared edges.,S31600,,,,,,44.0,"Inco Alloys International, 1979",,
Seawater,Stainless steels,Austenitic,316,,,1.52 mm (60 mils) maximum; 1.14 mm (45 mils) average of five deepest areas. Crevice corrosion under barnacles and at sheared edges.,S31600,,,,,,44.0,"Inco Alloys International, 1979",,
Seawater,Stainless steels,Austenitic,316,,,81% crevices initiated. 1.2 (47),S31600,,,14,57,29 d,60.0,"Haynes International, 1986",,
Seawater,Stainless steels,Austenitic,316,,,28% crevices initiated. 1.9 (75),S31600,,,30,86,30 d,60.0,"Haynes International, 1986",,
Seawater,Stainless steels,Austenitic,316,,,28% crevices initiated. 0.10 (4),S31600,,,52,126,30 d,60.0,"Haynes International, 1986",,
Seawater,Stainless steels,Austenitic,316,0.01 max,0.2 max,,S31600,Tidal current (0.3 m/s),,,,,171.0,"International Nickel Company; as cited in Metals Handbook, Ninth Edition, Vol 13, Corrosion, ASM International, Metals Park, OH, 1987, p 333",0.01,
Seawater,Stainless steels,Austenitic,316,A (Resistant),A (Resistant),,S31600,Flume (1.2 m/s),,,,,171.0,"International Nickel Company; as cited in Metals Handbook, Ninth Edition, Vol 13, Corrosion, ASM International, Metals Park, OH, 1987, p 333",,A
Seawater,Stainless steels,Austenitic,316,0.01 max,0.2 max,,S31600,Rotating disk (8 m/s),,,,,171.0,"International Nickel Company; as cited in Metals Handbook, Ninth Edition, Vol 13, Corrosion, ASM International, Metals Park, OH, 1987, p 333",0.01,
Seawater,Stainless steels,Austenitic,316,A (Resistant),A (Resistant),,S31600,At half tide,,,,193 d,175.0,"H.B. Bomberger, P.J. Cambourelis, and G.E. Hutchinson, Corrosion Properties of Titanium in Marine Environments, J. Electrochem. Soc., Vol 101, 1954, p 442; as cited in Metals Handbook, Ninth Edition, Vol 13, Corrosion, ASM International, Metals Park, OH, ",,A
Seawater,Stainless steels,Austenitic,316,,,Maximum pit depth: 1.6 mm (62 mils),S31600,,,,,3 yr,183.0,"Metals Handbook, Ninth Edition, Vol 13, Corrosion, ASM International, Metals Park, OH, 1987, p 654",,
Seawater,Stainless steels,Austenitic,316,,,"Maximum pitting 0.18 mm 0.007 in., maximum crevice attack 0.25mm, 0.010 in.",S31600,"Hot rolled, welded, ½ pickled, ½ No. 4 finish. Flowing seawater 0.3-0.6 m/s",,,,944 d,,#NAME?,,
Seawater,Stainless steels,Austenitic,316,,,"Maximum pitting 1.3mm, 0.050 in., maximum crevice attack 4.3mm, 0.170 in.",S31600,"Hot rolled, pickled Flowing seawater 0.3-0.6 m/s",,,,1255 d,,#NAME?,,
Seawater,Stainless steels,Austenitic,316,0.03,1.2,Crevice 7mil (.19 mm),S31600,Velocity 7.9FPS (2.4 m/s),,27,80,42 d,226.0,"D.C. Agarwal, Duplex Alloy 255 in Marine Applications, Materials Performance, NACE, USA, October 1988, p 63-67",0.03,
Seawater,Stainless steels,Austenitic,316,0.04,1.6,Crevice 13mil (.32 mm),S31600,Velocity 7.9FPS (2.4 m/s),,27,80,42 d,226.0,"D.C. Agarwal, Duplex Alloy 255 in Marine Applications, Materials Performance, NACE, USA, October 1988, p 63-67",0.04,
Seawater,Stainless steels,Austenitic,316,A (Resistant),A (Resistant),Pitting,S31600,,,20,68,,253.0,"Chemical Resistance of REMANIT Stainless Steels, Thyssen Edelstahlwerke AG, March 1989",,A
Seawater,Stainless steels,Austenitic,316,B (Good),B (Good),Pitting,S31600,,,Boiling,Boiling,,253.0,"Chemical Resistance of REMANIT Stainless Steels, Thyssen Edelstahlwerke AG, March 1989",,B
Seawater,Stainless steels,Austenitic,317,1.9,75,76% crevices initiated 1.9 (7.5),S31700,,,30,86,30 d,60.0,"Haynes International, 1986",1.9,
Seawater,Stainless steels,Austenitic,317,,,"Maximum pitting 0.58mm, 0.023 in., maximum crevice attack 1.1mm, 0.045 in.",S31700,"Hot rolled, No. 4 finish",,,,1075 d,,#NAME?,,
Seawater,Stainless steels,Austenitic,321,,,"Maximum pitting 1.35 mm 0.053 in., maximum crevice attack 1.4mm, 0.056 in.",S32100,"Hot rolled, welded, ½ pickled, ½ No. 4 finish Flowing seawater 0.3-0.6 m/s",,,,944 d,,#NAME?,,
Seawater,Stainless steels,Austenitic,321,A (Resistant),A (Resistant),Pitting,S32100,,,20,68,,253.0,"Chemical Resistance of REMANIT Stainless Steels, Thyssen Edelstahlwerke AG, March 1989",,A
Seawater,Stainless steels,Austenitic,321,C (Questionable),C (Questionable),Pitting,S32100,,,Boiling,Boiling,,253.0,"Chemical Resistance of REMANIT Stainless Steels, Thyssen Edelstahlwerke AG, March 1989",,C
Seawater,Stainless steels,Austenitic,347,,,"Maximum pitting 3.8mm, 0.148 in., maximum crevice attack 1.55mm, 0.061 in.",S34700,"Hot rolled, No. 4 finish Flowing seawater 0.3-0.6 m/s",,,,755 d,,#NAME?,,
Seawater,Stainless steels,Austenitic,347,,,"Maximum pitting 2.0mm, 0.079 in., maximum crevice attack 1.2mm, 0.047 in.",S34700,"Hot rolled, pickled Flowing seawater 0.3-0.6 m/s",,,,755 d,,#NAME?,,
Seawater,Stainless steels,Austenitic,347,A (Resistant),A (Resistant),Pitting,S34700,,,20,68,,253.0,"Chemical Resistance of REMANIT Stainless Steels, Thyssen Edelstahlwerke AG, March 1989",,A
Seawater,Stainless steels,Austenitic,347,C (Questionable),C (Questionable),Pitting,S34700,,,Boiling,Boiling,,253.0,"Chemical Resistance of REMANIT Stainless Steels, Thyssen Edelstahlwerke AG, March 1989",,C
Seawater,Stainless steels,Austenitic,20Cb-3,,,41% crevices initiated 3.1 (122),N08020,,,30,86,30 d,60.0,"Haynes International, 1986",,
Seawater,Stainless steels,Austenitic,254SMO,,,0.19 (7.5 mils),S31254,Mill-finished Filtered seawater flowing at <0.1 m/s (<0.33 ft/s); crevice washers tightened to 2.8 or 8.5 N m (25 or 75 in. lb),,30,86,30 d,184.0,"M.A. Streicher, Analysis of Crevice Corrosion Data From Two Seawater Exposure Tests on Stainless Alloys, Mater. Perform., Vol 22, May 1983, p 37-50; H.O. Teeple, Corrosion by Some Organic Acids and Related Compounds, Corrosion, Vol 8, Jan 1952, p 14-28; a",,
Seawater,Stainless steels,Austenitic,254SMO,,,0.19 (7.5 mils),S31254,Mill-finished Filtered seawater flowing at <0.1 m/s (<0.33 ft/s); crevice washers tightened to 2.8 or 8.5 N m (25 or 75 in. lb),,30,86,60 d,184.0,"M.A. Streicher, Analysis of Crevice Corrosion Data From Two Seawater Exposure Tests on Stainless Alloys, Mater. Perform., Vol 22, May 1983, p 37-50; H.O. Teeple, Corrosion by Some Organic Acids and Related Compounds, Corrosion, Vol 8, Jan 1952, p 14-28; a",,
Seawater,Stainless steels,Austenitic,254SMO,,,0.19 (7.5 mils),S31254,Mill-finished Filtered seawater flowing at <0.1 m/s (<0.33 ft/s); crevice washers tightened to 2.8 or 8.5 N m (25 or 75 in. lb),,30,86,90 d,184.0,"M.A. Streicher, Analysis of Crevice Corrosion Data From Two Seawater Exposure Tests on Stainless Alloys, Mater. Perform., Vol 22, May 1983, p 37-50; H.O. Teeple, Corrosion by Some Organic Acids and Related Compounds, Corrosion, Vol 8, Jan 1952, p 14-28; a",,
Seawater,Stainless steels,Austenitic,304L,A (Resistant),A (Resistant),Pitting,S30403,,,20,68,,253.0,"Chemical Resistance of REMANIT Stainless Steels, Thyssen Edelstahlwerke AG, March 1989",,A
Seawater,Stainless steels,Austenitic,304L,C (Questionable),C (Questionable),Pitting,S30403,,,Boiling,Boiling,,253.0,"Chemical Resistance of REMANIT Stainless Steels, Thyssen Edelstahlwerke AG, March 1989",,C
Seawater,Stainless steels,Austenitic,304LN,A (Resistant),A (Resistant),Pitting,S30453,,,20,68,,253.0,"Chemical Resistance of REMANIT Stainless Steels, Thyssen Edelstahlwerke AG, March 1989",,A
Seawater,Stainless steels,Austenitic,304LN,C (Questionable),C (Questionable),Pitting,S30453,,,Boiling,Boiling,,253.0,"Chemical Resistance of REMANIT Stainless Steels, Thyssen Edelstahlwerke AG, March 1989",,C
Seawater,Stainless steels,Austenitic,316F,A (Resistant),A (Resistant),Pitting,S31620,,,20,68,,253.0,"Chemical Resistance of REMANIT Stainless Steels, Thyssen Edelstahlwerke AG, March 1989",,A
Seawater,Stainless steels,Austenitic,316F,C (Questionable),C (Questionable),Pitting,S31620,,,Boiling,Boiling,,253.0,"Chemical Resistance of REMANIT Stainless Steels, Thyssen Edelstahlwerke AG, March 1989",,C
Seawater,Stainless steels,Austenitic,316L,A (Resistant),A (Resistant),Pitting,S31603,,,20,68,,253.0,"Chemical Resistance of REMANIT Stainless Steels, Thyssen Edelstahlwerke AG, March 1989",,A
Seawater,Stainless steels,Austenitic,316L,B (Good),B (Good),Pitting,S31603,,,Boiling,Boiling,,253.0,"Chemical Resistance of REMANIT Stainless Steels, Thyssen Edelstahlwerke AG, March 1989",,B
Seawater,Stainless steels,Austenitic,316LN,A (Resistant),A (Resistant),Pitting,S31653,,,20,68,,253.0,"Chemical Resistance of REMANIT Stainless Steels, Thyssen Edelstahlwerke AG, March 1989",,A
Seawater,Stainless steels,Austenitic,316LN,B (Good),B (Good),Pitting,S31653,,,Boiling,Boiling,,253.0,"Chemical Resistance of REMANIT Stainless Steels, Thyssen Edelstahlwerke AG, March 1989",,B
Seawater,Stainless steels,Austenitic,316Ti,A (Resistant),A (Resistant),Pitting,S31635,,,20,68,,253.0,"Chemical Resistance of REMANIT Stainless Steels, Thyssen Edelstahlwerke AG, March 1989",,A
Seawater,Stainless steels,Austenitic,316Ti,B (Good),B (Good),Pitting,S31635,,,Boiling,Boiling,,253.0,"Chemical Resistance of REMANIT Stainless Steels, Thyssen Edelstahlwerke AG, March 1989",,B
Seawater,Stainless steels,Austenitic,317L,,,97% crevices initiated 1.1 (43),S31725,,,30,86,30 d,60.0,"Haynes International, 1986",,
Seawater,Stainless steels,Austenitic,317L,A (Resistant),A (Resistant),Pitting,S31703,,,20,68,,253.0,"Chemical Resistance of REMANIT Stainless Steels, Thyssen Edelstahlwerke AG, March 1989",,A
Seawater,Stainless steels,Austenitic,317L,B (Good),B (Good),Pitting,S31703,,,Boiling,Boiling,,253.0,"Chemical Resistance of REMANIT Stainless Steels, Thyssen Edelstahlwerke AG, March 1989",,B
Seawater,Stainless steels,Austenitic,317LN,A (Resistant),A (Resistant),Pitting,S31725,,,20,68,,253.0,"Chemical Resistance of REMANIT Stainless Steels, Thyssen Edelstahlwerke AG, March 1989",,A
Seawater,Stainless steels,Austenitic,317LN,B (Good),B (Good),Pitting,S31725,,,Boiling,Boiling,,253.0,"Chemical Resistance of REMANIT Stainless Steels, Thyssen Edelstahlwerke AG, March 1989",,B
Seawater,Stainless steels,Austenitic,AL-6X,,,0.34 mm (13.4 mils),N08366,Mill-finished Filtered seawater flowing at <0.1 m/s (<0.33 ft/s); crevice washers tightened to 2.8 or 8.5 N m (25 or 75 in. lb),,30,86,30 d,184.0,"M.A. Streicher, Analysis of Crevice Corrosion Data From Two Seawater Exposure Tests on Stainless Alloys, Mater. Perform., Vol 22, May 1983, p 37-50; H.O. Teeple, Corrosion by Some Organic Acids and Related Compounds, Corrosion, Vol 8, Jan 1952, p 14-28; a",,
Seawater,Stainless steels,Austenitic,AL-6X,,,0.34 mm (13.4 mils),N08366,Mill-finished Filtered seawater flowing at <0.1 m/s (<0.33 ft/s); crevice washers tightened to 2.8 or 8.5 N m (25 or 75 in. lb),,30,86,60 d,184.0,"M.A. Streicher, Analysis of Crevice Corrosion Data From Two Seawater Exposure Tests on Stainless Alloys, Mater. Perform., Vol 22, May 1983, p 37-50; H.O. Teeple, Corrosion by Some Organic Acids and Related Compounds, Corrosion, Vol 8, Jan 1952, p 14-28; a",,
Seawater,Stainless steels,Austenitic,AL-6X,,,0.34 mm (13.4 mils),N08366,Mill-finished Filtered seawater flowing at <0.1 m/s (<0.33 ft/s); crevice washers tightened to 2.8 or 8.5 N m (25 or 75 in. lb),,30,86,90 d,184.0,"M.A. Streicher, Analysis of Crevice Corrosion Data From Two Seawater Exposure Tests on Stainless Alloys, Mater. Perform., Vol 22, May 1983, p 37-50; H.O. Teeple, Corrosion by Some Organic Acids and Related Compounds, Corrosion, Vol 8, Jan 1952, p 14-28; a",,
Seawater,Stainless steels,Austenitic,Alloy 904L Mill-finished,,,Maximum crevice attack: 0.37 mm (14.6 mils),N08904,Filtered seawater flowing at <0.1 m/s (<0.33 ft/s); crevice washers tightened to 2.8 or 8.5 N m (25 or 75 in. lb),,30,86,30 d,184.0,"M.A. Streicher, Analysis of Crevice Corrosion Data From Two Seawater Exposure Tests on Stainless Alloys, Mater. Perform., Vol 22, May 1983, p 37-50; H.O. Teeple, Corrosion by Some Organic Acids and Related Compounds, Corrosion, Vol 8, Jan 1952, p 14-28; a",,
Seawater,Stainless steels,Austenitic,Alloy 904L Mill-finished,,,Maximum crevice attack: 0.37 mm (14.6 mils),N08904,Filtered seawater flowing at <0.1 m/s (<0.33 ft/s); crevice washers tightened to 2.8 or 8.5 N m (25 or 75 in. lb).,,30,86,60 d,184.0,"M.A. Streicher, Analysis of Crevice Corrosion Data From Two Seawater Exposure Tests on Stainless Alloys, Mater. Perform., Vol 22, May 1983, p 37-50; H.O. Teeple, Corrosion by Some Organic Acids and Related Compounds, Corrosion, Vol 8, Jan 1952, p 14-28; a",,
Seawater,Stainless steels,Austenitic,Alloy 904L Mill-finished,,,Maximum crevice attack: 0.37 mm (14.6 mils),N08904,Filtered seawater flowing at <0.1 m/s (<0.33 ft/s); crevice washers tightened to 2.8 or 8.5 N m (25 or 75 in. lb),,30,86,90 d,184.0,"M.A. Streicher, Analysis of Crevice Corrosion Data From Two Seawater Exposure Tests on Stainless Alloys, Mater. Perform., Vol 22, May 1983, p 37-50; H.O. Teeple, Corrosion by Some Organic Acids and Related Compounds, Corrosion, Vol 8, Jan 1952, p 14-28; a",,
Seawater,Stainless steels,Duplex,329,,,Filtered seawater flowing at <0.1m/s (<0.33 ft/s); crevice washers tightened to 2.8 or 8.5 N·m (25 or 75 in.· lb). Maximum crevice attack 1.6 mm (63 mils).,S32900,Mill-finished,,30,86,30 d,184.0,"M.A. Streicher, Analysis of Crevice Corrosion Data From Two Seawater Exposure Tests on Stainless Alloys, Mater. Perform., Vol 22, May 1983, p 37-50; H.O. Teeple, Corrosion by Some Organic Acids and Related Compounds, Corrosion, Vol 8, Jan 1952, p 14-28; a",,
Seawater,Stainless steels,Duplex,329,,,Filtered seawater flowing at <0.1m/s (<0.33 ft/s); crevice washers tightened to 2.8 or 8.5 N·m (25 or 75 in.· lb). Maximum crevice attack 1.6 mm (63 mils).,S32900,Mill-finished,,30,86,30 d,184.0,"M.A. Streicher, Analysis of Crevice Corrosion Data From Two Seawater Exposure Tests on Stainless Alloys, Mater. Perform., Vol 22, May 1983, p 37-50; H.O. Teeple, Corrosion by Some Organic Acids and Related Compounds, Corrosion, Vol 8, Jan 1952, p 14-28; a",,
Seawater,Stainless steels,Duplex,329,,,Filtered seawater flowing at <0.1m/s (<0.33 ft/s); crevice washers tightened to 2.8 or 8.5 N·m (25 or 75 in.· lb). Maximum crevice attack 1.6 mm (63 mils).,S32900,Mill-finished,,30,86,30 d,184.0,"M.A. Streicher, Analysis of Crevice Corrosion Data From Two Seawater Exposure Tests on Stainless Alloys, Mater. Perform., Vol 22, May 1983, p 37-50; H.O. Teeple, Corrosion by Some Organic Acids and Related Compounds, Corrosion, Vol 8, Jan 1952, p 14-28; a",,
Seawater,Stainless steels,Duplex,329,,,"Maximum pitting 0.0mm, 0.000 in., maximum crevice attack 0.25mm, 0.010 in.",S32900,"Hot rolled, pickled, No. 4 finish",,,,106 d,,#NAME?,,
Seawater,Stainless steels,Duplex,329,,,"Maximum pitting 0.0mm, 0.000 in., maximum crevice attack 0.9mm, 0.037 in.",S32900,"Hot rolled, pickled, No. 1 finish",,,,106 d,,#NAME?,,
Seawater,Stainless steels,Duplex,329,A (Resistant),A (Resistant),Pitting,S32900,,,20,68,,253.0,"Chemical Resistance of REMANIT Stainless Steels, Thyssen Edelstahlwerke AG, March 1989",,A
