Repository: wfreinhart/matse219

# MATSE 219: Materials Informatics

Auto-generated from the private authoring repo (matse219-instructor). Do not edit here directly -- changes are overwritten on the next publish run.

## Lectures

- [Lecture01](https://colab.research.google.com/github/wfreinhart/matse219/blob/staging/notebooks/Lecture01.ipynb)
- [Lecture02](https://colab.research.google.com/github/wfreinhart/matse219/blob/staging/notebooks/Lecture02.ipynb)
- [Lecture03](https://colab.research.google.com/github/wfreinhart/matse219/blob/staging/notebooks/Lecture03.ipynb)
- [Lecture04](https://colab.research.google.com/github/wfreinhart/matse219/blob/staging/notebooks/Lecture04.ipynb)

File: datasets/corrosion.csv (part 100 of 142)
Environment,Material Group,Material Family,Material,Rate (mm/yr) or Rating,Rate (mils/yr) or Rating,Localized Attack,UNS,Condition/Comment,Concentration (Vol %),Temperature (deg C),Temperature (deg F),Duration,Reference #,Reference,rate_mm_yr_numeric,rate_letter_grade
Seawater,Stainless steels,Duplex,329,B (Good),B (Good),Pitting,S32900,,,Boiling,Boiling,,253.0,"Chemical Resistance of REMANIT Stainless Steels, Thyssen Edelstahlwerke AG, March 1989",,B
Seawater,Stainless steels,Duplex,F51,A (Resistant),A (Resistant),Pitting,S31803,,,20,68,,253.0,"Chemical Resistance of REMANIT Stainless Steels, Thyssen Edelstahlwerke AG, March 1989",,A
Seawater,Stainless steels,Duplex,F51,B (Good),B (Good),Pitting,S31803,,,Boiling,Boiling,,253.0,"Chemical Resistance of REMANIT Stainless Steels, Thyssen Edelstahlwerke AG, March 1989",,B
Seawater,Stainless steels,Duplex,Ferralium 255,A (Resistant),A (Resistant),,S32550,,,20,68,,60.0,"Haynes International, 1986",,A
Seawater,Stainless steels,Duplex,Ferralium 255,A (Resistant),A (Resistant),,S32550,,,35,95,,60.0,"Haynes International, 1986",,A
Seawater,Stainless steels,Duplex,Ferralium 255,0.01 max,0.1 max,,S32550,,,50,122,,60.0,"Haynes International, 1986",0.01,
Seawater,Stainless steels,Duplex,Ferralium 255,0.01 max,0.1 max,,S32550,,,65,149,,60.0,"Haynes International, 1986",0.01,
Seawater,Stainless steels,Duplex,Ferralium 255,A (Resistant),A (Resistant),,S32550,,,80,176,,60.0,"Haynes International, 1986",,A
Seawater,Stainless steels,Duplex,Ferralium 255,A (Resistant),A (Resistant),,S32550,,,90,194,,60.0,"Haynes International, 1986",,A
Seawater,Stainless steels,Duplex,Ferralium 255,0.05,2,,S32550,"Saturated with Cl gas. Average of duplicate, smooth specimens",,20,68,96 h,60.0,"Haynes International, 1986",0.05,
Seawater,Stainless steels,Duplex,Ferralium 255,0.02,0.8,,S32550,"Saturated with Cl gas. Average of duplicate, smooth specimens",,35,95,96 h,60.0,"Haynes International, 1986",0.02,
Seawater,Stainless steels,Duplex,Ferralium 255,0.18,7,,S32550,"Saturated with Cl gas. Average of duplicate, smooth specimens",,65,149,96 h,60.0,"Haynes International, 1986",0.18,
Seawater,Stainless steels,Duplex,Ferralium 255,A (Resistant),A (Resistant),,S32550,Seawater saturated with SO2 gas,,66,150,,60.0,"Haynes International, 1986",,A
Seawater,Stainless steels,Duplex,Ferralium 255,,,No crevices initiated. <0.01 (0.4),S32550,,,14,57,29 d,60.0,"Haynes International, 1986",,
Seawater,Stainless steels,Duplex,Ferralium 255,,,1.6% crevices initiated. <0.08 (3.1),S32550,,,30,86,30 d,60.0,"Haynes International, 1986",,
Seawater,Stainless steels,Duplex,Ferralium 255,,,0.8% crevices initiated. <0.01 (0.4),S32550,,,52,126,30 d,60.0,"Haynes International, 1986",,
Seawater,Stainless steels,Duplex,Ferralium 255,,,Maximum crevice attack: 0.09 mm (3.5 mils).,S32550,Mill-finished Filtered seawater flowing at <0.1 m/s (<0.33 ft/s); crevice washers tightened to 2.8 or 8.5 N m (25 or 75 in. lb),,30,86,30 d,184.0,"M.A. Streicher, Analysis of Crevice Corrosion Data From Two Seawater Exposure Tests on Stainless Alloys, Mater. Perform., Vol 22, May 1983, p 37-50; H.O. Teeple, Corrosion by Some Organic Acids and Related Compounds, Corrosion, Vol 8, Jan 1952, p 14-28; a",,
Seawater,Stainless steels,Duplex,Ferralium 255,,,Maximum crevice attack: 0.09 mm (3.5 mils).,S32550,Mill-finished Filtered seawater flowing at <0.1 m/s (<0.33 ft/s); crevice washers tightened to 2.8 or 8.5 N m (25 or 75 in. lb),,30,86,60 d,184.0,"M.A. Streicher, Analysis of Crevice Corrosion Data From Two Seawater Exposure Tests on Stainless Alloys, Mater. Perform., Vol 22, May 1983, p 37-50; H.O. Teeple, Corrosion by Some Organic Acids and Related Compounds, Corrosion, Vol 8, Jan 1952, p 14-28; a",,
Seawater,Stainless steels,Duplex,Ferralium 255,,,Maximum crevice attack: 0.09 mm (3.5 mils).,S32550,Mill-finished Filtered seawater flowing at <0.1 m/s (<0.33 ft/s); crevice washers tightened to 2.8 or 8.5 N m (25 or 75 in. lb),,30,86,90 d,184.0,"M.A. Streicher, Analysis of Crevice Corrosion Data From Two Seawater Exposure Tests on Stainless Alloys, Mater. Perform., Vol 22, May 1983, p 37-50; H.O. Teeple, Corrosion by Some Organic Acids and Related Compounds, Corrosion, Vol 8, Jan 1952, p 14-28; a",,
Seawater,Stainless steels,Duplex,Ferralium 255,0.01 max,0.4 max,,S32550,Velocity 7.9FPS (2.4 m/s),,27,80,42 d,226.0,"D.C. Agarwal, Duplex Alloy 255 in Marine Applications, Materials Performance, NACE, USA, October 1988, p 63-67",0.01,
Seawater,Stainless steels,Duplex,Ferralium 255,0.01 max,0.4 max,,S32550,Velocity 7.9FPS (2.4 m/s),,27,80,42 d,226.0,"D.C. Agarwal, Duplex Alloy 255 in Marine Applications, Materials Performance, NACE, USA, October 1988, p 63-67",0.01,
Seawater,Stainless steels,Ferritic,405,,,"Maximum pitting 2.5 mm 0.100 in., maximum crevice attack 4.75mm, 0.187 in.",S40500,"Hot rolled, No. 4 finish Flowing seawater 0.3-0.6 m/s",,,,755 d,,#NAME?,,
Seawater,Stainless steels,Ferritic,430,,,"Maximum pitting 3.4mm, 0.135 in., maximum crevice attack 1.85mm, 0.072 in.",S43000,"Hot rolled, pickled Flowing seawater 0.3-0.6 m/s",,,,568 d,,#NAME?,,
Seawater,Stainless steels,Ferritic,430,A (Resistant),A (Resistant),Pitting,S43000,,,20,68,,253.0,"Chemical Resistance of REMANIT Stainless Steels, Thyssen Edelstahlwerke AG, March 1989",,A
Seawater,Stainless steels,Ferritic,434,A (Resistant),A (Resistant),Pitting,S43400,,,20,68,,253.0,"Chemical Resistance of REMANIT Stainless Steels, Thyssen Edelstahlwerke AG, March 1989",,A
Seawater,Stainless steels,Ferritic,AL-29-4C,,,nil,S44735,Mill-finished Filtered seawater flowing at <0.1 m/s (<0.33 ft/s); crevice washers tightened to 2.8 or 8.5 N m (25 or 75 in. lb),,30,86,30 d,184.0,"M.A. Streicher, Analysis of Crevice Corrosion Data From Two Seawater Exposure Tests on Stainless Alloys, Mater. Perform., Vol 22, May 1983, p 37-50; H.O. Teeple, Corrosion by Some Organic Acids and Related Compounds, Corrosion, Vol 8, Jan 1952, p 14-28; a",,
Seawater,Stainless steels,Ferritic,AL-29-4C,,,nil,S44735,Mill-finished Filtered seawater flowing at <0.1 m/s (<0.33 ft/s); crevice washers tightened to 2.8 or 8.5 N m (25 or 75 in. lb),,30,86,60 d,184.0,"M.A. Streicher, Analysis of Crevice Corrosion Data From Two Seawater Exposure Tests on Stainless Alloys, Mater. Perform., Vol 22, May 1983, p 37-50; H.O. Teeple, Corrosion by Some Organic Acids and Related Compounds, Corrosion, Vol 8, Jan 1952, p 14-28; a",,
Seawater,Stainless steels,Ferritic,AL-29-4C,,,nil,S44735,Mill-finished Filtered seawater flowing at <0.1 m/s (<0.33 ft/s); crevice washers tightened to 2.8 or 8.5 N m (25 or 75 in. lb),,30,86,90 d,184.0,"M.A. Streicher, Analysis of Crevice Corrosion Data From Two Seawater Exposure Tests on Stainless Alloys, Mater. Perform., Vol 22, May 1983, p 37-50; H.O. Teeple, Corrosion by Some Organic Acids and Related Compounds, Corrosion, Vol 8, Jan 1952, p 14-28; a",,
Seawater,Stainless steels,Ferritic,MONIT,,,0.01 mm (0.4 mils),S44635,Mill-finished Filtered seawater flowing at <0.1 m/s (<0.33 ft/s); crevice washers tightened to 2.8 or 8.5 N m (25 or 75 in. lb),,30,86,30 d,184.0,"M.A. Streicher, Analysis of Crevice Corrosion Data From Two Seawater Exposure Tests on Stainless Alloys, Mater. Perform., Vol 22, May 1983, p 37-50; H.O. Teeple, Corrosion by Some Organic Acids and Related Compounds, Corrosion, Vol 8, Jan 1952, p 14-28; a",,
Seawater,Stainless steels,Ferritic,MONIT,,,0.01 mm (0.4 mils),S44635,Mill-finished Filtered seawater flowing at <0.1 m/s (<0.33 ft/s); crevice washers tightened to 2.8 or 8.5 N m (25 or 75 in. lb),,30,86,60 d,184.0,"M.A. Streicher, Analysis of Crevice Corrosion Data From Two Seawater Exposure Tests on Stainless Alloys, Mater. Perform., Vol 22, May 1983, p 37-50; H.O. Teeple, Corrosion by Some Organic Acids and Related Compounds, Corrosion, Vol 8, Jan 1952, p 14-28; a",,
Seawater,Stainless steels,Ferritic,MONIT,,,0.01 mm (0.4 mils),S44635,Mill-finished Filtered seawater flowing at <0.1 m/s (<0.33 ft/s); crevice washers tightened to 2.8 or 8.5 N m (25 or 75 in. lb),,30,86,90 d,184.0,"M.A. Streicher, Analysis of Crevice Corrosion Data From Two Seawater Exposure Tests on Stainless Alloys, Mater. Perform., Vol 22, May 1983, p 37-50; H.O. Teeple, Corrosion by Some Organic Acids and Related Compounds, Corrosion, Vol 8, Jan 1952, p 14-28; a",,
Seawater,Stainless steels,Ferritic,Sea-Cure,,,0.11 mm (4.3 mils),S44660,Mill-finished Filtered seawater flowing at <0.1 m/s (<0.33 ft/s); crevice washers tightened to 2.8 or 8.5 N m (25 or 75 in. lb),,30,86,30 d,184.0,"M.A. Streicher, Analysis of Crevice Corrosion Data From Two Seawater Exposure Tests on Stainless Alloys, Mater. Perform., Vol 22, May 1983, p 37-50; H.O. Teeple, Corrosion by Some Organic Acids and Related Compounds, Corrosion, Vol 8, Jan 1952, p 14-28; a",,
Seawater,Stainless steels,Ferritic,Sea-Cure,,,0.11 mm (4.3 mils),S44660,Mill-finished Filtered seawater flowing at <0.1 m/s (<0.33 ft/s); crevice washers tightened to 2.8 or 8.5 N m (25 or 75 in. lb),,30,86,60 d,184.0,"M.A. Streicher, Analysis of Crevice Corrosion Data From Two Seawater Exposure Tests on Stainless Alloys, Mater. Perform., Vol 22, May 1983, p 37-50; H.O. Teeple, Corrosion by Some Organic Acids and Related Compounds, Corrosion, Vol 8, Jan 1952, p 14-28; a",,
Seawater,Stainless steels,Ferritic,Sea-Cure,,,0.11 mm (4.3 mils),S44660,Mill-finished Filtered seawater flowing at <0.1 m/s (<0.33 ft/s); crevice washers tightened to 2.8 or 8.5 N m (25 or 75 in. lb),,30,86,90 d,184.0,"M.A. Streicher, Analysis of Crevice Corrosion Data From Two Seawater Exposure Tests on Stainless Alloys, Mater. Perform., Vol 22, May 1983, p 37-50; H.O. Teeple, Corrosion by Some Organic Acids and Related Compounds, Corrosion, Vol 8, Jan 1952, p 14-28; a",,
Seawater,Stainless steels,Martensitic,403,,,"Maximum pitting 1.9mm, 0.075 in., maximum crevice attack 1.2mm, 0.046 in.",S40300,"Hot rolled, No. 4 finish Flowing seawater 0.3-0.6 m/s",,,,388 d,,#NAME?,,
Seawater,Stainless steels,Martensitic,410,0.03,1,,S41000,"1.92% Cl, 690 kPa (100 psig). Plus CO2 and 0.1% H2S",,175,350,,172.0,"J.R. Bryant and C.B. Chitwood, Paper 58, presented at Corrosion/83, National Association of Corrosion Engineers, Houston, 1983",0.03,
Seawater,Stainless steels,Martensitic,410,0.04,1.4,,S41000,"1.93% Cl, 690 kPa (100 psig). Plus CO2, no H2S",,175,350,,172.0,"J.R. Bryant and C.B. Chitwood, Paper 58, presented at Corrosion/83, National Association of Corrosion Engineers, Houston, 1983",0.04,
Seawater,Stainless steels,Martensitic,410,0.03,1.2,,S41000,"1.92% Cl, 690 kPa (100 psig). Plus CO2 and 0.1% H2S",,175,350,,172.0,"J.R. Bryant and C.B. Chitwood, Paper 58, presented at Corrosion/83, National Association of Corrosion Engineers, Houston, 1983",0.03,
Silver Bromide,Stainless steels,Austenitic,301,A (Resistant),A (Resistant),Pitting,S30100,,,20,68,,253.0,"Chemical Resistance of REMANIT Stainless Steels, Thyssen Edelstahlwerke AG, March 1989",,A
Silver Bromide,Stainless steels,Austenitic,302,A (Resistant),A (Resistant),Pitting,S30200,,,20,68,,253.0,"Chemical Resistance of REMANIT Stainless Steels, Thyssen Edelstahlwerke AG, March 1989",,A
Silver Bromide,Stainless steels,Austenitic,303,A (Resistant),A (Resistant),Pitting,S30300,,,20,68,,253.0,"Chemical Resistance of REMANIT Stainless Steels, Thyssen Edelstahlwerke AG, March 1989",,A
Silver Bromide,Stainless steels,Austenitic,303,A (Resistant),A (Resistant),Pitting,S30300,,,20,68,,253.0,"Chemical Resistance of REMANIT Stainless Steels, Thyssen Edelstahlwerke AG, March 1989",,A
Silver Bromide,Stainless steels,Austenitic,304,A (Resistant),A (Resistant),Pitting,S30400,,,20,68,,253.0,"Chemical Resistance of REMANIT Stainless Steels, Thyssen Edelstahlwerke AG, March 1989",,A
Silver Bromide,Stainless steels,Austenitic,316,A (Resistant),A (Resistant),Pitting,S31600,,,20,68,,253.0,"Chemical Resistance of REMANIT Stainless Steels, Thyssen Edelstahlwerke AG, March 1989",,A
Silver Bromide,Stainless steels,Austenitic,321,A (Resistant),A (Resistant),Pitting,S32100,,,20,68,,253.0,"Chemical Resistance of REMANIT Stainless Steels, Thyssen Edelstahlwerke AG, March 1989",,A
Silver Bromide,Stainless steels,Austenitic,347,A (Resistant),A (Resistant),Pitting,S34700,,,20,68,,253.0,"Chemical Resistance of REMANIT Stainless Steels, Thyssen Edelstahlwerke AG, March 1989",,A
Silver Bromide,Stainless steels,Austenitic,304L,A (Resistant),A (Resistant),Pitting,S30403,,,20,68,,253.0,"Chemical Resistance of REMANIT Stainless Steels, Thyssen Edelstahlwerke AG, March 1989",,A
Silver Bromide,Stainless steels,Austenitic,304LN,A (Resistant),A (Resistant),Pitting,S30453,,,20,68,,253.0,"Chemical Resistance of REMANIT Stainless Steels, Thyssen Edelstahlwerke AG, March 1989",,A
Silver Bromide,Stainless steels,Austenitic,316F,A (Resistant),A (Resistant),Pitting,S31620,,,20,68,,253.0,"Chemical Resistance of REMANIT Stainless Steels, Thyssen Edelstahlwerke AG, March 1989",,A
Silver Bromide,Stainless steels,Austenitic,316L,A (Resistant),A (Resistant),Pitting,S31603,,,20,68,,253.0,"Chemical Resistance of REMANIT Stainless Steels, Thyssen Edelstahlwerke AG, March 1989",,A
Silver Bromide,Stainless steels,Austenitic,316LN,A (Resistant),A (Resistant),Pitting,S31653,,,20,68,,253.0,"Chemical Resistance of REMANIT Stainless Steels, Thyssen Edelstahlwerke AG, March 1989",,A
Silver Bromide,Stainless steels,Austenitic,316Ti,A (Resistant),A (Resistant),Pitting,S31635,,,20,68,,253.0,"Chemical Resistance of REMANIT Stainless Steels, Thyssen Edelstahlwerke AG, March 1989",,A
Silver Bromide,Stainless steels,Austenitic,317L,A (Resistant),A (Resistant),Pitting,S31703,,,20,68,,253.0,"Chemical Resistance of REMANIT Stainless Steels, Thyssen Edelstahlwerke AG, March 1989",,A
Silver Bromide,Stainless steels,Austenitic,317LN,A (Resistant),A (Resistant),Pitting,S31725,,,20,68,,253.0,"Chemical Resistance of REMANIT Stainless Steels, Thyssen Edelstahlwerke AG, March 1989",,A
Silver Bromide,Stainless steels,Duplex,329,A (Resistant),A (Resistant),Pitting,S32900,,,20,68,,253.0,"Chemical Resistance of REMANIT Stainless Steels, Thyssen Edelstahlwerke AG, March 1989",,A
Silver Bromide,Stainless steels,Duplex,F51,A (Resistant),A (Resistant),Pitting,S31803,,,20,68,,253.0,"Chemical Resistance of REMANIT Stainless Steels, Thyssen Edelstahlwerke AG, March 1989",,A
Silver Bromide,Stainless steels,Ferritic,430,A (Resistant),A (Resistant),Pitting,S43000,,,20,68,,253.0,"Chemical Resistance of REMANIT Stainless Steels, Thyssen Edelstahlwerke AG, March 1989",,A
Silver Bromide,Stainless steels,Ferritic,434,A (Resistant),A (Resistant),Pitting,S43400,,,20,68,,253.0,"Chemical Resistance of REMANIT Stainless Steels, Thyssen Edelstahlwerke AG, March 1989",,A
Silver Chloride,Stainless steels,Austenitic,301,D (Poor),D (Poor),Pitting,S30100,,,,,,253.0,"Chemical Resistance of REMANIT Stainless Steels, Thyssen Edelstahlwerke AG, March 1989",,D
Silver Chloride,Stainless steels,Austenitic,302,D (Poor),D (Poor),Pitting,S30200,,,,,,253.0,"Chemical Resistance of REMANIT Stainless Steels, Thyssen Edelstahlwerke AG, March 1989",,D
Silver Chloride,Stainless steels,Austenitic,303,D (Poor),D (Poor),Pitting,S30300,,,,,,253.0,"Chemical Resistance of REMANIT Stainless Steels, Thyssen Edelstahlwerke AG, March 1989",,D
Silver Chloride,Stainless steels,Austenitic,347,D (Poor),D (Poor),Pitting,S34700,,,,,,253.0,"Chemical Resistance of REMANIT Stainless Steels, Thyssen Edelstahlwerke AG, March 1989",,D
Silver Chloride,Stainless steels,Austenitic,304L,D (Poor),D (Poor),Pitting,S30403,,,,,,253.0,"Chemical Resistance of REMANIT Stainless Steels, Thyssen Edelstahlwerke AG, March 1989",,D
Silver Chloride,Stainless steels,Austenitic,304LN,D (Poor),D (Poor),Pitting,S30453,,,,,,253.0,"Chemical Resistance of REMANIT Stainless Steels, Thyssen Edelstahlwerke AG, March 1989",,D
Silver Chloride,Stainless steels,Austenitic,316F,D (Poor),D (Poor),Pitting,S31620,,,,,,253.0,"Chemical Resistance of REMANIT Stainless Steels, Thyssen Edelstahlwerke AG, March 1989",,D
Silver Chloride,Stainless steels,Austenitic,316L,D (Poor),D (Poor),Pitting,S31603,,,,,,253.0,"Chemical Resistance of REMANIT Stainless Steels, Thyssen Edelstahlwerke AG, March 1989",,D
Silver Chloride,Stainless steels,Austenitic,316LN,D (Poor),D (Poor),Pitting,S31653,,,,,,253.0,"Chemical Resistance of REMANIT Stainless Steels, Thyssen Edelstahlwerke AG, March 1989",,D
Silver Chloride,Stainless steels,Austenitic,316Ti,D (Poor),D (Poor),Pitting,S31635,,,,,,253.0,"Chemical Resistance of REMANIT Stainless Steels, Thyssen Edelstahlwerke AG, March 1989",,D
Silver Chloride,Stainless steels,Austenitic,317L,D (Poor),D (Poor),Pitting,S31703,,,,,,253.0,"Chemical Resistance of REMANIT Stainless Steels, Thyssen Edelstahlwerke AG, March 1989",,D
Silver Chloride,Stainless steels,Austenitic,317LN,D (Poor),D (Poor),Pitting,S31725,,,,,,253.0,"Chemical Resistance of REMANIT Stainless Steels, Thyssen Edelstahlwerke AG, March 1989",,D
Silver Chloride,Stainless steels,Duplex,329,D (Poor),D (Poor),Pitting,S32900,,,,,,253.0,"Chemical Resistance of REMANIT Stainless Steels, Thyssen Edelstahlwerke AG, March 1989",,D
Silver Chloride,Stainless steels,Duplex,F51,D (Poor),D (Poor),Pitting,S31803,,,,,,253.0,"Chemical Resistance of REMANIT Stainless Steels, Thyssen Edelstahlwerke AG, March 1989",,D
Silver Chloride,Stainless steels,Ferritic,430,D (Poor),D (Poor),Pitting,S43000,,,,,,253.0,"Chemical Resistance of REMANIT Stainless Steels, Thyssen Edelstahlwerke AG, March 1989",,D
Silver Nitrate,Stainless steels,Austenitic,301,A (Resistant),A (Resistant),,S30100,Fused,10,Boiling,Boiling,,253.0,"Chemical Resistance of REMANIT Stainless Steels, Thyssen Edelstahlwerke AG, March 1989",,A
Silver Nitrate,Stainless steels,Austenitic,301,A (Resistant),A (Resistant),,S30100,Fused,10,250,482,,253.0,"Chemical Resistance of REMANIT Stainless Steels, Thyssen Edelstahlwerke AG, March 1989",,A
Silver Nitrate,Stainless steels,Austenitic,302,A (Resistant),A (Resistant),,S30200,Fused,10,Boiling,Boiling,,253.0,"Chemical Resistance of REMANIT Stainless Steels, Thyssen Edelstahlwerke AG, March 1989",,A
Silver Nitrate,Stainless steels,Austenitic,302,A (Resistant),A (Resistant),,S30200,Fused,10,250,482,,253.0,"Chemical Resistance of REMANIT Stainless Steels, Thyssen Edelstahlwerke AG, March 1989",,A
Silver Nitrate,Stainless steels,Austenitic,303,A (Resistant),A (Resistant),,S30300,Fused,10,Boiling,Boiling,,253.0,"Chemical Resistance of REMANIT Stainless Steels, Thyssen Edelstahlwerke AG, March 1989",,A
Silver Nitrate,Stainless steels,Austenitic,303,A (Resistant),A (Resistant),,S30300,Fused,10,Boiling,Boiling,,253.0,"Chemical Resistance of REMANIT Stainless Steels, Thyssen Edelstahlwerke AG, March 1989",,A
Silver Nitrate,Stainless steels,Austenitic,303,C (Questionable),C (Questionable),,S30300,Fused,10,250,482,,253.0,"Chemical Resistance of REMANIT Stainless Steels, Thyssen Edelstahlwerke AG, March 1989",,C
Silver Nitrate,Stainless steels,Austenitic,303,A (Resistant),A (Resistant),,S30300,Fused,10,250,482,,253.0,"Chemical Resistance of REMANIT Stainless Steels, Thyssen Edelstahlwerke AG, March 1989",,A
Silver Nitrate,Stainless steels,Austenitic,304,A (Resistant),A (Resistant),,S30400,Fused,10,Boiling,Boiling,,253.0,"Chemical Resistance of REMANIT Stainless Steels, Thyssen Edelstahlwerke AG, March 1989",,A
Silver Nitrate,Stainless steels,Austenitic,304,A (Resistant),A (Resistant),,S30400,Fused,10,250,482,,253.0,"Chemical Resistance of REMANIT Stainless Steels, Thyssen Edelstahlwerke AG, March 1989",,A
Silver Nitrate,Stainless steels,Austenitic,316,A (Resistant),A (Resistant),,S31600,Fused,10,Boiling,Boiling,,253.0,"Chemical Resistance of REMANIT Stainless Steels, Thyssen Edelstahlwerke AG, March 1989",,A
Silver Nitrate,Stainless steels,Austenitic,316,A (Resistant),A (Resistant),,S31600,Fused,10,250,482,,253.0,"Chemical Resistance of REMANIT Stainless Steels, Thyssen Edelstahlwerke AG, March 1989",,A
Silver Nitrate,Stainless steels,Austenitic,321,A (Resistant),A (Resistant),,S32100,Fused,10,Boiling,Boiling,,253.0,"Chemical Resistance of REMANIT Stainless Steels, Thyssen Edelstahlwerke AG, March 1989",,A
Silver Nitrate,Stainless steels,Austenitic,321,A (Resistant),A (Resistant),,S32100,Fused,10,250,482,,253.0,"Chemical Resistance of REMANIT Stainless Steels, Thyssen Edelstahlwerke AG, March 1989",,A
Soap,Stainless steels,Austenitic,317LN,A (Resistant),A (Resistant),,S31725,,,20,68,,253.0,"Chemical Resistance of REMANIT Stainless Steels, Thyssen Edelstahlwerke AG, March 1989",,A
Silver Nitrate,Stainless steels,Austenitic,347,A (Resistant),A (Resistant),,S34700,Fused,10,Boiling,Boiling,,253.0,"Chemical Resistance of REMANIT Stainless Steels, Thyssen Edelstahlwerke AG, March 1989",,A
Silver Nitrate,Stainless steels,Austenitic,347,A (Resistant),A (Resistant),,S34700,Fused,10,250,482,,253.0,"Chemical Resistance of REMANIT Stainless Steels, Thyssen Edelstahlwerke AG, March 1989",,A
Silver Nitrate,Stainless steels,Austenitic,304L,A (Resistant),A (Resistant),,S30403,Fused,10,Boiling,Boiling,,253.0,"Chemical Resistance of REMANIT Stainless Steels, Thyssen Edelstahlwerke AG, March 1989",,A
Silver Nitrate,Stainless steels,Austenitic,304L,A (Resistant),A (Resistant),,S30403,Fused,10,250,482,,253.0,"Chemical Resistance of REMANIT Stainless Steels, Thyssen Edelstahlwerke AG, March 1989",,A
Silver Nitrate,Stainless steels,Austenitic,304LN,A (Resistant),A (Resistant),,S30453,Fused,10,Boiling,Boiling,,253.0,"Chemical Resistance of REMANIT Stainless Steels, Thyssen Edelstahlwerke AG, March 1989",,A
Silver Nitrate,Stainless steels,Austenitic,304LN,A (Resistant),A (Resistant),,S30453,Fused,10,250,482,,253.0,"Chemical Resistance of REMANIT Stainless Steels, Thyssen Edelstahlwerke AG, March 1989",,A
Silver Nitrate,Stainless steels,Austenitic,316F,A (Resistant),A (Resistant),,S31620,Fused,10,Boiling,Boiling,,253.0,"Chemical Resistance of REMANIT Stainless Steels, Thyssen Edelstahlwerke AG, March 1989",,A
Silver Nitrate,Stainless steels,Austenitic,316F,A (Resistant),A (Resistant),,S31620,Fused,10,250,482,,253.0,"Chemical Resistance of REMANIT Stainless Steels, Thyssen Edelstahlwerke AG, March 1989",,A
Silver Nitrate,Stainless steels,Austenitic,316L,A (Resistant),A (Resistant),,S31603,Fused,10,Boiling,Boiling,,253.0,"Chemical Resistance of REMANIT Stainless Steels, Thyssen Edelstahlwerke AG, March 1989",,A
Silver Nitrate,Stainless steels,Austenitic,316L,A (Resistant),A (Resistant),,S31603,Fused,10,250,482,,253.0,"Chemical Resistance of REMANIT Stainless Steels, Thyssen Edelstahlwerke AG, March 1989",,A
Silver Nitrate,Stainless steels,Austenitic,316LN,A (Resistant),A (Resistant),,S31653,Fused,10,Boiling,Boiling,,253.0,"Chemical Resistance of REMANIT Stainless Steels, Thyssen Edelstahlwerke AG, March 1989",,A
Silver Nitrate,Stainless steels,Austenitic,316LN,A (Resistant),A (Resistant),,S31653,Fused,10,250,482,,253.0,"Chemical Resistance of REMANIT Stainless Steels, Thyssen Edelstahlwerke AG, March 1989",,A
Silver Nitrate,Stainless steels,Austenitic,316Ti,A (Resistant),A (Resistant),,S31635,Fused,10,Boiling,Boiling,,253.0,"Chemical Resistance of REMANIT Stainless Steels, Thyssen Edelstahlwerke AG, March 1989",,A
Silver Nitrate,Stainless steels,Austenitic,316Ti,A (Resistant),A (Resistant),,S31635,Fused,10,250,482,,253.0,"Chemical Resistance of REMANIT Stainless Steels, Thyssen Edelstahlwerke AG, March 1989",,A
Silver Nitrate,Stainless steels,Austenitic,317L,A (Resistant),A (Resistant),,S31703,Fused,10,Boiling,Boiling,,253.0,"Chemical Resistance of REMANIT Stainless Steels, Thyssen Edelstahlwerke AG, March 1989",,A
Silver Nitrate,Stainless steels,Austenitic,317L,A (Resistant),A (Resistant),,S31703,Fused,10,250,482,,253.0,"Chemical Resistance of REMANIT Stainless Steels, Thyssen Edelstahlwerke AG, March 1989",,A
Silver Nitrate,Stainless steels,Austenitic,317LN,A (Resistant),A (Resistant),,S31725,Fused,10,Boiling,Boiling,,253.0,"Chemical Resistance of REMANIT Stainless Steels, Thyssen Edelstahlwerke AG, March 1989",,A
Silver Nitrate,Stainless steels,Austenitic,317LN,A (Resistant),A (Resistant),,S31725,Fused,10,250,482,,253.0,"Chemical Resistance of REMANIT Stainless Steels, Thyssen Edelstahlwerke AG, March 1989",,A
Silver Nitrate,Stainless steels,Duplex,329,A (Resistant),A (Resistant),,S32900,Fused,10,Boiling,Boiling,,253.0,"Chemical Resistance of REMANIT Stainless Steels, Thyssen Edelstahlwerke AG, March 1989",,A
Silver Nitrate,Stainless steels,Duplex,329,A (Resistant),A (Resistant),,S32900,Fused,10,250,482,,253.0,"Chemical Resistance of REMANIT Stainless Steels, Thyssen Edelstahlwerke AG, March 1989",,A
Silver Nitrate,Stainless steels,Duplex,F51,A (Resistant),A (Resistant),,S31803,Fused,10,Boiling,Boiling,,253.0,"Chemical Resistance of REMANIT Stainless Steels, Thyssen Edelstahlwerke AG, March 1989",,A
Silver Nitrate,Stainless steels,Duplex,F51,A (Resistant),A (Resistant),,S31803,Fused,10,250,482,,253.0,"Chemical Resistance of REMANIT Stainless Steels, Thyssen Edelstahlwerke AG, March 1989",,A
Silver Nitrate,Stainless steels,Ferritic,405,A (Resistant),A (Resistant),,S40500,Fused,10,Boiling,Boiling,,253.0,"Chemical Resistance of REMANIT Stainless Steels, Thyssen Edelstahlwerke AG, March 1989",,A
Silver Nitrate,Stainless steels,Ferritic,405,D (Poor),D (Poor),,S40500,Fused,10,250,482,,253.0,"Chemical Resistance of REMANIT Stainless Steels, Thyssen Edelstahlwerke AG, March 1989",,D
Silver Nitrate,Stainless steels,Ferritic,409,A (Resistant),A (Resistant),,S40900,Fused,10,Boiling,Boiling,,253.0,"Chemical Resistance of REMANIT Stainless Steels, Thyssen Edelstahlwerke AG, March 1989",,A
Silver Nitrate,Stainless steels,Ferritic,409,D (Poor),D (Poor),,S40900,Fused,10,250,482,,253.0,"Chemical Resistance of REMANIT Stainless Steels, Thyssen Edelstahlwerke AG, March 1989",,D
Silver Nitrate,Stainless steels,Ferritic,430,A (Resistant),A (Resistant),,S43000,Fused,10,Boiling,Boiling,,253.0,"Chemical Resistance of REMANIT Stainless Steels, Thyssen Edelstahlwerke AG, March 1989",,A
Silver Nitrate,Stainless steels,Ferritic,430,C (Questionable),C (Questionable),,S43000,Fused,10,250,482,,253.0,"Chemical Resistance of REMANIT Stainless Steels, Thyssen Edelstahlwerke AG, March 1989",,C
Silver Nitrate,Stainless steels,Ferritic,434,A (Resistant),A (Resistant),,S43400,Fused,10,Boiling,Boiling,,253.0,"Chemical Resistance of REMANIT Stainless Steels, Thyssen Edelstahlwerke AG, March 1989",,A
Silver Nitrate,Stainless steels,Ferritic,434,A (Resistant),A (Resistant),,S43400,Fused,10,250,482,,253.0,"Chemical Resistance of REMANIT Stainless Steels, Thyssen Edelstahlwerke AG, March 1989",,A
Silver Nitrate,Stainless steels,Martensitic,403,A (Resistant),A (Resistant),,S40300,Fused,10,Boiling,Boiling,,253.0,"Chemical Resistance of REMANIT Stainless Steels, Thyssen Edelstahlwerke AG, March 1989",,A
Silver Nitrate,Stainless steels,Martensitic,403,D (Poor),D (Poor),,S40300,Fused,10,250,482,,253.0,"Chemical Resistance of REMANIT Stainless Steels, Thyssen Edelstahlwerke AG, March 1989",,D
Silver Nitrate,Stainless steels,Martensitic,410,A (Resistant),A (Resistant),,S41000,Fused,10,Boiling,Boiling,,253.0,"Chemical Resistance of REMANIT Stainless Steels, Thyssen Edelstahlwerke AG, March 1989",,A
Silver Nitrate,Stainless steels,Martensitic,410,D (Poor),D (Poor),,S41000,Fused,10,250,482,,253.0,"Chemical Resistance of REMANIT Stainless Steels, Thyssen Edelstahlwerke AG, March 1989",,D
Silver Nitrate,Stainless steels,Martensitic,416,A (Resistant),A (Resistant),,S41600,Fused,10,Boiling,Boiling,,253.0,"Chemical Resistance of REMANIT Stainless Steels, Thyssen Edelstahlwerke AG, March 1989",,A
Silver Nitrate,Stainless steels,Martensitic,416,D (Poor),D (Poor),,S41600,Fused,10,250,482,,253.0,"Chemical Resistance of REMANIT Stainless Steels, Thyssen Edelstahlwerke AG, March 1989",,D
Silver Nitrate,Stainless steels,Martensitic,420,A (Resistant),A (Resistant),,S42000,Fused,10,Boiling,Boiling,,253.0,"Chemical Resistance of REMANIT Stainless Steels, Thyssen Edelstahlwerke AG, March 1989",,A
Silver Nitrate,Stainless steels,Martensitic,420,D (Poor),D (Poor),,S42000,Fused,10,250,482,,253.0,"Chemical Resistance of REMANIT Stainless Steels, Thyssen Edelstahlwerke AG, March 1989",,D
Soap,Stainless steels,Austenitic,301,A (Resistant),A (Resistant),,S30100,,,20,68,,253.0,"Chemical Resistance of REMANIT Stainless Steels, Thyssen Edelstahlwerke AG, March 1989",,A
Soap,Stainless steels,Austenitic,302,A (Resistant),A (Resistant),,S30200,,,20,68,,253.0,"Chemical Resistance of REMANIT Stainless Steels, Thyssen Edelstahlwerke AG, March 1989",,A
Soap,Stainless steels,Austenitic,303,A (Resistant),A (Resistant),,S30300,,,20,68,,253.0,"Chemical Resistance of REMANIT Stainless Steels, Thyssen Edelstahlwerke AG, March 1989",,A
Soap,Stainless steels,Austenitic,303,A (Resistant),A (Resistant),,S30300,,,20,68,,253.0,"Chemical Resistance of REMANIT Stainless Steels, Thyssen Edelstahlwerke AG, March 1989",,A
Soap,Stainless steels,Austenitic,304,A (Resistant),A (Resistant),,S30400,,,20,68,,253.0,"Chemical Resistance of REMANIT Stainless Steels, Thyssen Edelstahlwerke AG, March 1989",,A
Soap,Stainless steels,Austenitic,316,A (Resistant),A (Resistant),,S31600,,,20,68,,253.0,"Chemical Resistance of REMANIT Stainless Steels, Thyssen Edelstahlwerke AG, March 1989",,A
Soap,Stainless steels,Austenitic,321,A (Resistant),A (Resistant),,S32100,,,20,68,,253.0,"Chemical Resistance of REMANIT Stainless Steels, Thyssen Edelstahlwerke AG, March 1989",,A
Soap,Stainless steels,Austenitic,347,A (Resistant),A (Resistant),,S34700,,,20,68,,253.0,"Chemical Resistance of REMANIT Stainless Steels, Thyssen Edelstahlwerke AG, March 1989",,A
Soap,Stainless steels,Austenitic,304L,A (Resistant),A (Resistant),,S30403,,,20,68,,253.0,"Chemical Resistance of REMANIT Stainless Steels, Thyssen Edelstahlwerke AG, March 1989",,A
Soap,Stainless steels,Austenitic,304LN,A (Resistant),A (Resistant),,S30453,,,20,68,,253.0,"Chemical Resistance of REMANIT Stainless Steels, Thyssen Edelstahlwerke AG, March 1989",,A
Soap,Stainless steels,Austenitic,316F,A (Resistant),A (Resistant),,S31620,,,20,68,,253.0,"Chemical Resistance of REMANIT Stainless Steels, Thyssen Edelstahlwerke AG, March 1989",,A
Soap,Stainless steels,Austenitic,316L,A (Resistant),A (Resistant),,S31603,,,20,68,,253.0,"Chemical Resistance of REMANIT Stainless Steels, Thyssen Edelstahlwerke AG, March 1989",,A
Soap,Stainless steels,Austenitic,316LN,A (Resistant),A (Resistant),,S31653,,,20,68,,253.0,"Chemical Resistance of REMANIT Stainless Steels, Thyssen Edelstahlwerke AG, March 1989",,A
Soap,Stainless steels,Austenitic,316Ti,A (Resistant),A (Resistant),,S31635,,,20,68,,253.0,"Chemical Resistance of REMANIT Stainless Steels, Thyssen Edelstahlwerke AG, March 1989",,A
Soap,Stainless steels,Austenitic,317L,A (Resistant),A (Resistant),,S31703,,,20,68,,253.0,"Chemical Resistance of REMANIT Stainless Steels, Thyssen Edelstahlwerke AG, March 1989",,A
Soap,Stainless steels,Duplex,329,A (Resistant),A (Resistant),,S32900,,,20,68,,253.0,"Chemical Resistance of REMANIT Stainless Steels, Thyssen Edelstahlwerke AG, March 1989",,A
Soap,Stainless steels,Duplex,F51,A (Resistant),A (Resistant),,S31803,,,20,68,,253.0,"Chemical Resistance of REMANIT Stainless Steels, Thyssen Edelstahlwerke AG, March 1989",,A
Soap,Stainless steels,Ferritic,405,A (Resistant),A (Resistant),,S40500,,,20,68,,253.0,"Chemical Resistance of REMANIT Stainless Steels, Thyssen Edelstahlwerke AG, March 1989",,A
Soap,Stainless steels,Ferritic,409,A (Resistant),A (Resistant),,S40900,,,20,68,,253.0,"Chemical Resistance of REMANIT Stainless Steels, Thyssen Edelstahlwerke AG, March 1989",,A
Soap,Stainless steels,Ferritic,430,A (Resistant),A (Resistant),,S43000,,,20,68,,253.0,"Chemical Resistance of REMANIT Stainless Steels, Thyssen Edelstahlwerke AG, March 1989",,A
Soap,Stainless steels,Ferritic,434,A (Resistant),A (Resistant),,S43400,,,20,68,,253.0,"Chemical Resistance of REMANIT Stainless Steels, Thyssen Edelstahlwerke AG, March 1989",,A
Soap,Stainless steels,Martensitic,403,A (Resistant),A (Resistant),,S40300,,,20,68,,253.0,"Chemical Resistance of REMANIT Stainless Steels, Thyssen Edelstahlwerke AG, March 1989",,A
Soap,Stainless steels,Martensitic,410,A (Resistant),A (Resistant),,S41000,,,20,68,,253.0,"Chemical Resistance of REMANIT Stainless Steels, Thyssen Edelstahlwerke AG, March 1989",,A
Soap,Stainless steels,Martensitic,416,A (Resistant),A (Resistant),,S41600,,,20,68,,253.0,"Chemical Resistance of REMANIT Stainless Steels, Thyssen Edelstahlwerke AG, March 1989",,A
Soap,Stainless steels,Martensitic,420,A (Resistant),A (Resistant),,S42000,,,20,68,,253.0,"Chemical Resistance of REMANIT Stainless Steels, Thyssen Edelstahlwerke AG, March 1989",,A
Sodium,Aluminum and alloys,99.0% min Al,Aluminum (99.0-99.5%),A (RESISTANT),A (RESISTANT),,A91199,Plus K. Dry solid,,,,,92.0,"F. King, Aluminum and Its Alloys, Ellis Horwood, Chichester, England, 1987, p 282-291",,A
Sodium,Refractory metals and alloys,Titanium and alloys,Titanium,B (Good),B (Good),,,,100,Up to 593 (Up to 1100),Up to 593 (Up to 1100),,90.0,"N.D. Tomashov and P.M. Altovskii, Corrosion and Protection of Titanium, Government Scientific-Technical Publication of Machine-Building Literature (Russian translation), 1963; L.C. Covington and R.W. Schultz, Corrosion of Resistance of Titanium, TIMET Cor",,B
Sodium Acetate,Miscellaneous,Lead and alloys,Lead (99.999%),0.66,26,,L50001,,0.8,75,167,60 d,208.0,"R.O. Cassibba and S. Fernandez, Lead Corrosion Behaviour in Simulated Media of an Underground Repository, J. Nuclear Materials, 161, Elsevier Science Publishers B.V., The Netherlands, 1989, p 93-101",0.66,
Sodium Acetate,Miscellaneous,Lead and alloys,Lead (99.999%),0.35,13.8,,L50001,,0.08,75,167,60 d,208.0,"R.O. Cassibba and S. Fernandez, Lead Corrosion Behaviour in Simulated Media of an Underground Repository, J. Nuclear Materials, 161, Elsevier Science Publishers B.V., The Netherlands, 1989, p 93-101",0.35,
Sodium Acetate,Miscellaneous,Lead and alloys,Lead (99.999%),0.56,22.1,,L50001,,0.008,75,167,60 d,208.0,"R.O. Cassibba and S. Fernandez, Lead Corrosion Behaviour in Simulated Media of an Underground Repository, J. Nuclear Materials, 161, Elsevier Science Publishers B.V., The Netherlands, 1989, p 93-101",0.56,
Sodium Acetate,Miscellaneous,Lead and alloys,Lead (99.999%),0.61,24,,L50001,,0.008,75,167,60 d,208.0,"R.O. Cassibba and S. Fernandez, Lead Corrosion Behaviour in Simulated Media of an Underground Repository, J. Nuclear Materials, 161, Elsevier Science Publishers B.V., The Netherlands, 1989, p 93-101",0.61,
Sodium Acetate,Stainless steels,Austenitic,301,A (Resistant),A (Resistant),,S30100,,Saturated,Boiling,Boiling,,253.0,"Chemical Resistance of REMANIT Stainless Steels, Thyssen Edelstahlwerke AG, March 1989",,A
Sodium Acetate,Stainless steels,Austenitic,302,A (Resistant),A (Resistant),,S30200,,Saturated,Boiling,Boiling,,253.0,"Chemical Resistance of REMANIT Stainless Steels, Thyssen Edelstahlwerke AG, March 1989",,A
Sodium Acetate,Stainless steels,Austenitic,303,A (Resistant),A (Resistant),,S30300,,Saturated,Boiling,Boiling,,253.0,"Chemical Resistance of REMANIT Stainless Steels, Thyssen Edelstahlwerke AG, March 1989",,A
Sodium Acetate,Stainless steels,Austenitic,303,A (Resistant),A (Resistant),,S30300,,Saturated,Boiling,Boiling,,253.0,"Chemical Resistance of REMANIT Stainless Steels, Thyssen Edelstahlwerke AG, March 1989",,A
Sodium Acetate,Stainless steels,Austenitic,304,A (Resistant),A (Resistant),,S30400,,Saturated,Boiling,Boiling,,253.0,"Chemical Resistance of REMANIT Stainless Steels, Thyssen Edelstahlwerke AG, March 1989",,A
Sodium Acetate,Stainless steels,Austenitic,316,A (Resistant),A (Resistant),,S31600,,Saturated,Boiling,Boiling,,253.0,"Chemical Resistance of REMANIT Stainless Steels, Thyssen Edelstahlwerke AG, March 1989",,A
Sodium Acetate,Stainless steels,Austenitic,321,A (Resistant),A (Resistant),,S32100,,Saturated,Boiling,Boiling,,253.0,"Chemical Resistance of REMANIT Stainless Steels, Thyssen Edelstahlwerke AG, March 1989",,A
Sodium Acetate,Stainless steels,Austenitic,347,A (Resistant),A (Resistant),,S34700,,Saturated,Boiling,Boiling,,253.0,"Chemical Resistance of REMANIT Stainless Steels, Thyssen Edelstahlwerke AG, March 1989",,A
Sodium Acetate,Stainless steels,Austenitic,304L,A (Resistant),A (Resistant),,S30403,,Saturated,Boiling,Boiling,,253.0,"Chemical Resistance of REMANIT Stainless Steels, Thyssen Edelstahlwerke AG, March 1989",,A
Sodium Acetate,Stainless steels,Austenitic,304LN,A (Resistant),A (Resistant),,S30453,,Saturated,Boiling,Boiling,,253.0,"Chemical Resistance of REMANIT Stainless Steels, Thyssen Edelstahlwerke AG, March 1989",,A
Sodium Acetate,Stainless steels,Austenitic,316F,A (Resistant),A (Resistant),,S31620,,Saturated,Boiling,Boiling,,253.0,"Chemical Resistance of REMANIT Stainless Steels, Thyssen Edelstahlwerke AG, March 1989",,A
Sodium Acetate,Stainless steels,Austenitic,316L,A (Resistant),A (Resistant),,S31603,,Saturated,Boiling,Boiling,,253.0,"Chemical Resistance of REMANIT Stainless Steels, Thyssen Edelstahlwerke AG, March 1989",,A
Sodium Acetate,Stainless steels,Austenitic,316LN,A (Resistant),A (Resistant),,S31653,,Saturated,Boiling,Boiling,,253.0,"Chemical Resistance of REMANIT Stainless Steels, Thyssen Edelstahlwerke AG, March 1989",,A
Sodium Acetate,Stainless steels,Austenitic,316Ti,A (Resistant),A (Resistant),,S31635,,Saturated,Boiling,Boiling,,253.0,"Chemical Resistance of REMANIT Stainless Steels, Thyssen Edelstahlwerke AG, March 1989",,A
Sodium Acetate,Stainless steels,Austenitic,317L,A (Resistant),A (Resistant),,S31703,,Saturated,Boiling,Boiling,,253.0,"Chemical Resistance of REMANIT Stainless Steels, Thyssen Edelstahlwerke AG, March 1989",,A
Sodium Acetate,Stainless steels,Austenitic,317LN,A (Resistant),A (Resistant),,S31725,,Saturated,Boiling,Boiling,,253.0,"Chemical Resistance of REMANIT Stainless Steels, Thyssen Edelstahlwerke AG, March 1989",,A
Sodium Acetate,Stainless steels,Duplex,329,A (Resistant),A (Resistant),,S32900,,Saturated,Boiling,Boiling,,253.0,"Chemical Resistance of REMANIT Stainless Steels, Thyssen Edelstahlwerke AG, March 1989",,A
Sodium Acetate,Stainless steels,Duplex,F51,A (Resistant),A (Resistant),,S31803,,Saturated,Boiling,Boiling,,253.0,"Chemical Resistance of REMANIT Stainless Steels, Thyssen Edelstahlwerke AG, March 1989",,A
Sodium Acetate,Stainless steels,Ferritic,405,A (Resistant),A (Resistant),,S40500,,Saturated,Boiling,Boiling,,253.0,"Chemical Resistance of REMANIT Stainless Steels, Thyssen Edelstahlwerke AG, March 1989",,A
Sodium Acetate,Stainless steels,Ferritic,409,A (Resistant),A (Resistant),,S40900,,Saturated,Boiling,Boiling,,253.0,"Chemical Resistance of REMANIT Stainless Steels, Thyssen Edelstahlwerke AG, March 1989",,A
Sodium Acetate,Stainless steels,Ferritic,430,A (Resistant),A (Resistant),,S43000,,Saturated,Boiling,Boiling,,253.0,"Chemical Resistance of REMANIT Stainless Steels, Thyssen Edelstahlwerke AG, March 1989",,A
Sodium Acetate,Stainless steels,Ferritic,434,A (Resistant),A (Resistant),,S43400,,Saturated,Boiling,Boiling,,253.0,"Chemical Resistance of REMANIT Stainless Steels, Thyssen Edelstahlwerke AG, March 1989",,A
Sodium Acetate,Stainless steels,Martensitic,403,A (Resistant),A (Resistant),,S40300,,Saturated,Boiling,Boiling,,253.0,"Chemical Resistance of REMANIT Stainless Steels, Thyssen Edelstahlwerke AG, March 1989",,A
Sodium Acetate,Stainless steels,Martensitic,410,A (Resistant),A (Resistant),,S41000,,Saturated,Boiling,Boiling,,253.0,"Chemical Resistance of REMANIT Stainless Steels, Thyssen Edelstahlwerke AG, March 1989",,A
Sodium Acetate,Stainless steels,Martensitic,416,A (Resistant),A (Resistant),,S41600,,Saturated,Boiling,Boiling,,253.0,"Chemical Resistance of REMANIT Stainless Steels, Thyssen Edelstahlwerke AG, March 1989",,A
Sodium Acetate,Stainless steels,Martensitic,420,A (Resistant),A (Resistant),,S42000,,Saturated,Boiling,Boiling,,253.0,"Chemical Resistance of REMANIT Stainless Steels, Thyssen Edelstahlwerke AG, March 1989",,A
Sodium Bicarbonate,Aluminum and alloys,99.0% min Al,Aluminum (99.0-99.5%),A (Resistant),A (Resistant),,A91199,Solution,,20,68,,92.0,"F. King, Aluminum and Its Alloys, Ellis Horwood, Chichester, England, 1987, p 282-291",,A
