Repository: wfreinhart/matse219

# MATSE 219: Materials Informatics

Auto-generated from the private authoring repo (matse219-instructor). Do not edit here directly -- changes are overwritten on the next publish run.

## Lectures

- [Lecture01](https://colab.research.google.com/github/wfreinhart/matse219/blob/staging/notebooks/Lecture01.ipynb)
- [Lecture02](https://colab.research.google.com/github/wfreinhart/matse219/blob/staging/notebooks/Lecture02.ipynb)
- [Lecture03](https://colab.research.google.com/github/wfreinhart/matse219/blob/staging/notebooks/Lecture03.ipynb)
- [Lecture04](https://colab.research.google.com/github/wfreinhart/matse219/blob/staging/notebooks/Lecture04.ipynb)

File: datasets/corrosion.csv (part 101 of 142)
Environment,Material Group,Material Family,Material,Rate (mm/yr) or Rating,Rate (mils/yr) or Rating,Localized Attack,UNS,Condition/Comment,Concentration (Vol %),Temperature (deg C),Temperature (deg F),Duration,Reference #,Reference,rate_mm_yr_numeric,rate_letter_grade
Sodium Bicarbonate,Aluminum and alloys,Aluminum-manganese,Aluminum-manganese alloys,A (Resistant),A (Resistant),,,Solution,,20,68,,92.0,"F. King, Aluminum and Its Alloys, Ellis Horwood, Chichester, England, 1987, p 282-291",,A
Sodium Bicarbonate,Copper and alloys,Aluminum bronze,Aluminum bronze,B (Good),B (Good),,,,,,,,93.0,"H. Leidheiser, Jr., The Corrosion of Copper, Tin and Their Alloys, John Wiley & Sons, New York, 1971, p 90-96",,B
Sodium Bicarbonate,Copper and alloys,Aluminum bronze,"Ampco 8, aluminum bronze",0.05 max,2 max,,C61300,,,,,,96.0,"Stock Metals, Ampco Metal Company, 1988",0.05,
Sodium Bicarbonate,Copper and alloys,Brass,Brass,B (Good),B (Good),,,,,,,,93.0,"H. Leidheiser, Jr., The Corrosion of Copper, Tin and Their Alloys, John Wiley & Sons, New York, 1971, p 90-96",,B
Sodium Bicarbonate,Copper and alloys,Brass,Cartridge brass,C (Questionable),C (Questionable),,C26000,,,,,,93.0,"H. Leidheiser, Jr., The Corrosion of Copper, Tin and Their Alloys, John Wiley & Sons, New York, 1971, p 90-96",,C
Sodium Bicarbonate,Copper and alloys,Brass,Commercial bronze,B (Good),B (Good),,C22000,,,,,,93.0,"H. Leidheiser, Jr., The Corrosion of Copper, Tin and Their Alloys, John Wiley & Sons, New York, 1971, p 90-96",,B
Sodium Hypochlorite,Stainless steels,Martensitic,410,B (Good),B (Good),,S41000,Slight alkaline,Saturated,0-93,0-200,,121.0,"Cyclops Corp., Universal-Cyclops Specialty Steel Division",,B
Sodium Bicarbonate,Copper and alloys,Brass,Muntz metal,C (Questionable),C (Questionable),,C28000,,,,,,93.0,"H. Leidheiser, Jr., The Corrosion of Copper, Tin and Their Alloys, John Wiley & Sons, New York, 1971, p 90-96",,C
Sodium Bicarbonate,Copper and alloys,Brass,Red brass,B (Good),B (Good),,C23000,,,,,,93.0,"H. Leidheiser, Jr., The Corrosion of Copper, Tin and Their Alloys, John Wiley & Sons, New York, 1971, p 90-96",,B
Sodium Bicarbonate,Copper and alloys,Copper,Electrolytic copper,B (Good),B (Good),,C11000,,,,,,93.0,"H. Leidheiser, Jr., The Corrosion of Copper, Tin and Their Alloys, John Wiley & Sons, New York, 1971, p 90-96",,B
Sodium Bicarbonate,Copper and alloys,Copper,Phosphor copper,B (Good),B (Good),,C12200,,,,,,93.0,"H. Leidheiser, Jr., The Corrosion of Copper, Tin and Their Alloys, John Wiley & Sons, New York, 1971, p 90-96",,B
Sodium Bicarbonate,Copper and alloys,Copper-nickel,70-30 cupronickel,A (Resistant),A (Resistant),,C71500,,,,,,93.0,"H. Leidheiser, Jr., The Corrosion of Copper, Tin and Their Alloys, John Wiley & Sons, New York, 1971, p 90-96",,A
Sodium Bicarbonate,Copper and alloys,Copper-nickel,90-10 cupronickel,A (Resistant),A (Resistant),,C70600,,,,,,93.0,"H. Leidheiser, Jr., The Corrosion of Copper, Tin and Their Alloys, John Wiley & Sons, New York, 1971, p 90-96",,A
Sodium Bicarbonate,Copper and alloys,Leaded brass,Architectural bronze,C (Questionable),C (Questionable),,C38500,,,,,,93.0,"H. Leidheiser, Jr., The Corrosion of Copper, Tin and Their Alloys, John Wiley & Sons, New York, 1971, p 90-96",,C
Sodium Bicarbonate,Copper and alloys,Leaded brass,Free-cutting brass,C (Questionable),C (Questionable),,C36000,,,,,,93.0,"H. Leidheiser, Jr., The Corrosion of Copper, Tin and Their Alloys, John Wiley & Sons, New York, 1971, p 90-96",,C
Sodium Bicarbonate,Copper and alloys,Nickel-silver,Nickel- silver,A (Resistant),A (Resistant),,,,18,,,,93.0,"H. Leidheiser, Jr., The Corrosion of Copper, Tin and Their Alloys, John Wiley & Sons, New York, 1971, p 90-96",,A
Sodium Bicarbonate,Copper and alloys,Phosphor bronze,"Phosphor bronze, 5% Sn",B (Good),B (Good),,C51000,,,,,,93.0,"H. Leidheiser, Jr., The Corrosion of Copper, Tin and Their Alloys, John Wiley & Sons, New York, 1971, p 90-96",,B
Sodium Bicarbonate,Copper and alloys,Phosphor bronze,"Phosphor bronze, 8% Sn",B (Good),B (Good),,C52100,,,,,,93.0,"H. Leidheiser, Jr., The Corrosion of Copper, Tin and Their Alloys, John Wiley & Sons, New York, 1971, p 90-96",,B
Sodium Bicarbonate,Copper and alloys,Silicon bronze,"Silicon bronze, high",B (Good),B (Good),,C65500,,,,,,93.0,"H. Leidheiser, Jr., The Corrosion of Copper, Tin and Their Alloys, John Wiley & Sons, New York, 1971, p 90-96",,B
Sodium Bicarbonate,Copper and alloys,Silicon bronze,"Silicon bronze, low",B (Good),B (Good),,C65100,,,,,,93.0,"H. Leidheiser, Jr., The Corrosion of Copper, Tin and Their Alloys, John Wiley & Sons, New York, 1971, p 90-96",,B
Sodium Bicarbonate,Copper and alloys,Tin brass,Admiralty brass,B (Good),B (Good),,C44300,,,,,,93.0,"H. Leidheiser, Jr., The Corrosion of Copper, Tin and Their Alloys, John Wiley & Sons, New York, 1971, p 90-96",,B
Sodium Bicarbonate,Copper and alloys,Tin brass,Naval brass,C (Questionable),C (Questionable),,C46400,,,,,,93.0,"H. Leidheiser, Jr., The Corrosion of Copper, Tin and Their Alloys, John Wiley & Sons, New York, 1971, p 90-96",,C
Sodium Bicarbonate,Miscellaneous,Lead and alloys,Lead,0.5 max,20 max,,L50045,,10,24,75,,95.0,"Lead for Corrosion Resistant Applications: A Guide, Lead Industries Association, Inc. New York, p 72",0.5,
Sodium Bicarbonate,Miscellaneous,Lead and alloys,Lead (99.999%),0.01,0.4,,L50001,,0.05,75,167,60 d,208.0,"R.O. Cassibba and S. Fernandez, Lead Corrosion Behaviour in Simulated Media of an Underground Repository, J. Nuclear Materials, 161, Elsevier Science Publishers B.V., The Netherlands, 1989, p 93-101",0.01,
Sodium Bicarbonate,Stainless steels,Austenitic,301,A (Resistant),A (Resistant),,S30100,,All,20,68,,253.0,"Chemical Resistance of REMANIT Stainless Steels, Thyssen Edelstahlwerke AG, March 1989",,A
Sodium Bicarbonate,Stainless steels,Austenitic,302,A (Resistant),A (Resistant),,S30200,,All,20,68,,253.0,"Chemical Resistance of REMANIT Stainless Steels, Thyssen Edelstahlwerke AG, March 1989",,A
Sodium Bicarbonate,Stainless steels,Austenitic,303,A (Resistant),A (Resistant),,S30300,,All,20,68,,253.0,"Chemical Resistance of REMANIT Stainless Steels, Thyssen Edelstahlwerke AG, March 1989",,A
Sodium Bicarbonate,Stainless steels,Austenitic,303,A (Resistant),A (Resistant),,S30300,,All,20,68,,253.0,"Chemical Resistance of REMANIT Stainless Steels, Thyssen Edelstahlwerke AG, March 1989",,A
Sodium Bicarbonate,Stainless steels,Austenitic,304,0.003 max,0.1 max,,S30400,"Strong aeration; no agitation. Plus ammonium chloride, remainder sodium chloride, ammonium bicarbonate, hydrogen sulfide, water (liquid); and air, sodium-carbonate dust, ammonia, hydrogen sulfide, water (vapors)",98,28,82,36 d,89.0,"A Guide to Corrosion Resistance, Climax Molybdenum Company, Greenwich, CT, 1981",0.003,
Sodium Bicarbonate,Stainless steels,Austenitic,304,0.003,0.1,,S30400,"No aeration; rapid agitation. Sodium-bicarbonate slurry in solution of ammonium chloride, sodium chloride, and free ammonia 35 titer (carbonating tower)",,29,84,3102 d,89.0,"A Guide to Corrosion Resistance, Climax Molybdenum Company, Greenwich, CT, 1981",0.003,
Sodium Bicarbonate,Stainless steels,Ferritic,409,A (Resistant),A (Resistant),,S40900,,All,20,68,,253.0,"Chemical Resistance of REMANIT Stainless Steels, Thyssen Edelstahlwerke AG, March 1989",,A
Sodium Bicarbonate,Stainless steels,Austenitic,304,0.008,0.3,Slight pitting,S30400,"Strong aeration; rapid agitation. Slurry saturated with sodium chloride, sodium bicarbonate, ammonium chloride, ammonium bicarbonate, free ammonia and free carbon dioxide (bicarbonating tower)",,27,81,90 d,89.0,"A Guide to Corrosion Resistance, Climax Molybdenum Company, Greenwich, CT, 1981",0.008,
Sodium Bicarbonate,Stainless steels,Austenitic,304,A (Resistant),A (Resistant),,S30400,,All,20,68,,253.0,"Chemical Resistance of REMANIT Stainless Steels, Thyssen Edelstahlwerke AG, March 1989",,A
Sodium Bicarbonate,Stainless steels,Austenitic,316,0.003 max,0.1 max,,S31600,"Strong aeration; no agitation. Plus ammonium chloride, remainder sodium chloride, ammonium bicarbonate, hydrogen sulfide, water (liquid); and air, sodium-carbonate dust, ammonia, hydrogen sulfide, water (vapors)",98,28,82,36 d,89.0,"A Guide to Corrosion Resistance, Climax Molybdenum Company, Greenwich, CT, 1981",0.003,
Sodium Bicarbonate,Stainless steels,Austenitic,316,0.01,0.4,Crevice attack,S31600,"Strong aeration; rapid agitation. Slurry saturated with sodium chloride, sodium bicarbonate, ammonium chloride, ammonium bicarbonate, free ammonia and free carbon dioxide (bicarbonating tower)",,27,81,90 d,89.0,"A Guide to Corrosion Resistance, Climax Molybdenum Company, Greenwich, CT, 1981",0.01,
Sodium Bicarbonate,Stainless steels,Austenitic,316,0.003,0.1,,S31600,"No aeration; rapid agitation. Sodium-bicarbonate slurry in solution of ammonium chloride, sodium chloride, and free ammonia 35 titer (carbonating tower)",,29,84,3102 d,89.0,"A Guide to Corrosion Resistance, Climax Molybdenum Company, Greenwich, CT, 1981",0.003,
Sodium Bicarbonate,Stainless steels,Austenitic,316,0.003,0.1,,S31600,"Strong aeration; rapid agitation. Plus trace sodium sulfide (carbonating tower), 1% solid ammonium bicarbonate, 1.2% free ammonia, 2% dissolved carbon dioxide, 5% sodium chloride, 15% ammonium chloride, soda-ash draw liquor",20,29,85,280 d,89.0,"A Guide to Corrosion Resistance, Climax Molybdenum Company, Greenwich, CT, 1981",0.003,
Sodium Bicarbonate,Stainless steels,Austenitic,316,A (Resistant),A (Resistant),,S31600,,All,20,68,,253.0,"Chemical Resistance of REMANIT Stainless Steels, Thyssen Edelstahlwerke AG, March 1989",,A
Sodium Bicarbonate,Stainless steels,Austenitic,317,0.003,0.1,,S31700,"Strong aeration; rapid agitation. Plus trace sodium sulfide (carbonating tower), 1% solid ammonium bicarbonate, 1.2% free ammonia, 2% dissolved carbon dioxide, 5% sodium chloride, 15% ammonium chloride, soda-ash draw liquor",20,29,85,280 d,89.0,"A Guide to Corrosion Resistance, Climax Molybdenum Company, Greenwich, CT, 1981",0.003,
Sodium Bicarbonate,Stainless steels,Austenitic,321,A (Resistant),A (Resistant),,S32100,,All,20,68,,253.0,"Chemical Resistance of REMANIT Stainless Steels, Thyssen Edelstahlwerke AG, March 1989",,A
Sodium Bicarbonate,Stainless steels,Austenitic,347,A (Resistant),A (Resistant),,S34700,,All,20,68,,253.0,"Chemical Resistance of REMANIT Stainless Steels, Thyssen Edelstahlwerke AG, March 1989",,A
Sodium Bicarbonate,Stainless steels,Austenitic,304L,A (Resistant),A (Resistant),,S30403,,All,20,68,,253.0,"Chemical Resistance of REMANIT Stainless Steels, Thyssen Edelstahlwerke AG, March 1989",,A
Sodium Bicarbonate,Stainless steels,Austenitic,304LN,A (Resistant),A (Resistant),,S30453,,All,20,68,,253.0,"Chemical Resistance of REMANIT Stainless Steels, Thyssen Edelstahlwerke AG, March 1989",,A
Sodium Bicarbonate,Stainless steels,Austenitic,316F,A (Resistant),A (Resistant),,S31620,,All,20,68,,253.0,"Chemical Resistance of REMANIT Stainless Steels, Thyssen Edelstahlwerke AG, March 1989",,A
Sodium Bicarbonate,Stainless steels,Austenitic,316L,A (Resistant),A (Resistant),,S31603,,All,20,68,,253.0,"Chemical Resistance of REMANIT Stainless Steels, Thyssen Edelstahlwerke AG, March 1989",,A
Sodium Bicarbonate,Stainless steels,Austenitic,316LN,A (Resistant),A (Resistant),,S31653,,All,20,68,,253.0,"Chemical Resistance of REMANIT Stainless Steels, Thyssen Edelstahlwerke AG, March 1989",,A
Sodium Bicarbonate,Stainless steels,Austenitic,316Ti,A (Resistant),A (Resistant),,S31635,,All,20,68,,253.0,"Chemical Resistance of REMANIT Stainless Steels, Thyssen Edelstahlwerke AG, March 1989",,A
Sodium Bicarbonate,Stainless steels,Austenitic,317L,A (Resistant),A (Resistant),,S31703,,All,20,68,,253.0,"Chemical Resistance of REMANIT Stainless Steels, Thyssen Edelstahlwerke AG, March 1989",,A
Sodium Bicarbonate,Stainless steels,Austenitic,317LN,A (Resistant),A (Resistant),,S31725,,All,20,68,,253.0,"Chemical Resistance of REMANIT Stainless Steels, Thyssen Edelstahlwerke AG, March 1989",,A
Sodium Bicarbonate,Stainless steels,Austenitic,Carpenter 20 Carpenter Technology Corp.,0.003,0.1,,,"Strong aeration; rapid agitation. Plus trace sodium sulfide (carbonating tower), 1% solid ammonium bicarbonate, 1.2% free ammonia, 2% dissolved carbon dioxide, 5% sodium chloride, 15% ammonium chloride, soda-ash draw liquor",20,29,85,280 d,89.0,"A Guide to Corrosion Resistance, Climax Molybdenum Company, Greenwich, CT, 1981",0.003,
Sodium Bicarbonate,Stainless steels,Duplex,329,A (Resistant),A (Resistant),,S32900,,All,20,68,,253.0,"Chemical Resistance of REMANIT Stainless Steels, Thyssen Edelstahlwerke AG, March 1989",,A
Sodium Bicarbonate,Stainless steels,Duplex,F51,A (Resistant),A (Resistant),,S31803,,All,20,68,,253.0,"Chemical Resistance of REMANIT Stainless Steels, Thyssen Edelstahlwerke AG, March 1989",,A
Sodium Bicarbonate,Stainless steels,Ferritic,405,A (Resistant),A (Resistant),,S40500,,All,20,68,,253.0,"Chemical Resistance of REMANIT Stainless Steels, Thyssen Edelstahlwerke AG, March 1989",,A
Sodium Bicarbonate,Stainless steels,Ferritic,430,A (Resistant),A (Resistant),,S43000,,All,20,68,,253.0,"Chemical Resistance of REMANIT Stainless Steels, Thyssen Edelstahlwerke AG, March 1989",,A
Sodium Bicarbonate,Stainless steels,Ferritic,434,A (Resistant),A (Resistant),,S43400,,All,20,68,,253.0,"Chemical Resistance of REMANIT Stainless Steels, Thyssen Edelstahlwerke AG, March 1989",,A
Sodium Bicarbonate,Stainless steels,Martensitic,403,A (Resistant),A (Resistant),,S40300,,All,20,68,,253.0,"Chemical Resistance of REMANIT Stainless Steels, Thyssen Edelstahlwerke AG, March 1989",,A
Sodium Bicarbonate,Stainless steels,Martensitic,410,A (Resistant),A (Resistant),,S41000,,All,20,68,,253.0,"Chemical Resistance of REMANIT Stainless Steels, Thyssen Edelstahlwerke AG, March 1989",,A
Sodium Bicarbonate,Stainless steels,Martensitic,416,A (Resistant),A (Resistant),,S41600,,All,20,68,,253.0,"Chemical Resistance of REMANIT Stainless Steels, Thyssen Edelstahlwerke AG, March 1989",,A
Sodium Bicarbonate,Stainless steels,Martensitic,420,A (Resistant),A (Resistant),,S42000,,All,20,68,,253.0,"Chemical Resistance of REMANIT Stainless Steels, Thyssen Edelstahlwerke AG, March 1989",,A
Sodium Bisulfate,Stainless steels,Austenitic,301,B (Good),B (Good),,S30100,,10,Boiling,Boiling,,253.0,"Chemical Resistance of REMANIT Stainless Steels, Thyssen Edelstahlwerke AG, March 1989",,B
Sodium Bisulfate,Stainless steels,Austenitic,302,B (Good),B (Good),,S30200,,10,Boiling,Boiling,,253.0,"Chemical Resistance of REMANIT Stainless Steels, Thyssen Edelstahlwerke AG, March 1989",,B
Sodium Bisulfate,Stainless steels,Austenitic,303,B (Good),B (Good),,S30300,,10,Boiling,Boiling,,253.0,"Chemical Resistance of REMANIT Stainless Steels, Thyssen Edelstahlwerke AG, March 1989",,B
Sodium Bisulfate,Stainless steels,Austenitic,304,B (Good),B (Good),,S30400,,10,Boiling,Boiling,,253.0,"Chemical Resistance of REMANIT Stainless Steels, Thyssen Edelstahlwerke AG, March 1989",,B
Sodium Bisulfate,Stainless steels,Austenitic,316,A (Resistant),A (Resistant),,S31600,,10,Boiling,Boiling,,253.0,"Chemical Resistance of REMANIT Stainless Steels, Thyssen Edelstahlwerke AG, March 1989",,A
Sodium Bisulfate,Stainless steels,Austenitic,321,B (Good),B (Good),,S32100,,10,Boiling,Boiling,,253.0,"Chemical Resistance of REMANIT Stainless Steels, Thyssen Edelstahlwerke AG, March 1989",,B
Sodium Bisulfate,Stainless steels,Austenitic,347,B (Good),B (Good),,S34700,,10,Boiling,Boiling,,253.0,"Chemical Resistance of REMANIT Stainless Steels, Thyssen Edelstahlwerke AG, March 1989",,B
Sodium Bisulfate,Stainless steels,Austenitic,304L,B (Good),B (Good),,S30403,,10,Boiling,Boiling,,253.0,"Chemical Resistance of REMANIT Stainless Steels, Thyssen Edelstahlwerke AG, March 1989",,B
Sodium Bisulfate,Stainless steels,Austenitic,304LN,B (Good),B (Good),,S30453,,10,Boiling,Boiling,,253.0,"Chemical Resistance of REMANIT Stainless Steels, Thyssen Edelstahlwerke AG, March 1989",,B
Sodium Bisulfate,Stainless steels,Austenitic,316F,B (Good),B (Good),,S31620,,10,Boiling,Boiling,,253.0,"Chemical Resistance of REMANIT Stainless Steels, Thyssen Edelstahlwerke AG, March 1989",,B
Sodium Bisulfate,Stainless steels,Austenitic,316L,A (Resistant),A (Resistant),,S31603,,10,Boiling,Boiling,,253.0,"Chemical Resistance of REMANIT Stainless Steels, Thyssen Edelstahlwerke AG, March 1989",,A
Sodium Bisulfate,Stainless steels,Austenitic,316LN,A (Resistant),A (Resistant),,S31653,,10,Boiling,Boiling,,253.0,"Chemical Resistance of REMANIT Stainless Steels, Thyssen Edelstahlwerke AG, March 1989",,A
Sodium Bisulfate,Stainless steels,Austenitic,316Ti,A (Resistant),A (Resistant),,S31635,,10,Boiling,Boiling,,253.0,"Chemical Resistance of REMANIT Stainless Steels, Thyssen Edelstahlwerke AG, March 1989",,A
Sodium Bisulfate,Stainless steels,Austenitic,317L,A (Resistant),A (Resistant),,S31703,,10,Boiling,Boiling,,253.0,"Chemical Resistance of REMANIT Stainless Steels, Thyssen Edelstahlwerke AG, March 1989",,A
Sodium Bisulfate,Stainless steels,Austenitic,317LN,A (Resistant),A (Resistant),,S31725,,10,Boiling,Boiling,,253.0,"Chemical Resistance of REMANIT Stainless Steels, Thyssen Edelstahlwerke AG, March 1989",,A
Sodium Bisulfate,Stainless steels,Duplex,329,A (Resistant),A (Resistant),,S32900,,10,Boiling,Boiling,,253.0,"Chemical Resistance of REMANIT Stainless Steels, Thyssen Edelstahlwerke AG, March 1989",,A
Sodium Bisulfate,Stainless steels,Duplex,F51,A (Resistant),A (Resistant),,S31803,,10,Boiling,Boiling,,253.0,"Chemical Resistance of REMANIT Stainless Steels, Thyssen Edelstahlwerke AG, March 1989",,A
Sodium Bisulfate,Stainless steels,Ferritic,434,B (Good),B (Good),,S43400,,10,Boiling,Boiling,,253.0,"Chemical Resistance of REMANIT Stainless Steels, Thyssen Edelstahlwerke AG, March 1989",,B
Sodium Bisulfite,Stainless steels,Austenitic,301,A (Resistant),A (Resistant),,S30100,,50,Boiling,Boiling,,253.0,"Chemical Resistance of REMANIT Stainless Steels, Thyssen Edelstahlwerke AG, March 1989",,A
Sodium Bisulfite,Stainless steels,Austenitic,302,A (Resistant),A (Resistant),,S30200,,50,Boiling,Boiling,,253.0,"Chemical Resistance of REMANIT Stainless Steels, Thyssen Edelstahlwerke AG, March 1989",,A
Sodium Bisulfite,Stainless steels,Austenitic,303,A (Resistant),A (Resistant),,S30300,,50,Boiling,Boiling,,253.0,"Chemical Resistance of REMANIT Stainless Steels, Thyssen Edelstahlwerke AG, March 1989",,A
Sodium Bisulfite,Stainless steels,Austenitic,304,A (Resistant),A (Resistant),,S30400,,50,Boiling,Boiling,,253.0,"Chemical Resistance of REMANIT Stainless Steels, Thyssen Edelstahlwerke AG, March 1989",,A
Sodium Bisulfite,Stainless steels,Austenitic,316,A (Resistant),A (Resistant),,S31600,,50,Boiling,Boiling,,253.0,"Chemical Resistance of REMANIT Stainless Steels, Thyssen Edelstahlwerke AG, March 1989",,A
Sodium Bisulfite,Stainless steels,Austenitic,321,A (Resistant),A (Resistant),,S32100,,50,Boiling,Boiling,,253.0,"Chemical Resistance of REMANIT Stainless Steels, Thyssen Edelstahlwerke AG, March 1989",,A
Sodium Bisulfite,Stainless steels,Austenitic,347,A (Resistant),A (Resistant),,S34700,,50,Boiling,Boiling,,253.0,"Chemical Resistance of REMANIT Stainless Steels, Thyssen Edelstahlwerke AG, March 1989",,A
Sodium Bisulfite,Stainless steels,Austenitic,304L,A (Resistant),A (Resistant),,S30403,,50,Boiling,Boiling,,253.0,"Chemical Resistance of REMANIT Stainless Steels, Thyssen Edelstahlwerke AG, March 1989",,A
Sodium Bisulfite,Stainless steels,Austenitic,304LN,A (Resistant),A (Resistant),,S30453,,50,Boiling,Boiling,,253.0,"Chemical Resistance of REMANIT Stainless Steels, Thyssen Edelstahlwerke AG, March 1989",,A
Sodium Bisulfite,Stainless steels,Austenitic,316F,A (Resistant),A (Resistant),,S31620,,50,Boiling,Boiling,,253.0,"Chemical Resistance of REMANIT Stainless Steels, Thyssen Edelstahlwerke AG, March 1989",,A
Sodium Bisulfite,Stainless steels,Austenitic,316L,A (Resistant),A (Resistant),,S31603,,50,Boiling,Boiling,,253.0,"Chemical Resistance of REMANIT Stainless Steels, Thyssen Edelstahlwerke AG, March 1989",,A
Sodium Bisulfite,Stainless steels,Austenitic,316LN,A (Resistant),A (Resistant),,S31653,,50,Boiling,Boiling,,253.0,"Chemical Resistance of REMANIT Stainless Steels, Thyssen Edelstahlwerke AG, March 1989",,A
Sodium Bisulfite,Stainless steels,Austenitic,316Ti,A (Resistant),A (Resistant),,S31635,,50,Boiling,Boiling,,253.0,"Chemical Resistance of REMANIT Stainless Steels, Thyssen Edelstahlwerke AG, March 1989",,A
Sodium Bisulfite,Stainless steels,Austenitic,317L,A (Resistant),A (Resistant),,S31703,,50,Boiling,Boiling,,253.0,"Chemical Resistance of REMANIT Stainless Steels, Thyssen Edelstahlwerke AG, March 1989",,A
Sodium Bisulfite,Stainless steels,Austenitic,317LN,A (Resistant),A (Resistant),,S31725,,50,Boiling,Boiling,,253.0,"Chemical Resistance of REMANIT Stainless Steels, Thyssen Edelstahlwerke AG, March 1989",,A
Sodium Bisulfite,Stainless steels,Duplex,329,A (Resistant),A (Resistant),,S32900,,50,Boiling,Boiling,,253.0,"Chemical Resistance of REMANIT Stainless Steels, Thyssen Edelstahlwerke AG, March 1989",,A
Sodium Bisulfite,Stainless steels,Duplex,F51,A (Resistant),A (Resistant),,S31803,,50,Boiling,Boiling,,253.0,"Chemical Resistance of REMANIT Stainless Steels, Thyssen Edelstahlwerke AG, March 1989",,A
Sodium Bisulfite,Stainless steels,Ferritic,434,B (Good),B (Good),,S43400,,50,Boiling,Boiling,,253.0,"Chemical Resistance of REMANIT Stainless Steels, Thyssen Edelstahlwerke AG, March 1989",,B
Sodium Borate,Aluminum and alloys,99.0% min Al,Aluminum (>99.5%),A (Resistant),A (Resistant),,A91199,Solution,,,,,92.0,"F. King, Aluminum and Its Alloys, Ellis Horwood, Chichester, England, 1987, p 282-291",,A
Sodium Borate,Aluminum and alloys,Aluminum-manganese,Aluminum-manganese alloys,A (Resistant),A (Resistant),,,Solution,,,,,92.0,"F. King, Aluminum and Its Alloys, Ellis Horwood, Chichester, England, 1987, p 282-291",,A
Sodium Bromide,Aluminum and alloys,Aluminum-zinc,7075-T6,0.048,1.9,,A97075,,10.3,22,72,14 d,257.0,"Corrosion Handbook, Vol 1, Dieter Behrens, Ed., DECHEMA, Germany, 1987",0.048,
Sodium Bromide,Miscellaneous,Magnesium and alloys,Magnesium,D (Poor),D (Poor),,,,,Room,Room,,119.0,"Dow Chemical Co., Midland, MI",,D
Sodium Bromide,Miscellaneous,Magnesium and alloys,Magnesium alloy AZ61A,0.23,9,,M11610,Specimens were alternately immersed 30 s in solution and held 2 min in air,3,35,95,7 d,12.0,"Metals Handbook, Ninth Edition, Vol 2, Properties and Selection: Nonferrous Alloys and Pure Metals, American Society for Metals, Metals Park, OH, 1979, p 601",0.23,
Sodium Bromide,Stainless steels,Martensitic,410,B (Good),B (Good),,S41000,,,Room,Room,,121.0,"Cyclops Corp., Universal-Cyclops Specialty Steel Division",,B
Sodium Carbonate,Copper and alloys,Aluminum bronze,Aluminum bronze,A (Resistant),A (Resistant),,,,,,,,93.0,"H. Leidheiser, Jr., The Corrosion of Copper, Tin and Their Alloys, John Wiley & Sons, New York, 1971, p 90-96",,A
Sodium Carbonate,Copper and alloys,Aluminum bronze,"Ampco 8, aluminum bronze",0.5 max,20 max,,C61300,,,,,,96.0,"Stock Metals, Ampco Metal Company, 1988",0.5,
Sodium Carbonate,Copper and alloys,Brass,Brass,A (Resistant),A (Resistant),,,,,,,,93.0,"H. Leidheiser, Jr., The Corrosion of Copper, Tin and Their Alloys, John Wiley & Sons, New York, 1971, p 90-96",,A
Sodium Carbonate,Copper and alloys,Brass,Cartridge brass,B (Good),B (Good),,C26000,,,,,,93.0,"H. Leidheiser, Jr., The Corrosion of Copper, Tin and Their Alloys, John Wiley & Sons, New York, 1971, p 90-96",,B
Sodium Carbonate,Copper and alloys,Brass,Commercial bronze,A (Resistant),A (Resistant),,C22000,,,,,,93.0,"H. Leidheiser, Jr., The Corrosion of Copper, Tin and Their Alloys, John Wiley & Sons, New York, 1971, p 90-96",,A
Sodium Carbonate,Copper and alloys,Brass,Copper-zinc,125 max,5 max,,,,,,,,76.0,"Metals Handbook, Ninth Edition, Vol 13, Corrosion, ASM International, Metals Park, OH, 1987, p 632",125.0,
Sodium Carbonate,Copper and alloys,Brass,Muntz metal,B (Good),B (Good),,C28000,,,,,,93.0,"H. Leidheiser, Jr., The Corrosion of Copper, Tin and Their Alloys, John Wiley & Sons, New York, 1971, p 90-96",,B
Sodium Carbonate,Copper and alloys,Brass,Red brass,A (Resistant),A (Resistant),,C23000,,,,,,93.0,"H. Leidheiser, Jr., The Corrosion of Copper, Tin and Their Alloys, John Wiley & Sons, New York, 1971, p 90-96",,A
Sodium Carbonate,Copper and alloys,Copper,Electrolytic copper,A (Resistant),A (Resistant),,C11000,,,,,,93.0,"H. Leidheiser, Jr., The Corrosion of Copper, Tin and Their Alloys, John Wiley & Sons, New York, 1971, p 90-96",,A
Sodium Carbonate,Copper and alloys,Copper,Phosphor copper,A (Resistant),A (Resistant),,C12200,,,,,,93.0,"H. Leidheiser, Jr., The Corrosion of Copper, Tin and Their Alloys, John Wiley & Sons, New York, 1971, p 90-96",,A
Sodium Carbonate,Copper and alloys,Copper-nickel,70-30 cupronickel,A (Resistant),A (Resistant),,C71500,,,,,,93.0,"H. Leidheiser, Jr., The Corrosion of Copper, Tin and Their Alloys, John Wiley & Sons, New York, 1971, p 90-96",,A
Sodium Carbonate,Copper and alloys,Copper-nickel,90-10 cupronickel,A (Resistant),A (Resistant),,C70600,,,,,,93.0,"H. Leidheiser, Jr., The Corrosion of Copper, Tin and Their Alloys, John Wiley & Sons, New York, 1971, p 90-96",,A
Sodium Carbonate,Copper and alloys,Copper-nickel,Copper-nickel,40 max,1.5 max,,,,,,,,76.0,"Metals Handbook, Ninth Edition, Vol 13, Corrosion, ASM International, Metals Park, OH, 1987, p 632",40.0,
Sodium Carbonate,Copper and alloys,Leaded brass,Architectural bronze,B (Good),B (Good),,C38500,,,,,,93.0,"H. Leidheiser, Jr., The Corrosion of Copper, Tin and Their Alloys, John Wiley & Sons, New York, 1971, p 90-96",,B
Sodium Carbonate,Copper and alloys,Leaded brass,Free-cutting brass,B (Good),B (Good),,C36000,,,,,,93.0,"H. Leidheiser, Jr., The Corrosion of Copper, Tin and Their Alloys, John Wiley & Sons, New York, 1971, p 90-96",,B
Sodium Carbonate,Copper and alloys,Nickel-silver,Nickel- silver,A (Resistant),A (Resistant),,,,18,,,,93.0,"H. Leidheiser, Jr., The Corrosion of Copper, Tin and Their Alloys, John Wiley & Sons, New York, 1971, p 90-96",,A
Sodium Carbonate,Copper and alloys,Phosphor bronze,"Phosphor bronze, 5% Sn",A (Resistant),A (Resistant),,C51000,,,,,,93.0,"H. Leidheiser, Jr., The Corrosion of Copper, Tin and Their Alloys, John Wiley & Sons, New York, 1971, p 90-96",,A
Sodium Carbonate,Copper and alloys,Phosphor bronze,"Phosphor bronze, 8% Sn",A (Resistant),A (Resistant),,C52100,,,,,,93.0,"H. Leidheiser, Jr., The Corrosion of Copper, Tin and Their Alloys, John Wiley & Sons, New York, 1971, p 90-96",,A
Sodium Carbonate,Copper and alloys,Silicon bronze,"Silicon bronze, high",A (Resistant),A (Resistant),,C65500,,,,,,93.0,"H. Leidheiser, Jr., The Corrosion of Copper, Tin and Their Alloys, John Wiley & Sons, New York, 1971, p 90-96",,A
Sodium Carbonate,Copper and alloys,Silicon bronze,"Silicon bronze, low",A (Resistant),A (Resistant),,C65100,,,,,,93.0,"H. Leidheiser, Jr., The Corrosion of Copper, Tin and Their Alloys, John Wiley & Sons, New York, 1971, p 90-96",,A
Sodium Carbonate,Copper and alloys,Tin brass,Admiralty brass,A (Resistant),A (Resistant),,C44300,,,,,,93.0,"H. Leidheiser, Jr., The Corrosion of Copper, Tin and Their Alloys, John Wiley & Sons, New York, 1971, p 90-96",,A
Sodium Carbonate,Copper and alloys,Tin brass,Naval brass,B (Good),B (Good),,C46400,,,,,,93.0,"H. Leidheiser, Jr., The Corrosion of Copper, Tin and Their Alloys, John Wiley & Sons, New York, 1971, p 90-96",,B
Sodium Carbonate,Copper and alloys,Tin bronze,Copper-tin,50 max,2 max,,C90700,,,,,,76.0,"Metals Handbook, Ninth Edition, Vol 13, Corrosion, ASM International, Metals Park, OH, 1987, p 632",50.0,
Sodium Carbonate,Miscellaneous,Lead and alloys,High purity lead,0.02,0.6,,L50001,,100,8,46,,254.0,"Lead for Corrosion Resistant Applications, The Plumbum Series, A Guide to the Use of Lead for Corrosion Resistance, Lead Industries Association, Inc.",0.02,
Sodium Carbonate,Miscellaneous,Lead and alloys,Lead,0.015,0.6,,L50045,,,8,46,,49.0,"Lead for Corrosion Resistant Applications: A Guide, Lead Industries Association, New York, p 67",0.015,
Sodium Carbonate,Miscellaneous,Magnesium and alloys,Magnesium,A (Resistant),A (Resistant),,,,All,Room,Room,,119.0,"Dow Chemical Co., Midland, MI",,A
Sodium Carbonate,Miscellaneous,Noble metals,Platinum,0.05 max,2 max,,P04995,,All,Boiling,Boiling,,5.0,"Metals Handbook, Ninth Edition, Vol 13, Corrosion, ASM International, Metals Park, OH, 1987, p 802",0.05,
Sodium Carbonate,Miscellaneous,Noble metals,Platinum,0.05 max,2 max,,P04995,Melt,,860,1580,,5.0,"Metals Handbook, Ninth Edition, Vol 13, Corrosion, ASM International, Metals Park, OH, 1987, p 802",0.05,
Sodium Carbonate,Miscellaneous,Noble metals,Silver,0.05 max,2 max,,P07010,,,Boiling,Boiling,,9.0,"Metals Handbook, Ninth Edition, Vol 13, Corrosion, ASM International, Metals Park, OH, 1987, p 796",0.05,
Sodium Carbonate,Miscellaneous,Tin and alloys,Tin,A (Resistant),A (Resistant),,,,,20,68,,94.0,"H. Leidheiser, Jr., The Corrosion of Copper, Tin and Their Alloys, John Wiley & Sons, New York, 1971, p 287-290",,A
Sodium Carbonate,Miscellaneous,Tin and alloys,Tin,D (Poor),D (Poor),,,,,60,140,,94.0,"H. Leidheiser, Jr., The Corrosion of Copper, Tin and Their Alloys, John Wiley & Sons, New York, 1971, p 287-290",,D
Sodium Carbonate,Miscellaneous,Tin and alloys,Tin,D (Poor),D (Poor),,,,,100,212,,94.0,"H. Leidheiser, Jr., The Corrosion of Copper, Tin and Their Alloys, John Wiley & Sons, New York, 1971, p 287-290",,D
Sodium Carbonate,Miscellaneous,Tin and alloys,Tin,0.03,1.2,,,,0.005,60,140,,75.0,"F.L. LaQue, Corrosion by Seawater, Behavior of Metals and Alloys in Seawater, in The Corrosion Handbook, H.H. Uhlig, Ed., John Wiley & Sons, 1948, p 383-430; S.C. Britton, Anti-Corrosion Manual, Scientific Surveys, Ltd., 1958; C.L. Baker, Ind. Eng. Chem.,",0.03,
Sodium Carbonate,Miscellaneous,Tin and alloys,Tin,0.045,1.8,,,,0.02,60,140,,75.0,"F.L. LaQue, Corrosion by Seawater, Behavior of Metals and Alloys in Seawater, in The Corrosion Handbook, H.H. Uhlig, Ed., John Wiley & Sons, 1948, p 383-430; S.C. Britton, Anti-Corrosion Manual, Scientific Surveys, Ltd., 1958; C.L. Baker, Ind. Eng. Chem.,",0.045,
Sodium Carbonate,Miscellaneous,Tin and alloys,Tin,0.24,9.4,,,,0.05,60,140,,75.0,"F.L. LaQue, Corrosion by Seawater, Behavior of Metals and Alloys in Seawater, in The Corrosion Handbook, H.H. Uhlig, Ed., John Wiley & Sons, 1948, p 383-430; S.C. Britton, Anti-Corrosion Manual, Scientific Surveys, Ltd., 1958; C.L. Baker, Ind. Eng. Chem.,",0.24,
Sodium Carbonate,Miscellaneous,Tin and alloys,Tin,0.26,10.2,,,,0.1,60,140,,75.0,"F.L. LaQue, Corrosion by Seawater, Behavior of Metals and Alloys in Seawater, in The Corrosion Handbook, H.H. Uhlig, Ed., John Wiley & Sons, 1948, p 383-430; S.C. Britton, Anti-Corrosion Manual, Scientific Surveys, Ltd., 1958; C.L. Baker, Ind. Eng. Chem.,",0.26,
Sodium Carbonate,Miscellaneous,Tin and alloys,Tin,0.27,10.6,,,,0.15,60,140,,75.0,"F.L. LaQue, Corrosion by Seawater, Behavior of Metals and Alloys in Seawater, in The Corrosion Handbook, H.H. Uhlig, Ed., John Wiley & Sons, 1948, p 383-430; S.C. Britton, Anti-Corrosion Manual, Scientific Surveys, Ltd., 1958; C.L. Baker, Ind. Eng. Chem.,",0.27,
Sodium Carbonate,Miscellaneous,Tin and alloys,Tin,0.27,10.6,,,,0.2,60,140,,75.0,"F.L. LaQue, Corrosion by Seawater, Behavior of Metals and Alloys in Seawater, in The Corrosion Handbook, H.H. Uhlig, Ed., John Wiley & Sons, 1948, p 383-430; S.C. Britton, Anti-Corrosion Manual, Scientific Surveys, Ltd., 1958; C.L. Baker, Ind. Eng. Chem.,",0.27,
Sodium Carbonate,Miscellaneous,Tin and alloys,Tin,0.27,10.6,,,,0.25,60,140,,75.0,"F.L. LaQue, Corrosion by Seawater, Behavior of Metals and Alloys in Seawater, in The Corrosion Handbook, H.H. Uhlig, Ed., John Wiley & Sons, 1948, p 383-430; S.C. Britton, Anti-Corrosion Manual, Scientific Surveys, Ltd., 1958; C.L. Baker, Ind. Eng. Chem.,",0.27,
Sodium Carbonate,Nickel and alloys,Nickel-chromium-iron,"Incoloy 800 Inco Alloys International, Inc.",A (Resistant),A (Resistant),No pitting,N08800,"Cold- rolled, annealed sheet",,80,176,7 d,44.0,"Inco Alloys International, 1979",,A
Sodium Carbonate,Nickel and alloys,Nickel-chromium-iron,"Inconel 601 Inco Alloys International, Inc.",A (Resistant),A (Resistant),,N06601,,10,80,176,7 d,64.0,"Inco Alloys International, 1985",,A
Sodium Carbonate,Nickel and alloys,Nickel-chromium-molybdenum-(tungsten),"Inconel 690 Inco Alloys International, Inc.",0.03 max,1 max,,N06690,,10,80,176,,57.0,"Inco Alloys International, 1980",0.03,
Sodium Carbonate,Refractory metals and alloys,Niobium and alloys,Niobium,0.025,1,,R04210,,10,Room,Room,,2.0,"Metals Handbook, Ninth Edition, Vol 13, Corrosion, ASM International, Metals Park, OH, 1987, p 723-724",0.025,
Sodium Carbonate,Refractory metals and alloys,Titanium and alloys,Titanium,A (Resistant),A (Resistant),,,,20,Boiling,Boiling,,1.0,"N.D. Tomashov and P.M. Altovskii, Corrosion and Protection of Titanium, Government Scientific-Technical Publication of Machine-Building Literature (Russian translation), 1963; Corrosion Resistance of Titanium, Technical Handbook, Imperial Metals Industrie",,A
Sodium Carbonate,Refractory metals and alloys,Titanium and alloys,Titanium,A (Resistant),A (Resistant),,,,20,Boiling,Boiling,,1.0,"N.D. Tomashov and P.M. Altovskii, Corrosion and Protection of Titanium, Government Scientific-Technical Publication of Machine-Building Literature (Russian translation), 1963; Corrosion Resistance of Titanium, Technical Handbook, Imperial Metals Industrie",,A
Sodium Carbonate,Refractory metals and alloys,Titanium and alloys,Titanium,A (Resistant),A (Resistant),,,,25,Boiling,Boiling,,90.0,"N.D. Tomashov and P.M. Altovskii, Corrosion and Protection of Titanium, Government Scientific-Technical Publication of Machine-Building Literature (Russian translation), 1963; L.C. Covington and R.W. Schultz, Corrosion of Resistance of Titanium, TIMET Cor",,A
Sodium Carbonate,Stainless steels,Austenitic,301,A (Resistant),A (Resistant),,S30100,,10% saturated,Boiling,Boiling,,253.0,"Chemical Resistance of REMANIT Stainless Steels, Thyssen Edelstahlwerke AG, March 1989",,A
Sodium Carbonate,Stainless steels,Austenitic,301,A (Resistant),A (Resistant),,S30100,Fused,,Boiling,Boiling,,253.0,"Chemical Resistance of REMANIT Stainless Steels, Thyssen Edelstahlwerke AG, March 1989",,A
Sodium Carbonate,Stainless steels,Austenitic,301,D (Poor),D (Poor),,S30100,Fused,,900,1652,,253.0,"Chemical Resistance of REMANIT Stainless Steels, Thyssen Edelstahlwerke AG, March 1989",,D
Sodium Carbonate,Stainless steels,Austenitic,302,A (Resistant),A (Resistant),,S30200,,10% saturated,Boiling,Boiling,,253.0,"Chemical Resistance of REMANIT Stainless Steels, Thyssen Edelstahlwerke AG, March 1989",,A
Sodium Carbonate,Stainless steels,Austenitic,302,A (Resistant),A (Resistant),,S30200,Fused,,Boiling,Boiling,,253.0,"Chemical Resistance of REMANIT Stainless Steels, Thyssen Edelstahlwerke AG, March 1989",,A
Sodium Carbonate,Stainless steels,Austenitic,302,D (Poor),D (Poor),,S30200,Fused,,900,1652,,253.0,"Chemical Resistance of REMANIT Stainless Steels, Thyssen Edelstahlwerke AG, March 1989",,D
Sodium Carbonate,Stainless steels,Austenitic,303,A (Resistant),A (Resistant),,S30300,,10% saturated,Boiling,Boiling,,253.0,"Chemical Resistance of REMANIT Stainless Steels, Thyssen Edelstahlwerke AG, March 1989",,A
Sodium Carbonate,Stainless steels,Austenitic,303,A (Resistant),A (Resistant),,S30300,,10% saturated,Boiling,Boiling,,253.0,"Chemical Resistance of REMANIT Stainless Steels, Thyssen Edelstahlwerke AG, March 1989",,A
Sodium Carbonate,Stainless steels,Austenitic,303,A (Resistant),A (Resistant),,S30300,Fused,,Boiling,Boiling,,253.0,"Chemical Resistance of REMANIT Stainless Steels, Thyssen Edelstahlwerke AG, March 1989",,A
Sodium Carbonate,Stainless steels,Austenitic,303,A (Resistant),A (Resistant),,S30300,Fused,,Boiling,Boiling,,253.0,"Chemical Resistance of REMANIT Stainless Steels, Thyssen Edelstahlwerke AG, March 1989",,A
Sodium Carbonate,Stainless steels,Austenitic,303,D (Poor),D (Poor),,S30300,Fused,,900,1652,,253.0,"Chemical Resistance of REMANIT Stainless Steels, Thyssen Edelstahlwerke AG, March 1989",,D
Sodium Carbonate,Stainless steels,Austenitic,303,D (Poor),D (Poor),,S30300,Fused,,900,1652,,253.0,"Chemical Resistance of REMANIT Stainless Steels, Thyssen Edelstahlwerke AG, March 1989",,D
Sodium Carbonate,Stainless steels,Austenitic,304,0.4,16,Severe pitting,S30400,"Chemical processing; field or pilot plant test; strong aeration; rapid agitation. Plus 8% sodium chloride, 8% sodium borate, and 2.5% sodium sulfate",25.4,66,150,60 d,89.0,"A Guide to Corrosion Resistance, Climax Molybdenum Company, Greenwich, CT, 1981",0.4,
Sodium Carbonate,Stainless steels,Austenitic,304,A (Resistant),A (Resistant),,S30400,,10% saturated,Boiling,Boiling,,253.0,"Chemical Resistance of REMANIT Stainless Steels, Thyssen Edelstahlwerke AG, March 1989",,A
Sodium Carbonate,Stainless steels,Austenitic,304,A (Resistant),A (Resistant),,S30400,Fused,,Boiling,Boiling,,253.0,"Chemical Resistance of REMANIT Stainless Steels, Thyssen Edelstahlwerke AG, March 1989",,A
Sodium Carbonate,Stainless steels,Austenitic,304,D (Poor),D (Poor),,S30400,Fused,,900,1652,,253.0,"Chemical Resistance of REMANIT Stainless Steels, Thyssen Edelstahlwerke AG, March 1989",,D
Sodium Carbonate,Stainless steels,Austenitic,316,A (Resistant),A (Resistant),,S31600,,10% saturated,Boiling,Boiling,,253.0,"Chemical Resistance of REMANIT Stainless Steels, Thyssen Edelstahlwerke AG, March 1989",,A
Sodium Carbonate,Stainless steels,Austenitic,316,A (Resistant),A (Resistant),,S31600,Fused,,Boiling,Boiling,,253.0,"Chemical Resistance of REMANIT Stainless Steels, Thyssen Edelstahlwerke AG, March 1989",,A
Sodium Carbonate,Stainless steels,Austenitic,316,D (Poor),D (Poor),,S31600,Fused,,900,1652,,253.0,"Chemical Resistance of REMANIT Stainless Steels, Thyssen Edelstahlwerke AG, March 1989",,D
Sodium Carbonate,Stainless steels,Austenitic,321,A (Resistant),A (Resistant),,S32100,,10% saturated,Boiling,Boiling,,253.0,"Chemical Resistance of REMANIT Stainless Steels, Thyssen Edelstahlwerke AG, March 1989",,A
Sodium Carbonate,Stainless steels,Austenitic,321,A (Resistant),A (Resistant),,S32100,Fused,,Boiling,Boiling,,253.0,"Chemical Resistance of REMANIT Stainless Steels, Thyssen Edelstahlwerke AG, March 1989",,A
Sodium Carbonate,Stainless steels,Austenitic,321,D (Poor),D (Poor),,S32100,Fused,,900,1652,,253.0,"Chemical Resistance of REMANIT Stainless Steels, Thyssen Edelstahlwerke AG, March 1989",,D
Sodium Carbonate,Stainless steels,Austenitic,347,A (Resistant),A (Resistant),,S34700,,10% saturated,Boiling,Boiling,,253.0,"Chemical Resistance of REMANIT Stainless Steels, Thyssen Edelstahlwerke AG, March 1989",,A
Sodium Carbonate,Stainless steels,Austenitic,347,A (Resistant),A (Resistant),,S34700,Fused,,Boiling,Boiling,,253.0,"Chemical Resistance of REMANIT Stainless Steels, Thyssen Edelstahlwerke AG, March 1989",,A
Sodium Carbonate,Stainless steels,Austenitic,347,D (Poor),D (Poor),,S34700,Fused,,900,1652,,253.0,"Chemical Resistance of REMANIT Stainless Steels, Thyssen Edelstahlwerke AG, March 1989",,D
Sodium Carbonate,Stainless steels,Austenitic,304L,A (Resistant),A (Resistant),,S30403,,10% saturated,Boiling,Boiling,,253.0,"Chemical Resistance of REMANIT Stainless Steels, Thyssen Edelstahlwerke AG, March 1989",,A
Sodium Carbonate,Stainless steels,Austenitic,304L,A (Resistant),A (Resistant),,S30403,Fused,,Boiling,Boiling,,253.0,"Chemical Resistance of REMANIT Stainless Steels, Thyssen Edelstahlwerke AG, March 1989",,A
Sodium Carbonate,Stainless steels,Austenitic,304L,D (Poor),D (Poor),,S30403,Fused,,900,1652,,253.0,"Chemical Resistance of REMANIT Stainless Steels, Thyssen Edelstahlwerke AG, March 1989",,D
Sodium Carbonate,Stainless steels,Austenitic,304LN,A (Resistant),A (Resistant),,S30453,,10% saturated,Boiling,Boiling,,253.0,"Chemical Resistance of REMANIT Stainless Steels, Thyssen Edelstahlwerke AG, March 1989",,A
Sodium Carbonate,Stainless steels,Austenitic,304LN,A (Resistant),A (Resistant),,S30453,Fused,,Boiling,Boiling,,253.0,"Chemical Resistance of REMANIT Stainless Steels, Thyssen Edelstahlwerke AG, March 1989",,A
