Repository: wfreinhart/matse219

# MATSE 219: Materials Informatics

Auto-generated from the private authoring repo (matse219-instructor). Do not edit here directly -- changes are overwritten on the next publish run.

## Lectures

- [Lecture01](https://colab.research.google.com/github/wfreinhart/matse219/blob/staging/notebooks/Lecture01.ipynb)
- [Lecture02](https://colab.research.google.com/github/wfreinhart/matse219/blob/staging/notebooks/Lecture02.ipynb)
- [Lecture03](https://colab.research.google.com/github/wfreinhart/matse219/blob/staging/notebooks/Lecture03.ipynb)
- [Lecture04](https://colab.research.google.com/github/wfreinhart/matse219/blob/staging/notebooks/Lecture04.ipynb)

File: datasets/corrosion.csv (part 102 of 142)
Environment,Material Group,Material Family,Material,Rate (mm/yr) or Rating,Rate (mils/yr) or Rating,Localized Attack,UNS,Condition/Comment,Concentration (Vol %),Temperature (deg C),Temperature (deg F),Duration,Reference #,Reference,rate_mm_yr_numeric,rate_letter_grade
Sodium Carbonate,Stainless steels,Austenitic,304LN,D (Poor),D (Poor),,S30453,Fused,,900,1652,,253.0,"Chemical Resistance of REMANIT Stainless Steels, Thyssen Edelstahlwerke AG, March 1989",,D
Sodium Carbonate,Stainless steels,Austenitic,316F,A (Resistant),A (Resistant),,S31620,,10% saturated,Boiling,Boiling,,253.0,"Chemical Resistance of REMANIT Stainless Steels, Thyssen Edelstahlwerke AG, March 1989",,A
Sodium Carbonate,Stainless steels,Austenitic,316F,A (Resistant),A (Resistant),,S31620,Fused,,Boiling,Boiling,,253.0,"Chemical Resistance of REMANIT Stainless Steels, Thyssen Edelstahlwerke AG, March 1989",,A
Sodium Carbonate,Stainless steels,Austenitic,316F,D (Poor),D (Poor),,S31620,Fused,,900,1652,,253.0,"Chemical Resistance of REMANIT Stainless Steels, Thyssen Edelstahlwerke AG, March 1989",,D
Sodium Carbonate,Stainless steels,Austenitic,316L,A (Resistant),A (Resistant),,S31603,,10% saturated,Boiling,Boiling,,253.0,"Chemical Resistance of REMANIT Stainless Steels, Thyssen Edelstahlwerke AG, March 1989",,A
Sodium Carbonate,Stainless steels,Austenitic,316L,A (Resistant),A (Resistant),,S31603,Fused,,Boiling,Boiling,,253.0,"Chemical Resistance of REMANIT Stainless Steels, Thyssen Edelstahlwerke AG, March 1989",,A
Sodium Carbonate,Stainless steels,Austenitic,316L,D (Poor),D (Poor),,S31603,Fused,,900,1652,,253.0,"Chemical Resistance of REMANIT Stainless Steels, Thyssen Edelstahlwerke AG, March 1989",,D
Sodium Carbonate,Stainless steels,Austenitic,316LN,A (Resistant),A (Resistant),,S31653,,10% saturated,Boiling,Boiling,,253.0,"Chemical Resistance of REMANIT Stainless Steels, Thyssen Edelstahlwerke AG, March 1989",,A
Sodium Carbonate,Stainless steels,Austenitic,316LN,A (Resistant),A (Resistant),,S31653,Fused,,Boiling,Boiling,,253.0,"Chemical Resistance of REMANIT Stainless Steels, Thyssen Edelstahlwerke AG, March 1989",,A
Sodium Carbonate,Stainless steels,Austenitic,316LN,D (Poor),D (Poor),,S31653,Fused,,900,1652,,253.0,"Chemical Resistance of REMANIT Stainless Steels, Thyssen Edelstahlwerke AG, March 1989",,D
Sodium Carbonate,Stainless steels,Austenitic,316Ti,A (Resistant),A (Resistant),,S31635,,10% saturated,Boiling,Boiling,,253.0,"Chemical Resistance of REMANIT Stainless Steels, Thyssen Edelstahlwerke AG, March 1989",,A
Sodium Carbonate,Stainless steels,Austenitic,316Ti,A (Resistant),A (Resistant),,S31635,Fused,,Boiling,Boiling,,253.0,"Chemical Resistance of REMANIT Stainless Steels, Thyssen Edelstahlwerke AG, March 1989",,A
Sodium Carbonate,Stainless steels,Austenitic,316Ti,D (Poor),D (Poor),,S31635,Fused,,900,1652,,253.0,"Chemical Resistance of REMANIT Stainless Steels, Thyssen Edelstahlwerke AG, March 1989",,D
Sodium Carbonate,Stainless steels,Austenitic,317L,A (Resistant),A (Resistant),,S31703,,10% saturated,Boiling,Boiling,,253.0,"Chemical Resistance of REMANIT Stainless Steels, Thyssen Edelstahlwerke AG, March 1989",,A
Sodium Carbonate,Stainless steels,Austenitic,317L,A (Resistant),A (Resistant),,S31703,Fused,,Boiling,Boiling,,253.0,"Chemical Resistance of REMANIT Stainless Steels, Thyssen Edelstahlwerke AG, March 1989",,A
Sodium Carbonate,Stainless steels,Austenitic,317L,D (Poor),D (Poor),,S31703,Fused,,900,1652,,253.0,"Chemical Resistance of REMANIT Stainless Steels, Thyssen Edelstahlwerke AG, March 1989",,D
Sodium Carbonate,Stainless steels,Austenitic,317LN,A (Resistant),A (Resistant),,S31725,,10% saturated,Boiling,Boiling,,253.0,"Chemical Resistance of REMANIT Stainless Steels, Thyssen Edelstahlwerke AG, March 1989",,A
Sodium Carbonate,Stainless steels,Austenitic,317LN,A (Resistant),A (Resistant),,S31725,Fused,,Boiling,Boiling,,253.0,"Chemical Resistance of REMANIT Stainless Steels, Thyssen Edelstahlwerke AG, March 1989",,A
Sodium Carbonate,Stainless steels,Austenitic,317LN,D (Poor),D (Poor),,S31725,Fused,,900,1652,,253.0,"Chemical Resistance of REMANIT Stainless Steels, Thyssen Edelstahlwerke AG, March 1989",,D
Sodium Carbonate,Stainless steels,Duplex,329,A (Resistant),A (Resistant),,S32900,,10% saturated,Boiling,Boiling,,253.0,"Chemical Resistance of REMANIT Stainless Steels, Thyssen Edelstahlwerke AG, March 1989",,A
Sodium Carbonate,Stainless steels,Duplex,329,A (Resistant),A (Resistant),,S32900,Fused,,Boiling,Boiling,,253.0,"Chemical Resistance of REMANIT Stainless Steels, Thyssen Edelstahlwerke AG, March 1989",,A
Sodium Carbonate,Stainless steels,Duplex,329,D (Poor),D (Poor),,S32900,Fused,,900,1652,,253.0,"Chemical Resistance of REMANIT Stainless Steels, Thyssen Edelstahlwerke AG, March 1989",,D
Sodium Carbonate,Stainless steels,Duplex,F51,A (Resistant),A (Resistant),,S31803,,10% saturated,Boiling,Boiling,,253.0,"Chemical Resistance of REMANIT Stainless Steels, Thyssen Edelstahlwerke AG, March 1989",,A
Sodium Carbonate,Stainless steels,Duplex,F51,A (Resistant),A (Resistant),,S31803,Fused,,Boiling,Boiling,,253.0,"Chemical Resistance of REMANIT Stainless Steels, Thyssen Edelstahlwerke AG, March 1989",,A
Sodium Carbonate,Stainless steels,Duplex,F51,D (Poor),D (Poor),,S31803,Fused,,900,1652,,253.0,"Chemical Resistance of REMANIT Stainless Steels, Thyssen Edelstahlwerke AG, March 1989",,D
Sodium Carbonate,Stainless steels,Ferritic,405,A (Resistant),A (Resistant),,S40500,,10% saturated,Boiling,Boiling,,253.0,"Chemical Resistance of REMANIT Stainless Steels, Thyssen Edelstahlwerke AG, March 1989",,A
Sodium Carbonate,Stainless steels,Ferritic,405,A (Resistant),A (Resistant),,S40500,Fused,,Boiling,Boiling,,253.0,"Chemical Resistance of REMANIT Stainless Steels, Thyssen Edelstahlwerke AG, March 1989",,A
Sodium Carbonate,Stainless steels,Ferritic,405,D (Poor),D (Poor),,S40500,Fused,,900,1652,,253.0,"Chemical Resistance of REMANIT Stainless Steels, Thyssen Edelstahlwerke AG, March 1989",,D
Sodium Carbonate,Stainless steels,Ferritic,409,A (Resistant),A (Resistant),,S40900,,10% saturated,Boiling,Boiling,,253.0,"Chemical Resistance of REMANIT Stainless Steels, Thyssen Edelstahlwerke AG, March 1989",,A
Sodium Carbonate,Stainless steels,Ferritic,409,A (Resistant),A (Resistant),,S40900,Fused,,Boiling,Boiling,,253.0,"Chemical Resistance of REMANIT Stainless Steels, Thyssen Edelstahlwerke AG, March 1989",,A
Sodium Carbonate,Stainless steels,Ferritic,409,D (Poor),D (Poor),,S40900,Fused,,900,1652,,253.0,"Chemical Resistance of REMANIT Stainless Steels, Thyssen Edelstahlwerke AG, March 1989",,D
Sodium Carbonate,Stainless steels,Ferritic,430,A (Resistant),A (Resistant),,S43000,,10% saturated,Boiling,Boiling,,253.0,"Chemical Resistance of REMANIT Stainless Steels, Thyssen Edelstahlwerke AG, March 1989",,A
Sodium Carbonate,Stainless steels,Ferritic,430,A (Resistant),A (Resistant),,S43000,Fused,,Boiling,Boiling,,253.0,"Chemical Resistance of REMANIT Stainless Steels, Thyssen Edelstahlwerke AG, March 1989",,A
Sodium Carbonate,Stainless steels,Ferritic,430,D (Poor),D (Poor),,S43000,Fused,,900,1652,,253.0,"Chemical Resistance of REMANIT Stainless Steels, Thyssen Edelstahlwerke AG, March 1989",,D
Sodium Carbonate,Stainless steels,Ferritic,434,A (Resistant),A (Resistant),,S43400,,10% saturated,Boiling,Boiling,,253.0,"Chemical Resistance of REMANIT Stainless Steels, Thyssen Edelstahlwerke AG, March 1989",,A
Sodium Carbonate,Stainless steels,Ferritic,434,A (Resistant),A (Resistant),,S43400,Fused,,Boiling,Boiling,,253.0,"Chemical Resistance of REMANIT Stainless Steels, Thyssen Edelstahlwerke AG, March 1989",,A
Sodium Carbonate,Stainless steels,Ferritic,434,D (Poor),D (Poor),,S43400,Fused,,900,1652,,253.0,"Chemical Resistance of REMANIT Stainless Steels, Thyssen Edelstahlwerke AG, March 1989",,D
Sodium Carbonate,Stainless steels,Martensitic,403,A (Resistant),A (Resistant),,S40300,,10% saturated,Boiling,Boiling,,253.0,"Chemical Resistance of REMANIT Stainless Steels, Thyssen Edelstahlwerke AG, March 1989",,A
Sodium Carbonate,Stainless steels,Martensitic,403,A (Resistant),A (Resistant),,S40300,Fused,,Boiling,Boiling,,253.0,"Chemical Resistance of REMANIT Stainless Steels, Thyssen Edelstahlwerke AG, March 1989",,A
Sodium Carbonate,Stainless steels,Martensitic,403,D (Poor),D (Poor),,S40300,Fused,,900,1652,,253.0,"Chemical Resistance of REMANIT Stainless Steels, Thyssen Edelstahlwerke AG, March 1989",,D
Sodium Carbonate,Stainless steels,Martensitic,410,A (Resistant),A (Resistant),,S41000,,,Room,Room,,121.0,"Cyclops Corp., Universal-Cyclops Specialty Steel Division",,A
Sodium Carbonate,Stainless steels,Martensitic,410,A (Resistant),A (Resistant),,S41000,,10,0-93,0-200,,121.0,"Cyclops Corp., Universal-Cyclops Specialty Steel Division",,A
Sodium Carbonate,Stainless steels,Martensitic,410,A (Resistant),A (Resistant),,S41000,,50,0-93,0-200,,121.0,"Cyclops Corp., Universal-Cyclops Specialty Steel Division",,A
Sodium Carbonate,Stainless steels,Martensitic,410,A (Resistant),A (Resistant),,S41000,,10% saturated,Boiling,Boiling,,253.0,"Chemical Resistance of REMANIT Stainless Steels, Thyssen Edelstahlwerke AG, March 1989",,A
Sodium Carbonate,Stainless steels,Martensitic,410,A (Resistant),A (Resistant),,S41000,Fused,,Boiling,Boiling,,253.0,"Chemical Resistance of REMANIT Stainless Steels, Thyssen Edelstahlwerke AG, March 1989",,A
Sodium Carbonate,Stainless steels,Martensitic,410,D (Poor),D (Poor),,S41000,Fused,,900,1652,,253.0,"Chemical Resistance of REMANIT Stainless Steels, Thyssen Edelstahlwerke AG, March 1989",,D
Sodium Carbonate,Stainless steels,Martensitic,416,A (Resistant),A (Resistant),,S41600,,10% saturated,Boiling,Boiling,,253.0,"Chemical Resistance of REMANIT Stainless Steels, Thyssen Edelstahlwerke AG, March 1989",,A
Sodium Carbonate,Stainless steels,Martensitic,416,A (Resistant),A (Resistant),,S41600,Fused,,Boiling,Boiling,,253.0,"Chemical Resistance of REMANIT Stainless Steels, Thyssen Edelstahlwerke AG, March 1989",,A
Sodium Carbonate,Stainless steels,Martensitic,416,D (Poor),D (Poor),,S41600,Fused,,900,1652,,253.0,"Chemical Resistance of REMANIT Stainless Steels, Thyssen Edelstahlwerke AG, March 1989",,D
Sodium Carbonate,Stainless steels,Martensitic,420,A (Resistant),A (Resistant),,S42000,,10% saturated,Boiling,Boiling,,253.0,"Chemical Resistance of REMANIT Stainless Steels, Thyssen Edelstahlwerke AG, March 1989",,A
Sodium Carbonate,Stainless steels,Martensitic,420,A (Resistant),A (Resistant),,S42000,Fused,,Boiling,Boiling,,253.0,"Chemical Resistance of REMANIT Stainless Steels, Thyssen Edelstahlwerke AG, March 1989",,A
Sodium Carbonate,Stainless steels,Martensitic,420,D (Poor),D (Poor),,S42000,Fused,,900,1652,,253.0,"Chemical Resistance of REMANIT Stainless Steels, Thyssen Edelstahlwerke AG, March 1989",,D
Sodium Carbonate,Stainless steels,Precipitation hardening,AM-363,A (Resistant),A (Resistant),,S36300,,,Room,Room,,120.0,Allegheny Ludlum Steel Corp.,,A
Sodium Chlorate,Stainless steels,Austenitic,301,A (Resistant),A (Resistant),Pitting,S30100,,30,20,68,,253.0,"Chemical Resistance of REMANIT Stainless Steels, Thyssen Edelstahlwerke AG, March 1989",,A
Sodium Chlorate,Stainless steels,Austenitic,301,A (Resistant),A (Resistant),Pitting,S30100,,30,Boiling,Boiling,,253.0,"Chemical Resistance of REMANIT Stainless Steels, Thyssen Edelstahlwerke AG, March 1989",,A
Sodium Chlorate,Stainless steels,Austenitic,302,A (Resistant),A (Resistant),Pitting,S30200,,30,20,68,,253.0,"Chemical Resistance of REMANIT Stainless Steels, Thyssen Edelstahlwerke AG, March 1989",,A
Sodium Chlorate,Stainless steels,Austenitic,302,A (Resistant),A (Resistant),Pitting,S30200,,30,Boiling,Boiling,,253.0,"Chemical Resistance of REMANIT Stainless Steels, Thyssen Edelstahlwerke AG, March 1989",,A
Sodium Chlorate,Stainless steels,Austenitic,303,A (Resistant),A (Resistant),Pitting,S30300,,30,20,68,,253.0,"Chemical Resistance of REMANIT Stainless Steels, Thyssen Edelstahlwerke AG, March 1989",,A
Sodium Chlorate,Stainless steels,Austenitic,303,A (Resistant),A (Resistant),Pitting,S30300,,30,Boiling,Boiling,,253.0,"Chemical Resistance of REMANIT Stainless Steels, Thyssen Edelstahlwerke AG, March 1989",,A
Sodium Chlorate,Stainless steels,Austenitic,304,A (Resistant),A (Resistant),Pitting,S30400,,30,20,68,,253.0,"Chemical Resistance of REMANIT Stainless Steels, Thyssen Edelstahlwerke AG, March 1989",,A
Sodium Chlorate,Stainless steels,Austenitic,304,A (Resistant),A (Resistant),Pitting,S30400,,30,Boiling,Boiling,,253.0,"Chemical Resistance of REMANIT Stainless Steels, Thyssen Edelstahlwerke AG, March 1989",,A
Sodium Chlorate,Stainless steels,Austenitic,316,A (Resistant),A (Resistant),Pitting,S31600,,30,20,68,,253.0,"Chemical Resistance of REMANIT Stainless Steels, Thyssen Edelstahlwerke AG, March 1989",,A
Sodium Chlorate,Stainless steels,Austenitic,316,A (Resistant),A (Resistant),Pitting,S31600,,30,Boiling,Boiling,,253.0,"Chemical Resistance of REMANIT Stainless Steels, Thyssen Edelstahlwerke AG, March 1989",,A
Sodium Chlorate,Stainless steels,Austenitic,321,A (Resistant),A (Resistant),Pitting,S32100,,30,20,68,,253.0,"Chemical Resistance of REMANIT Stainless Steels, Thyssen Edelstahlwerke AG, March 1989",,A
Sodium Chlorate,Stainless steels,Austenitic,321,A (Resistant),A (Resistant),Pitting,S32100,,30,Boiling,Boiling,,253.0,"Chemical Resistance of REMANIT Stainless Steels, Thyssen Edelstahlwerke AG, March 1989",,A
Sodium Chlorate,Stainless steels,Austenitic,347,A (Resistant),A (Resistant),Pitting,S34700,,30,20,68,,253.0,"Chemical Resistance of REMANIT Stainless Steels, Thyssen Edelstahlwerke AG, March 1989",,A
Sodium Chlorate,Stainless steels,Austenitic,347,A (Resistant),A (Resistant),Pitting,S34700,,30,Boiling,Boiling,,253.0,"Chemical Resistance of REMANIT Stainless Steels, Thyssen Edelstahlwerke AG, March 1989",,A
Sodium Chlorate,Stainless steels,Austenitic,304L,A (Resistant),A (Resistant),Pitting,S30403,,30,20,68,,253.0,"Chemical Resistance of REMANIT Stainless Steels, Thyssen Edelstahlwerke AG, March 1989",,A
Sodium Chlorate,Stainless steels,Austenitic,304L,A (Resistant),A (Resistant),Pitting,S30403,,30,Boiling,Boiling,,253.0,"Chemical Resistance of REMANIT Stainless Steels, Thyssen Edelstahlwerke AG, March 1989",,A
Sodium Chlorate,Stainless steels,Austenitic,304LN,A (Resistant),A (Resistant),Pitting,S30453,,30,20,68,,253.0,"Chemical Resistance of REMANIT Stainless Steels, Thyssen Edelstahlwerke AG, March 1989",,A
Sodium Chlorate,Stainless steels,Austenitic,304LN,A (Resistant),A (Resistant),Pitting,S30453,,30,Boiling,Boiling,,253.0,"Chemical Resistance of REMANIT Stainless Steels, Thyssen Edelstahlwerke AG, March 1989",,A
Sodium Chlorate,Stainless steels,Austenitic,316F,A (Resistant),A (Resistant),Pitting,S31620,,30,20,68,,253.0,"Chemical Resistance of REMANIT Stainless Steels, Thyssen Edelstahlwerke AG, March 1989",,A
Sodium Chlorate,Stainless steels,Austenitic,316F,A (Resistant),A (Resistant),Pitting,S31620,,30,Boiling,Boiling,,253.0,"Chemical Resistance of REMANIT Stainless Steels, Thyssen Edelstahlwerke AG, March 1989",,A
Sodium Chlorate,Stainless steels,Austenitic,316L,A (Resistant),A (Resistant),Pitting,S31603,,30,20,68,,253.0,"Chemical Resistance of REMANIT Stainless Steels, Thyssen Edelstahlwerke AG, March 1989",,A
Sodium Chlorate,Stainless steels,Austenitic,316L,A (Resistant),A (Resistant),Pitting,S31603,,30,Boiling,Boiling,,253.0,"Chemical Resistance of REMANIT Stainless Steels, Thyssen Edelstahlwerke AG, March 1989",,A
Sodium Chlorate,Stainless steels,Austenitic,316LN,A (Resistant),A (Resistant),Pitting,S31653,,30,20,68,,253.0,"Chemical Resistance of REMANIT Stainless Steels, Thyssen Edelstahlwerke AG, March 1989",,A
Sodium Chlorate,Stainless steels,Austenitic,316LN,A (Resistant),A (Resistant),Pitting,S31653,,30,Boiling,Boiling,,253.0,"Chemical Resistance of REMANIT Stainless Steels, Thyssen Edelstahlwerke AG, March 1989",,A
Sodium Chlorate,Stainless steels,Austenitic,316Ti,A (Resistant),A (Resistant),Pitting,S31635,,30,20,68,,253.0,"Chemical Resistance of REMANIT Stainless Steels, Thyssen Edelstahlwerke AG, March 1989",,A
Sodium Chlorate,Stainless steels,Austenitic,316Ti,A (Resistant),A (Resistant),Pitting,S31635,,30,Boiling,Boiling,,253.0,"Chemical Resistance of REMANIT Stainless Steels, Thyssen Edelstahlwerke AG, March 1989",,A
Sodium Chlorate,Stainless steels,Austenitic,317L,A (Resistant),A (Resistant),Pitting,S31703,,30,20,68,,253.0,"Chemical Resistance of REMANIT Stainless Steels, Thyssen Edelstahlwerke AG, March 1989",,A
Sodium Chlorate,Stainless steels,Austenitic,317L,A (Resistant),A (Resistant),Pitting,S31703,,30,Boiling,Boiling,,253.0,"Chemical Resistance of REMANIT Stainless Steels, Thyssen Edelstahlwerke AG, March 1989",,A
Sodium Chlorate,Stainless steels,Austenitic,317LN,A (Resistant),A (Resistant),Pitting,S31725,,30,20,68,,253.0,"Chemical Resistance of REMANIT Stainless Steels, Thyssen Edelstahlwerke AG, March 1989",,A
Sodium Chlorate,Stainless steels,Austenitic,317LN,A (Resistant),A (Resistant),Pitting,S31725,,30,Boiling,Boiling,,253.0,"Chemical Resistance of REMANIT Stainless Steels, Thyssen Edelstahlwerke AG, March 1989",,A
Sodium Chlorate,Stainless steels,Duplex,329,A (Resistant),A (Resistant),Pitting,S32900,,30,20,68,,253.0,"Chemical Resistance of REMANIT Stainless Steels, Thyssen Edelstahlwerke AG, March 1989",,A
Sodium Chlorate,Stainless steels,Duplex,329,A (Resistant),A (Resistant),Pitting,S32900,,30,Boiling,Boiling,,253.0,"Chemical Resistance of REMANIT Stainless Steels, Thyssen Edelstahlwerke AG, March 1989",,A
Sodium Chlorate,Stainless steels,Duplex,F51,A (Resistant),A (Resistant),Pitting,S31803,,30,20,68,,253.0,"Chemical Resistance of REMANIT Stainless Steels, Thyssen Edelstahlwerke AG, March 1989",,A
Sodium Chlorate,Stainless steels,Duplex,F51,A (Resistant),A (Resistant),Pitting,S31803,,30,Boiling,Boiling,,253.0,"Chemical Resistance of REMANIT Stainless Steels, Thyssen Edelstahlwerke AG, March 1989",,A
Sodium Chloride,Aluminum and alloys,99.0% min Al,Aluminum (99.0-99.5%),1 max,40 max,,A91199,pH 2,3.5,27,,,194.0,"R. Ambat and E.S. Dwarakadasa, The Influence of pH on the Corrosion of Medium Strength Aerospace Alloys 8090, 2091 and 2014, Corrosion Science, Vol 33, (No. 5) Pergamon Press plc, UK, 1992, p 681-690",1.0,
Sodium Chloride,Aluminum and alloys,99.0% min Al,Aluminum (99.0-99.5%),1 max,40 max,,A91199,pH 6,3.5,27,,,194.0,"R. Ambat and E.S. Dwarakadasa, The Influence of pH on the Corrosion of Medium Strength Aerospace Alloys 8090, 2091 and 2014, Corrosion Science, Vol 33, (No. 5) Pergamon Press plc, UK, 1992, p 681-690",1.0,
Sodium Chloride,Aluminum and alloys,99.0% min Al,Aluminum (99.0-99.5%),1 max,40 max,,A91199,pH 10,3.5,27,,,194.0,"R. Ambat and E.S. Dwarakadasa, The Influence of pH on the Corrosion of Medium Strength Aerospace Alloys 8090, 2091 and 2014, Corrosion Science, Vol 33, (No. 5) Pergamon Press plc, UK, 1992, p 681-690",1.0,
Sodium Chloride,Aluminum and alloys,99.0% min Al,Aluminum (99.0-99.5%),4,160,,A91199,pH 11,3.5,27,,,194.0,"R. Ambat and E.S. Dwarakadasa, The Influence of pH on the Corrosion of Medium Strength Aerospace Alloys 8090, 2091 and 2014, Corrosion Science, Vol 33, (No. 5) Pergamon Press plc, UK, 1992, p 681-690",4.0,
Sodium Chloride,Aluminum and alloys,99.0% min Al,Aluminum (99.0-99.5%),7,280,,A91199,pH 1,3.5,27,,,194.0,"R. Ambat and E.S. Dwarakadasa, The Influence of pH on the Corrosion of Medium Strength Aerospace Alloys 8090, 2091 and 2014, Corrosion Science, Vol 33, (No. 5) Pergamon Press plc, UK, 1992, p 681-690",7.0,
Sodium Chloride,Aluminum and alloys,99.0% min Al,Aluminum (99.0-99.5%),1 max,40 max,,A91199,pH 2,3.5,27,,,194.0,"R. Ambat and E.S. Dwarakadasa, The Influence of pH on the Corrosion of Medium Strength Aerospace Alloys 8090, 2091 and 2014, Corrosion Science, Vol 33, (No. 5) Pergamon Press plc, UK, 1992, p 681-690",1.0,
Sodium Chloride,Aluminum and alloys,99.0% min Al,Aluminum (99.0-99.5%),1 max,40 max,,A91199,pH 6,3.5,27,,,194.0,"R. Ambat and E.S. Dwarakadasa, The Influence of pH on the Corrosion of Medium Strength Aerospace Alloys 8090, 2091 and 2014, Corrosion Science, Vol 33, (No. 5) Pergamon Press plc, UK, 1992, p 681-690",1.0,
Sodium Chloride,Aluminum and alloys,99.0% min Al,Aluminum (99.0-99.5%),1 max,40 max,,A91199,pH 10,3.5,27,,,194.0,"R. Ambat and E.S. Dwarakadasa, The Influence of pH on the Corrosion of Medium Strength Aerospace Alloys 8090, 2091 and 2014, Corrosion Science, Vol 33, (No. 5) Pergamon Press plc, UK, 1992, p 681-690",1.0,
Sodium Chloride,Aluminum and alloys,99.0% min Al,Aluminum (99.0-99.5%),3,120,,A91199,pH 11,3.5,27,,,194.0,"R. Ambat and E.S. Dwarakadasa, The Influence of pH on the Corrosion of Medium Strength Aerospace Alloys 8090, 2091 and 2014, Corrosion Science, Vol 33, (No. 5) Pergamon Press plc, UK, 1992, p 681-690",3.0,
Sodium Chloride,Aluminum and alloys,Aluminum-copper,2014-T5,0.068,2.7,,A92014,pH 6,3.5,22,72,7 d,247.0,"R. Ambat and E.S. Dwarakadasa, Effect of Chloride Ion Concentration during Corrosion of Medium Strength Aluminium Alloys 8090, 2091, and 2014, British Corrosion Journal, Vol 28, (No. 2), 1993, p 142-148",0.068,
Sodium Chloride,Aluminum and alloys,Aluminum-copper,2014-T5,0.07,2.8,,A92014,pH 6,8.5,22,72,7 d,247.0,"R. Ambat and E.S. Dwarakadasa, Effect of Chloride Ion Concentration during Corrosion of Medium Strength Aluminium Alloys 8090, 2091, and 2014, British Corrosion Journal, Vol 28, (No. 2), 1993, p 142-148",0.07,
Sodium Chloride,Stainless steels,Austenitic,316,0.003 max,0.1 max,,S31600,Textile processing; rapid agitation,10,66,150,4 d,89.0,"A Guide to Corrosion Resistance, Climax Molybdenum Company, Greenwich, CT, 1981",0.003,
Sodium Chloride,Aluminum and alloys,Aluminum-copper,2024-T3,0.32,12.9,,A92024,,3.5,25,,,231.0,"F. Bellucci, Gavanic Corrosion Between Nonmetallic Composites and Metals: 1 Effect of Metal and of Temperature, Corrosion, Vol 47, (No. 10), NACE, October 1991, p 808-819",0.32,
Sodium Chloride,Aluminum and alloys,Aluminum-copper,2091-T8,0.15,5.9,,A92091,pH 6,3.5,22,72,7 d,247.0,"R. Ambat and E.S. Dwarakadasa, Effect of Chloride Ion Concentration during Corrosion of Medium Strength Aluminium Alloys 8090, 2091, and 2014, British Corrosion Journal, Vol 28, (No. 2), 1993, p 142-148",0.15,
Sodium Chloride,Aluminum and alloys,Aluminum-copper,2091-T8,0.065,2.6,,A92091,pH 6,8.5,22,72,7 d,247.0,"R. Ambat and E.S. Dwarakadasa, Effect of Chloride Ion Concentration during Corrosion of Medium Strength Aluminium Alloys 8090, 2091, and 2014, British Corrosion Journal, Vol 28, (No. 2), 1993, p 142-148",0.065,
Sodium Chloride,Aluminum and alloys,Aluminum-copper,2091-T8,,,,A92091,pH 6,8.5,22,72,7 d,247.0,"R. Ambat and E.S. Dwarakadasa, Effect of Chloride Ion Concentration during Corrosion of Medium Strength Aluminium Alloys 8090, 2091, and 2014, British Corrosion Journal, Vol 28, (No. 2), 1993, p 142-148",,
Sodium Chloride,Aluminum and alloys,Aluminum-copper,IN-9021-T452,0.23,8.9,,,Aerated,3.5,20,68,3 d,168.0,"W.J.D. Shaw, Corrosion Behavior of the IN-9021 Aluminum Alloy, Corrosion, Vol 42, Sept 1986, p 555",0.23,
Sodium Chloride,Aluminum and alloys,Aluminum-copper,IN-9021-T452,0.58,23.1,,,Aerated,3.5,20,68,7 d,168.0,"W.J.D. Shaw, Corrosion Behavior of the IN-9021 Aluminum Alloy, Corrosion, Vol 42, Sept 1986, p 555",0.58,
Sodium Chloride,Aluminum and alloys,Aluminum-copper,IN-9021-T452,0.27,10.9,,,Aerated,3.5,20,68,14 d,168.0,"W.J.D. Shaw, Corrosion Behavior of the IN-9021 Aluminum Alloy, Corrosion, Vol 42, Sept 1986, p 555",0.27,
Sodium Chloride,Aluminum and alloys,Aluminum-copper,IN-9021-T452,0.22,8.8,,,Aerated,3.5,20,68,28 d,168.0,"W.J.D. Shaw, Corrosion Behavior of the IN-9021 Aluminum Alloy, Corrosion, Vol 42, Sept 1986, p 555",0.22,
Sodium Chloride,Aluminum and alloys,Aluminum-magnesium,5052-H34,0.11,4.5,,A95052,,3.5,25,,,231.0,"F. Bellucci, Gavanic Corrosion Between Nonmetallic Composites and Metals: 1 Effect of Metal and of Temperature, Corrosion, Vol 47, (No. 10), NACE, October 1991, p 808-819",0.11,
Sodium Chloride,Aluminum and alloys,Aluminum-zinc,7075-T6,0.042,1.7,,A97075,,5.8,22,72,14 d,257.0,"Corrosion Handbook, Vol 1, Dieter Behrens, Ed., DECHEMA, Germany, 1987",0.042,
Sodium Chloride,Aluminum and alloys,Aluminum-zinc,7075-T6,0.31,12.5,,A97075,,3.5,25,,,231.0,"F. Bellucci, Gavanic Corrosion Between Nonmetallic Composites and Metals: 1 Effect of Metal and of Temperature, Corrosion, Vol 47, (No. 10), NACE, October 1991, p 808-819",0.31,
Sodium Chloride,Aluminum and alloys,Aluminum-zinc,7075-T73,0.4,16,,A97075,,3.5,25,,,231.0,"F. Bellucci, Gavanic Corrosion Between Nonmetallic Composites and Metals: 1 Effect of Metal and of Temperature, Corrosion, Vol 47, (No. 10), NACE, October 1991, p 808-819",0.4,
Sodium Chloride,Aluminum and alloys,Other Al alloys,8090-T5,0.055,2.2,,A98090,pH 6,8.5,22,72,7 d,247.0,"R. Ambat and E.S. Dwarakadasa, Effect of Chloride Ion Concentration during Corrosion of Medium Strength Aluminium Alloys 8090, 2091, and 2014, British Corrosion Journal, Vol 28, (No. 2), 1993, p 142-148",0.055,
Sodium Chloride,Aluminum and alloys,Other Al alloys,8090-T6,0.09,3.5,,A98090,pH 6,3.5,22,72,7 d,247.0,"R. Ambat and E.S. Dwarakadasa, Effect of Chloride Ion Concentration during Corrosion of Medium Strength Aluminium Alloys 8090, 2091, and 2014, British Corrosion Journal, Vol 28, (No. 2), 1993, p 142-148",0.09,
Sodium Chloride,Aluminum and alloys,Other Al alloys,8090-T81,21,840,,A98090,pH 1,3.5,27,,,194.0,"R. Ambat and E.S. Dwarakadasa, The Influence of pH on the Corrosion of Medium Strength Aerospace Alloys 8090, 2091 and 2014, Corrosion Science, Vol 33, (No. 5) Pergamon Press plc, UK, 1992, p 681-690",21.0,
Sodium Chloride,Carbon and alloy steels,Alloy Steel,4340 steel,0.55,21.8,,G43400,,3.5,25,,,231.0,"F. Bellucci, Gavanic Corrosion Between Nonmetallic Composites and Metals: 1 Effect of Metal and of Temperature, Corrosion, Vol 47, (No. 10), NACE, October 1991, p 808-819",0.55,
Sodium Chloride,Carbon and alloy steels,Alloy steel,4130 steel,0.09,3.5,Crevice attack,G41300,"Sweet well production fluid, in equilibrium with 1200 psi CO2",5,150,,30 d,207.0,"S.M. Wilhelm, Galvanic Corrosion in Oil and Gas Production: Part 1 - Laboratory Studies, Corrosion, Vol 48, (No. 8), NACE, USA, 1992, p 691-703",0.09,
Sodium Chloride,Carbon and alloy steels,Alloy steel,4130 steel,0.29,11.7,Pitting,G41300,Sour well production fluid in equilibrium with 1 psi H2S and 1200 psi CO2,25,200,,30 d,207.0,"S.M. Wilhelm, Galvanic Corrosion in Oil and Gas Production: Part 1 - Laboratory Studies, Corrosion, Vol 48, (No. 8), NACE, USA, 1992, p 691-703",0.29,
Sodium Chloride,Carbon and alloy steels,Alloy steel,9 Cr steel,0.19,7.5,Crevice attack,S50400,"Packer fluid, deaerated brine. 400 psi CO2",5,150,,30 d,207.0,"S.M. Wilhelm, Galvanic Corrosion in Oil and Gas Production: Part 1 - Laboratory Studies, Corrosion, Vol 48, (No. 8), NACE, USA, 1992, p 691-703",0.19,
Sodium Chloride,Carbon and alloy steels,Alloy steel,9 Cr steel,0.31,12.3,,S50400,Sour well production fluid in equilibrium with 1 psi H2S and 1200 psi CO2,25,200,,30 d,207.0,"S.M. Wilhelm, Galvanic Corrosion in Oil and Gas Production: Part 1 - Laboratory Studies, Corrosion, Vol 48, (No. 8), NACE, USA, 1992, p 691-703",0.31,
Sodium Chloride,Miscellaneous,Zinc alloys,Zinc,0.22,8.8,,Z13001,Plus 1000 ppm CeCl3,0.1m,22-25,,500 h,205.0,"B.R.W. Hinton and L. Wilson, The Corrosion Inhibition of Zinc with Cerous Chloride, Corrosion Science, Vol 29, (No. 8.), Maxwell Pergamon Macmillan plc, UK, 1989, p 967-985",0.22,
Sodium Chloride,Carbon and alloy steels,Carbon steel,1020 steel,,,Maximum pitting .01 (0.4),G10200,"pH 3.5, 100 ppm acetic acid, CO2 saturated solution",3.5,22-25,,48 h,198.0,"S. Tebbal and N. Hackerman, Liquid Film Thickness and Weak Acids in the CO2 Pitting of Steel, Corrosion Science, Vol 34, (No. 11), Pergamon Press Ltd., UK, 1993, p 1767-1792",,
Sodium Chloride,Carbon and alloy steels,Carbon steel,1020 steel,,,Maximum pitting .002 (0.8),G10200,"pH 3.3, 500 ppm acetic acid, CO2 saturated solution",3.5,22-25,,48 h,198.0,"S. Tebbal and N. Hackerman, Liquid Film Thickness and Weak Acids in the CO2 Pitting of Steel, Corrosion Science, Vol 34, (No. 11), Pergamon Press Ltd., UK, 1993, p 1767-1792",,
Sodium Chloride,Carbon and alloy steels,Carbon steel,1020 steel,,,Maximum pitting .001 (0.4),G10200,"pH 3.0, 1000 ppm acetic acid, CO2 saturated solution",3.5,22-25,,48 h,198.0,"S. Tebbal and N. Hackerman, Liquid Film Thickness and Weak Acids in the CO2 Pitting of Steel, Corrosion Science, Vol 34, (No. 11), Pergamon Press Ltd., UK, 1993, p 1767-1792",,
Sodium Chloride,Carbon and alloy steels,Carbon steel,1020 steel,,,Maximum Pittin g .016 (.64),G10200,"pH 2.0, 100 ppm acetic acid + HCI",3.5,22-25,,48 h,198.0,"S. Tebbal and N. Hackerman, Liquid Film Thickness and Weak Acids in the CO2 Pitting of Steel, Corrosion Science, Vol 34, (No. 11), Pergamon Press Ltd., UK, 1993, p 1767-1792",,
Sodium Chloride,Carbon and alloy steels,Carbon steel,1020 steel,,,Maximum pitting .006 (.24),G10200,"pH 2.0, 500 ppm acetic acid + HCI, CO2 saturated solution",3.5,22-25,,48 h,198.0,"S. Tebbal and N. Hackerman, Liquid Film Thickness and Weak Acids in the CO2 Pitting of Steel, Corrosion Science, Vol 34, (No. 11), Pergamon Press Ltd., UK, 1993, p 1767-1792",,
Sodium Chloride,Carbon and alloy steels,Carbon steel,1020 steel,,,Maximum pitting .002 (.08),G10200,"pH 2.0, 1000 ppm acetic acid + HCI, CO2 saturated solution",3.5,22-25,,48 h,198.0,"S. Tebbal and N. Hackerman, Liquid Film Thickness and Weak Acids in the CO2 Pitting of Steel, Corrosion Science, Vol 34, (No. 11), Pergamon Press Ltd., UK, 1993, p 1767-1792",,
Sodium Chloride,Carbon and alloy steels,Carbon steel,1020 steel,,,Maximum Pittin g .036 (1.4),G10200,"pH 3.1, 100 ppm formic acid, CO2 saturated solution",3.5,22-25,,48 h,198.0,"S. Tebbal and N. Hackerman, Liquid Film Thickness and Weak Acids in the CO2 Pitting of Steel, Corrosion Science, Vol 34, (No. 11), Pergamon Press Ltd., UK, 1993, p 1767-1792",,
Sodium Chloride,Carbon and alloy steels,Carbon steel,1020 steel,,,Maximum pitting .016 (.64),G10200,"pH 2.7, 500 ppm formic acid, CO2 saturated solution",3.5,22-25,,48 h,198.0,"S. Tebbal and N. Hackerman, Liquid Film Thickness and Weak Acids in the CO2 Pitting of Steel, Corrosion Science, Vol 34, (No. 11), Pergamon Press Ltd., UK, 1993, p 1767-1792",,
Sodium Chloride,Carbon and alloy steels,Carbon steel,1020 steel,A (Resistant),A (Resistant),,G10200,"pH 2.5, 1000 ppm formic acid, CO2 saturated solution",3.5,22-25,,48 h,198.0,"S. Tebbal and N. Hackerman, Liquid Film Thickness and Weak Acids in the CO2 Pitting of Steel, Corrosion Science, Vol 34, (No. 11), Pergamon Press Ltd., UK, 1993, p 1767-1792",,A
Sodium Chloride,Carbon and alloy steels,Carbon steel,1020 steel,,,Maximum pitting .020 (.8),G10200,"pH 2.0, 100 ppm formic acid + HCI, CO2 saturated solution",3.5,22-25,,48 h,198.0,"S. Tebbal and N. Hackerman, Liquid Film Thickness and Weak Acids in the CO2 Pitting of Steel, Corrosion Science, Vol 34, (No. 11), Pergamon Press Ltd., UK, 1993, p 1767-1792",,
Sodium Chloride,Carbon and alloy steels,Carbon steel,1020 steel,,,Maximum pitting .004 (.16),G10200,"pH 2.0, 500 ppm formic acid + HCI, CO2 saturated solution",3.5,22-25,,48 h,198.0,"S. Tebbal and N. Hackerman, Liquid Film Thickness and Weak Acids in the CO2 Pitting of Steel, Corrosion Science, Vol 34, (No. 11), Pergamon Press Ltd., UK, 1993, p 1767-1792",,
Sodium Chloride,Carbon and alloy steels,Carbon steel,1020 steel,A (Resistant),A (Resistant),,G10200,"pH 2.0, 1000 ppm formic acid + HCI, CO2 saturated solution",3.5,22-25,,48 h,198.0,"S. Tebbal and N. Hackerman, Liquid Film Thickness and Weak Acids in the CO2 Pitting of Steel, Corrosion Science, Vol 34, (No. 11), Pergamon Press Ltd., UK, 1993, p 1767-1792",,A
Sodium Chloride,Carbon and alloy steels,Carbon steel,1020 steel,,,Maximum pitting .020 (.08),G10200,"pH 2.8, 100 ppm chloroacetic acid, CO2 saturated solution",3.5,22-25,,48 h,198.0,"S. Tebbal and N. Hackerman, Liquid Film Thickness and Weak Acids in the CO2 Pitting of Steel, Corrosion Science, Vol 34, (No. 11), Pergamon Press Ltd., UK, 1993, p 1767-1792",,
Sodium Chloride,Carbon and alloy steels,Carbon steel,1020 steel,,,Maximum pitting .014 (.56),G10200,"pH 2.3, 500 ppm chloroacetic acid, CO2 saturated solution",3.5,22-25,,48 h,198.0,"S. Tebbal and N. Hackerman, Liquid Film Thickness and Weak Acids in the CO2 Pitting of Steel, Corrosion Science, Vol 34, (No. 11), Pergamon Press Ltd., UK, 1993, p 1767-1792",,
Sodium Chloride,Carbon and alloy steels,Carbon steel,1020 steel,,,Maximum pitting .014 (.56),G10200,"pH 2.1, 1000 ppm chloroacetic acid, CO2 saturated solution",3.5,22-25,,48 h,198.0,"S. Tebbal and N. Hackerman, Liquid Film Thickness and Weak Acids in the CO2 Pitting of Steel, Corrosion Science, Vol 34, (No. 11), Pergamon Press Ltd., UK, 1993, p 1767-1792",,
Sodium Chloride,Carbon and alloy steels,Carbon steel,1020 steel,,,Maximum pitting .04 (1.6),G10200,"pH 2.0, 100 ppm chloroacetic acid + HCI, CO2 saturated solution",3.5,22-25,,48 h,198.0,"S. Tebbal and N. Hackerman, Liquid Film Thickness and Weak Acids in the CO2 Pitting of Steel, Corrosion Science, Vol 34, (No. 11), Pergamon Press Ltd., UK, 1993, p 1767-1792",,
Sodium Chloride,Carbon and alloy steels,Carbon steel,1020 steel,,,Maximum pitting .04 (1.6),G10200,"pH 2.0, 500 ppm chloroacetic acid + HCI, CO2 saturated solution",3.5,22-25,,48 h,198.0,"S. Tebbal and N. Hackerman, Liquid Film Thickness and Weak Acids in the CO2 Pitting of Steel, Corrosion Science, Vol 34, (No. 11), Pergamon Press Ltd., UK, 1993, p 1767-1792",,
Sodium Chloride,Carbon and alloy steels,Carbon steel,1020 steel,,,Maximum pitting .01 (0.4),G10200,"pH 2.0, 1000 ppm chloroacetic acid + HCI, CO2 saturated solution",3.5,22-25,,48 h,198.0,"S. Tebbal and N. Hackerman, Liquid Film Thickness and Weak Acids in the CO2 Pitting of Steel, Corrosion Science, Vol 34, (No. 11), Pergamon Press Ltd., UK, 1993, p 1767-1792",,
Sodium Chloride,Copper and alloys,Aluminum bronze,Aluminum bronze,B (Good),B (Good),,,,,,,,93.0,"H. Leidheiser, Jr., The Corrosion of Copper, Tin and Their Alloys, John Wiley & Sons, New York, 1971, p 90-96",,B
Sodium Chloride,Copper and alloys,Aluminum bronze,"Ampco 8, aluminum bronze",0.05 max,2 max,,C61300,,,,,,96.0,"Stock Metals, Ampco Metal Company, 1988",0.05,
Sodium Chloride,Copper and alloys,Brass,Brass,B (Good),B (Good),,,,,,,,93.0,"H. Leidheiser, Jr., The Corrosion of Copper, Tin and Their Alloys, John Wiley & Sons, New York, 1971, p 90-96",,B
Sodium Chloride,Copper and alloys,Brass,Cartridge brass,D (Poor),D (Poor),,C26000,,,,,,93.0,"H. Leidheiser, Jr., The Corrosion of Copper, Tin and Their Alloys, John Wiley & Sons, New York, 1971, p 90-96",,D
Sodium Chloride,Copper and alloys,Brass,Commercial bronze,B (Good),B (Good),,C22000,,,,,,93.0,"H. Leidheiser, Jr., The Corrosion of Copper, Tin and Their Alloys, John Wiley & Sons, New York, 1971, p 90-96",,B
Sodium Chloride,Copper and alloys,Brass,Muntz metal,D (Poor),D (Poor),,C28000,,,,,,93.0,"H. Leidheiser, Jr., The Corrosion of Copper, Tin and Their Alloys, John Wiley & Sons, New York, 1971, p 90-96",,D
Sodium Chloride,Copper and alloys,Brass,Red brass,B (Good),B (Good),,C23000,,,,,,93.0,"H. Leidheiser, Jr., The Corrosion of Copper, Tin and Their Alloys, John Wiley & Sons, New York, 1971, p 90-96",,B
Sodium Chloride,Copper and alloys,Copper,Electrolytic copper,B (Good),B (Good),,C11000,,,,,,93.0,"H. Leidheiser, Jr., The Corrosion of Copper, Tin and Their Alloys, John Wiley & Sons, New York, 1971, p 90-96",,B
Sodium Chloride,Copper and alloys,Copper,Phosphor copper,B (Good),B (Good),,C12200,,,,,,93.0,"H. Leidheiser, Jr., The Corrosion of Copper, Tin and Their Alloys, John Wiley & Sons, New York, 1971, p 90-96",,B
Sodium Chloride,Copper and alloys,Copper-nickel,70-30 cuproNickel,A (Resistant),A (Resistant),,C71500,,,,,,93.0,"H. Leidheiser, Jr., The Corrosion of Copper, Tin and Their Alloys, John Wiley & Sons, New York, 1971, p 90-96",,A
Sodium Chloride,Copper and alloys,Copper-nickel,90-10 cuproNickel,A (Resistant),A (Resistant),,C70600,,,,,,93.0,"H. Leidheiser, Jr., The Corrosion of Copper, Tin and Their Alloys, John Wiley & Sons, New York, 1971, p 90-96",,A
Sodium Chloride,Copper and alloys,Leaded brass,Architectural bronze,D (Poor),D (Poor),,C38500,,,,,,93.0,"H. Leidheiser, Jr., The Corrosion of Copper, Tin and Their Alloys, John Wiley & Sons, New York, 1971, p 90-96",,D
Sodium Chloride,Copper and alloys,Leaded brass,Free-cutting brass,D (Poor),D (Poor),,C36000,,,,,,93.0,"H. Leidheiser, Jr., The Corrosion of Copper, Tin and Their Alloys, John Wiley & Sons, New York, 1971, p 90-96",,D
Sodium Chloride,Copper and alloys,Nickel-silver,Nickel- silver,A (Resistant),A (Resistant),,,,18,,,,93.0,"H. Leidheiser, Jr., The Corrosion of Copper, Tin and Their Alloys, John Wiley & Sons, New York, 1971, p 90-96",,A
Sodium Chloride,Copper and alloys,Phosphor bronze,"Phosphor bronze, 5% Sn",B (Good),B (Good),,C51000,,,,,,93.0,"H. Leidheiser, Jr., The Corrosion of Copper, Tin and Their Alloys, John Wiley & Sons, New York, 1971, p 90-96",,B
Sodium Chloride,Copper and alloys,Phosphor bronze,"Phosphor bronze, 8% Sn",A (Resistant),A (Resistant),,C52100,,,,,,93.0,"H. Leidheiser, Jr., The Corrosion of Copper, Tin and Their Alloys, John Wiley & Sons, New York, 1971, p 90-96",,A
Sodium Chloride,Copper and alloys,Silicon bronze,"Silicon bronze, high",B (Good),B (Good),,C65500,,,,,,93.0,"H. Leidheiser, Jr., The Corrosion of Copper, Tin and Their Alloys, John Wiley & Sons, New York, 1971, p 90-96",,B
Sodium Chloride,Copper and alloys,Silicon bronze,"Silicon bronze, low",B (Good),B (Good),,C65100,,,,,,93.0,"H. Leidheiser, Jr., The Corrosion of Copper, Tin and Their Alloys, John Wiley & Sons, New York, 1971, p 90-96",,B
Sodium Chloride,Copper and alloys,Tin brass,Admiralty brass,B (Good),B (Good),,C44300,,,,,,93.0,"H. Leidheiser, Jr., The Corrosion of Copper, Tin and Their Alloys, John Wiley & Sons, New York, 1971, p 90-96",,B
Sodium Chloride,Copper and alloys,Tin brass,Naval brass,C (Questionable),C (Questionable),,C46400,,,,,,93.0,"H. Leidheiser, Jr., The Corrosion of Copper, Tin and Their Alloys, John Wiley & Sons, New York, 1971, p 90-96",,C
Sodium Chloride,Irons,Ductile cast iron,Ductile iron (1.5%Ni),0.73,29,,,As-cast with pearlitic matrix. Air saturated; specimens moved at 16 ft/min for 7 d,3.5,30,86,,167.0,"Physical and Corrosion Properties, in Source Book on Ductile Iron, A.H. Rauch, Ed., American Society for Metals, Metals Park, OH, 1977, 370",0.73,
Sodium Chloride,Irons,Ductile cast iron,Ductile iron (1.5%Ni),0.78,31,,,As-cast with pearlitic matrix. Air saturated; specimens moved at 16 ft/min for 7 d,3.5,30,86,,167.0,"Physical and Corrosion Properties, in Source Book on Ductile Iron, A.H. Rauch, Ed., American Society for Metals, Metals Park, OH, 1977, 370",0.78,
Sodium Chloride,Irons,Gray cast iron,Gray cast iron (1.5%Ni),0.68,27,,,As-cast with pearlitic matrix. Air saturated; specimens moved at 16 ft/min for 7 d,3.5,30,86,,167.0,"Physical and Corrosion Properties, in Source Book on Ductile Iron, A.H. Rauch, Ed., American Society for Metals, Metals Park, OH, 1977, 370",0.68,
Sodium Chloride,Irons,Gray cast iron,Gray cast iron (1.5%Ni),0.65,26,,,Annealed with ferritic matrix. Air saturated; specimens moved at 16 ft/min for 7 d,3.5,30,86,,167.0,"Physical and Corrosion Properties, in Source Book on Ductile Iron, A.H. Rauch, Ed., American Society for Metals, Metals Park, OH, 1977, 370",0.65,
Sodium Chloride,Irons,Gray cast iron,Unalloyed gray cast iron F10001,0.9,36,,,As-cast with pearlitic matrix. Air saturated; specimens moved at 16 ft/min for 7 d,3.5,30,86,,167.0,"Physical and Corrosion Properties, in Source Book on Ductile Iron, A.H. Rauch, Ed., American Society for Metals, Metals Park, OH, 1977, 370",0.9,
Sodium Chloride,Irons,Gray cast iron,Unalloyed gray cast iron F10001,0.7,28,,,Annealed with ferritic matrix. Air saturated; specimens moved at 16 ft/min for 7 d,3.5,30,86,,167.0,"Physical and Corrosion Properties, in Source Book on Ductile Iron, A.H. Rauch, Ed., American Society for Metals, Metals Park, OH, 1977, 370",0.7,
