Repository: wfreinhart/matse219

# MATSE 219: Materials Informatics

Auto-generated from the private authoring repo (matse219-instructor). Do not edit here directly -- changes are overwritten on the next publish run.

## Lectures

- [Lecture01](https://colab.research.google.com/github/wfreinhart/matse219/blob/staging/notebooks/Lecture01.ipynb)
- [Lecture02](https://colab.research.google.com/github/wfreinhart/matse219/blob/staging/notebooks/Lecture02.ipynb)
- [Lecture03](https://colab.research.google.com/github/wfreinhart/matse219/blob/staging/notebooks/Lecture03.ipynb)
- [Lecture04](https://colab.research.google.com/github/wfreinhart/matse219/blob/staging/notebooks/Lecture04.ipynb)

File: datasets/corrosion.csv (part 103 of 142)
Environment,Material Group,Material Family,Material,Rate (mm/yr) or Rating,Rate (mils/yr) or Rating,Localized Attack,UNS,Condition/Comment,Concentration (Vol %),Temperature (deg C),Temperature (deg F),Duration,Reference #,Reference,rate_mm_yr_numeric,rate_letter_grade
Sodium Chloride,Miscellaneous,Lead and alloys,Lead (99.999%),0.005,0.2,,L50001,,2.9,75,167,60 d,208.0,"R.O. Cassibba and S. Fernandez, Lead Corrosion Behaviour in Simulated Media of an Underground Repository, J. Nuclear Materials, 161, Elsevier Science Publishers B.V., The Netherlands, 1989, p 93-101",0.005,
Sodium Chloride,Miscellaneous,Lead and alloys,Lead (99.999%),0.008,0.3,,L50001,,0.3,75,167,60 d,208.0,"R.O. Cassibba and S. Fernandez, Lead Corrosion Behaviour in Simulated Media of an Underground Repository, J. Nuclear Materials, 161, Elsevier Science Publishers B.V., The Netherlands, 1989, p 93-101",0.008,
Sodium Chloride,Miscellaneous,Lead and alloys,Lead (99.999%),0.024,0.9,,L50001,,0.03,75,167,60 d,208.0,"R.O. Cassibba and S. Fernandez, Lead Corrosion Behaviour in Simulated Media of an Underground Repository, J. Nuclear Materials, 161, Elsevier Science Publishers B.V., The Netherlands, 1989, p 93-101",0.024,
Sodium Chloride,Miscellaneous,Lead and alloys,Lead (99.999%),0.434,17.1,,L50001,,0.003,75,167,60 d,208.0,"R.O. Cassibba and S. Fernandez, Lead Corrosion Behaviour in Simulated Media of an Underground Repository, J. Nuclear Materials, 161, Elsevier Science Publishers B.V., The Netherlands, 1989, p 93-101",0.434,
Sodium Chloride,Miscellaneous,Lead and alloys,Lead (99.999%),0.005,0.002,,L50001,,0.3,70,68,60 d,208.0,"R.O. Cassibba and S. Fernandez, Lead Corrosion Behaviour in Simulated Media of an Underground Repository, J. Nuclear Materials, 161, Elsevier Science Publishers B.V., The Netherlands, 1989, p 93-101",0.005,
Sodium Chloride,MIscellaneous,Lead and alloys,Lead,0.03 max,1.2 max,,L50045,,0.25-6,8,46,,49.0,"Lead for Corrosion Resistant Applications: A Guide, Lead Industries Association, New York, p 67",0.03,
Sodium Chloride,MIscellaneous,Lead and alloys,Lead,0.05 max,2 max,,L50045,,0.5-24,25,77,,95.0,"Lead for Corrosion Resistant Applications: A Guide, Lead Industries Association, Inc. New York, p 72",0.05,
Sodium Chloride,Miscellaneous,Magnesium and alloys,A291,2.2,88,,M11910,F temp Mold preheated at 400 C,5,23,,3 d,236.0,"O. Lunder, J.E. Lein, T.Kr. Aune, and K. Nisancioglu, The Role of Mg17Al12 Phase in the Corrosion of Mg Alloy AZ91, Corrosion, Vol 45, (No. 9), NACE, September 1989, 741-748",2.2,
Sodium Chloride,Miscellaneous,Magnesium and alloys,A291,2.8,112,,M11910,F temp Mold preheated at 350 C,5,23,,3 d,236.0,"O. Lunder, J.E. Lein, T.Kr. Aune, and K. Nisancioglu, The Role of Mg17Al12 Phase in the Corrosion of Mg Alloy AZ91, Corrosion, Vol 45, (No. 9), NACE, September 1989, 741-748",2.8,
Sodium Chloride,Miscellaneous,Magnesium and alloys,A291,4,160,,M11910,F temp Mold preheated at 250 C,5,23,,3 d,236.0,"O. Lunder, J.E. Lein, T.Kr. Aune, and K. Nisancioglu, The Role of Mg17Al12 Phase in the Corrosion of Mg Alloy AZ91, Corrosion, Vol 45, (No. 9), NACE, September 1989, 741-748",4.0,
Sodium Chloride,Miscellaneous,Magnesium and alloys,A291,7.2,288,,M11910,T4 temp Mold preheated at 400 C,5,23,,3 d,236.0,"O. Lunder, J.E. Lein, T.Kr. Aune, and K. Nisancioglu, The Role of Mg17Al12 Phase in the Corrosion of Mg Alloy AZ91, Corrosion, Vol 45, (No. 9), NACE, September 1989, 741-748",7.2,
Sodium Chloride,Miscellaneous,Magnesium and alloys,A291,3.6,144,,M11910,T4 temp Mold preheated at 350 C,5,23,,3 d,236.0,"O. Lunder, J.E. Lein, T.Kr. Aune, and K. Nisancioglu, The Role of Mg17Al12 Phase in the Corrosion of Mg Alloy AZ91, Corrosion, Vol 45, (No. 9), NACE, September 1989, 741-748",3.6,
Sodium Chloride,Miscellaneous,Magnesium and alloys,A291,5.4,216,,M11910,T4 temp Mold preheated at 250 C,5,23,,3 d,236.0,"O. Lunder, J.E. Lein, T.Kr. Aune, and K. Nisancioglu, The Role of Mg17Al12 Phase in the Corrosion of Mg Alloy AZ91, Corrosion, Vol 45, (No. 9), NACE, September 1989, 741-748",5.4,
Sodium Chloride,Miscellaneous,Magnesium and alloys,A291,1,40,,M11910,T6 temp Mold preheated at 400 C,5,23,,3 d,236.0,"O. Lunder, J.E. Lein, T.Kr. Aune, and K. Nisancioglu, The Role of Mg17Al12 Phase in the Corrosion of Mg Alloy AZ91, Corrosion, Vol 45, (No. 9), NACE, September 1989, 741-748",1.0,
Sodium Chloride,Miscellaneous,Magnesium and alloys,A291,0.8,32,,M11910,T6 temp Mold preheated at 350 C,5,23,,3 d,236.0,"O. Lunder, J.E. Lein, T.Kr. Aune, and K. Nisancioglu, The Role of Mg17Al12 Phase in the Corrosion of Mg Alloy AZ91, Corrosion, Vol 45, (No. 9), NACE, September 1989, 741-748",0.8,
Sodium Chloride,Miscellaneous,Magnesium and alloys,A291,0.8,32,,M11910,T6 temp Mold preheated at 250 C,5,23,,3 d,236.0,"O. Lunder, J.E. Lein, T.Kr. Aune, and K. Nisancioglu, The Role of Mg17Al12 Phase in the Corrosion of Mg Alloy AZ91, Corrosion, Vol 45, (No. 9), NACE, September 1989, 741-748",0.8,
Sodium Chloride,MIscellaneous,Magnesium and alloys,AZ31B,0.6,24,,,Alternate immersion 14 d,3,,,14 d,170.0,"Metals Handbook, Ninth Edition, Vol 2, Properties and Selection: Nonferrous Alloys and Pure Metals, American Society for Metals, Metals Park, OH, 1979, p 598",0.6,
Sodium Chloride,MIscellaneous,Magnesium and alloys,AZ61A,0.3,11,,M11610,Specimens were alternately immersed 30 s in solution and held 2 min in air,3,35,95,7 d,12.0,"Metals Handbook, Ninth Edition, Vol 2, Properties and Selection: Nonferrous Alloys and Pure Metals, American Society for Metals, Metals Park, OH, 1979, p 601",0.3,
Sodium Chloride,MIscellaneous,Magnesium and alloys,AZ61A,0.4,16,,M11610,Strain hardened and partially annealed; sheet Alternate immersion 14 d,3,,,14 d,170.0,"Metals Handbook, Ninth Edition, Vol 2, Properties and Selection: Nonferrous Alloys and Pure Metals, American Society for Metals, Metals Park, OH, 1979, p 598",0.4,
Sodium Chloride,MIscellaneous,Magnesium and alloys,AZ63A,3,120,,M11630,Sand casting Alternate immersion 14 d,3,,,14 d,170.0,"Metals Handbook, Ninth Edition, Vol 2, Properties and Selection: Nonferrous Alloys and Pure Metals, American Society for Metals, Metals Park, OH, 1979, p 598",3.0,
Sodium Chloride,MIscellaneous,Magnesium and alloys,AZ63A,8,320,,M11630,Solution heat treated; sand casting Alternate immersion 14 d,3,,,14 d,170.0,"Metals Handbook, Ninth Edition, Vol 2, Properties and Selection: Nonferrous Alloys and Pure Metals, American Society for Metals, Metals Park, OH, 1979, p 598",8.0,
Sodium Chloride,MIscellaneous,Magnesium and alloys,AZ63A,4,160,,M11630,Solution heat treated and artificially aged; sand casting Alternate immersion 14 d,3,,,14 d,170.0,"Metals Handbook, Ninth Edition, Vol 2, Properties and Selection: Nonferrous Alloys and Pure Metals, American Society for Metals, Metals Park, OH, 1979, p 598",4.0,
Sodium Chloride,MIscellaneous,Magnesium and alloys,AZ92A,8,320,,M11920,Sand casting Alternate immersion 14 d,3,,,14 d,170.0,"Metals Handbook, Ninth Edition, Vol 2, Properties and Selection: Nonferrous Alloys and Pure Metals, American Society for Metals, Metals Park, OH, 1979, p 598",8.0,
Sodium Chloride,MIscellaneous,Magnesium and alloys,AZ92A,20,800,,M11920,Solution heat treated; sand casting Alternate immersion 14 d,3,,,14 d,170.0,"Metals Handbook, Ninth Edition, Vol 2, Properties and Selection: Nonferrous Alloys and Pure Metals, American Society for Metals, Metals Park, OH, 1979, p 598",20.0,
Sodium Chloride,MIscellaneous,Magnesium and alloys,AZ92A,12,480,,M11920,Solution heat treated and artificially aged; sand casting Alternate immersion 14 d,3,,,14 d,170.0,"Metals Handbook, Ninth Edition, Vol 2, Properties and Selection: Nonferrous Alloys and Pure Metals, American Society for Metals, Metals Park, OH, 1979, p 598",12.0,
Sodium Chloride,MIscellaneous,Magnesium and alloys,HK31A,0.4,16,,M13310,"Strain hardened, artificially annealed; sheet Alternate immersion 14 d",3,,,14 d,170.0,"Metals Handbook, Ninth Edition, Vol 2, Properties and Selection: Nonferrous Alloys and Pure Metals, American Society for Metals, Metals Park, OH, 1979, p 598",0.4,
Sodium Chloride,MIscellaneous,Magnesium and alloys,HM21A,0.4,16,,M13210,"Solution heat treated, strain hardened, and artificially aged; sheet Alternate immersion 14 d",3,,,14 d,170.0,"Metals Handbook, Ninth Edition, Vol 2, Properties and Selection: Nonferrous Alloys and Pure Metals, American Society for Metals, Metals Park, OH, 1979, p 598",0.4,
Sodium Chloride,MIscellaneous,Magnesium and alloys,M1A,0.8,32,,,Extrusion Alternate immersion 14 d,3,,,14 d,170.0,"Metals Handbook, Ninth Edition, Vol 2, Properties and Selection: Nonferrous Alloys and Pure Metals, American Society for Metals, Metals Park, OH, 1979, p 598",0.8,
Sodium Chloride,MIscellaneous,Magnesium and alloys,Magnesium,D (Poor),D (Poor),,,,All,Room,Room,,119.0,"Dow Chemical Co., Midland, MI",,D
Sodium Chloride,MIscellaneous,Magnesium and alloys,ZK60A,1.6,64,,,Artificially aged; extrusion Alternate immersion 14 d,3,,,14 d,170.0,"Metals Handbook, Ninth Edition, Vol 2, Properties and Selection: Nonferrous Alloys and Pure Metals, American Society for Metals, Metals Park, OH, 1979, p 598",1.6,
Sodium Chloride,MIscellaneous,Noble metals,Platinum,0.05 max,2 max,,P04995,,All,Boiling,Boiling,,5.0,"Metals Handbook, Ninth Edition, Vol 13, Corrosion, ASM International, Metals Park, OH, 1987, p 802",0.05,
Sodium Chloride,MIscellaneous,Noble metals,Platinum,0.05 max,2 max,,P04995,Melt,,800,1470,,5.0,"Metals Handbook, Ninth Edition, Vol 13, Corrosion, ASM International, Metals Park, OH, 1987, p 802",0.05,
Sodium Chloride,MIscellaneous,Noble metals,Silver,0.05 max,2 max,,P07010,,All,Boiling,Boiling,,9.0,"Metals Handbook, Ninth Edition, Vol 13, Corrosion, ASM International, Metals Park, OH, 1987, p 796",0.05,
Sodium Chloride,MIscellaneous,Tin and alloys,Tin,A (Resistant),A (Resistant),,,,,20,68,,94.0,"H. Leidheiser, Jr., The Corrosion of Copper, Tin and Their Alloys, John Wiley & Sons, New York, 1971, p 287-290",,A
Sodium Chloride,MIscellaneous,Tin and alloys,Tin,D (Poor),D (Poor),,,,,60,140,,94.0,"H. Leidheiser, Jr., The Corrosion of Copper, Tin and Their Alloys, John Wiley & Sons, New York, 1971, p 287-290",,D
Sodium Chloride,MIscellaneous,Tin and alloys,Tin,D (Poor),D (Poor),,,,,100,212,,94.0,"H. Leidheiser, Jr., The Corrosion of Copper, Tin and Their Alloys, John Wiley & Sons, New York, 1971, p 287-290",,D
Sodium Chloride,Miscellaneous,Zinc alloys,Zinc,0.15,6.1,,Z13001,Plus 10 ppm CeCl3,0.1m,22-25,,500 h,205.0,"B.R.W. Hinton and L. Wilson, The Corrosion Inhibition of Zinc with Cerous Chloride, Corrosion Science, Vol 29, (No. 8.), Maxwell Pergamon Macmillan plc, UK, 1989, p 967-985",0.15,
Sodium Chloride,Miscellaneous,Zinc alloys,Zinc,0.15,6,,Z13001,Plus 100 ppm CeCl3,0.1m,22-25,,500 h,205.0,"B.R.W. Hinton and L. Wilson, The Corrosion Inhibition of Zinc with Cerous Chloride, Corrosion Science, Vol 29, (No. 8.), Maxwell Pergamon Macmillan plc, UK, 1989, p 967-985",0.15,
Sodium Chloride,Miscellaneous,Zinc alloys,Zinc,0.31,12.2,,Z13001,"Plus 10,000 ppm CeCl3",0.1m,22-25,,500 h,205.0,"B.R.W. Hinton and L. Wilson, The Corrosion Inhibition of Zinc with Cerous Chloride, Corrosion Science, Vol 29, (No. 8.), Maxwell Pergamon Macmillan plc, UK, 1989, p 967-985",0.31,
Sodium Chloride,Nickel and alloys,Nickel-chromium-iron,718,.003 max,0.1 max,,N07718,"Sweet well production fluid, in equilibrium with 1200 psi CO2",5,150,,30 d,207.0,"S.M. Wilhelm, Galvanic Corrosion in Oil and Gas Production: Part 1 - Laboratory Studies, Corrosion, Vol 48, (No. 8), NACE, USA, 1992, p 691-703",0.003,
Sodium Chloride,Nickel and alloys,Nickel-chromium-iron,718,0.005,0.2,,N07718,Sour well production fluid in equilibrium with 1 psi H2S and 1200 psi CO2,25,200,,30 d,207.0,"S.M. Wilhelm, Galvanic Corrosion in Oil and Gas Production: Part 1 - Laboratory Studies, Corrosion, Vol 48, (No. 8), NACE, USA, 1992, p 691-703",0.005,
Sodium Chloride,Nickel and alloys,Nickel-chromium-iron,"Incoloy 800 Inco Alloys International, Inc.",0.003 max,0.1 max,Incipient pits,N08800,"Cold-rolled, annealed sheet",10,80,176,42 d,44.0,"Inco Alloys International, 1979",0.003,
Sodium Chloride,Nickel and alloys,Nickel-chromium-iron,"Incoloy 800 Inco Alloys International, Inc.",0.008,0.3,Pitting occurred after 7 d,N08800,Cold-rolled annealed sheet,20,80,176,42 d,44.0,"Inco Alloys International, 1979",0.008,
Sodium Chloride,Nickel and alloys,Nickel-chromium-iron,"Inconel 601 Inco Alloys International, Inc.",0.005,0.2,Pitting attack,N06601,,10,80,176,30 d,64.0,"Inco Alloys International, 1985",0.005,
Sodium Chloride,Nickel and alloys,Nickel-chromium-iron,"Incoloy alloy 800H Inco Alloys International, Inc.",,0.2,,N08810,Tube liner Plus 0.5% acetic acid and 100 psi CO2,5,,75-150,,235.0,"J.A. Colwell, C.J. Martin, and R.D. Mack, Evaluation of Full-Scale Sections of Bimetallic Tubing in Simulated Production Environments, Corrosion, Vol 45, (No. 5), NACE, May 1989, p 429-440",,
Sodium Chloride,Nickel and alloys,Nickel-chromium-iron,"Incoloy alloy 800H Inco Alloys International, Inc.",,0.4,,N08810,Tube liner Plus 0.5% acetic acid and 100 psi H2S,,,400,,235.0,"J.A. Colwell, C.J. Martin, and R.D. Mack, Evaluation of Full-Scale Sections of Bimetallic Tubing in Simulated Production Environments, Corrosion, Vol 45, (No. 5), NACE, May 1989, p 429-440",,
Sodium Chloride,Nickel and alloys,Nickel-chromium-iron,"Incoloy alloy 800H Inco Alloys International, Inc.",,0.6,,N08810,Tube liner Plus 0.5% acetic acid plus 1 psi H2 plus 100 psi CO2,,,75-400,,235.0,"J.A. Colwell, C.J. Martin, and R.D. Mack, Evaluation of Full-Scale Sections of Bimetallic Tubing in Simulated Production Environments, Corrosion, Vol 45, (No. 5), NACE, May 1989, p 429-440",,
Sodium Chloride,Nickel and alloys,Nickel-chromium-iron,"Inconel 601 Inco Alloys International, Inc.",0.008,0.3,Pitting attack,N06601,,20,80,176,30 d,64.0,"Inco Alloys International, 1985",0.008,
Sodium Chloride,Nickel and alloys,Nickel-chromium-iron-molybdenum,"Inco Alloy G Inco alloys International, Inc.",0.025 max,1 max,Maximum crevice depth <0.05 mm (<2 mils),N06007,"35,000 ppm chloride as NaCl (pH 5.0) simulated SO2 scrubber environment. 26% of crevice area attacked",,58,135,30 d,40.0,"Inco Alloys International, 1986",0.025,
Sodium Chloride,Nickel and alloys,Nickel-chromium-iron-molybdenum,Alloy 825,0.003 max,0.1 max,Crevice attack,N08825,Slight to moderate aeration; slight to moderate agitation. Saturated sodium chloride brine,,71,160,204 d,89.0,"A Guide to Corrosion Resistance, Climax Molybdenum Company, Greenwich, CT, 1981",0.003,
Sodium Chloride,Nickel and alloys,Nickel-chromium-iron-molybdenum,Alloy 825,0.003 max,0.1 max,Crevice attack,N08825,"Soap processing;no aeration; no agitation. Saturated salt solution of glycerine and water, with 1-80% glycerine (Wooster-Sanger evaporator, vapors)",,60-104,140-220,91 d,89.0,"A Guide to Corrosion Resistance, Climax Molybdenum Company, Greenwich, CT, 1981",0.003,
Sodium Chloride,Nickel and alloys,Nickel-chromium-iron-molybdenum,Alloy 825,0.3,12,Severe pitting,N08825,"Strong aeration; rapid agitation. Oil-field brine, 10% calcium and magnesium chlorides, 0.4% bromine, pH 6",0.15,65,149,144 d,89.0,"A Guide to Corrosion Resistance, Climax Molybdenum Company, Greenwich, CT, 1981",0.3,
Sodium Chloride,Nickel and alloys,Nickel-chromium-iron-molybdenum,Alloy 825,0.003 max,0.1 max,Crevice attack,N08825,No aeration; rapid agitation. Plus 1% sodium hydroxide,5-4,104,220,58 d,89.0,"A Guide to Corrosion Resistance, Climax Molybdenum Company, Greenwich, CT, 1981",0.003,
Sodium Chloride,Nickel and alloys,Nickel-chromium-iron-molybdenum,Alloy 825,0.15,6,Severe pitting; crevice attack,N08825,"No agitation. Acidic salt stripping solution with 70 g/L chloride, 50 g/L sulfate, 20-25 g/L nitrate, 4-5 g/L thorium, 1 g/L ferric ion, sulfuric acid 0.1N , and pH approx. 0.5",10.5,31,86,21 d,89.0,"A Guide to Corrosion Resistance, Climax Molybdenum Company, Greenwich, CT, 1981",0.15,
Sodium Chloride,Nickel and alloys,Nickel-chromium-iron-molybdenum,Alloy 825,0.003,0.1,Slight pitting,N08825,"Labortory test; slight to moderate aeration; slight to moderate agitation. Plus 240 g/L ammonium perchlorate, 78 g/L sodium perchlorate, 2 g/L sodium chlorate, trace ammonium chloride and pH 4.8",~15.3,68-77,155-170,98 d,89.0,"A Guide to Corrosion Resistance, Climax Molybdenum Company, Greenwich, CT, 1981",0.003,
Sodium Chloride,Nickel and alloys,Nickel-chromium-iron-molybdenum,Alloy 825,A (Resistant),A (Resistant),,N08825,"Brine production; strong aeration; slight to moderate agitation. Sodium chloride brine, with 18 g/L sodium sulfate, 18 g/L sodium carbonate and 1 g/L sodium hydroxide",~23.5,Room to 71 (160),Room to 71 (160),225 d,89.0,"A Guide to Corrosion Resistance, Climax Molybdenum Company, Greenwich, CT, 1981",,A
Sodium Chloride,Refractory metals and alloys,Titanium and alloys,"Ti-3Al-2.5V, grade 9",A (Resistant),A (Resistant),,,Plus 0.5% CH3COOH + saturated H2S.,5,Room,Room,,91.0,"Titanium, Teledyne Wah Chang Albany, 1988",,A
Sodium Chloride,Nickel and alloys,Nickel-chromium-iron-molybdenum,Alloy 825,0.003 max,0.1 max,,N08825,Slight to moderate aeration; slight to moderate agitation. Sodium chloride solution saturated to 15.3% (alternate immersion),,16-27,60-80,160 d,89.0,"A Guide to Corrosion Resistance, Climax Molybdenum Company, Greenwich, CT, 1981",0.003,
Sodium Chloride,Nickel and alloys,Nickel-chromium-iron-molybdenum,Alloy 825,max,0.1 max,,N08825,Tube liner Plus 0.5% acetic acid and 100 psi CO2,5,,75-150,,235.0,"J.A. Colwell, C.J. Martin, and R.D. Mack, Evaluation of Full-Scale Sections of Bimetallic Tubing in Simulated Production Environments, Corrosion, Vol 45, (No. 5), NACE, May 1989, p 429-440",,
Sodium Chloride,Nickel and alloys,Nickel-chromium-iron-molybdenum,Alloy 825,,0.2,Pitted,N08825,Tube liner Plus 0.5% acetic acid and 100 psi H2S,,,400,,235.0,"J.A. Colwell, C.J. Martin, and R.D. Mack, Evaluation of Full-Scale Sections of Bimetallic Tubing in Simulated Production Environments, Corrosion, Vol 45, (No. 5), NACE, May 1989, p 429-440",,
Sodium Chloride,Nickel and alloys,Nickel-chromium-iron-molybdenum,Alloy 825,max,0.1 max,,N08825,Tube liner Plus 0.5% acetic acid plus 1 psi H2 plus 100 psi CO2,,,75-400,,235.0,"J.A. Colwell, C.J. Martin, and R.D. Mack, Evaluation of Full-Scale Sections of Bimetallic Tubing in Simulated Production Environments, Corrosion, Vol 45, (No. 5), NACE, May 1989, p 429-440",,
Sodium Chloride,Nickel and alloys,Nickel-chromium-iron-molybdenum,Alloy 825,max,0.1 max,,N08825,Tube liner Plus 0.5% acetic acid and 100 psi CO2,5,,75-150,,235.0,"J.A. Colwell, C.J. Martin, and R.D. Mack, Evaluation of Full-Scale Sections of Bimetallic Tubing in Simulated Production Environments, Corrosion, Vol 45, (No. 5), NACE, May 1989, p 429-440",,
Sodium Chloride,Nickel and alloys,Nickel-chromium-iron-molybdenum,Alloy 825,,0.2,Pitted,N08825,Tube liner Plus 0.5% acetic acid and 100 psi H2S,,,400,,235.0,"J.A. Colwell, C.J. Martin, and R.D. Mack, Evaluation of Full-Scale Sections of Bimetallic Tubing in Simulated Production Environments, Corrosion, Vol 45, (No. 5), NACE, May 1989, p 429-440",,
Sodium Chloride,Nickel and alloys,Nickel-chromium-iron-molybdenum,Alloy 825,max,0.1 max,,N08825,Tube liner Plus 0.5% acetic acid plus 1 psi H2 plus 100 psi CO2,,,75-400,,235.0,"J.A. Colwell, C.J. Martin, and R.D. Mack, Evaluation of Full-Scale Sections of Bimetallic Tubing in Simulated Production Environments, Corrosion, Vol 45, (No. 5), NACE, May 1989, p 429-440",,
Sodium Chloride,Nickel and alloys,Nickel-chromium-iron-molybdenum,Alloy G-2,max,0.1 max,,N06975,Tube liner Plus 0.5% acetic acid and 100 psi CO2,5,,75-150,,235.0,"J.A. Colwell, C.J. Martin, and R.D. Mack, Evaluation of Full-Scale Sections of Bimetallic Tubing in Simulated Production Environments, Corrosion, Vol 45, (No. 5), NACE, May 1989, p 429-440",,
Sodium Chloride,Nickel and alloys,Nickel-chromium-iron-molybdenum,Alloy G-2,max,0.1 max,,N06975,Tube liner Plus 0.5% acetic acid and 100 psi H2S,,,400,,235.0,"J.A. Colwell, C.J. Martin, and R.D. Mack, Evaluation of Full-Scale Sections of Bimetallic Tubing in Simulated Production Environments, Corrosion, Vol 45, (No. 5), NACE, May 1989, p 429-440",,
Sodium Chloride,Nickel and alloys,Nickel-chromium-iron-molybdenum,Alloy G-2,max,0.1 max,,N06975,Tube liner Plus 0.5% acetic acid plus 1 psi H2 plus 100 psi CO2,,,75-400,,235.0,"J.A. Colwell, C.J. Martin, and R.D. Mack, Evaluation of Full-Scale Sections of Bimetallic Tubing in Simulated Production Environments, Corrosion, Vol 45, (No. 5), NACE, May 1989, p 429-440",,
Sodium Chloride,Nickel and alloys,Nickel-chromium-iron-molybdenum,"Inco alloy G-3 Inco Alloys International, Inc.",0.025 max,1 max,Maximum crevice depth <0.05 mm (<2 mils),N06985,"35,000 ppm chloride as NaCl (pH 5.0) simulated SO2 scrubber environment. 33% of crevice area attacked",,58,135,30 d,40.0,"Inco Alloys International, 1986",0.025,
Sodium Chloride,Nickel and alloys,Nickel-chromium-molybdenum-(tungsten),Allcorr,0.076,,Severe crevice attack,N06110,Plus 5% ferric chloride,10,104,219,,220.0,"R.C. Corbett and W.S. Morrison, Comparative Corrosion Resistance of Some High-Nickel, Chromium-Molybdenum Alloys, Materials Performance, NACE, USA, February, 1989, p 56-59",0.076,
Sodium Chloride,Nickel and alloys,Nickel-chromium-molybdenum-(tungsten),Allcorr,0.005,,Severe crevice attack,N06110,Plus 5% ferric chloride,10,70,158,,220.0,"R.C. Corbett and W.S. Morrison, Comparative Corrosion Resistance of Some High-Nickel, Chromium-Molybdenum Alloys, Materials Performance, NACE, USA, February, 1989, p 56-59",0.005,
Sodium Chloride,Nickel and alloys,Nickel-chromium-molybdenum-(tungsten),Allcorr,0.041,,Moderate crevice attack,N06110,Plus 5% ferric chloride,10,30,86,,220.0,"R.C. Corbett and W.S. Morrison, Comparative Corrosion Resistance of Some High-Nickel, Chromium-Molybdenum Alloys, Materials Performance, NACE, USA, February, 1989, p 56-59",0.041,
Sodium Chloride,Nickel and alloys,Nickel-chromium-molybdenum-(tungsten),Alloy 625,56,,Severe pit and crevice attack,N06625,Plus 5% ferric chloride,10,104,219,,220.0,"R.C. Corbett and W.S. Morrison, Comparative Corrosion Resistance of Some High-Nickel, Chromium-Molybdenum Alloys, Materials Performance, NACE, USA, February, 1989, p 56-59",56.0,
Sodium Chloride,Nickel and alloys,Nickel-chromium-molybdenum-(tungsten),Alloy 625,16,,Severe pit and crevice attack,N06625,Plus 5% ferric chloride,10,70,158,,220.0,"R.C. Corbett and W.S. Morrison, Comparative Corrosion Resistance of Some High-Nickel, Chromium-Molybdenum Alloys, Materials Performance, NACE, USA, February, 1989, p 56-59",16.0,
Sodium Chloride,Nickel and alloys,Nickel-chromium-molybdenum-(tungsten),Alloy 625,76,,Severe crevice attack,N06625,Plus 5% ferric chloride,10,30,86,,220.0,"R.C. Corbett and W.S. Morrison, Comparative Corrosion Resistance of Some High-Nickel, Chromium-Molybdenum Alloys, Materials Performance, NACE, USA, February, 1989, p 56-59",76.0,
Sodium Chloride,Stainless steels,Austenitic,316L,A (Resistant),A (Resistant),Pitting,S31603,,,100,212,,253.0,"Chemical Resistance of REMANIT Stainless Steels, Thyssen Edelstahlwerke AG, March 1989",,A
Sodium Chloride,Nickel and alloys,Nickel-chromium-molybdenum-(tungsten),Alloy 625,max,0.1 max,,N06625,Tube liner Plus 0.5% acetic acid and 100 psi CO2,5,,75-150,,235.0,"J.A. Colwell, C.J. Martin, and R.D. Mack, Evaluation of Full-Scale Sections of Bimetallic Tubing in Simulated Production Environments, Corrosion, Vol 45, (No. 5), NACE, May 1989, p 429-440",,
Sodium Chloride,Nickel and alloys,Nickel-chromium-molybdenum-(tungsten),Alloy 625,max,0.1 max,,N06625,Tube liner Plus 0.5% acetic acid and 100 psi H2S,,,400,,235.0,"J.A. Colwell, C.J. Martin, and R.D. Mack, Evaluation of Full-Scale Sections of Bimetallic Tubing in Simulated Production Environments, Corrosion, Vol 45, (No. 5), NACE, May 1989, p 429-440",,
Sodium Chloride,Nickel and alloys,Nickel-chromium-molybdenum-(tungsten),Alloy 625,max,0.1 max,,N06625,Tube liner Plus 0.5% acetic acid plus 1 psi H2 plus 100 psi CO2,,,75-400,,235.0,"J.A. Colwell, C.J. Martin, and R.D. Mack, Evaluation of Full-Scale Sections of Bimetallic Tubing in Simulated Production Environments, Corrosion, Vol 45, (No. 5), NACE, May 1989, p 429-440",,
Sodium Chloride,Nickel and alloys,Nickel-chromium-molybdenum-(tungsten),Alloy C-22,0.025,,Severe crevice attack,N06022,Plus 5% ferric chloride,10,104,219,,220.0,"R.C. Corbett and W.S. Morrison, Comparative Corrosion Resistance of Some High-Nickel, Chromium-Molybdenum Alloys, Materials Performance, NACE, USA, February, 1989, p 56-59",0.025,
Sodium Chloride,Nickel and alloys,Nickel-chromium-molybdenum-(tungsten),Alloy C-22,0.005,,Severe crevice attack,N06022,Plus 5% ferric chloride,10,70,158,,220.0,"R.C. Corbett and W.S. Morrison, Comparative Corrosion Resistance of Some High-Nickel, Chromium-Molybdenum Alloys, Materials Performance, NACE, USA, February, 1989, p 56-59",0.005,
Sodium Chloride,Nickel and alloys,Nickel-chromium-molybdenum-(tungsten),Alloy C-22,0.013,,Severe crevice attack,N06022,Plus 5% ferric chloride,10,30,86,,220.0,"R.C. Corbett and W.S. Morrison, Comparative Corrosion Resistance of Some High-Nickel, Chromium-Molybdenum Alloys, Materials Performance, NACE, USA, February, 1989, p 56-59",0.013,
Sodium Chloride,Nickel and alloys,Nickel-chromium-molybdenum-(tungsten),Alloy C-276,0.076,,Severe crevice attack,N10276,Plus 5% ferric chloride,10,104,219,,220.0,"R.C. Corbett and W.S. Morrison, Comparative Corrosion Resistance of Some High-Nickel, Chromium-Molybdenum Alloys, Materials Performance, NACE, USA, February, 1989, p 56-59",0.076,
Sodium Chloride,Nickel and alloys,Nickel-chromium-molybdenum-(tungsten),Alloy C-276,0.003,,Severe crevice attack,N10276,Plus 5% ferric chloride,10,70,158,,220.0,"R.C. Corbett and W.S. Morrison, Comparative Corrosion Resistance of Some High-Nickel, Chromium-Molybdenum Alloys, Materials Performance, NACE, USA, February, 1989, p 56-59",0.003,
Sodium Chloride,Nickel and alloys,Nickel-chromium-molybdenum-(tungsten),Alloy C-276,0.061,,Severe crevice attack,N10276,Plus 5% ferric chloride,10,30,86,,220.0,"R.C. Corbett and W.S. Morrison, Comparative Corrosion Resistance of Some High-Nickel, Chromium-Molybdenum Alloys, Materials Performance, NACE, USA, February, 1989, p 56-59",0.061,
Sodium Chloride,Nickel and alloys,Nickel-chromium-molybdenum-(tungsten),Cabot alloy No.625 Cabot Corp.,A (Resistant),A (Resistant),,N06625,With cervice,3,Room,Room,96 h,67.0,"Haynes International, 1982",,A
Sodium Chloride,Nickel and alloys,Nickel-chromium-molybdenum-(tungsten),Cabot alloy No.625 Cabot Corp.,A (Resistant),A (Resistant),,N06625,With cervice,3,50,122,96 h,67.0,"Haynes International, 1982",,A
Sodium Chloride,Nickel and alloys,Nickel-chromium-molybdenum-(tungsten),Cabot alloy No.625 Cabot Corp.,A (Resistant),A (Resistant),,N06625,With cervice,3,70,158,96 h,67.0,"Haynes International, 1982",,A
Sodium Chloride,Nickel and alloys,Nickel-chromium-molybdenum-(tungsten),Cabot alloy No.625 Cabot Corp.,A (Resistant),A (Resistant),,N06625,,4,Room,Room,24 h,67.0,"Haynes International, 1982",,A
Sodium Chloride,Nickel and alloys,Nickel-chromium-molybdenum-(tungsten),Cabot alloy No.625 Cabot Corp.,A (Resistant),A (Resistant),,N06625,,4,70,158,24 h,67.0,"Haynes International, 1982",,A
Sodium Chloride,Nickel and alloys,Nickel-chromium-molybdenum-(tungsten),Cabot alloy No.625 Cabot Corp.,A (Resistant),A (Resistant),,N06625,,4,Boiling,Boiling,24 h,67.0,"Haynes International, 1982",,A
Sodium Chloride,Refractory metals and alloys,Hafnium and alloys,Hafnium,0.03 max,1 max,,,Saturated solution pH 1,Saturated,,,21 d,11.0,"Metals Handbook, Ninth Edition, Vol 13, Corrosion, ASM International, Metals Park, OH, 1987, p 720",0.03,
Sodium Chloride,Refractory metals and alloys,Hafnium and alloys,Hafnium,0.03 max,1 max,,,pH 1,Saturated,,,21 d,11.0,"Metals Handbook, Ninth Edition, Vol 13, Corrosion, ASM International, Metals Park, OH, 1987, p 720",0.03,
Sodium Chloride,Refractory metals and alloys,Niobium and alloys,Niobium,0.03 max,1.0 max,,R04210,Saturated solution pH 1,Saturated,Boiling,Boiling,,2.0,"Metals Handbook, Ninth Edition, Vol 13, Corrosion, ASM International, Metals Park, OH, 1987, p 723-724",0.03,
Sodium Chloride,Refractory metals and alloys,Titanium and alloys,B/C Titanium and alloys,.003 max,0.1 max,,R58640,"Sweet well production fluid, in equilibrium with 1200 psi CO2",5,150,,30 d,207.0,"S.M. Wilhelm, Galvanic Corrosion in Oil and Gas Production: Part 1 - Laboratory Studies, Corrosion, Vol 48, (No. 8), NACE, USA, 1992, p 691-703",0.003,
Sodium Chloride,Refractory metals and alloys,Titanium and alloys,B/C Titanium and alloys,0.003,0.1,,R58640,Sour well production fluid in equilibrium with 1 psi H2S and 1200 psi CO2,25,200,,30 d,207.0,"S.M. Wilhelm, Galvanic Corrosion in Oil and Gas Production: Part 1 - Laboratory Studies, Corrosion, Vol 48, (No. 8), NACE, USA, 1992, p 691-703",0.003,
Sodium Chloride,Refractory metals and alloys,Titanium and alloys,"Ti-3Al-2.5V, grade 9",A (Resistant),A (Resistant),,,Plus 0.5% CH3COOH + 0.1% S + saturated H2S,25,Room,Room,,91.0,"Titanium, Teledyne Wah Chang Albany, 1988",,A
Sodium Chloride,Refractory metals and alloys,Titanium and alloys,Titanium,A (Resistant),A (Resistant),,,,Saturated,Room,Room,,90.0,"N.D. Tomashov and P.M. Altovskii, Corrosion and Protection of Titanium, Government Scientific-Technical Publication of Machine-Building Literature (Russian translation), 1963; L.C. Covington and R.W. Schultz, Corrosion of Resistance of Titanium, TIMET Cor",,A
Sodium Chloride,Refractory metals and alloys,Titanium and alloys,Titanium,A (Resistant),A (Resistant),,,pH 7,23,Boiling,Boiling,,90.0,"N.D. Tomashov and P.M. Altovskii, Corrosion and Protection of Titanium, Government Scientific-Technical Publication of Machine-Building Literature (Russian translation), 1963; L.C. Covington and R.W. Schultz, Corrosion of Resistance of Titanium, TIMET Cor",,A
Sodium Chloride,Refractory metals and alloys,Titanium and alloys,Titanium,A (Resistant),A (Resistant),,,pH 1.5,23,Boiling,Boiling,,90.0,"N.D. Tomashov and P.M. Altovskii, Corrosion and Protection of Titanium, Government Scientific-Technical Publication of Machine-Building Literature (Russian translation), 1963; L.C. Covington and R.W. Schultz, Corrosion of Resistance of Titanium, TIMET Cor",,A
Sodium Chloride,Refractory metals and alloys,Titanium and alloys,Titanium,0.71,28.4,,,pH 1.2,23,Boiling,Boiling,,90.0,"N.D. Tomashov and P.M. Altovskii, Corrosion and Protection of Titanium, Government Scientific-Technical Publication of Machine-Building Literature (Russian translation), 1963; L.C. Covington and R.W. Schultz, Corrosion of Resistance of Titanium, TIMET Cor",0.71,
Sodium Chloride,Refractory metals and alloys,Titanium and alloys,Titanium,A (Resistant),A (Resistant),,,pH 1.2; some dissolved Cl2,23,Boiling,Boiling,,90.0,"N.D. Tomashov and P.M. Altovskii, Corrosion and Protection of Titanium, Government Scientific-Technical Publication of Machine-Building Literature (Russian translation), 1963; L.C. Covington and R.W. Schultz, Corrosion of Resistance of Titanium, TIMET Cor",,A
Sodium Chloride,Refractory metals and alloys,Titanium and alloys,Titanium,A (Resistant),A (Resistant),,,Plus 0.5% CH3COOH + saturated H2S,5,Room,Room,,91.0,"Titanium, Teledyne Wah Chang Albany, 1988",,A
Sodium Chloride,Refractory metals and alloys,Titanium and alloys,Titanium,A (Resistant),A (Resistant),,,Plus 0.5% CH3COOH + 0.1% S + saturated H2S,25,Room,Room,,91.0,"Titanium, Teledyne Wah Chang Albany, 1988",,A
Sodium Chloride,Refractory metals and alloys,Titanium and alloys,"Titanium, grade 12",A (Resistant),A (Resistant),,R53400,Tight crevices pH 3,Saturated,Boiling,Boiling,,215.0,"R.W. Schutz, Understanding and Preventing Crevice Corrosion of Titanium Alloys, Materials Performance, NACE, USA, October 1992, p 57-62",,A
Sodium Chloride,Refractory metals and alloys,Titanium and alloys,"Titanium, grade 12",D (Poor),D (Poor),,R53400,"Plus chlorine, Tight crevices pH 1.2.",Saturated,Boiling,Boiling,,215.0,"R.W. Schutz, Understanding and Preventing Crevice Corrosion of Titanium Alloys, Materials Performance, NACE, USA, October 1992, p 57-62",,D
Sodium Chloride,Refractory metals and alloys,Titanium and alloys,"Titanium, grade 16",A (Resistant),A (Resistant),,,Tight crevices pH 3,Saturated,Boiling,Boiling,,215.0,"R.W. Schutz, Understanding and Preventing Crevice Corrosion of Titanium Alloys, Materials Performance, NACE, USA, October 1992, p 57-62",,A
Sodium Chloride,Refractory metals and alloys,Titanium and alloys,"Titanium, grade 16",A (Resistant),A (Resistant),,,"Plus chlorine, Tight crevices pH 1.2",Saturated,Boiling,Boiling,,215.0,"R.W. Schutz, Understanding and Preventing Crevice Corrosion of Titanium Alloys, Materials Performance, NACE, USA, October 1992, p 57-62",,A
Sodium Chloride,Refractory metals and alloys,Titanium and alloys,"Titanium, grade 18",A (Resistant),A (Resistant),,,Tight crevices pH 3,Saturated,Boiling,Boiling,,215.0,"R.W. Schutz, Understanding and Preventing Crevice Corrosion of Titanium Alloys, Materials Performance, NACE, USA, October 1992, p 57-62",,A
Sodium Chloride,Refractory metals and alloys,Titanium and alloys,"Titanium, grade 18",A (Resistant),A (Resistant),,,"Plus chlorine, Tight crevices pH 1.2.",Saturated,Boiling,Boiling,,215.0,"R.W. Schutz, Understanding and Preventing Crevice Corrosion of Titanium Alloys, Materials Performance, NACE, USA, October 1992, p 57-62",,A
Sodium Chloride,Refractory metals and alloys,Titanium and alloys,"Titanium, grade 2",D (Poor),D (Poor),,R50400,Tight crevices pH 3,Saturated,Boiling,Boiling,,215.0,"R.W. Schutz, Understanding and Preventing Crevice Corrosion of Titanium Alloys, Materials Performance, NACE, USA, October 1992, p 57-62",,D
Sodium Chloride,Refractory metals and alloys,Titanium and alloys,"Titanium, grade 2",D (Poor),D (Poor),,R50400,"Plus chlorine, Tight crevices pH 1.2",Saturated,Boiling,Boiling,,215.0,"R.W. Schutz, Understanding and Preventing Crevice Corrosion of Titanium Alloys, Materials Performance, NACE, USA, October 1992, p 57-62",,D
Sodium Chloride,Refractory metals and alloys,Titanium and alloys,"Titanium, grade 2",max,0.1 max,,R50400,Tube liner Plus 0.5% acetic acid and 100 psi CO2,5,,75-150,,235.0,"J.A. Colwell, C.J. Martin, and R.D. Mack, Evaluation of Full-Scale Sections of Bimetallic Tubing in Simulated Production Environments, Corrosion, Vol 45, (No. 5), NACE, May 1989, p 429-440",,
Sodium Chloride,Refractory metals and alloys,Titanium and alloys,"Titanium, grade 2",,0.1,,R50400,Tube liner Plus 0.5% acetic acid and 100 psi H2S,,,400,,235.0,"J.A. Colwell, C.J. Martin, and R.D. Mack, Evaluation of Full-Scale Sections of Bimetallic Tubing in Simulated Production Environments, Corrosion, Vol 45, (No. 5), NACE, May 1989, p 429-440",,
Sodium Nitrate,Stainless steels,Austenitic,304,B (Good),B (Good),,S30400,,10,21,70,,121.0,"Cyclops Corp., Universal-Cyclops Specialty Steel Division",,B
Sodium Chloride,Refractory metals and alloys,Titanium and alloys,"Titanium, grade 2",max,0.1 max,,R50400,Tube liner Plus 0.5% acetic acid plus 1 psi H2 plus 100 psi CO2,,,75-400,,235.0,"J.A. Colwell, C.J. Martin, and R.D. Mack, Evaluation of Full-Scale Sections of Bimetallic Tubing in Simulated Production Environments, Corrosion, Vol 45, (No. 5), NACE, May 1989, p 429-440",,
Sodium Chloride,Refractory metals and alloys,Titanium and alloys,"Titanium, grade 7",A (Resistant),A (Resistant),,R52400,Tight crevices pH 3,Saturated,Boiling,Boiling,,215.0,"R.W. Schutz, Understanding and Preventing Crevice Corrosion of Titanium Alloys, Materials Performance, NACE, USA, October 1992, p 57-62",,A
Sodium Chloride,Refractory metals and alloys,Titanium and alloys,"Titanium, grade 7",A (Resistant),A (Resistant),,R52400,"Plus chlorine, Tight crevices pH 1.2",Saturated,Boiling,Boiling,,215.0,"R.W. Schutz, Understanding and Preventing Crevice Corrosion of Titanium Alloys, Materials Performance, NACE, USA, October 1992, p 57-62",,A
Sodium Chloride,Refractory metals and alloys,Titanium and alloys,"Titanium, grade 9",A (Resistant),A (Resistant),,,pH 1,Saturated,93,200,,33.0,"R.W. Schultz and J.S. Grauman, Fundamental Corrosion Characterization of High-Strength Titanium Alloys, in Industrial Applications of Titanium and Zirconium: Fourth Volume, STP 917, ASTM, Philadelphia, 1986, p 130-143; L.C. Covington and R.W. Schultz, Cor",,A
Sodium Chloride,Refractory metals and alloys,Zirconium and alloys,Zr702,0.025,1,,R60702,"Saturated concentration, adjusted to pH 1",Saturated,Boiling,Boiling,,62.0,"R.T. Webster, The Applications of Zirconium and Niobium, Second Symposium on Shell and Tube Heat Exchangers, W.R. Apblett, Jr., Ed., American Society for Metals, Metals Park, OH, 1982, p 60",0.025,
Sodium Chloride,Refractory metals and alloys,Zirconium and alloys,Zr702,0.025 max,1 max,,R60702,,3 to saturated,35 to boiling (95 to boiling),35 to boiling (95 to boiling),,15.0,"Metals Handbook, Ninth Edition, Vol 13, Corrosion, ASM International, Metals Park, OH, 1987, p 711-715",0.025,
Sodium Chloride,Refractory metals and alloys,Zirconium and alloys,Zr702,0.025 max,1 max,,R60702,,29,Boiling,Boiling,,15.0,"Metals Handbook, Ninth Edition, Vol 13, Corrosion, ASM International, Metals Park, OH, 1987, p 711-715",0.025,
Sodium Chloride,Refractory metals and alloys,Zirconium and alloys,Zr702,0.025 max,1 max,,R60702,,Saturated,Room,Room,,15.0,"Metals Handbook, Ninth Edition, Vol 13, Corrosion, ASM International, Metals Park, OH, 1987, p 711-715",0.025,
Sodium Chloride,Refractory metals and alloys,Zirconium and alloys,Zr702,0.025 max,1 max,,R60702,Adjusted to pH 1,Saturated,Boiling,Boiling,,15.0,"Metals Handbook, Ninth Edition, Vol 13, Corrosion, ASM International, Metals Park, OH, 1987, p 711-715",0.025,
Sodium Chloride,Refractory metals and alloys,Zirconium and alloys,Zr702,A (Resistant),A (Resistant),,R60702,Adjusted to pH 0,Saturated,107,225,,15.0,"Metals Handbook, Ninth Edition, Vol 13, Corrosion, ASM International, Metals Park, OH, 1987, p 711-715",,A
Sodium Chloride,Refractory metals and alloys,Zirconium and alloys,Zr702,A (Resistant),A (Resistant),,R60702,Plus saturated SO2,3.5,80,175,,15.0,"Metals Handbook, Ninth Edition, Vol 13, Corrosion, ASM International, Metals Park, OH, 1987, p 711-715",,A
Sodium Chloride,Refractory metals and alloys,Zirconium and alloys,Zr702,A (Resistant),A (Resistant),,R60702,Plus saturated SO2,25,80,175,,15.0,"Metals Handbook, Ninth Edition, Vol 13, Corrosion, ASM International, Metals Park, OH, 1987, p 711-715",,A
Sodium Chloride,Refractory metals and alloys,Zirconium and alloys,Zr702,A (Resistant),A (Resistant),,R60702,Plus saturated SO2,Saturated,80,175,,15.0,"Metals Handbook, Ninth Edition, Vol 13, Corrosion, ASM International, Metals Park, OH, 1987, p 711-715",,A
Sodium Chloride,Refractory metals and alloys,Zirconium and alloys,Zr702,A (Resistant),A (Resistant),,R60702,"Plus 0.5% acetic acid, 1% S, saturated H2S",25,215,420,,15.0,"Metals Handbook, Ninth Edition, Vol 13, Corrosion, ASM International, Metals Park, OH, 1987, p 711-715",,A
Sodium Chloride,Refractory metals and alloys,Zirconium and alloys,Zr704,A (Resistant),A (Resistant),,R60704,"Plus 0.5% acetic acid, 1% S, saturated H2S",25,215,420,,15.0,"Metals Handbook, Ninth Edition, Vol 13, Corrosion, ASM International, Metals Park, OH, 1987, p 711-715",,A
Sodium Chloride,Refractory metals and alloys,Zirconium and alloys,Zr704,max,0.1 max,,R60704,Tube liner Plus 0.5% acetic acid and 100 psi CO2,5,,75-150,,235.0,"J.A. Colwell, C.J. Martin, and R.D. Mack, Evaluation of Full-Scale Sections of Bimetallic Tubing in Simulated Production Environments, Corrosion, Vol 45, (No. 5), NACE, May 1989, p 429-440",,
Sodium Chloride,Refractory metals and alloys,Zirconium and alloys,Zr704,max,0.1 max,,R60704,Tube liner Plus 0.5% acetic acid and 100 psi H2S,,,400,,235.0,"J.A. Colwell, C.J. Martin, and R.D. Mack, Evaluation of Full-Scale Sections of Bimetallic Tubing in Simulated Production Environments, Corrosion, Vol 45, (No. 5), NACE, May 1989, p 429-440",,
