Repository: wfreinhart/matse219

# MATSE 219: Materials Informatics

Auto-generated from the private authoring repo (matse219-instructor). Do not edit here directly -- changes are overwritten on the next publish run.

## Lectures

- [Lecture01](https://colab.research.google.com/github/wfreinhart/matse219/blob/staging/notebooks/Lecture01.ipynb)
- [Lecture02](https://colab.research.google.com/github/wfreinhart/matse219/blob/staging/notebooks/Lecture02.ipynb)
- [Lecture03](https://colab.research.google.com/github/wfreinhart/matse219/blob/staging/notebooks/Lecture03.ipynb)
- [Lecture04](https://colab.research.google.com/github/wfreinhart/matse219/blob/staging/notebooks/Lecture04.ipynb)

File: datasets/corrosion.csv (part 104 of 142)
Environment,Material Group,Material Family,Material,Rate (mm/yr) or Rating,Rate (mils/yr) or Rating,Localized Attack,UNS,Condition/Comment,Concentration (Vol %),Temperature (deg C),Temperature (deg F),Duration,Reference #,Reference,rate_mm_yr_numeric,rate_letter_grade
Sodium Chloride,Refractory metals and alloys,Zirconium and alloys,Zr704,max,0.1 max,,R60704,Tube liner Plus 0.5% acetic acid plus 1 psi H2 plus 100 psi CO2,,,75-400,,235.0,"J.A. Colwell, C.J. Martin, and R.D. Mack, Evaluation of Full-Scale Sections of Bimetallic Tubing in Simulated Production Environments, Corrosion, Vol 45, (No. 5), NACE, May 1989, p 429-440",,
Sodium Chloride,Refractory metals and alloys,Zirconium and alloys,Zr705,0.025,1,,R60705,"Saturated concentration, adjusted to pH 1",Saturated,Boiling,Boiling,,62.0,"R.T. Webster, The Applications of Zirconium and Niobium, Second Symposium on Shell and Tube Heat Exchangers, W.R. Apblett, Jr., Ed., American Society for Metals, Metals Park, OH, 1982, p 60",0.025,
Sodium Nitrate,Stainless steels,Ferritic,430,B (Good),B (Good),,S43000,,10,21,70,,121.0,"Cyclops Corp., Universal-Cyclops Specialty Steel Division",,B
Sodium Chloride,Refractory metals and alloys,Zirconium and alloys,Zr705,0.025 max,1 max,,R60705,,3 to saturated,35 to boiling (95 to boiling),35 to boiling (95 to boiling),,15.0,"Metals Handbook, Ninth Edition, Vol 13, Corrosion, ASM International, Metals Park, OH, 1987, p 711-715",0.025,
Sodium Chloride,Refractory metals and alloys,Zirconium and alloys,Zr705,0.025 max,1 max,,R60705,Adjusted to pH 1,Saturated,Boiling,Boiling,,15.0,"Metals Handbook, Ninth Edition, Vol 13, Corrosion, ASM International, Metals Park, OH, 1987, p 711-715",0.025,
Sodium Chloride,Refractory metals and alloys,Zirconium and alloys,Zr705,A (Resistant),A (Resistant),,R60705,"Plus 0.5% acetic acid, 1% S, saturated H2S",25,215,420,,15.0,"Metals Handbook, Ninth Edition, Vol 13, Corrosion, ASM International, Metals Park, OH, 1987, p 711-715",,A
Sodium Chloride,Stainless steels,Austenitic,301,A (Resistant),A (Resistant),Pitting,S30100,,Saturated,20,68,,253.0,"Chemical Resistance of REMANIT Stainless Steels, Thyssen Edelstahlwerke AG, March 1989",,A
Sodium Chloride,Stainless steels,Austenitic,301,B (Good),B (Good),Pitting,S30100,,,100,212,,253.0,"Chemical Resistance of REMANIT Stainless Steels, Thyssen Edelstahlwerke AG, March 1989",,B
Sodium Chloride,Stainless steels,Austenitic,301,B (Good),B (Good),Pitting,S30100,,Saturated,100,212,,253.0,"Chemical Resistance of REMANIT Stainless Steels, Thyssen Edelstahlwerke AG, March 1989",,B
Sodium Chloride,Stainless steels,Austenitic,302,A (Resistant),A (Resistant),Pitting,S30200,,Saturated,20,68,,253.0,"Chemical Resistance of REMANIT Stainless Steels, Thyssen Edelstahlwerke AG, March 1989",,A
Sodium Chloride,Stainless steels,Austenitic,302,B (Good),B (Good),Pitting,S30200,,,100,212,,253.0,"Chemical Resistance of REMANIT Stainless Steels, Thyssen Edelstahlwerke AG, March 1989",,B
Sodium Chloride,Stainless steels,Austenitic,302,B (Good),B (Good),Pitting,S30200,,Saturated,100,212,,253.0,"Chemical Resistance of REMANIT Stainless Steels, Thyssen Edelstahlwerke AG, March 1989",,B
Sodium Chloride,Stainless steels,Austenitic,303,A (Resistant),A (Resistant),Pitting,S30300,,Saturated,20,68,,253.0,"Chemical Resistance of REMANIT Stainless Steels, Thyssen Edelstahlwerke AG, March 1989",,A
Sodium Chloride,Stainless steels,Austenitic,303,A (Resistant),A (Resistant),Pitting,S30300,,Saturated,20,68,,253.0,"Chemical Resistance of REMANIT Stainless Steels, Thyssen Edelstahlwerke AG, March 1989",,A
Sodium Chloride,Stainless steels,Austenitic,303,A (Resistant),A (Resistant),Pitting,S30300,,,100,212,,253.0,"Chemical Resistance of REMANIT Stainless Steels, Thyssen Edelstahlwerke AG, March 1989",,A
Sodium Chloride,Stainless steels,Austenitic,303,B (Good),B (Good),Pitting,S30300,,,100,212,,253.0,"Chemical Resistance of REMANIT Stainless Steels, Thyssen Edelstahlwerke AG, March 1989",,B
Sodium Chloride,Stainless steels,Austenitic,303,C (Questionable),C (Questionable),Pitting,S30300,,Saturated,100,212,,253.0,"Chemical Resistance of REMANIT Stainless Steels, Thyssen Edelstahlwerke AG, March 1989",,C
Sodium Chloride,Stainless steels,Austenitic,303,B (Good),B (Good),Pitting,S30300,,Saturated,100,212,,253.0,"Chemical Resistance of REMANIT Stainless Steels, Thyssen Edelstahlwerke AG, March 1989",,B
Sodium Chloride,Stainless steels,Austenitic,304,0.003 max,0.1 max,"Slight pitting, crevice attack",S30400,"Strong aeration; slight to moderate agitation. Purified sodium chloride slurry from vacuum pans with approx. 75% brine, and approx. 25% salt crystals",,32-38,90-100,90 h,89.0,"A Guide to Corrosion Resistance, Climax Molybdenum Company, Greenwich, CT, 1981",0.003,
Sodium Chloride,Stainless steels,Austenitic,304,0.01,0.4,"Severe pitting, crevice attack",S30400,"Slight to moderate aeration; slight to moderate agitation. With carbon over the standard maximum. Saturated sodium chloride brine, some oxidizing materials from products of combustion of gas flame",,82,180,52 d,89.0,"A Guide to Corrosion Resistance, Climax Molybdenum Company, Greenwich, CT, 1981",0.01,
Sodium Chloride,Stainless steels,Austenitic,304,0.018,0.7,"Severe pitting, crevice attack",S30400,"Slight to moderate aeration; slight to moderate agitation. Saturated sodium chloride brine, some oxidizing materials from products of combustion of gas flame",,82,180,52 d,89.0,"A Guide to Corrosion Resistance, Climax Molybdenum Company, Greenwich, CT, 1981",0.018,
Sodium Chloride,Stainless steels,Austenitic,304,0.03,1.2,"Severe pitting, crevice attack",S30400,Slight to moderate aeration; rapid agitation. Saturated sodium chloride solution (Oliver vacuum filter),,32,90,90 d,89.0,"A Guide to Corrosion Resistance, Climax Molybdenum Company, Greenwich, CT, 1981",0.03,
Sodium Chloride,Stainless steels,Austenitic,304,0.005,0.2,Crevice attack,S30400,Slight to moderate aeration; slight to moderate agitation. Saturated to 15.3% sodium chloride solution (alternate immersion),,16-27,60-80,160 d,89.0,"A Guide to Corrosion Resistance, Climax Molybdenum Company, Greenwich, CT, 1981",0.005,
Sodium Chloride,Stainless steels,Austenitic,304,0.003,0.1,"Severe pitting, crevice attack",S30400,No aeration; rapid agitation. With carbon over the standard maximum. Vapors from boiling saturated sodium chloride solution (evaporator),,99,210,210 d,89.0,"A Guide to Corrosion Resistance, Climax Molybdenum Company, Greenwich, CT, 1981",0.003,
Sodium Chloride,Stainless steels,Austenitic,304,0.005,0.2,"Severe pitting, crevice attack",S30400,"No aeration; no agitation. Sodium chloride solution, pH 8.5",,8,17,90 d,89.0,"A Guide to Corrosion Resistance, Climax Molybdenum Company, Greenwich, CT, 1981",0.005,
Sodium Chloride,Stainless steels,Austenitic,304,0.003,0.1,"Severe pitting, crevice attack",S30400,"No aeration; no agitation; low-carbon grade; 0.03% maximum. Sodium chloride solution, pH 8.5",,8,17,90 d,89.0,"A Guide to Corrosion Resistance, Climax Molybdenum Company, Greenwich, CT, 1981",0.003,
Sodium Chloride,Stainless steels,Austenitic,304,0.003,0.1,"Severe pitting, crevice attack",S30400,"Slight to moderate aeration; rapid agitation. Sodium chloride spray, pH 8.5",,8,17,90 d,89.0,"A Guide to Corrosion Resistance, Climax Molybdenum Company, Greenwich, CT, 1981",0.003,
Sodium Chloride,Stainless steels,Austenitic,304,0.003,0.1,"Slight pitting, crevice attack",S30400,"Slight to moderate aeration; rapid agitation; low-carbon grade: 0.03% C maximum. Sodium chloride spray, pH 8.5",,8,17,90 d,89.0,"A Guide to Corrosion Resistance, Climax Molybdenum Company, Greenwich, CT, 1981",0.003,
Sodium Chloride,Stainless steels,Austenitic,304,0.03,1,"Severepitting, crevice attack",S30400,"Soap processing; strong aeration; slight to moderate agitation; welded. Sodium chloride and 13-17% sodium sulfate, 10-12% glycerine, spent soap lye treated with ferric chloride and sulfuric acid to pH 4.5, mud and water",,29,85,105 d,89.0,"A Guide to Corrosion Resistance, Climax Molybdenum Company, Greenwich, CT, 1981",0.03,
Sodium Chloride,Stainless steels,Austenitic,304,0.15,6,"Severe pitting, crevice attack",S30400,"Soap processing; slight to moderate aeration; slight to moderate agitation; welded. Sodium chloride and 13-16% sodium sulfate, acid lye treated with alkali to pH 9. 10-12% glycerine, mud and water",,29,85,105 d,89.0,"A Guide to Corrosion Resistance, Climax Molybdenum Company, Greenwich, CT, 1981",0.15,
Sodium Chloride,Stainless steels,Austenitic,304,0.1,4,Severe pitting,S30400,"Soap processing; slight to moderate aeration; slight to moderate agitation; welded. Sodium chloride and 13-16% sodium sulfate, acid lye treated with alkali to pH 9. 10-12% glycerine, mud and water",,29,85,105 d,89.0,"A Guide to Corrosion Resistance, Climax Molybdenum Company, Greenwich, CT, 1981",0.1,
Sodium Chloride,Stainless steels,Austenitic,304,0.003,0.1,Moderate pitting: maximum; crevice attack,S30400,"Soap processing; slight to moderate aeration; slight to moderate agitation; welded. Sodium chloride and 13-16% sodium sulfate, acid lye treated with alkali to pH 9. 10-12% glycerine, mud and water",,29,85,105 d,89.0,"A Guide to Corrosion Resistance, Climax Molybdenum Company, Greenwich, CT, 1981",0.003,
Sodium Chloride,Stainless steels,Austenitic,304,0.06,2.2,Crevice attack,S30400,Strong aeration; rapid agitation. With carbon over the standard maximum. Plus sodium chloride and potassium chloride,,54,130,45 d,89.0,"A Guide to Corrosion Resistance, Climax Molybdenum Company, Greenwich, CT, 1981",0.06,
Sodium Chloride,Stainless steels,Austenitic,304,0.005,0.2,Slight pitting; crevice attack,S30400,"Chloride with 3% water, and 0.7% ferrous chloride",,,,147 d,89.0,"A Guide to Corrosion Resistance, Climax Molybdenum Company, Greenwich, CT, 1981",0.005,
Sodium Chloride,Stainless steels,Austenitic,304,0.015,0.6,Severe pitting; stress corrosion cracking,S30400,Strong aeration. Sodium chloride bittern (heat-exchanger head),,76,169,168 d,89.0,"A Guide to Corrosion Resistance, Climax Molybdenum Company, Greenwich, CT, 1981",0.015,
Sodium Chloride,Stainless steels,Austenitic,304,0.005,0.2,,S30400,Tanning; sodium chloride plus sodium sulfate,,,,180 d,89.0,"A Guide to Corrosion Resistance, Climax Molybdenum Company, Greenwich, CT, 1981",0.005,
Sodium Chloride,Stainless steels,Austenitic,304,0.003 max,0.1 max,Severe pitting; crevice attack,S30400,"Soap processing; slight to moderate aeration; rapid agitation. Plus sodium chloride; sodium sulfate, glycerine, pH 6-10 (vertical tube evaporator)",,60-66,140-150,1235 d,89.0,"A Guide to Corrosion Resistance, Climax Molybdenum Company, Greenwich, CT, 1981",0.003,
Sodium Chloride,Stainless steels,Austenitic,304,0.008,0.6,Severe pitting; crevice attack,S30400,"Soap processing; no aeration; no agitation. Saturated salt solution of glycerine and water, with 1-80% glycerine (Wooster-Sanger evaporator, vapors)",,60-104,140-220,91 d,89.0,"A Guide to Corrosion Resistance, Climax Molybdenum Company, Greenwich, CT, 1981",0.008,
Sodium Chloride,Stainless steels,Austenitic,304,A (Resistant),A (Resistant),,S30400,"Soap processing; plus salt and crude glycerine, 7-25% solids, water vapor, pH 7-9",,88,190,24 d,89.0,"A Guide to Corrosion Resistance, Climax Molybdenum Company, Greenwich, CT, 1981",,A
Sodium Chloride,Stainless steels,Austenitic,304,0.003,0.1,Severe pitting,S30400,"Strong aeration; slight to moderate agitation. Spent brine mine water from Frasch process with 500-1000 ppm calcium carbonate, 150-200 ppm hydrogen sulfide, 75-100 ppm polysulfides, 4-10 ppm thiosulfates as hydrogen sulfide, pH 6-6.8",~1.6,49,120,67 d,89.0,"A Guide to Corrosion Resistance, Climax Molybdenum Company, Greenwich, CT, 1981",0.003,
Sodium Chloride,Stainless steels,Austenitic,304,0.003 max,0.1 max,,S30400,"Slight to moderate aeration; no agitation. Plant waste effluent with 4-5% solids, chlorides, carbonates, sulfates, sulfides and organic salts, water remainder, pH 10",2,16,60,105 d,89.0,"A Guide to Corrosion Resistance, Climax Molybdenum Company, Greenwich, CT, 1981",0.003,
Sodium Chloride,Stainless steels,Austenitic,304,0.38,15,Moderate pitting,S30400,Lab test; strong aeration; no agitation,4,91,195,1 d,89.0,"A Guide to Corrosion Resistance, Climax Molybdenum Company, Greenwich, CT, 1981",0.38,
Sodium Chloride,Stainless steels,Austenitic,304,0.07,2.6,Severe pitting; crevice attack,S30400,Agriculture (fertilizer); no aeration; slight to moderate agitation. Plus 3.5% hydrofluosilicic acid,4.7,27,80,35 d,89.0,"A Guide to Corrosion Resistance, Climax Molybdenum Company, Greenwich, CT, 1981",0.07,
Sodium Chloride,Stainless steels,Austenitic,316,0.003 max,0.1 max,,S31600,Strong aeration; rapid agitation. Plus 4.5% potassium chloride,5,19,67,35 d,89.0,"A Guide to Corrosion Resistance, Climax Molybdenum Company, Greenwich, CT, 1981",0.003,
Sodium Chloride,Stainless steels,Austenitic,304,0.003 max,0.1 max,Crevice attack,S30400,Chemical (distillation) processing; no aeration; rapid agitation. Plus 1% sodium hydroxide,5.4,104,220,58 d,89.0,"A Guide to Corrosion Resistance, Climax Molybdenum Company, Greenwich, CT, 1981",0.003,
Sodium Chloride,Stainless steels,Austenitic,304,0.003 max,0.1 max,,S30400,Strong aeration; rapid agitation. Plus 4.5% potassium chloride,5,19,67,35 d,89.0,"A Guide to Corrosion Resistance, Climax Molybdenum Company, Greenwich, CT, 1981",0.003,
Sodium Chloride,Stainless steels,Austenitic,304,0.06,2.2,,S30400,Tanning; plus pickle liquor with 0.25-0.5% sulfuric acid,~7,16-21,60-70,180 d,89.0,"A Guide to Corrosion Resistance, Climax Molybdenum Company, Greenwich, CT, 1981",0.06,
Sodium Chloride,Stainless steels,Austenitic,304,0.003 max,0.1 max,,S30400,Tanning; plus pickle liquor with 0.25-0.5% sulfuric acid (above liquor level),~7,16-21,60-70,180 d,89.0,"A Guide to Corrosion Resistance, Climax Molybdenum Company, Greenwich, CT, 1981",0.003,
Sodium Chloride,Stainless steels,Austenitic,304,0.018,0.7,,S30400,Textile processing; lab test; rapid agitation,10,66,150,4 d,89.0,"A Guide to Corrosion Resistance, Climax Molybdenum Company, Greenwich, CT, 1981",0.018,
Sodium Chloride,Stainless steels,Austenitic,304,0.45,18,Slight pitting,S30400,"No aeration; no agitaion. Plus acidic salt stripping solution with 70 g/L chloride, 50 g/L sulfate, 20-25 g/L nitrate, 4-5 g/L thorium, 1 g/L ferric ion, sulfuric acid 0.1N, and pH approx. 0.5",10.5,31,86,21 d,89.0,"A Guide to Corrosion Resistance, Climax Molybdenum Company, Greenwich, CT, 1981",0.45,
Sodium Chloride,Stainless steels,Austenitic,304,0.003,0.1,,S30400,"Tanning; slight to moderate agitation. Acidified with sulfuric acid, petroleum solvent added, pH 2.5 (sheepskin degreasing drum)",12,,,180 d,89.0,"A Guide to Corrosion Resistance, Climax Molybdenum Company, Greenwich, CT, 1981",0.003,
Sodium Chloride,Stainless steels,Austenitic,304,4,156,Severe pitting; crevice attack,S30400,"Mining (sulfur); strong aeration; rapid agitation. Waste brine with 1 g/L calcium chloride, and 250 ppm hydrogen sulfide (line)",~12,44,112,17 d,89.0,"A Guide to Corrosion Resistance, Climax Molybdenum Company, Greenwich, CT, 1981",4.0,
Sodium Chloride,Stainless steels,Austenitic,304,0.008,0.3,Slight pitting,S30400,"Slight to moderate aeration; slight to moderate agitation. Sodium chloride slurry with approx. 12% potassium chloride (Dorr thickener, center well)",~14,25,77,38 d,89.0,"A Guide to Corrosion Resistance, Climax Molybdenum Company, Greenwich, CT, 1981",0.008,
Sodium Chloride,Stainless steels,Austenitic,304,0.09,3.6,,S30400,"No aeration; rapid agitation. Sodium chloride bittern plus chloride ion 5N , 55 g/L sulfate ion, 41 g/L magnesium ion, sodium and potassium ions balance of cations, and pH 2-5 (heat exchanger). Stress corrosion cracking",~14,77,170,90 d,89.0,"A Guide to Corrosion Resistance, Climax Molybdenum Company, Greenwich, CT, 1981",0.09,
Sodium Chloride,Stainless steels,Austenitic,304,0.018,0.7,Severe pitting,S30400,Soap processing; strong aeration; rapid agitation. Residual soap with 0.25% aluminum chloride hydrate (filter),18,71,160,65 d,89.0,"A Guide to Corrosion Resistance, Climax Molybdenum Company, Greenwich, CT, 1981",0.018,
Sodium Chloride,Stainless steels,Austenitic,304,0.003 max,0.1 max,,S30400,Soap processing; strong aeration; rapid agitation. Residual soap with 0.25% aluminum chloride hydrate,18,74,165,65 d,89.0,"A Guide to Corrosion Resistance, Climax Molybdenum Company, Greenwich, CT, 1981",0.003,
Sodium Chloride,Stainless steels,Austenitic,304,0.005,0.2,Crevice attack,S30400,Soap processing; strong aeration; rapid agitation. Residual soap with approx. 0.03% total sodium oxide and approx. 0.0003% free sodium oxide,18,74,165,65 d,89.0,"A Guide to Corrosion Resistance, Climax Molybdenum Company, Greenwich, CT, 1981",0.005,
Sodium Chloride,Stainless steels,Austenitic,304,0.01,0.4,Crevice attack,S30400,Soap processing; strong aeration; rapid agitation. Residual soap with approx. 0.03% total sodium oxide and approx. 0.003% free sodium oxide,18,60,140,65 d,89.0,"A Guide to Corrosion Resistance, Climax Molybdenum Company, Greenwich, CT, 1981",0.01,
Sodium Chloride,Stainless steels,Austenitic,304,0.003 max,0.1 max,,S30400,"Soap processing; strong aeration; rapid agitation. Plus approx. 0.25% aluminum chloride hydrate, 100 psi",18,74,165,65 d,89.0,"A Guide to Corrosion Resistance, Climax Molybdenum Company, Greenwich, CT, 1981",0.003,
Sodium Chloride,Stainless steels,Austenitic,304,0.015,0.6,Severe pitting,S30400,Soap processing; strong aeration; rapid agitation. Plus approx. 0.25% aluminum chloride hydrate,18,71,160,65 d,89.0,"A Guide to Corrosion Resistance, Climax Molybdenum Company, Greenwich, CT, 1981",0.015,
Sodium Chloride,Stainless steels,Austenitic,304,0.01,0.4,Slight pitting; crevice attack,S30400,"Soap processing; strong aeration; rapid agitation. Plus approx. 0.03% total sodium oxide and approx. 0.003% free sodium oxide, pressure 110 psi",18,71,160,46 d,89.0,"A Guide to Corrosion Resistance, Climax Molybdenum Company, Greenwich, CT, 1981",0.01,
Sodium Chloride,Stainless steels,Austenitic,304,0.02,0.8,Crevice attack,S30400,"Soap processing; strong aeration; rapid agitation. Plus approx. 0.03% total sodium oxide, approx. 0.003% free sodium oxide, pressure 110 psi.",18,60,140,46 d,89.0,"A Guide to Corrosion Resistance, Climax Molybdenum Company, Greenwich, CT, 1981",0.02,
Sodium Chloride,Stainless steels,Austenitic,304,0.01,0.4,Severe pitting,S30400,Lab test. Sodium chloride spray,20,35,95,84 d,89.0,"A Guide to Corrosion Resistance, Climax Molybdenum Company, Greenwich, CT, 1981",0.01,
Sodium Chloride,Stainless steels,Austenitic,316,0.03,1.2,,S31600,Tanning; plus pickle liquor with 0.25-0.5% sulfuric acid,~7,16-21,60-70,180 d,89.0,"A Guide to Corrosion Resistance, Climax Molybdenum Company, Greenwich, CT, 1981",0.03,
Sodium Chloride,Stainless steels,Austenitic,304,0.003 max,0.1 max,Severe pitting,S30400,"Strong aeration; rapid agitation. Sodium chloride solution with 39 g/L free ammonia, 1.5 g/L fixed ammonia as ammonium chloride, 19 g/L carbon dioxide, and 0.5 g/L hydrogen sulfide (piping)",~21.2,63,145,174 d,89.0,"A Guide to Corrosion Resistance, Climax Molybdenum Company, Greenwich, CT, 1981",0.003,
Sodium Chloride,Stainless steels,Austenitic,304,0.003 max,0.1 max,,S30400,"No aeration; rapid agitation. Sodium chloride solution, with 60 g/L sodium sulfate and 7 g/L sodium hydroxide (crystallizer tank)",~22,9,48,119 d,89.0,"A Guide to Corrosion Resistance, Climax Molybdenum Company, Greenwich, CT, 1981",0.003,
Sodium Chloride,Stainless steels,Austenitic,304,A (Resistant),A (Resistant),Slight pitting,S30400,Lab test. Remainder water,25,60,140,4 d,89.0,"A Guide to Corrosion Resistance, Climax Molybdenum Company, Greenwich, CT, 1981",,A
Sodium Chloride,Stainless steels,Austenitic,304,A (Resistant),A (Resistant),Slight pitting,S30400,"Lab test. Remainder water (vapors, liquid)",25,60,140,4.5 d,89.0,"A Guide to Corrosion Resistance, Climax Molybdenum Company, Greenwich, CT, 1981",,A
Sodium Chloride,Stainless steels,Austenitic,304,0.23,9,Moderate pitting; crevice attack,S30400,Slight to moderate aeration; rapid agitation. With carbon over the standard maximum. Sodium chloride brine with oxidizing materials from combustion products of gas flame (open evaporator),50 max,93,200,14 d,89.0,"A Guide to Corrosion Resistance, Climax Molybdenum Company, Greenwich, CT, 1981",0.23,
Sodium Chloride,Stainless steels,Austenitic,304,0.55,22,Moderate pitting; crevice attack,S30400,Slight to moderate aeration; rapid agitation; low-carbon grade; 0.03% C maximum. Sodium chloride brine with oxidizing materials from combustion products of gas flame (open evaporator),50 max,93,200,14 d,89.0,"A Guide to Corrosion Resistance, Climax Molybdenum Company, Greenwich, CT, 1981",0.55,
Sodium Chloride,Stainless steels,Austenitic,304,0.1,4,,S30400,"No aeration; rapid agitation. Plus 8% sodium hydroxide, 1% sodium chlorate, 1% ammonia, and the remainder water (ammonia still)",50,204,400,27 d,89.0,"A Guide to Corrosion Resistance, Climax Molybdenum Company, Greenwich, CT, 1981",0.1,
Sodium Chloride,Stainless steels,Austenitic,304,A (Resistant),A (Resistant),Pitting,S30400,,Saturated,20,68,,253.0,"Chemical Resistance of REMANIT Stainless Steels, Thyssen Edelstahlwerke AG, March 1989",,A
Sodium Chloride,Stainless steels,Austenitic,304,B (Good),B (Good),Pitting,S30400,,,100,212,,253.0,"Chemical Resistance of REMANIT Stainless Steels, Thyssen Edelstahlwerke AG, March 1989",,B
Sodium Chloride,Stainless steels,Austenitic,304,B (Good),B (Good),Pitting,S30400,,Saturated,100,212,,253.0,"Chemical Resistance of REMANIT Stainless Steels, Thyssen Edelstahlwerke AG, March 1989",,B
Sodium Chloride,Stainless steels,Austenitic,316,0.003 max,0.1 max,,S31600,"Strong aeration; slight to moderate agitation. Purified sodium chloride slurry from vacuum pans with approx. 75% brine, and approx. 25% salt crystals",,32-38,90-100,90 d,89.0,"A Guide to Corrosion Resistance, Climax Molybdenum Company, Greenwich, CT, 1981",0.003,
Sodium Chloride,Stainless steels,Austenitic,316,0.06,2.2,Severe pitting; crevice attack,S31600,"Slight to moderate aeration; slight to moderate agitation. Saturated sodium chloride brine, some oxidizing materials from products of combustion of gas flame",,82,180,52 d,89.0,"A Guide to Corrosion Resistance, Climax Molybdenum Company, Greenwich, CT, 1981",0.06,
Sodium Chloride,Stainless steels,Austenitic,316,0.003,0.1,Slight pitting,S31600,Slight to moderate aeration; rapid agitation. Saturated sodium chloride solution (Oliver vacuum filter),,32,90,90 d,89.0,"A Guide to Corrosion Resistance, Climax Molybdenum Company, Greenwich, CT, 1981",0.003,
Sodium Chloride,Stainless steels,Austenitic,316,0.003,0.1,Crevice attack,S31600,Slight to moderate aeration; slight to moderate agitation. Saturated 15.3% sodium chloride solution (alternate immersion),,16-27,60-80,160 d,89.0,"A Guide to Corrosion Resistance, Climax Molybdenum Company, Greenwich, CT, 1981",0.003,
Sodium Chloride,Stainless steels,Austenitic,316,0.003 max,0.1 max,Moderate pitting; crevice attack,S31600,No aeration; rapid agitation. Vapors from boiling saturated sodium chloride solution (evaporator),,99,210,210 d,89.0,"A Guide to Corrosion Resistance, Climax Molybdenum Company, Greenwich, CT, 1981",0.003,
Sodium Chloride,Stainless steels,Austenitic,316,0.003 max,0.1 max,Severe pitting; crevice attack,S31600,"No aeration; no agitation. Sodium chloride solution, pH 8.5",,8,17,90 d,89.0,"A Guide to Corrosion Resistance, Climax Molybdenum Company, Greenwich, CT, 1981",0.003,
Sodium Chloride,Stainless steels,Austenitic,316,0.003 max,0.1 max,Crevice attack,S31600,"Slight to moderate aeration; rapid agitation. Sodium chloride spray, pH 8.5",,8,17,90 d,89.0,"A Guide to Corrosion Resistance, Climax Molybdenum Company, Greenwich, CT, 1981",0.003,
Sodium Chloride,Stainless steels,Austenitic,316,0.003,0.1,Severe pitting,S31600,"Strong aeration; rapid agitation. Saturated salt brine, hydrogen sulfide 0.15 g/L, pH 6.7",,38,100,393 d,89.0,"A Guide to Corrosion Resistance, Climax Molybdenum Company, Greenwich, CT, 1981",0.003,
Sodium Chloride,Stainless steels,Austenitic,316,0.03,1,Severe pitting; crevice attack,S31600,"Soap processing; strong aeration; slight to moderate agitation; welded. Sodium chloride and 13-17% sodium sulfate, 10-12% glycerine, spent soap lye treated with ferric chloride and sulfuric acid to pH 4.5, mud and water",,29,85,105 d,89.0,"A Guide to Corrosion Resistance, Climax Molybdenum Company, Greenwich, CT, 1981",0.03,
Sodium Chloride,Stainless steels,Austenitic,316,0.003 max,0.1 max,,S31600,Tanning; plus pickle liquor with 0.25-0.5% sulfuric acid (above liquor level),~7,16-21,60-70,180 d,89.0,"A Guide to Corrosion Resistance, Climax Molybdenum Company, Greenwich, CT, 1981",0.003,
Sodium Chloride,Stainless steels,Austenitic,316,0.08,3,Severe pitting; crevice attack,S31600,"Soap processing; slight to moderate aeration; slight to moderate agitation; welded. Sodium chloride and 13-16% sodium sulfate, acid lye treated with alkali to pH 9, 10-12% glycerine, mud and water",,29,85,105 d,89.0,"A Guide to Corrosion Resistance, Climax Molybdenum Company, Greenwich, CT, 1981",0.08,
Sodium Chloride,Stainless steels,Austenitic,316,0.08,3,,S31600,"Soap processing; slight to moderate aeration; slight to moderate agitation; welded. Sodium chloride and 13-16% sodium sulfate, acid lye treated with alkali to pH 9, 10-12% glycerine, mud and water",,29,85,105 d,89.0,"A Guide to Corrosion Resistance, Climax Molybdenum Company, Greenwich, CT, 1981",0.08,
Sodium Chloride,Stainless steels,Austenitic,316,0.003 max,0.1 max,Crevice attack,S31600,"Soap processing; slight to moderate aeration; slight to moderate agitation; welded. Sodium chloride and 13-16% sodium sulfate, acid lye treated with alkali to pH 9, 10-12% glycerine, mud and water",,29,85,105 d,89.0,"A Guide to Corrosion Resistance, Climax Molybdenum Company, Greenwich, CT, 1981",0.003,
Sodium Chloride,Stainless steels,Austenitic,316,0.06,2.2,Crevice attack,S31600,Strong aeration; rapid agitation. Sodium chloride plus potassium chloride,,54,130,45 d,89.0,"A Guide to Corrosion Resistance, Climax Molybdenum Company, Greenwich, CT, 1981",0.06,
Sodium Chloride,Stainless steels,Austenitic,316,7,263,,S31600,"Salt processing; no aeration; rapid agitation. Purified sodium chloride brine, acidified with hydrochloric acid to pH 3.5-4.5",,109,228,18 d,89.0,"A Guide to Corrosion Resistance, Climax Molybdenum Company, Greenwich, CT, 1981",7.0,
Sodium Chloride,Stainless steels,Austenitic,316,0.003,0.1,Slight pitting; crevice attack,S31600,Sodium chloride with 3% water and 0.7% ferrous chloride,,,,147 d,89.0,"A Guide to Corrosion Resistance, Climax Molybdenum Company, Greenwich, CT, 1981",0.003,
Sodium Chloride,Stainless steels,Austenitic,316,0.02,0.6,Severe pitting,S31600,Strong aeration. Sodium chloride bitttern (heat exchanger head),,76,169,168 d,89.0,"A Guide to Corrosion Resistance, Climax Molybdenum Company, Greenwich, CT, 1981",0.02,
Sodium Chloride,Stainless steels,Austenitic,316,0.003,0.1,,S31600,Tanning; sodium chloride plus sodium sulfate,,,,180 d,89.0,"A Guide to Corrosion Resistance, Climax Molybdenum Company, Greenwich, CT, 1981",0.003,
Sodium Chloride,Stainless steels,Austenitic,316,0.003 max,0.1 max,,S31600,"Soap processing; slight to moderate aeration; rapid agitation. Sodium chloride plus sodium sulfate, glycerine, pH 6-10 (vertical tube evaporator)",,60-66,140-150,1235 d,89.0,"A Guide to Corrosion Resistance, Climax Molybdenum Company, Greenwich, CT, 1981",0.003,
Sodium Chloride,Stainless steels,Austenitic,316,0.003 max,0.1 max,Slight pitting; crevice attack,S31600,"Soap processing; no aeration; no agitation. Saturated salt solution of glycerine and water, with 1-80% glycerine (Wooster-Sanger evaporator, vapors)",,60-104,140-220,91 d,89.0,"A Guide to Corrosion Resistance, Climax Molybdenum Company, Greenwich, CT, 1981",0.003,
Sodium Chloride,Stainless steels,Austenitic,316,A (Resistant),A (Resistant),,S31600,"Soap processing; plus salt and crude glycerine, 7-25% solids, water vapor, pH 7-9",,88,190,24 d,89.0,"A Guide to Corrosion Resistance, Climax Molybdenum Company, Greenwich, CT, 1981",,A
Sodium Chloride,Stainless steels,Austenitic,316,0.4,16,Severe pitting,S31600,"Strong aeration; rapid agitation. Plus oil-field brine, 10% calcium and magnesium chlorides, 0.4% bromine, pH 6",0.1,65,149,144 d,89.0,"A Guide to Corrosion Resistance, Climax Molybdenum Company, Greenwich, CT, 1981",0.4,
Sodium Chloride,Stainless steels,Austenitic,316,0.003,0.1,Severe pitting,S31600,"Strong aeration; slight to moderate agitation. Spent brine mine water from Frasch process with 500-1000 ppm calcium carbonate, 150-200 ppm hydrogen sulfide, 75-100 ppm polysulfides, 4-10 ppm thiosulfates as hydrogen sulfide, pH 6-6.8",~1.6,49,120,67 d,89.0,"A Guide to Corrosion Resistance, Climax Molybdenum Company, Greenwich, CT, 1981",0.003,
Sodium Chloride,Stainless steels,Austenitic,316,0.003 max,0.1 max,,S31600,"Slight to moderate aeration; no agitation. Plant-waste effluent with 4-5% solids, chlorides, carbonates, sulfates, sulfides and organic salts, water remainder, pH 10",2,16,60,105 d,89.0,"A Guide to Corrosion Resistance, Climax Molybdenum Company, Greenwich, CT, 1981",0.003,
Sodium Chloride,Stainless steels,Austenitic,316,0.005,0.2,,S31600,,3,Boiling,Boiling,,51.0,"R.M. Davidson and J.D. Redmond, The Application of Ferritic and Duplex Stainless Steels, Second Symposium on Shell and Tube Heat Exchangers, W.R. Apblett, Jr., Ed., American Society for Metals, Metals Park, OH, 1982, p 86",0.005,
Sodium Chloride,Stainless steels,Austenitic,316,0.025,1,,S31600,Plus 20 ppm Cu2+,3,Room,Room,,51.0,"R.M. Davidson and J.D. Redmond, The Application of Ferritic and Duplex Stainless Steels, Second Symposium on Shell and Tube Heat Exchangers, W.R. Apblett, Jr., Ed., American Society for Metals, Metals Park, OH, 1982, p 86",0.025,
Sodium Chloride,Stainless steels,Austenitic,316,0.003 max,0.1 max,,S31600,Lab test; strong aeration; no agitation,4,91,195,1 d,89.0,"A Guide to Corrosion Resistance, Climax Molybdenum Company, Greenwich, CT, 1981",0.003,
Sodium Chloride,Stainless steels,Austenitic,316,0.003 max,0.1 max,Crevice attack,S31600,No aeration; rapid agitation. Plus 1% sodium hydroxide,4-5,104,220,58 d,89.0,"A Guide to Corrosion Resistance, Climax Molybdenum Company, Greenwich, CT, 1981",0.003,
Sodium Chloride,Stainless steels,Austenitic,316,0.02,0.7,Slight pitting; crevice attack,S31600,No aeration; slight to moderate agitation. Plus 3.5% hydrofluosilicic acid,4.7,27,80,35 d,89.0,"A Guide to Corrosion Resistance, Climax Molybdenum Company, Greenwich, CT, 1981",0.02,
Sodium Chloride,Stainless steels,Austenitic,316,0.4,16,Severe pitting; crevice attack,S31600,"No aeration; no agitaion. Acidic salt stripping solution with 70 g/L chloride, 50 g/L sulfate, 20-25 g/L nitrate, 4-5 g/L thorium, 1 g/L ferric ion, sulfuric acid 0.1N, and pH approx. 0.5",10.5,31,86,21 d,89.0,"A Guide to Corrosion Resistance, Climax Molybdenum Company, Greenwich, CT, 1981",0.4,
Sodium Chloride,Stainless steels,Austenitic,316,0.003,0.1,,S31600,"Tanning; slight to moderate agitation. Acidified with sulfuric acid, petroleum solvent added, pH 2.5 (sheepskin degreasing drum)",12,,,180 d,89.0,"A Guide to Corrosion Resistance, Climax Molybdenum Company, Greenwich, CT, 1981",0.003,
Sodium Chloride,Stainless steels,Austenitic,316,1.2,47,Severe pitting; crevice attack,S31600,"Strong aeration; rapid agitation. Waste brine with 1 g/L calcium chloride, and 250 ppm hydrogen sulfide (line)",~12,44,112,17 d,89.0,"A Guide to Corrosion Resistance, Climax Molybdenum Company, Greenwich, CT, 1981",1.2,
Sodium Chloride,Stainless steels,Austenitic,316,0.008,0.3,,S31600,Slight to moderate aeration; slight to moderate agitation. Sodium chloride slurry with approx. 12% potassium chloride,~14,25,77,38 d,89.0,"A Guide to Corrosion Resistance, Climax Molybdenum Company, Greenwich, CT, 1981",0.008,
Sodium Chloride,Stainless steels,Austenitic,316,0.15,6,Severe pitting,S31600,"No aeration; rapid agitation. Sodium chloride bittern plus chloride ion 5N , 55 g/L sulfate ion, 41 g/L magnesium ion, sodium and potassium ions balance of cations, and pH 2-5 (heat exchanger)",~14,77,170,90 d,89.0,"A Guide to Corrosion Resistance, Climax Molybdenum Company, Greenwich, CT, 1981",0.15,
Sodium Chloride,Stainless steels,Austenitic,316,0.005,0.2,Severe pitting; crevice attack,S31600,"Slight to moderate aeration; slight to moderate agitation. Plus 240 g/L ammonium perchlorate, 78 g/L sodium perchlorate, 2 g/L sodium chlorate, trace ammonium chloride and pH 4.8",~15.3,68-77,155-170,98 d,89.0,"A Guide to Corrosion Resistance, Climax Molybdenum Company, Greenwich, CT, 1981",0.005,
Sodium Chloride,Stainless steels,Austenitic,316,0.01,0.4,Severe pitting,S31600,Soap processing; strong aeration; rapid agitation. Residual soap with 0.25% aluminum chloride hydrate (filter),18,71,160,65 d,89.0,"A Guide to Corrosion Resistance, Climax Molybdenum Company, Greenwich, CT, 1981",0.01,
Sodium Chloride,Stainless steels,Austenitic,316,0.003 max,0.1 max,,S31600,Soap processing; strong aeration; rapid agitation. Residual soap with 0.25% aluminum chloride hydrate,18,74,165,65 d,89.0,"A Guide to Corrosion Resistance, Climax Molybdenum Company, Greenwich, CT, 1981",0.003,
Sodium Chloride,Stainless steels,Austenitic,316,0.003,0.1,,S31600,Soap processing; strong aeration; rapid agitation. Residual soap with approx. 0.03% total sodium oxide and approx. 0.0003% free sodium oxide,18,74,165,65 d,89.0,"A Guide to Corrosion Resistance, Climax Molybdenum Company, Greenwich, CT, 1981",0.003,
Sodium Chloride,Stainless steels,Austenitic,316,0.005,0.2,,S31600,Soap processing; strong aeration; rapid agitation. Residual soap with approx. 0.03% total sodium oxide and approx. 0.003% free sodium oxide,18,60,140,65 d,89.0,"A Guide to Corrosion Resistance, Climax Molybdenum Company, Greenwich, CT, 1981",0.005,
Sodium Chloride,Stainless steels,Austenitic,316,0.001 max,0.1 max,,S31600,"Soap processing; strong aeration; rapid agitation. Plus approx. 0.25% aluminum chloride hydrate, 110 psi",18,74,165,65 d,89.0,"A Guide to Corrosion Resistance, Climax Molybdenum Company, Greenwich, CT, 1981",0.001,
Sodium Chloride,Stainless steels,Austenitic,316,0.01,0.4,Severe pitting; crevice attack,S31600,Soap processing; strong aeration; rapid agitation. Plus approx. 0.25% aluminum chloride hydrate,18,71,160,65 d,89.0,"A Guide to Corrosion Resistance, Climax Molybdenum Company, Greenwich, CT, 1981",0.01,
Sodium Chloride,Stainless steels,Austenitic,316,0.003,0.1,,S31600,"Soap processing; strong aeration; rapid agitation. Plus approx. 0.03% total sodium oxide and approx. 0.003% free sodium oxide, pressure 110 psi",18,71,160,46 d,89.0,"A Guide to Corrosion Resistance, Climax Molybdenum Company, Greenwich, CT, 1981",0.003,
Sodium Chloride,Stainless steels,Austenitic,316,0.01,0.4,,S31600,"Soap processing; strong aeration; rapid agitation. Plus approx. 0.03% total sodium oxide, approx. 0.003% free sodium oxide, pressure 110 psi",18,60,140,46 d,89.0,"A Guide to Corrosion Resistance, Climax Molybdenum Company, Greenwich, CT, 1981",0.01,
Sodium Chloride,Stainless steels,Austenitic,316,0.08,3,Severe pitting; crevice attack,S31600,"No aeration, rapid agitation. Sodium chloride brine with 30-50 g/L sodium chlorate, 1-1.5 ppm iron, 1-1.5 ppm mercury and 0.2% sodium hypochlorite as chlorine",~19,10,50,90 d,89.0,"A Guide to Corrosion Resistance, Climax Molybdenum Company, Greenwich, CT, 1981",0.08,
Sodium Chloride,Stainless steels,Austenitic,316,0.003 max,0.1 max,Slight pitting,S31600,Lab test. Sodium chloride spray.,20,35,95,84 d,89.0,"A Guide to Corrosion Resistance, Climax Molybdenum Company, Greenwich, CT, 1981",0.003,
Sodium Chloride,Stainless steels,Austenitic,316,0.003 max,0.1 max,Severe pitting,S31600,"Strong aeration; rapid agitation. Sodium chloride solution with 39 g/L free ammonia, 1.5 g/L fixed ammonia as ammonium chloride, 19 g/L carbon dioxide, and 0.5 g/L hydrogen sulfide (piping)",~21.2,63,145,174 d,89.0,"A Guide to Corrosion Resistance, Climax Molybdenum Company, Greenwich, CT, 1981",0.003,
Sodium Chloride,Stainless steels,Austenitic,316,0.003 max,0.1 max,,S31600,"No aeration; rapid agitation. Sodium chloride solution, with 60 g/L sodium sulfate and 7 g/L sodium hydroxide (crystallizer tank)",~22,9,48,119 d,89.0,"A Guide to Corrosion Resistance, Climax Molybdenum Company, Greenwich, CT, 1981",0.003,
Sodium Chloride,Stainless steels,Austenitic,316L,B (Good),B (Good),Pitting,S31603,,Saturated,100,212,,253.0,"Chemical Resistance of REMANIT Stainless Steels, Thyssen Edelstahlwerke AG, March 1989",,B
Sodium Chloride,Stainless steels,Austenitic,316,A (Resistant),A (Resistant),,S31600,"Brine production; strong aeration; slight to moderate agitation. Sodium chloride brine, with 18 g/L sodium sulfate, 18 g/L sodium carbonate and 1 g/L sodium hydroxide",~23.5,Room to 71 (160),Room to 71 (160),225 d,89.0,"A Guide to Corrosion Resistance, Climax Molybdenum Company, Greenwich, CT, 1981",,A
Sodium Chloride,Stainless steels,Austenitic,316,0.5,2,,S31600,"Strong aeration; no agitation. Sodium chloride brine with 3 g/L calcium sulfate, 0.5% g/L sodium chlorate and traces of sodium hypochlorite and mercury",~23.6,65,149,31 d,89.0,"A Guide to Corrosion Resistance, Climax Molybdenum Company, Greenwich, CT, 1981",0.5,
Sodium Chloride,Stainless steels,Austenitic,316,A (Resistant),A (Resistant),,S31600,Lab test. Remainder water,25,60,140,4 d,89.0,"A Guide to Corrosion Resistance, Climax Molybdenum Company, Greenwich, CT, 1981",,A
Sodium Chloride,Stainless steels,Austenitic,316,A (Resistant),A (Resistant),Slight pitting,S31600,"Lab test. Remainder water (vapors, liquid)",25,60,140,4.5 d,89.0,"A Guide to Corrosion Resistance, Climax Molybdenum Company, Greenwich, CT, 1981",,A
Sodium Chloride,Stainless steels,Austenitic,316,0.008,0.3,,S31600,"Strong aeration; slight to moderate agitation. Saturated sodium chloride solution with 10 g/L calcium chloride, 2 g/L calcium sulfate, pH 6.5",26,10,50,180 d,89.0,"A Guide to Corrosion Resistance, Climax Molybdenum Company, Greenwich, CT, 1981",0.008,
Sodium Chloride,Stainless steels,Austenitic,316,0.03,1.1,Severe pitting; crevice attack,S31600,"Slight to moderate aeration; slight to moderate agitation. Sodium chloride slurry with 17.8% calcium chloride, 3.2% magnesium chloride, solid salt in suspension, pH 6.3 (limed); pH 5.3 (unlimed)",45.6,54,129,215 d,89.0,"A Guide to Corrosion Resistance, Climax Molybdenum Company, Greenwich, CT, 1981",0.03,
Sodium Chloride,Stainless steels,Austenitic,316,1.07,42,Moderate pitting; crevice attack,S31600,Slight to moderate aeration; rapid agitation. Sodium chloride brine with oxidizing materials from combustion products of gas flame (open evaporator),50 max,93,200,14 d,89.0,"A Guide to Corrosion Resistance, Climax Molybdenum Company, Greenwich, CT, 1981",1.07,
Sodium Chloride,Stainless steels,Austenitic,316,0.06,2.3,,S31600,"No aeration; rapid agitation. Plus 8% sodium hydroxide, 1% sodium chlorate; 1% ammonia, and the remainder water (ammonia still)",50,204,400,27 d,89.0,"A Guide to Corrosion Resistance, Climax Molybdenum Company, Greenwich, CT, 1981",0.06,
Sodium Chloride,Stainless steels,Austenitic,316,,,Pitting .16 (6),S31600,pH 4 Static exposure,0.1,20-80,,112 d,187.0,"A.U. Malik, P.C. Mayan Kutty, N.A. Siddiqi, I.N. Anduani, and S. Ahmed, The Influence of pH and Chloride Concentration on the Corrosion Behaviour of AISI 316L Steel in Aqueous Solutions, Corrosion Science, Vol 33, (No. 11), Pergamon Press Ltd., UK, 1992, ",,
Sodium Chloride,Stainless steels,Austenitic,316,,,Pitting .03 (1),S31600,pH 4 dynamic exposure,0.1,20-80,,112 d,187.0,"A.U. Malik, P.C. Mayan Kutty, N.A. Siddiqi, I.N. Anduani, and S. Ahmed, The Influence of pH and Chloride Concentration on the Corrosion Behaviour of AISI 316L Steel in Aqueous Solutions, Corrosion Science, Vol 33, (No. 11), Pergamon Press Ltd., UK, 1992, ",,
