Repository: wfreinhart/matse219

# MATSE 219: Materials Informatics

Auto-generated from the private authoring repo (matse219-instructor). Do not edit here directly -- changes are overwritten on the next publish run.

## Lectures

- [Lecture01](https://colab.research.google.com/github/wfreinhart/matse219/blob/staging/notebooks/Lecture01.ipynb)
- [Lecture02](https://colab.research.google.com/github/wfreinhart/matse219/blob/staging/notebooks/Lecture02.ipynb)
- [Lecture03](https://colab.research.google.com/github/wfreinhart/matse219/blob/staging/notebooks/Lecture03.ipynb)
- [Lecture04](https://colab.research.google.com/github/wfreinhart/matse219/blob/staging/notebooks/Lecture04.ipynb)

File: datasets/corrosion.csv (part 105 of 142)
Environment,Material Group,Material Family,Material,Rate (mm/yr) or Rating,Rate (mils/yr) or Rating,Localized Attack,UNS,Condition/Comment,Concentration (Vol %),Temperature (deg C),Temperature (deg F),Duration,Reference #,Reference,rate_mm_yr_numeric,rate_letter_grade
Sodium Chloride,Stainless steels,Austenitic,316,,,Pitting .01 (0.4),S31600,pH 7 Static exposure,0.1,20-80,,112 d,187.0,"A.U. Malik, P.C. Mayan Kutty, N.A. Siddiqi, I.N. Anduani, and S. Ahmed, The Influence of pH and Chloride Concentration on the Corrosion Behaviour of AISI 316L Steel in Aqueous Solutions, Corrosion Science, Vol 33, (No. 11), Pergamon Press Ltd., UK, 1992, ",,
Sodium Chloride,Stainless steels,Austenitic,316,,,Pitting .01 (0.4),S31600,pH 9 Static exposure,0.1,20-80,,112 d,187.0,"A.U. Malik, P.C. Mayan Kutty, N.A. Siddiqi, I.N. Anduani, and S. Ahmed, The Influence of pH and Chloride Concentration on the Corrosion Behaviour of AISI 316L Steel in Aqueous Solutions, Corrosion Science, Vol 33, (No. 11), Pergamon Press Ltd., UK, 1992, ",,
Sodium Chloride,Stainless steels,Austenitic,316,,,Pitting .20 (8),S31600,pH 4 Static exposure,0.5,20-80,,112 d,187.0,"A.U. Malik, P.C. Mayan Kutty, N.A. Siddiqi, I.N. Anduani, and S. Ahmed, The Influence of pH and Chloride Concentration on the Corrosion Behaviour of AISI 316L Steel in Aqueous Solutions, Corrosion Science, Vol 33, (No. 11), Pergamon Press Ltd., UK, 1992, ",,
Sodium Chloride,Stainless steels,Austenitic,316,,,Pitting .07 (3),S31600,pH 4 dynamic exposure,0.5,20-80,,112 d,187.0,"A.U. Malik, P.C. Mayan Kutty, N.A. Siddiqi, I.N. Anduani, and S. Ahmed, The Influence of pH and Chloride Concentration on the Corrosion Behaviour of AISI 316L Steel in Aqueous Solutions, Corrosion Science, Vol 33, (No. 11), Pergamon Press Ltd., UK, 1992, ",,
Sodium Chloride,Stainless steels,Austenitic,316,,,Pitting .03 (1),S31600,pH 7 Static exposure,0.5,20-80,,112 d,187.0,"A.U. Malik, P.C. Mayan Kutty, N.A. Siddiqi, I.N. Anduani, and S. Ahmed, The Influence of pH and Chloride Concentration on the Corrosion Behaviour of AISI 316L Steel in Aqueous Solutions, Corrosion Science, Vol 33, (No. 11), Pergamon Press Ltd., UK, 1992, ",,
Sodium Chloride,Stainless steels,Austenitic,316,,,Pitting .03 (1),S31600,pH 9 Static exposure,0.5,20-80,,112 d,187.0,"A.U. Malik, P.C. Mayan Kutty, N.A. Siddiqi, I.N. Anduani, and S. Ahmed, The Influence of pH and Chloride Concentration on the Corrosion Behaviour of AISI 316L Steel in Aqueous Solutions, Corrosion Science, Vol 33, (No. 11), Pergamon Press Ltd., UK, 1992, ",,
Sodium Chloride,Stainless steels,Austenitic,316,,,Pitting .35 (14),S31600,pH 4 Static exposure,1,20-80,,112 d,187.0,"A.U. Malik, P.C. Mayan Kutty, N.A. Siddiqi, I.N. Anduani, and S. Ahmed, The Influence of pH and Chloride Concentration on the Corrosion Behaviour of AISI 316L Steel in Aqueous Solutions, Corrosion Science, Vol 33, (No. 11), Pergamon Press Ltd., UK, 1992, ",,
Sodium Nitrate,Stainless steels,Ferritic,430,A (Resistant),A (Resistant),,S43000,,,20,68,,253.0,"Chemical Resistance of REMANIT Stainless Steels, Thyssen Edelstahlwerke AG, March 1989",,A
Sodium Chloride,Stainless steels,Austenitic,316,,,Pitting .13 (5),S31600,pH 4 dynamic exposure,1,20-80,,112 d,187.0,"A.U. Malik, P.C. Mayan Kutty, N.A. Siddiqi, I.N. Anduani, and S. Ahmed, The Influence of pH and Chloride Concentration on the Corrosion Behaviour of AISI 316L Steel in Aqueous Solutions, Corrosion Science, Vol 33, (No. 11), Pergamon Press Ltd., UK, 1992, ",,
Sodium Chloride,Stainless steels,Austenitic,316,,,Pitting .04 (2),S31600,pH 7 Static exposure,1,20-80,,112 d,187.0,"A.U. Malik, P.C. Mayan Kutty, N.A. Siddiqi, I.N. Anduani, and S. Ahmed, The Influence of pH and Chloride Concentration on the Corrosion Behaviour of AISI 316L Steel in Aqueous Solutions, Corrosion Science, Vol 33, (No. 11), Pergamon Press Ltd., UK, 1992, ",,
Sodium Chloride,Stainless steels,Austenitic,316,,,Pitting .04 (2),S31600,pH 9 Static exposure,1,20-80,,112 d,187.0,"A.U. Malik, P.C. Mayan Kutty, N.A. Siddiqi, I.N. Anduani, and S. Ahmed, The Influence of pH and Chloride Concentration on the Corrosion Behaviour of AISI 316L Steel in Aqueous Solutions, Corrosion Science, Vol 33, (No. 11), Pergamon Press Ltd., UK, 1992, ",,
Sodium Chloride,Stainless steels,Austenitic,316,,,Pitting .40 (16),S31600,pH 4 Static exposure,1.5,20-80,,112 d,187.0,"A.U. Malik, P.C. Mayan Kutty, N.A. Siddiqi, I.N. Anduani, and S. Ahmed, The Influence of pH and Chloride Concentration on the Corrosion Behaviour of AISI 316L Steel in Aqueous Solutions, Corrosion Science, Vol 33, (No. 11), Pergamon Press Ltd., UK, 1992, ",,
Sodium Chloride,Stainless steels,Austenitic,316,,,Pitting .19 (7),S31600,pH 4 dynamic exposure,1.5,20-80,,112 d,187.0,"A.U. Malik, P.C. Mayan Kutty, N.A. Siddiqi, I.N. Anduani, and S. Ahmed, The Influence of pH and Chloride Concentration on the Corrosion Behaviour of AISI 316L Steel in Aqueous Solutions, Corrosion Science, Vol 33, (No. 11), Pergamon Press Ltd., UK, 1992, ",,
Sodium Chloride,Stainless steels,Austenitic,316,,,Pitting .05 (2),S31600,pH 7 Static exposure,1.5,20-80,,112 d,187.0,"A.U. Malik, P.C. Mayan Kutty, N.A. Siddiqi, I.N. Anduani, and S. Ahmed, The Influence of pH and Chloride Concentration on the Corrosion Behaviour of AISI 316L Steel in Aqueous Solutions, Corrosion Science, Vol 33, (No. 11), Pergamon Press Ltd., UK, 1992, ",,
Sodium Chloride,Stainless steels,Austenitic,316,,,Pitting .05 (2),S31600,pH 9 Static exposure,1.5,20-80,,112 d,187.0,"A.U. Malik, P.C. Mayan Kutty, N.A. Siddiqi, I.N. Anduani, and S. Ahmed, The Influence of pH and Chloride Concentration on the Corrosion Behaviour of AISI 316L Steel in Aqueous Solutions, Corrosion Science, Vol 33, (No. 11), Pergamon Press Ltd., UK, 1992, ",,
Sodium Chloride,Stainless steels,Austenitic,316,,,Pitting .45 (18),S31600,pH 4 Static exposure,3,20-80,,112 d,187.0,"A.U. Malik, P.C. Mayan Kutty, N.A. Siddiqi, I.N. Anduani, and S. Ahmed, The Influence of pH and Chloride Concentration on the Corrosion Behaviour of AISI 316L Steel in Aqueous Solutions, Corrosion Science, Vol 33, (No. 11), Pergamon Press Ltd., UK, 1992, ",,
Sodium Chloride,Stainless steels,Austenitic,316,,,Pitting .30 (12),S31600,pH 4 dynamic exposure,3,20-80,,112 d,187.0,"A.U. Malik, P.C. Mayan Kutty, N.A. Siddiqi, I.N. Anduani, and S. Ahmed, The Influence of pH and Chloride Concentration on the Corrosion Behaviour of AISI 316L Steel in Aqueous Solutions, Corrosion Science, Vol 33, (No. 11), Pergamon Press Ltd., UK, 1992, ",,
Sodium Chloride,Stainless steels,Austenitic,316,,,Pitting .05 (2),S31600,pH 7 Static exposure,3,20-80,,112 d,187.0,"A.U. Malik, P.C. Mayan Kutty, N.A. Siddiqi, I.N. Anduani, and S. Ahmed, The Influence of pH and Chloride Concentration on the Corrosion Behaviour of AISI 316L Steel in Aqueous Solutions, Corrosion Science, Vol 33, (No. 11), Pergamon Press Ltd., UK, 1992, ",,
Sodium Chloride,Stainless steels,Austenitic,316,,,Pitting .05 (2),S31600,pH 9 Static exposure,3,20-80,,112 d,187.0,"A.U. Malik, P.C. Mayan Kutty, N.A. Siddiqi, I.N. Anduani, and S. Ahmed, The Influence of pH and Chloride Concentration on the Corrosion Behaviour of AISI 316L Steel in Aqueous Solutions, Corrosion Science, Vol 33, (No. 11), Pergamon Press Ltd., UK, 1992, ",,
Sodium Chloride,Stainless steels,Austenitic,316,max,0.1 max,,S31600,Tube liner Plus 0.5% acetic acid and 100 psi CO2.,5,,75-150,,235.0,"J.A. Colwell, C.J. Martin, and R.D. Mack, Evaluation of Full-Scale Sections of Bimetallic Tubing in Simulated Production Environments, Corrosion, Vol 45, (No. 5), NACE, May 1989, p 429-440",,
Sodium Chloride,Stainless steels,Austenitic,316,,1.3,Pitted,S31600,Tube liner Plus 0.5% acetic acid plus 1 psi H2 plus 100 psi CO2,,,75-400,,235.0,"J.A. Colwell, C.J. Martin, and R.D. Mack, Evaluation of Full-Scale Sections of Bimetallic Tubing in Simulated Production Environments, Corrosion, Vol 45, (No. 5), NACE, May 1989, p 429-440",,
Sodium Chloride,Stainless steels,Austenitic,316,A (Resistant),A (Resistant),Pitting,S31600,,Saturated,20,68,,253.0,"Chemical Resistance of REMANIT Stainless Steels, Thyssen Edelstahlwerke AG, March 1989",,A
Sodium Chloride,Stainless steels,Austenitic,316,A (Resistant),A (Resistant),Pitting,S31600,,,100,212,,253.0,"Chemical Resistance of REMANIT Stainless Steels, Thyssen Edelstahlwerke AG, March 1989",,A
Sodium Chloride,Stainless steels,Austenitic,316,B (Good),B (Good),Pitting,S31600,,Saturated,100,212,,253.0,"Chemical Resistance of REMANIT Stainless Steels, Thyssen Edelstahlwerke AG, March 1989",,B
Sodium Chloride,Stainless steels,Austenitic,317,4.8,190,,S31700,"Salt processing; no aeration; rapid agitation. Purified sodium chloride brine, acidified with hydrochloric acid to pH 3.5-4.5",,109,228,18 d,89.0,"A Guide to Corrosion Resistance, Climax Molybdenum Company, Greenwich, CT, 1981",4.8,
Sodium Chloride,Stainless steels,Austenitic,317,0.13,5.1,Slight pitting; crevice attack,S31700,"No agitation. Acidic salt stripping solution with 70 g/L chloride, 50 g/L sulfate, 20-25 g/L nitrate, 4-5 g/L thorium, 1 g/L ferric ion, sulfuric acid 0.1N , and pH approx. 0.5",10.5,31,86,21 d,89.0,"A Guide to Corrosion Resistance, Climax Molybdenum Company, Greenwich, CT, 1981",0.13,
Sodium Chloride,Stainless steels,Austenitic,317,0.018,0.7,,S31700,"Strong aeration; no agitation. Sodium chloride brine with 3 g/L calcium sulfate, 0.5 g/L sodium chlorate and traces of sodium hypochlorite and mercury",~23.6,65,149,31 d,89.0,"A Guide to Corrosion Resistance, Climax Molybdenum Company, Greenwich, CT, 1981",0.018,
Sodium Chloride,Stainless steels,Austenitic,321,A (Resistant),A (Resistant),Pitting,S32100,,Saturated,20,68,,253.0,"Chemical Resistance of REMANIT Stainless Steels, Thyssen Edelstahlwerke AG, March 1989",,A
Sodium Chloride,Stainless steels,Austenitic,321,B (Good),B (Good),Pitting,S32100,,,100,212,,253.0,"Chemical Resistance of REMANIT Stainless Steels, Thyssen Edelstahlwerke AG, March 1989",,B
Sodium Chloride,Stainless steels,Austenitic,321,B (Good),B (Good),Pitting,S32100,,Saturated,100,212,,253.0,"Chemical Resistance of REMANIT Stainless Steels, Thyssen Edelstahlwerke AG, March 1989",,B
Sodium Chloride,Stainless steels,Austenitic,347,A (Resistant),A (Resistant),Pitting,S34700,,Saturated,20,68,,253.0,"Chemical Resistance of REMANIT Stainless Steels, Thyssen Edelstahlwerke AG, March 1989",,A
Sodium Chloride,Stainless steels,Austenitic,347,B (Good),B (Good),Pitting,S34700,,,100,212,,253.0,"Chemical Resistance of REMANIT Stainless Steels, Thyssen Edelstahlwerke AG, March 1989",,B
Sodium Chloride,Stainless steels,Austenitic,347,B (Good),B (Good),Pitting,S34700,,Saturated,100,212,,253.0,"Chemical Resistance of REMANIT Stainless Steels, Thyssen Edelstahlwerke AG, March 1989",,B
Sodium Chloride,Stainless steels,Austenitic,"21Cr-9Ni-3Mo-N,V",,,No pitting,,"With 0.1 atm, H2S, 10 atn CO2",,100,,14 d,237.0,"T. Nakayama, K. Fujiwara, Y. Torii, and T. Inoue, Development of High-Strength, High-Corrosion-Resistant Austenitic Stainless Steel for Sour-Gas Service, Corrosion, Vol 45, (No. 9), NACE, September 1989, p 749-757",,
Sodium Chloride,Stainless steels,Austenitic,"21Cr-9Ni-3Mo-N,V",,,No pitting,,"With 0.1 atm, H2S, 10 atn CO2",,120,,14 d,237.0,"T. Nakayama, K. Fujiwara, Y. Torii, and T. Inoue, Development of High-Strength, High-Corrosion-Resistant Austenitic Stainless Steel for Sour-Gas Service, Corrosion, Vol 45, (No. 9), NACE, September 1989, p 749-757",,
Sodium Chloride,Stainless steels,Austenitic,"21Cr-9Ni-3Mo-N,V",,,Pitting 0.24 (10),,"With 0.1 atm, H2S, 10 atn CO2",,150,,14 d,237.0,"T. Nakayama, K. Fujiwara, Y. Torii, and T. Inoue, Development of High-Strength, High-Corrosion-Resistant Austenitic Stainless Steel for Sour-Gas Service, Corrosion, Vol 45, (No. 9), NACE, September 1989, p 749-757",,
Sodium Chloride,Stainless steels,Austenitic,304L,A (Resistant),A (Resistant),Pitting,S30403,,Saturated,20,68,,253.0,"Chemical Resistance of REMANIT Stainless Steels, Thyssen Edelstahlwerke AG, March 1989",,A
Sodium Chloride,Stainless steels,Austenitic,304L,B (Good),B (Good),Pitting,S30403,,,100,212,,253.0,"Chemical Resistance of REMANIT Stainless Steels, Thyssen Edelstahlwerke AG, March 1989",,B
Sodium Chloride,Stainless steels,Austenitic,304L,B (Good),B (Good),Pitting,S30403,,Saturated,100,212,,253.0,"Chemical Resistance of REMANIT Stainless Steels, Thyssen Edelstahlwerke AG, March 1989",,B
Sodium Chloride,Stainless steels,Austenitic,304LN,A (Resistant),A (Resistant),Pitting,S30453,,Saturated,20,68,,253.0,"Chemical Resistance of REMANIT Stainless Steels, Thyssen Edelstahlwerke AG, March 1989",,A
Sodium Chloride,Stainless steels,Austenitic,304LN,B (Good),B (Good),Pitting,S30453,,,100,212,,253.0,"Chemical Resistance of REMANIT Stainless Steels, Thyssen Edelstahlwerke AG, March 1989",,B
Sodium Chloride,Stainless steels,Austenitic,304LN,B (Good),B (Good),Pitting,S30453,,Saturated,100,212,,253.0,"Chemical Resistance of REMANIT Stainless Steels, Thyssen Edelstahlwerke AG, March 1989",,B
Sodium Chloride,Stainless steels,Austenitic,316F,A (Resistant),A (Resistant),Pitting,S31620,,Saturated,20,68,,253.0,"Chemical Resistance of REMANIT Stainless Steels, Thyssen Edelstahlwerke AG, March 1989",,A
Sodium Chloride,Stainless steels,Austenitic,316F,B (Good),B (Good),Pitting,S31620,,,100,212,,253.0,"Chemical Resistance of REMANIT Stainless Steels, Thyssen Edelstahlwerke AG, March 1989",,B
Sodium Chloride,Stainless steels,Austenitic,316F,B (Good),B (Good),Pitting,S31620,,Saturated,100,212,,253.0,"Chemical Resistance of REMANIT Stainless Steels, Thyssen Edelstahlwerke AG, March 1989",,B
Sodium Chloride,Stainless steels,Austenitic,316L,,,Pitting 0.15 (6),S31603,"With 0.1 atm, H2S, 10 atm CO2",,100,,14 d,237.0,"T. Nakayama, K. Fujiwara, Y. Torii, and T. Inoue, Development of High-Strength, High-Corrosion-Resistant Austenitic Stainless Steel for Sour-Gas Service, Corrosion, Vol 45, (No. 9), NACE, September 1989, p 749-757",,
Sodium Chloride,Stainless steels,Austenitic,316L,,,Pitting 0.47 (19),S31603,"With 0.1 atm, H2S, 10 atm CO2",,120,,14 d,237.0,"T. Nakayama, K. Fujiwara, Y. Torii, and T. Inoue, Development of High-Strength, High-Corrosion-Resistant Austenitic Stainless Steel for Sour-Gas Service, Corrosion, Vol 45, (No. 9), NACE, September 1989, p 749-757",,
Sodium Chloride,Stainless steels,Austenitic,316L,,,Pitting 1.08 (43),S31603,"With 0.1 atm, H2S, 10 atm CO2",,150,,14 d,237.0,"T. Nakayama, K. Fujiwara, Y. Torii, and T. Inoue, Development of High-Strength, High-Corrosion-Resistant Austenitic Stainless Steel for Sour-Gas Service, Corrosion, Vol 45, (No. 9), NACE, September 1989, p 749-757",,
Sodium Chloride,Stainless steels,Austenitic,316L,A (Resistant),A (Resistant),Pitting,S31603,,Saturated,20,68,,253.0,"Chemical Resistance of REMANIT Stainless Steels, Thyssen Edelstahlwerke AG, March 1989",,A
Sodium Chloride,Stainless steels,Austenitic,316LN,A (Resistant),A (Resistant),Pitting,S31653,,Saturated,20,68,,253.0,"Chemical Resistance of REMANIT Stainless Steels, Thyssen Edelstahlwerke AG, March 1989",,A
Sodium Chloride,Stainless steels,Austenitic,316LN,A (Resistant),A (Resistant),Pitting,S31653,,,100,212,,253.0,"Chemical Resistance of REMANIT Stainless Steels, Thyssen Edelstahlwerke AG, March 1989",,A
Sodium Chloride,Stainless steels,Austenitic,316LN,B (Good),B (Good),Pitting,S31653,,Saturated,100,212,,253.0,"Chemical Resistance of REMANIT Stainless Steels, Thyssen Edelstahlwerke AG, March 1989",,B
Sodium Chloride,Stainless steels,Austenitic,316Ti,A (Resistant),A (Resistant),Pitting,S31635,,Saturated,20,68,,253.0,"Chemical Resistance of REMANIT Stainless Steels, Thyssen Edelstahlwerke AG, March 1989",,A
Sodium Chloride,Stainless steels,Austenitic,316Ti,A (Resistant),A (Resistant),Pitting,S31635,,,100,212,,253.0,"Chemical Resistance of REMANIT Stainless Steels, Thyssen Edelstahlwerke AG, March 1989",,A
Sodium Chloride,Stainless steels,Austenitic,316Ti,B (Good),B (Good),Pitting,S31635,,Saturated,100,212,,253.0,"Chemical Resistance of REMANIT Stainless Steels, Thyssen Edelstahlwerke AG, March 1989",,B
Sodium Chloride,Stainless steels,Austenitic,317L,0.03,1,,S31703,,3,Boiling,Boiling,,169.0,"Allegheny Ludlum Corporation, 1984",0.03,
Sodium Chloride,Stainless steels,Austenitic,317L,A (Resistant),A (Resistant),Pitting,S31703,,Saturated,20,68,,253.0,"Chemical Resistance of REMANIT Stainless Steels, Thyssen Edelstahlwerke AG, March 1989",,A
Sodium Chloride,Stainless steels,Austenitic,317L,A (Resistant),A (Resistant),Pitting,S31703,,,100,212,,253.0,"Chemical Resistance of REMANIT Stainless Steels, Thyssen Edelstahlwerke AG, March 1989",,A
Sodium Chloride,Stainless steels,Austenitic,317L,B (Good),B (Good),Pitting,S31703,,Saturated,100,212,,253.0,"Chemical Resistance of REMANIT Stainless Steels, Thyssen Edelstahlwerke AG, March 1989",,B
Sodium Chloride,Stainless steels,Austenitic,317LN,A (Resistant),A (Resistant),Pitting,S31725,,Saturated,20,68,,253.0,"Chemical Resistance of REMANIT Stainless Steels, Thyssen Edelstahlwerke AG, March 1989",,A
Sodium Chloride,Stainless steels,Austenitic,317LN,A (Resistant),A (Resistant),Pitting,S31725,,,100,212,,253.0,"Chemical Resistance of REMANIT Stainless Steels, Thyssen Edelstahlwerke AG, March 1989",,A
Sodium Chloride,Stainless steels,Austenitic,317LN,B (Good),B (Good),Pitting,S31725,,Saturated,100,212,,253.0,"Chemical Resistance of REMANIT Stainless Steels, Thyssen Edelstahlwerke AG, March 1989",,B
Sodium Chloride,Stainless steels,Austenitic,Carpenter 20 Carpenter Technology Corp.,0.003 max,0.1 max,Crevice attack,,Slight to moderae aeration; slight to moderate agitation. Saturated sodium chloride brine,,71,160,204 d,89.0,"A Guide to Corrosion Resistance, Climax Molybdenum Company, Greenwich, CT, 1981",0.003,
Sodium Chloride,Stainless steels,Austenitic,Carpenter 20 Carpenter Technology Corp.,0.003 max,0.1 max,Crevice attack,,Slight to moderate aeration; slight to moderate agitation; cast specimens. Saturated sodium chloride brine,,71,160,204 d,89.0,"A Guide to Corrosion Resistance, Climax Molybdenum Company, Greenwich, CT, 1981",0.003,
Sodium Chloride,Stainless steels,Austenitic,Carpenter 20 Carpenter Technology Corp.,0.005,0.2,Severe pitting,,Strong aeration. Sodium chloride bittern (heat exchanger head),,76,169,168 d,89.0,"A Guide to Corrosion Resistance, Climax Molybdenum Company, Greenwich, CT, 1981",0.005,
Sodium Chloride,Stainless steels,Austenitic,Carpenter 20 Carpenter Technology Corp.,0.003 max,0.1 max,,,"Soap processing; slight to moderate aeration; rapid agitation. Plus sodium chloride, sodium sulfate, glycerine, pH 6-10 (vertical tube evaporator)",,60-66,140-150,1235 d,89.0,"A Guide to Corrosion Resistance, Climax Molybdenum Company, Greenwich, CT, 1981",0.003,
Sodium Chloride,Stainless steels,Austenitic,Carpenter 20 Carpenter Technology Corp.,0.003 max,0.1 max,,,"Soap processing; no aeration; no agitation. Saturated salt solution of glycerine and water, with 1-80% glycerine (Wooster-Sanger evaporator, vapors)",,60-104,140-220,91 d,89.0,"A Guide to Corrosion Resistance, Climax Molybdenum Company, Greenwich, CT, 1981",0.003,
Sodium Chloride,Stainless steels,Austenitic,Carpenter 20 Carpenter Technology Corp.,0.003 max,0.1 max,Crevice attack,,No aeration; rapid agitation. Plus 1% sodium hydroxide,4-5,104,220,58 d,89.0,"A Guide to Corrosion Resistance, Climax Molybdenum Company, Greenwich, CT, 1981",0.003,
Sodium Chloride,Stainless steels,Austenitic,Carpenter 20 Carpenter Technology Corp.,0.18,7,Slight pitting,,"No agitation. Acidic salt stripping solution with 70 g/L chloride, 50 g/L sulfate, 20-25 g/L nitrate, 4-5 g/L thorium, 1 g/L ferric ion, sulfuric acid 0.1N , and pH approx. 0.5",10.5,31,86,21 d,89.0,"A Guide to Corrosion Resistance, Climax Molybdenum Company, Greenwich, CT, 1981",0.18,
Sodium Chloride,Stainless steels,Austenitic,Carpenter 20 Carpenter Technology Corp.,0.1,4,Severe pitting; crevice attack,,"No aeration; rapid agitation. Sodium chloride bittern plus chloride ion 5N , 55 g/L sulfate ion, 41 g/L magnesium ion, sodium and potassium ions balance of cations, and pH 2-5 (heat exchanger)",~14,77,170,90 d,89.0,"A Guide to Corrosion Resistance, Climax Molybdenum Company, Greenwich, CT, 1981",0.1,
Sodium Chloride,Stainless steels,Austenitic,Carpenter 20 Carpenter Technology Corp.,0.003,0.1,Slight pitting,,"Labortory test; slight to moderate aeration; slight to moderate agitation. Plus 240 g/L ammonium perchlorate, 78 g/L sodium perchlorate, 2 g/L sodium chlorate, trace ammonium chloride and pH 4.8",~15.3,68-77,155-170,98 d,89.0,"A Guide to Corrosion Resistance, Climax Molybdenum Company, Greenwich, CT, 1981",0.003,
Sodium Chloride,Stainless steels,Austenitic,Carpenter 20 Carpenter Technology Corp.,0.015,0.6,Severe pitting; crevice attack,,"No aeration; rapid agitation. Sodium chloride brine with 30-50 g/L sodium chlorate, 1-1.5 ppm iron, 1-1.5 ppm mercury and 0.2% sodium hypochlorite as chlorine",~19,10,50,90 d,89.0,"A Guide to Corrosion Resistance, Climax Molybdenum Company, Greenwich, CT, 1981",0.015,
Sodium Chloride,Stainless steels,Austenitic,Carpenter 20 Carpenter Technology Corp.,0.003,0.1,,,"Strong aeration; rapid agitation. Sodium chloride solution with 39 g/L free ammonia, 1.5 g/L fixed ammonia as ammonium chloride, 19 g/L carbon dioxide, and 0.5 g/L hydrogen sulfide (piping)",~21.2,63,145,174 d,89.0,"A Guide to Corrosion Resistance, Climax Molybdenum Company, Greenwich, CT, 1981",0.003,
Sodium Chloride,Stainless steels,Austenitic,T-317L,0.03,1,,S31703,,3,Boiling,Boiling,,219.0,"R.M. Davison and James D. Redmond, Practical Guide to Using Duplex Stainless Steels, Materials Performance, NACE, USA, January 1990, p 57-62",0.03,
Sodium Chloride,Stainless steels,Duplex,329,A (Resistant),A (Resistant),Pitting,S32900,,Saturated,20,68,,253.0,"Chemical Resistance of REMANIT Stainless Steels, Thyssen Edelstahlwerke AG, March 1989",,A
Sodium Chloride,Stainless steels,Duplex,329,A (Resistant),A (Resistant),Pitting,S32900,,,100,212,,253.0,"Chemical Resistance of REMANIT Stainless Steels, Thyssen Edelstahlwerke AG, March 1989",,A
Sodium Chloride,Stainless steels,Duplex,329,B (Good),B (Good),Pitting,S32900,,Saturated,100,212,,253.0,"Chemical Resistance of REMANIT Stainless Steels, Thyssen Edelstahlwerke AG, March 1989",,B
Sodium Chloride,Stainless steels,Duplex,2205,0.003 max,0.1 max,,S31803,,3,Boiling,Boiling,,169.0,"Allegheny Ludlum Corporation, 1984",0.003,
Sodium Chloride,Stainless steels,Duplex,2205,.003 max,0.1 max,,S31803,"Sweet well production fluid, in equilibrium with 1200 psi CO2",5,150,,30 d,207.0,"S.M. Wilhelm, Galvanic Corrosion in Oil and Gas Production: Part 1 - Laboratory Studies, Corrosion, Vol 48, (No. 8), NACE, USA, 1992, p 691-703",0.003,
Sodium Chloride,Stainless steels,Duplex,2205,0.006,0.25,,S31803,Sour well production fluid in equilibrium with 1 psi H2S and 1200 psi CO2,25,200,,30 d,207.0,"S.M. Wilhelm, Galvanic Corrosion in Oil and Gas Production: Part 1 - Laboratory Studies, Corrosion, Vol 48, (No. 8), NACE, USA, 1992, p 691-703",0.006,
Sodium Chloride,Stainless steels,Duplex,2205,,,No pitting,S31803,"With 0.1 atm, H2S, 10 atm CO2",,100,,14 d,237.0,"T. Nakayama, K. Fujiwara, Y. Torii, and T. Inoue, Development of High-Strength, High-Corrosion-Resistant Austenitic Stainless Steel for Sour-Gas Service, Corrosion, Vol 45, (No. 9), NACE, September 1989, p 749-757",,
Sodium Chloride,Stainless steels,Duplex,2205,,,Pitting 0.15 (6),S31803,"With 0.1 atm, H2S, 10 atm CO2",,120,,14 d,237.0,"T. Nakayama, K. Fujiwara, Y. Torii, and T. Inoue, Development of High-Strength, High-Corrosion-Resistant Austenitic Stainless Steel for Sour-Gas Service, Corrosion, Vol 45, (No. 9), NACE, September 1989, p 749-757",,
Sodium Chloride,Stainless steels,Duplex,2205,,,Pitting 0.39 (16),S31803,"With 0.1 atm, H2S, 10 atm CO2",,150,,14 d,237.0,"T. Nakayama, K. Fujiwara, Y. Torii, and T. Inoue, Development of High-Strength, High-Corrosion-Resistant Austenitic Stainless Steel for Sour-Gas Service, Corrosion, Vol 45, (No. 9), NACE, September 1989, p 749-757",,
Sodium Chloride,Stainless steels,Duplex,AL 2205,0.003,0.1,,S31803,,3,Boiling,Boiling,,219.0,"R.M. Davison and James D. Redmond, Practical Guide to Using Duplex Stainless Steels, Materials Performance, NACE, USA, January 1990, p 57-62",0.003,
Sodium Chloride,Stainless steels,Duplex,F51,A (Resistant),A (Resistant),Pitting,S31803,,Saturated,20,68,,253.0,"Chemical Resistance of REMANIT Stainless Steels, Thyssen Edelstahlwerke AG, March 1989",,A
Sodium Chloride,Stainless steels,Duplex,F51,A (Resistant),A (Resistant),Pitting,S31803,,,100,212,,253.0,"Chemical Resistance of REMANIT Stainless Steels, Thyssen Edelstahlwerke AG, March 1989",,A
Sodium Chloride,Stainless steels,Duplex,F51,B (Good),B (Good),Pitting,S31803,,Saturated,100,212,,253.0,"Chemical Resistance of REMANIT Stainless Steels, Thyssen Edelstahlwerke AG, March 1989",,B
Sodium Chloride,Stainless steels,Duplex,Ferralium,0.01,0.4,,S32550,,3,Boiling,Boiling,,51.0,"R.M. Davidson and J.D. Redmond, The Application of Ferritic and Duplex Stainless Steels, Second Symposium on Shell and Tube Heat Exchangers, W.R. Apblett, Jr., Ed., American Society for Metals, Metals Park, OH, 1982, p 86",0.01,
Sodium Chloride,Stainless steels,Duplex,Ferralium,0.01,0.4,,S32550,Plus 20 ppm Cu++,3,Room,Room,,51.0,"R.M. Davidson and J.D. Redmond, The Application of Ferritic and Duplex Stainless Steels, Second Symposium on Shell and Tube Heat Exchangers, W.R. Apblett, Jr., Ed., American Society for Metals, Metals Park, OH, 1982, p 86",0.01,
Sodium Chloride,Stainless steels,Duplex,Ferralium,0.01,0.4,,S32550,,3,Boiling,Boiling,,169.0,"Allegheny Ludlum Corporation, 1984",0.01,
Sodium Chloride,Stainless steels,Duplex,Ferralium 255,0.01,0.4,,S32550,,3,Boiling,Boiling,,219.0,"R.M. Davison and James D. Redmond, Practical Guide to Using Duplex Stainless Steels, Materials Performance, NACE, USA, January 1990, p 57-62",0.01,
Sodium Chloride,Stainless steels,Ferritic,405,B (Good),B (Good),Pitting,S40500,,Saturated,20,68,,253.0,"Chemical Resistance of REMANIT Stainless Steels, Thyssen Edelstahlwerke AG, March 1989",,B
Sodium Chloride,Stainless steels,Ferritic,405,C (Questionable),C (Questionable),Pitting,S40500,,,100,212,,253.0,"Chemical Resistance of REMANIT Stainless Steels, Thyssen Edelstahlwerke AG, March 1989",,C
Sodium Chloride,Stainless steels,Ferritic,405,D (Poor),D (Poor),Pitting,S40500,,Saturated,100,212,,253.0,"Chemical Resistance of REMANIT Stainless Steels, Thyssen Edelstahlwerke AG, March 1989",,D
Sodium Chloride,Stainless steels,Ferritic,409,B (Good),B (Good),Pitting,S40900,,Saturated,20,68,,253.0,"Chemical Resistance of REMANIT Stainless Steels, Thyssen Edelstahlwerke AG, March 1989",,B
Sodium Chloride,Stainless steels,Ferritic,409,C (Questionable),C (Questionable),Pitting,S40900,,,100,212,,253.0,"Chemical Resistance of REMANIT Stainless Steels, Thyssen Edelstahlwerke AG, March 1989",,C
Sodium Chloride,Stainless steels,Ferritic,409,D (Poor),D (Poor),Pitting,S40900,,Saturated,100,212,,253.0,"Chemical Resistance of REMANIT Stainless Steels, Thyssen Edelstahlwerke AG, March 1989",,D
Sodium Chloride,Stainless steels,Ferritic,430,A (Resistant),A (Resistant),Pitting,S43000,,Saturated,20,68,,253.0,"Chemical Resistance of REMANIT Stainless Steels, Thyssen Edelstahlwerke AG, March 1989",,A
Sodium Chloride,Stainless steels,Ferritic,430,A (Resistant),A (Resistant),Pitting,S43000,,,100,212,,253.0,"Chemical Resistance of REMANIT Stainless Steels, Thyssen Edelstahlwerke AG, March 1989",,A
Sodium Chloride,Stainless steels,Ferritic,430,C (Questionable),C (Questionable),Pitting,S43000,,Saturated,100,212,,253.0,"Chemical Resistance of REMANIT Stainless Steels, Thyssen Edelstahlwerke AG, March 1989",,C
Sodium Chloride,Stainless steels,Ferritic,434,A (Resistant),A (Resistant),Pitting,S43400,,Saturated,20,68,,253.0,"Chemical Resistance of REMANIT Stainless Steels, Thyssen Edelstahlwerke AG, March 1989",,A
Sodium Chloride,Stainless steels,Ferritic,434,A (Resistant),A (Resistant),Pitting,S43400,,,100,212,,253.0,"Chemical Resistance of REMANIT Stainless Steels, Thyssen Edelstahlwerke AG, March 1989",,A
Sodium Chloride,Stainless steels,Ferritic,434,B (Good),B (Good),Pitting,S43400,,Saturated,100,212,,253.0,"Chemical Resistance of REMANIT Stainless Steels, Thyssen Edelstahlwerke AG, March 1989",,B
Sodium Chloride,Stainless steels,Martensitic,403,B (Good),B (Good),Pitting,S40300,,Saturated,20,68,,253.0,"Chemical Resistance of REMANIT Stainless Steels, Thyssen Edelstahlwerke AG, March 1989",,B
Sodium Chloride,Stainless steels,Martensitic,403,C (Questionable),C (Questionable),Pitting,S40300,,,100,212,,253.0,"Chemical Resistance of REMANIT Stainless Steels, Thyssen Edelstahlwerke AG, March 1989",,C
Sodium Chloride,Stainless steels,Martensitic,403,D (Poor),D (Poor),Pitting,S40300,,Saturated,100,212,,253.0,"Chemical Resistance of REMANIT Stainless Steels, Thyssen Edelstahlwerke AG, March 1989",,D
Sodium Chloride,Stainless steels,Martensitic,410,B (Good),B (Good),Pitting,S41000,,Saturated,20,68,,253.0,"Chemical Resistance of REMANIT Stainless Steels, Thyssen Edelstahlwerke AG, March 1989",,B
Sodium Chloride,Stainless steels,Martensitic,410,C (Questionable),C (Questionable),Pitting,S41000,,,100,212,,253.0,"Chemical Resistance of REMANIT Stainless Steels, Thyssen Edelstahlwerke AG, March 1989",,C
Sodium Chloride,Stainless steels,Martensitic,410,D (Poor),D (Poor),Pitting,S41000,,Saturated,100,212,,253.0,"Chemical Resistance of REMANIT Stainless Steels, Thyssen Edelstahlwerke AG, March 1989",,D
Sodium Chloride,Stainless steels,Martensitic,416,B (Good),B (Good),Pitting,S41600,,Saturated,20,68,,253.0,"Chemical Resistance of REMANIT Stainless Steels, Thyssen Edelstahlwerke AG, March 1989",,B
Sodium Chloride,Stainless steels,Martensitic,416,C (Questionable),C (Questionable),Pitting,S41600,,,100,212,,253.0,"Chemical Resistance of REMANIT Stainless Steels, Thyssen Edelstahlwerke AG, March 1989",,C
Sodium Chloride,Stainless steels,Martensitic,416,D (Poor),D (Poor),Pitting,S41600,,Saturated,100,212,,253.0,"Chemical Resistance of REMANIT Stainless Steels, Thyssen Edelstahlwerke AG, March 1989",,D
Sodium Chloride,Stainless steels,Martensitic,420,B (Good),B (Good),Pitting,S42000,,Saturated,20,68,,253.0,"Chemical Resistance of REMANIT Stainless Steels, Thyssen Edelstahlwerke AG, March 1989",,B
Sodium Chloride,Stainless steels,Martensitic,420,C (Questionable),C (Questionable),Pitting,S42000,,,100,212,,253.0,"Chemical Resistance of REMANIT Stainless Steels, Thyssen Edelstahlwerke AG, March 1989",,C
Sodium Chloride,Stainless steels,Martensitic,420,D (Poor),D (Poor),Pitting,S42000,,Saturated,100,212,,253.0,"Chemical Resistance of REMANIT Stainless Steels, Thyssen Edelstahlwerke AG, March 1989",,D
Sodium Chloride,Stainless steels,Martensitic,13Cr steel,0.44,17.7,,S41000,"16Ni, 8Cr, 5Si, 1Cu",5,150,,30 d,207.0,"S.M. Wilhelm, Galvanic Corrosion in Oil and Gas Production: Part 1 - Laboratory Studies, Corrosion, Vol 48, (No. 8), NACE, USA, 1992, p 691-703",0.44,
Sodium Chloride,Stainless steels,Martensitic,13Cr steel,0.32,12.9,Pitting,S41000,"16Ni, 8Cr, 5Si, 1Cu, 1Mo",25,200,,30 d,207.0,"S.M. Wilhelm, Galvanic Corrosion in Oil and Gas Production: Part 1 - Laboratory Studies, Corrosion, Vol 48, (No. 8), NACE, USA, 1992, p 691-703",0.32,
Sodium Chloride,Stainless steels,Precipitation hardening,AM-363,D (Poor),D (Poor),,S36300,,,Room,Room,,120.0,Allegheny Ludlum Steel Corp.,,D
Sodium Nitrite,Stainless steels,Martensitic,410,A (Resistant),A (Resistant),,S41000,,,Room,Room,,121.0,"Cyclops Corp., Universal-Cyclops Specialty Steel Division",,A
Sodium Chlorite,Stainless steels,Austenitic,301,C (Questionable),C (Questionable),Pitting,S30100,,5,20,68,,253.0,"Chemical Resistance of REMANIT Stainless Steels, Thyssen Edelstahlwerke AG, March 1989",,C
Sodium Chlorite,Stainless steels,Austenitic,301,D (Poor),D (Poor),Pitting,S30100,,5,Boiling,Boiling,,253.0,"Chemical Resistance of REMANIT Stainless Steels, Thyssen Edelstahlwerke AG, March 1989",,D
Sodium Chlorite,Stainless steels,Austenitic,302,C (Questionable),C (Questionable),Pitting,S30200,,5,20,68,,253.0,"Chemical Resistance of REMANIT Stainless Steels, Thyssen Edelstahlwerke AG, March 1989",,C
Sodium Chlorite,Stainless steels,Austenitic,302,D (Poor),D (Poor),Pitting,S30200,,5,Boiling,Boiling,,253.0,"Chemical Resistance of REMANIT Stainless Steels, Thyssen Edelstahlwerke AG, March 1989",,D
Sodium Chlorite,Stainless steels,Austenitic,303,C (Questionable),C (Questionable),Pitting,S30300,,5,20,68,,253.0,"Chemical Resistance of REMANIT Stainless Steels, Thyssen Edelstahlwerke AG, March 1989",,C
Sodium Chlorite,Stainless steels,Austenitic,303,D (Poor),D (Poor),Pitting,S30300,,5,Boiling,Boiling,,253.0,"Chemical Resistance of REMANIT Stainless Steels, Thyssen Edelstahlwerke AG, March 1989",,D
Sodium Chlorite,Stainless steels,Austenitic,304,C (Questionable),C (Questionable),Pitting,S30400,,5,20,68,,253.0,"Chemical Resistance of REMANIT Stainless Steels, Thyssen Edelstahlwerke AG, March 1989",,C
Sodium Chlorite,Stainless steels,Austenitic,304,D (Poor),D (Poor),Pitting,S30400,,5,Boiling,Boiling,,253.0,"Chemical Resistance of REMANIT Stainless Steels, Thyssen Edelstahlwerke AG, March 1989",,D
Sodium Chlorite,Stainless steels,Austenitic,316,C (Questionable),C (Questionable),Pitting,S31600,,5,20,68,,253.0,"Chemical Resistance of REMANIT Stainless Steels, Thyssen Edelstahlwerke AG, March 1989",,C
Sodium Chlorite,Stainless steels,Austenitic,316,C (Questionable),C (Questionable),Pitting,S31600,,5,Boiling,Boiling,,253.0,"Chemical Resistance of REMANIT Stainless Steels, Thyssen Edelstahlwerke AG, March 1989",,C
Sodium Chlorite,Stainless steels,Austenitic,321,C (Questionable),C (Questionable),Pitting,S32100,,5,20,68,,253.0,"Chemical Resistance of REMANIT Stainless Steels, Thyssen Edelstahlwerke AG, March 1989",,C
Sodium Chlorite,Stainless steels,Austenitic,321,D (Poor),D (Poor),Pitting,S32100,,5,Boiling,Boiling,,253.0,"Chemical Resistance of REMANIT Stainless Steels, Thyssen Edelstahlwerke AG, March 1989",,D
Sodium Chlorite,Stainless steels,Austenitic,347,C (Questionable),C (Questionable),Pitting,S34700,,5,20,68,,253.0,"Chemical Resistance of REMANIT Stainless Steels, Thyssen Edelstahlwerke AG, March 1989",,C
Sodium Chlorite,Stainless steels,Austenitic,347,D (Poor),D (Poor),Pitting,S34700,,5,Boiling,Boiling,,253.0,"Chemical Resistance of REMANIT Stainless Steels, Thyssen Edelstahlwerke AG, March 1989",,D
Sodium Chlorite,Stainless steels,Austenitic,304L,C (Questionable),C (Questionable),Pitting,S30403,,5,20,68,,253.0,"Chemical Resistance of REMANIT Stainless Steels, Thyssen Edelstahlwerke AG, March 1989",,C
Sodium Chlorite,Stainless steels,Austenitic,304L,D (Poor),D (Poor),Pitting,S30403,,5,Boiling,Boiling,,253.0,"Chemical Resistance of REMANIT Stainless Steels, Thyssen Edelstahlwerke AG, March 1989",,D
Sodium Chlorite,Stainless steels,Austenitic,304LN,C (Questionable),C (Questionable),Pitting,S30453,,5,20,68,,253.0,"Chemical Resistance of REMANIT Stainless Steels, Thyssen Edelstahlwerke AG, March 1989",,C
Sodium Chlorite,Stainless steels,Austenitic,304LN,D (Poor),D (Poor),Pitting,S30453,,5,Boiling,Boiling,,253.0,"Chemical Resistance of REMANIT Stainless Steels, Thyssen Edelstahlwerke AG, March 1989",,D
Sodium Chlorite,Stainless steels,Austenitic,316F,C (Questionable),C (Questionable),Pitting,S31620,,5,20,68,,253.0,"Chemical Resistance of REMANIT Stainless Steels, Thyssen Edelstahlwerke AG, March 1989",,C
Sodium Chlorite,Stainless steels,Austenitic,316F,D (Poor),D (Poor),Pitting,S31620,,5,Boiling,Boiling,,253.0,"Chemical Resistance of REMANIT Stainless Steels, Thyssen Edelstahlwerke AG, March 1989",,D
Sodium Chlorite,Stainless steels,Austenitic,316L,C (Questionable),C (Questionable),Pitting,S31603,,5,20,68,,253.0,"Chemical Resistance of REMANIT Stainless Steels, Thyssen Edelstahlwerke AG, March 1989",,C
Sodium Chlorite,Stainless steels,Austenitic,316L,C (Questionable),C (Questionable),Pitting,S31603,,5,Boiling,Boiling,,253.0,"Chemical Resistance of REMANIT Stainless Steels, Thyssen Edelstahlwerke AG, March 1989",,C
Sodium Chlorite,Stainless steels,Austenitic,316LN,C (Questionable),C (Questionable),Pitting,S31653,,5,20,68,,253.0,"Chemical Resistance of REMANIT Stainless Steels, Thyssen Edelstahlwerke AG, March 1989",,C
Sodium Chlorite,Stainless steels,Austenitic,316LN,C (Questionable),C (Questionable),Pitting,S31653,,5,Boiling,Boiling,,253.0,"Chemical Resistance of REMANIT Stainless Steels, Thyssen Edelstahlwerke AG, March 1989",,C
Sodium Chlorite,Stainless steels,Austenitic,316Ti,C (Questionable),C (Questionable),Pitting,S31635,,5,20,68,,253.0,"Chemical Resistance of REMANIT Stainless Steels, Thyssen Edelstahlwerke AG, March 1989",,C
Sodium Nitrite,Stainless steels,Prepcipitation hardening,AM-363,A (Resistant),A (Resistant),,S36300,,,Room,Room,,120.0,Allegheny Ludlum Steel Corp.,,A
Sodium Chlorite,Stainless steels,Austenitic,316Ti,C (Questionable),C (Questionable),Pitting,S31635,,5,Boiling,Boiling,,253.0,"Chemical Resistance of REMANIT Stainless Steels, Thyssen Edelstahlwerke AG, March 1989",,C
Sodium Chlorite,Stainless steels,Austenitic,317L,C (Questionable),C (Questionable),Pitting,S31703,,5,20,68,,253.0,"Chemical Resistance of REMANIT Stainless Steels, Thyssen Edelstahlwerke AG, March 1989",,C
Sodium Chlorite,Stainless steels,Austenitic,317L,C (Questionable),C (Questionable),Pitting,S31703,,5,Boiling,Boiling,,253.0,"Chemical Resistance of REMANIT Stainless Steels, Thyssen Edelstahlwerke AG, March 1989",,C
Sodium Chlorite,Stainless steels,Austenitic,317LN,C (Questionable),C (Questionable),Pitting,S31725,,5,20,68,,253.0,"Chemical Resistance of REMANIT Stainless Steels, Thyssen Edelstahlwerke AG, March 1989",,C
Sodium Chlorite,Stainless steels,Austenitic,317LN,C (Questionable),C (Questionable),Pitting,S31725,,5,Boiling,Boiling,,253.0,"Chemical Resistance of REMANIT Stainless Steels, Thyssen Edelstahlwerke AG, March 1989",,C
Sodium Chlorite,Stainless steels,Duplex,329,C (Questionable),C (Questionable),Pitting,S32900,,5,20,68,,253.0,"Chemical Resistance of REMANIT Stainless Steels, Thyssen Edelstahlwerke AG, March 1989",,C
Sodium Chlorite,Stainless steels,Duplex,329,C (Questionable),C (Questionable),Pitting,S32900,,5,Boiling,Boiling,,253.0,"Chemical Resistance of REMANIT Stainless Steels, Thyssen Edelstahlwerke AG, March 1989",,C
Sodium Chlorite,Stainless steels,Duplex,F51,C (Questionable),C (Questionable),Pitting,S31803,,5,20,68,,253.0,"Chemical Resistance of REMANIT Stainless Steels, Thyssen Edelstahlwerke AG, March 1989",,C
Sodium Chlorite,Stainless steels,Duplex,F51,C (Questionable),C (Questionable),Pitting,S31803,,5,Boiling,Boiling,,253.0,"Chemical Resistance of REMANIT Stainless Steels, Thyssen Edelstahlwerke AG, March 1989",,C
Sodium Fluoride,Aluminum and alloys,Aluminum-zinc,7075-T6,0.03,1.2,,A97075,,0.04,22,72,14 d,257.0,"Corrosion Handbook, Vol 1, Dieter Behrens, Ed., DECHEMA, Germany, 1987",0.03,
Sodium Fluoride,Aluminum and alloys,Aluminum-zinc,7075-T6,0.15,5.9,,A97075,,0.41,22,72,14 d,257.0,"Corrosion Handbook, Vol 1, Dieter Behrens, Ed., DECHEMA, Germany, 1987",0.15,
Sodium Fluoride,Aluminum and alloys,Aluminum-zinc,7075-T6,0.006,0.2,,A97075,,4.1,22,72,14 d,257.0,"Corrosion Handbook, Vol 1, Dieter Behrens, Ed., DECHEMA, Germany, 1987",0.006,
Sodium Fluoride,Miscellaneous,Magnesium and alloys,Magnesium,A (Resistant),A (Resistant),,,,All,Room,Room,,119.0,"Dow Chemical Co., Midland, MI",,A
Sodium Fluoride,Miscellaneous,Magnesium and alloys,Magnesium,,,,,"Specimen size, 75x25x1.5 mm (3x1x0.06 in.); surface preparation, HNO3 pickling; volume of testing solution, 100 ml. Specimens were alternately immersed 30 s in solution and held 2 min in air",3,35,95,7 d,12.0,"Metals Handbook, Ninth Edition, Vol 2, Properties and Selection: Nonferrous Alloys and Pure Metals, American Society for Metals, Metals Park, OH, 1979, p 601",,
Sodium Fluoride,Nickel and alloys,Nickel-chromium-iron-molybdenum,Alloy 825,.003 max,0.1 max,,N08825,"Metal processing; no aeration; no agitation. Plus aluminum fluoride, sodium sulfate, sodium carbonate, sodium bicarbonate, air water, aluminum oxide, pH 9",,30,87,69 d,89.0,"A Guide to Corrosion Resistance, Climax Molybdenum Company, Greenwich, CT, 1981",0.003,
