Repository: wfreinhart/matse219

# MATSE 219: Materials Informatics

Auto-generated from the private authoring repo (matse219-instructor). Do not edit here directly -- changes are overwritten on the next publish run.

## Lectures

- [Lecture01](https://colab.research.google.com/github/wfreinhart/matse219/blob/staging/notebooks/Lecture01.ipynb)
- [Lecture02](https://colab.research.google.com/github/wfreinhart/matse219/blob/staging/notebooks/Lecture02.ipynb)
- [Lecture03](https://colab.research.google.com/github/wfreinhart/matse219/blob/staging/notebooks/Lecture03.ipynb)
- [Lecture04](https://colab.research.google.com/github/wfreinhart/matse219/blob/staging/notebooks/Lecture04.ipynb)

File: datasets/corrosion.csv (part 106 of 142)
Environment,Material Group,Material Family,Material,Rate (mm/yr) or Rating,Rate (mils/yr) or Rating,Localized Attack,UNS,Condition/Comment,Concentration (Vol %),Temperature (deg C),Temperature (deg F),Duration,Reference #,Reference,rate_mm_yr_numeric,rate_letter_grade
Sodium Fluoride,Refractory metals and alloys,Titanium and alloys,Titanium,0.008,0.32,,,,Saturated,Room,Room,,90.0,"N.D. Tomashov and P.M. Altovskii, Corrosion and Protection of Titanium, Government Scientific-Technical Publication of Machine-Building Literature (Russian translation), 1963; L.C. Covington and R.W. Schultz, Corrosion of Resistance of Titanium, TIMET Cor",0.008,
Sodium Fluoride,Refractory metals and alloys,Titanium and alloys,Titanium,0.001,0.04,,,pH 7,1,Boiling,Boiling,,90.0,"N.D. Tomashov and P.M. Altovskii, Corrosion and Protection of Titanium, Government Scientific-Technical Publication of Machine-Building Literature (Russian translation), 1963; L.C. Covington and R.W. Schultz, Corrosion of Resistance of Titanium, TIMET Cor",0.001,
Sodium Fluoride,Refractory metals and alloys,Titanium and alloys,Titanium,0.001,0.04,,,pH 10,1,Boiling,Boiling,,90.0,"N.D. Tomashov and P.M. Altovskii, Corrosion and Protection of Titanium, Government Scientific-Technical Publication of Machine-Building Literature (Russian translation), 1963; L.C. Covington and R.W. Schultz, Corrosion of Resistance of Titanium, TIMET Cor",0.001,
Sodium Fluoride,Refractory metals and alloys,Titanium and alloys,Titanium,0,0,,,pH 7,1,204,399,,90.0,"N.D. Tomashov and P.M. Altovskii, Corrosion and Protection of Titanium, Government Scientific-Technical Publication of Machine-Building Literature (Russian translation), 1963; L.C. Covington and R.W. Schultz, Corrosion of Resistance of Titanium, TIMET Cor",0.0,
Sodium Fluoride,Refractory metals and alloys,Titanium and alloys,"Titanium, grade 12",0.001,0.039,,R53400,pH 7,1,Boiling,Boiling,,33.0,"R.W. Schultz and J.S. Grauman, Fundamental Corrosion Characterization of High-Strength Titanium Alloys, in Industrial Applications of Titanium and Zirconium: Fourth Volume, STP 917, ASTM, Philadelphia, 1986, p 130-143; L.C. Covington and R.W. Schultz, Cor",0.001,
Sodium Fluoride,Refractory metals and alloys,Titanium and alloys,"Titanium, grade 7",0.002,0.07,,R52400,pH 7,1,Boiling,Boiling,,33.0,"R.W. Schultz and J.S. Grauman, Fundamental Corrosion Characterization of High-Strength Titanium Alloys, in Industrial Applications of Titanium and Zirconium: Fourth Volume, STP 917, ASTM, Philadelphia, 1986, p 130-143; L.C. Covington and R.W. Schultz, Cor",0.002,
Sodium Fluoride,Refractory metals and alloys,Zirconium and alloys,Zirconium,A (Resistant),A (Resistant),,R60702,,Saturated,28,82,,15.0,"Metals Handbook, Ninth Edition, Vol 13, Corrosion, ASM International, Metals Park, OH, 1987, p 711-715",,A
Sodium Fluoride,Refractory metals and alloys,Zirconium and alloys,Zirconium,1.3 min,50 min,,R60702,,Saturated,90,195,,15.0,"Metals Handbook, Ninth Edition, Vol 13, Corrosion, ASM International, Metals Park, OH, 1987, p 711-715",1.3,
Sodium Fluoride,Stainless steels,Austenitic,316,A (Resistant),A (Resistant),,S31600,,5,20,68,,253.0,"Chemical Resistance of REMANIT Stainless Steels, Thyssen Edelstahlwerke AG, March 1989",,A
Sodium Fluoride,Stainless steels,Austenitic,317,.003 max,0.1 max,,S31700,"Metal processing; no aeration; no agitation. Plus aluminum fluoride, sodium sulfate, sodium carbonate, sodium bicarbonate, air, water, aluminum oxide, pH 9.",,30,87,69 d,89.0,"A Guide to Corrosion Resistance, Climax Molybdenum Company, Greenwich, CT, 1981",0.003,
Sodium Fluoride,Stainless steels,Austenitic,316L,A (Resistant),A (Resistant),,S31603,,5,20,68,,253.0,"Chemical Resistance of REMANIT Stainless Steels, Thyssen Edelstahlwerke AG, March 1989",,A
Sodium Fluoride,Stainless steels,Austenitic,316LN,A (Resistant),A (Resistant),,S31653,,5,20,68,,253.0,"Chemical Resistance of REMANIT Stainless Steels, Thyssen Edelstahlwerke AG, March 1989",,A
Sodium Fluoride,Stainless steels,Austenitic,316Ti,A (Resistant),A (Resistant),,S31635,,5,20,68,,253.0,"Chemical Resistance of REMANIT Stainless Steels, Thyssen Edelstahlwerke AG, March 1989",,A
Sodium Fluoride,Stainless steels,Austenitic,317L,A (Resistant),A (Resistant),,S31703,,5,20,68,,253.0,"Chemical Resistance of REMANIT Stainless Steels, Thyssen Edelstahlwerke AG, March 1989",,A
Sodium Fluoride,Stainless steels,Austenitic,317LN,A (Resistant),A (Resistant),,S31725,,5,20,68,,253.0,"Chemical Resistance of REMANIT Stainless Steels, Thyssen Edelstahlwerke AG, March 1989",,A
Sodium Fluoride,Stainless steels,Austenitic,"Carpenter 20 Carpenter Technology, Corp.",.003 max,0.1 max,,,"Metal processing; no aeration; no agitation. Plus aluminum fluoride, sodium sulfate, sodium carbonate, sodium bicarbonate, air water, aluminum oxide, pH 9",,30,87,69 d,89.0,"A Guide to Corrosion Resistance, Climax Molybdenum Company, Greenwich, CT, 1981",0.003,
Sodium Fluoride,Stainless steels,Duplex,329,A (Resistant),A (Resistant),,S32900,,5,20,68,,253.0,"Chemical Resistance of REMANIT Stainless Steels, Thyssen Edelstahlwerke AG, March 1989",,A
Sodium Fluoride,Stainless steels,Duplex,F51,A (Resistant),A (Resistant),,S31803,,5,20,68,,253.0,"Chemical Resistance of REMANIT Stainless Steels, Thyssen Edelstahlwerke AG, March 1989",,A
Sodium Fluoride,Stainless steels,Martensitic,410,B (Good),B (Good),,S41000,,,Room,Room,,121.0,"Cyclops Corp., Universal-Cyclops Specialty Steel Division",,B
Sodium Hydrogen Phosphate,Stainless steels,Austenitic,301,A (Resistant),A (Resistant),,S30100,,,Boiling,Boiling,,253.0,"Chemical Resistance of REMANIT Stainless Steels, Thyssen Edelstahlwerke AG, March 1989",,A
Sodium Hydrogen Phosphate,Stainless steels,Austenitic,302,A (Resistant),A (Resistant),,S30200,,,Boiling,Boiling,,253.0,"Chemical Resistance of REMANIT Stainless Steels, Thyssen Edelstahlwerke AG, March 1989",,A
Sodium Hydrogen Phosphate,Stainless steels,Austenitic,303,A (Resistant),A (Resistant),,S30300,,,Boiling,Boiling,,253.0,"Chemical Resistance of REMANIT Stainless Steels, Thyssen Edelstahlwerke AG, March 1989",,A
Sodium Hydrogen Phosphate,Stainless steels,Austenitic,303,A (Resistant),A (Resistant),,S30300,,,Boiling,Boiling,,253.0,"Chemical Resistance of REMANIT Stainless Steels, Thyssen Edelstahlwerke AG, March 1989",,A
Sodium Hydrogen Phosphate,Stainless steels,Austenitic,304,A (Resistant),A (Resistant),,S30400,,,Boiling,Boiling,,253.0,"Chemical Resistance of REMANIT Stainless Steels, Thyssen Edelstahlwerke AG, March 1989",,A
Sodium Hydrogen Phosphate,Stainless steels,Austenitic,316,A (Resistant),A (Resistant),,S31600,,,Boiling,Boiling,,253.0,"Chemical Resistance of REMANIT Stainless Steels, Thyssen Edelstahlwerke AG, March 1989",,A
Sodium Hydrogen Phosphate,Stainless steels,Austenitic,321,A (Resistant),A (Resistant),,S32100,,,Boiling,Boiling,,253.0,"Chemical Resistance of REMANIT Stainless Steels, Thyssen Edelstahlwerke AG, March 1989",,A
Sodium Hydrogen Phosphate,Stainless steels,Austenitic,347,A (Resistant),A (Resistant),,S34700,,,Boiling,Boiling,,253.0,"Chemical Resistance of REMANIT Stainless Steels, Thyssen Edelstahlwerke AG, March 1989",,A
Sodium Hydrogen Phosphate,Stainless steels,Austenitic,304L,A (Resistant),A (Resistant),,S30403,,,Boiling,Boiling,,253.0,"Chemical Resistance of REMANIT Stainless Steels, Thyssen Edelstahlwerke AG, March 1989",,A
Sodium Hydrogen Phosphate,Stainless steels,Austenitic,304LN,A (Resistant),A (Resistant),,S30453,,,Boiling,Boiling,,253.0,"Chemical Resistance of REMANIT Stainless Steels, Thyssen Edelstahlwerke AG, March 1989",,A
Sodium Hydrogen Phosphate,Stainless steels,Austenitic,316F,A (Resistant),A (Resistant),,S31620,,,Boiling,Boiling,,253.0,"Chemical Resistance of REMANIT Stainless Steels, Thyssen Edelstahlwerke AG, March 1989",,A
Sodium Hydrogen Phosphate,Stainless steels,Austenitic,316L,A (Resistant),A (Resistant),,S31603,,,Boiling,Boiling,,253.0,"Chemical Resistance of REMANIT Stainless Steels, Thyssen Edelstahlwerke AG, March 1989",,A
Sodium Hydrogen Phosphate,Stainless steels,Austenitic,316LN,A (Resistant),A (Resistant),,S31653,,,Boiling,Boiling,,253.0,"Chemical Resistance of REMANIT Stainless Steels, Thyssen Edelstahlwerke AG, March 1989",,A
Sodium Hydrogen Phosphate,Stainless steels,Austenitic,316Ti,A (Resistant),A (Resistant),,S31635,,,Boiling,Boiling,,253.0,"Chemical Resistance of REMANIT Stainless Steels, Thyssen Edelstahlwerke AG, March 1989",,A
Sodium Hydrogen Phosphate,Stainless steels,Austenitic,317L,A (Resistant),A (Resistant),,S31703,,,Boiling,Boiling,,253.0,"Chemical Resistance of REMANIT Stainless Steels, Thyssen Edelstahlwerke AG, March 1989",,A
Sodium Hydrogen Phosphate,Stainless steels,Austenitic,317LN,A (Resistant),A (Resistant),,S31725,,,Boiling,Boiling,,253.0,"Chemical Resistance of REMANIT Stainless Steels, Thyssen Edelstahlwerke AG, March 1989",,A
Sodium Hydrogen Phosphate,Stainless steels,Duplex,329,A (Resistant),A (Resistant),,S32900,,,Boiling,Boiling,,253.0,"Chemical Resistance of REMANIT Stainless Steels, Thyssen Edelstahlwerke AG, March 1989",,A
Sodium Hydrogen Phosphate,Stainless steels,Duplex,F51,A (Resistant),A (Resistant),,S31803,,,Boiling,Boiling,,253.0,"Chemical Resistance of REMANIT Stainless Steels, Thyssen Edelstahlwerke AG, March 1989",,A
Sodium Hydrogen Phosphate,Stainless steels,Ferritic,430,A (Resistant),A (Resistant),,S43000,,,Boiling,Boiling,,253.0,"Chemical Resistance of REMANIT Stainless Steels, Thyssen Edelstahlwerke AG, March 1989",,A
Sodium Hydrogen Phosphate,Stainless steels,Ferritic,434,A (Resistant),A (Resistant),,S43400,,,Boiling,Boiling,,253.0,"Chemical Resistance of REMANIT Stainless Steels, Thyssen Edelstahlwerke AG, March 1989",,A
Sodium Hydroxide,Aluminum and alloys,99.0% min Al,Pure Al,0.003,,,A91199,pH 8,,30,,80 d,202.0,"M.R. Tabrizi, S.B. Lyon, G.E. Thompson, and J.M. Ferguson, The Long-Term Corrosion of Aluminium in Alkaline Media, Corrosion Science, Vol 32, (No. 7), Pergamon Press plc, UK, 1991, p 733-742",0.003,
Sodium Hydroxide,Aluminum and alloys,99.0% min Al,Pure Al,0.004,,,A91199,pH 9,,30,,80 d,202.0,"M.R. Tabrizi, S.B. Lyon, G.E. Thompson, and J.M. Ferguson, The Long-Term Corrosion of Aluminium in Alkaline Media, Corrosion Science, Vol 32, (No. 7), Pergamon Press plc, UK, 1991, p 733-742",0.004,
Sodium Hydroxide,Aluminum and alloys,99.0% min Al,Pure Al,0.007,,,A91199,pH 10,,30,,80 d,202.0,"M.R. Tabrizi, S.B. Lyon, G.E. Thompson, and J.M. Ferguson, The Long-Term Corrosion of Aluminium in Alkaline Media, Corrosion Science, Vol 32, (No. 7), Pergamon Press plc, UK, 1991, p 733-742",0.007,
Sodium Hydroxide,Aluminum and alloys,99.0% min Al,Pure Al,0.009,,,A91199,pH 11,,30,,80 d,202.0,"M.R. Tabrizi, S.B. Lyon, G.E. Thompson, and J.M. Ferguson, The Long-Term Corrosion of Aluminium in Alkaline Media, Corrosion Science, Vol 32, (No. 7), Pergamon Press plc, UK, 1991, p 733-742",0.009,
Sodium Hydroxide,Aluminum and alloys,99.0% min Al,Pure Al,0.052,,,A91199,pH 12,,30,,80 d,202.0,"M.R. Tabrizi, S.B. Lyon, G.E. Thompson, and J.M. Ferguson, The Long-Term Corrosion of Aluminium in Alkaline Media, Corrosion Science, Vol 32, (No. 7), Pergamon Press plc, UK, 1991, p 733-742",0.052,
Sodium Hydroxide,Aluminum and alloys,99.0% min Al,Pure Al,0.003,,,A91199,pH 8,,60,,80 d,202.0,"M.R. Tabrizi, S.B. Lyon, G.E. Thompson, and J.M. Ferguson, The Long-Term Corrosion of Aluminium in Alkaline Media, Corrosion Science, Vol 32, (No. 7), Pergamon Press plc, UK, 1991, p 733-742",0.003,
Sodium Hydroxide,Aluminum and alloys,99.0% min Al,Pure Al,0.003,,,A91199,pH 9,,60,,80 d,202.0,"M.R. Tabrizi, S.B. Lyon, G.E. Thompson, and J.M. Ferguson, The Long-Term Corrosion of Aluminium in Alkaline Media, Corrosion Science, Vol 32, (No. 7), Pergamon Press plc, UK, 1991, p 733-742",0.003,
Sodium Hydroxide,Aluminum and alloys,99.0% min Al,Pure Al,0.16,,,A91199,pH 10,,60,,80 d,202.0,"M.R. Tabrizi, S.B. Lyon, G.E. Thompson, and J.M. Ferguson, The Long-Term Corrosion of Aluminium in Alkaline Media, Corrosion Science, Vol 32, (No. 7), Pergamon Press plc, UK, 1991, p 733-742",0.16,
Sodium Hydroxide,Aluminum and alloys,99.0% min Al,Pure Al,0.037,,,A91199,pH 11,,60,,80 d,202.0,"M.R. Tabrizi, S.B. Lyon, G.E. Thompson, and J.M. Ferguson, The Long-Term Corrosion of Aluminium in Alkaline Media, Corrosion Science, Vol 32, (No. 7), Pergamon Press plc, UK, 1991, p 733-742",0.037,
Sodium Hydroxide,Carbon and alloy steels,Carbon steel,Carbon steel,0.035,1.4,,G10100,,,,,100 d,221.0,"R.P. Tracy and G.J. Shawhan, Practical Guide to Using Ni-P Electroless Nickel Coatings, Materials Performance, NACE, USA, July 1990, p 65-70",0.035,
Sodium Hydroxide,Carbon and alloy steels,Carbon steel,Carbon steel,0.084,3.3,,G10100,,,,,100 d,221.0,"R.P. Tracy and G.J. Shawhan, Practical Guide to Using Ni-P Electroless Nickel Coatings, Materials Performance, NACE, USA, July 1990, p 65-70",0.084,
Sodium Hydroxide,Carbon and alloy steels,Carbon steel,Low-carbon steel,0.1,4,Slight pitting attack,G10100,,5-10,21,70,124 d,112.0,"Corrosion Resistance of Nickel and Nickel-Containing Alloys in Caustic Soda and Other Alkalies, Corrosion Engineering Bulletin CEB-2, The International Nickel Company, Inc., 1973",0.1,
Sodium Hydroxide,Carbon and alloy steels,Carbon steel,Low-carbon steel,0.015,0.6,,G10100,Exposure to effluent from an electrolytic chlorine cell containing 15% NaCl; slight attack under spacer,10,80,180,207 d,111.0,"P.J. Gegner and W.L. Wilson, Corrosion, Vol 15 (No. 7), 1959",0.015,
Sodium Hydroxide,Carbon and alloy steels,Carbon steel,Low-carbon steel,0.21,8.2,,G10100,First effect of a multi-effect evaporator,14,90,190,90 d,112.0,"Corrosion Resistance of Nickel and Nickel-Containing Alloys in Caustic Soda and Other Alkalies, Corrosion Engineering Bulletin CEB-2, The International Nickel Company, Inc., 1973",0.21,
Sodium Hydroxide,Carbon and alloy steels,Carbon steel,Low-carbon steel,0.09,3.7,,G10100,Test in single-effect evaporator,30-50,80,180,16 d,113.0,"Ampco Metal Division, Ampco-Pittsburgh, unpublished research, 1951; as cited in Metals Handbook, Ninth Edition, Vol 13, Corrosion, ASM International, Metals Park, OH, 1987, p 1175",0.09,
Sodium Hydroxide,Carbon and alloy steels,Carbon steel,Low-carbon steel,0.12,4.7,,G10100,Diaphragm cell,50,35-90,95-190,,114.0,"P.J. Gegner, Corrosion Resistance of Materials in Alkalies and Hypochlorides, Paper 27, Process Industries Corrosion Short Course, National Association of Corrosion Engineers, Houston, 1974",0.12,
Sodium Hydroxide,Carbon and alloy steels,Carbon steel,Low-carbon steel,0.09,3.4,,G10100,Mercury cell,50,40-80,100-180,,114.0,"P.J. Gegner, Corrosion Resistance of Materials in Alkalies and Hypochlorides, Paper 27, Process Industries Corrosion Short Course, National Association of Corrosion Engineers, Houston, 1974",0.09,
Sodium Hydroxide,Carbon and alloy steels,Carbon steel,Low-carbon steel,0.018,0.7,,G10100,,50,40,100,162 d,111.0,"P.J. Gegner and W.L. Wilson, Corrosion, Vol 15 (No. 7), 1959",0.018,
Sodium Hydroxide,Carbon and alloy steels,Carbon steel,Low-carbon steel,0.2,8,,G10100,,50,55-75,130-165,30 d,112.0,"Corrosion Resistance of Nickel and Nickel-Containing Alloys in Caustic Soda and Other Alkalies, Corrosion Engineering Bulletin CEB-2, The International Nickel Company, Inc., 1973",0.2,
Sodium Hydroxide,Carbon and alloy steels,Carbon steel,Low-carbon steel,0.13,5,,G10100,,50,60,135,135 d,111.0,"P.J. Gegner and W.L. Wilson, Corrosion, Vol 15 (No. 7), 1959",0.13,
Sodium Hydroxide,Carbon and alloy steels,Carbon steel,Low-carbon steel,0.87 min,34.2 min,,G10100,Diaphragm cell,73,100-125,212-260,,114.0,"P.J. Gegner, Corrosion Resistance of Materials in Alkalies and Hypochlorides, Paper 27, Process Industries Corrosion Short Course, National Association of Corrosion Engineers, Houston, 1974",0.87,
Sodium Hydroxide,Carbon and alloy steels,Carbon steel,Low-carbon steel,1.8,71,,G10100,Mercury cell,73,115,240,,114.0,"P.J. Gegner, Corrosion Resistance of Materials in Alkalies and Hypochlorides, Paper 27, Process Industries Corrosion Short Course, National Association of Corrosion Engineers, Houston, 1974",1.8,
Sodium Hydroxide,Carbon and alloy steels,Carbon steel,Low-carbon steel,12.7,500,,G10100,Plant test. NaOH concentrated to anhydrous. Batch shaded with sulfur and Na2NO3,73,540,1000,2.5 d,114.0,"P.J. Gegner, Corrosion Resistance of Materials in Alkalies and Hypochlorides, Paper 27, Process Industries Corrosion Short Course, National Association of Corrosion Engineers, Houston, 1974",12.7,
Sodium Hydroxide,Carbon and alloy steels,Carbon steel,Mild steel,0.229,9,,G10100,"NaCl concentration, 7-8%",23,93,200,29 d,112.0,"Corrosion Resistance of Nickel and Nickel-Containing Alloys in Caustic Soda and Other Alkalies, Corrosion Engineering Bulletin CEB-2, The International Nickel Company, Inc., 1973",0.229,
Sodium Hydroxide,Carbon and alloy steels,Carbon steel,Mild steel,1.169,46,,G10100,"NaCl concentration, 6-7%",35-40,116,240,29 d,112.0,"Corrosion Resistance of Nickel and Nickel-Containing Alloys in Caustic Soda and Other Alkalies, Corrosion Engineering Bulletin CEB-2, The International Nickel Company, Inc., 1973",1.169,
Sodium Hydroxide,Carbon and alloy steels,Carbon steel,Mild steel,0.127,5,,G10100,"NaCl concentration, 10-15%",50,93,200,29 d,112.0,"Corrosion Resistance of Nickel and Nickel-Containing Alloys in Caustic Soda and Other Alkalies, Corrosion Engineering Bulletin CEB-2, The International Nickel Company, Inc., 1973",0.127,
Sodium Hydroxide,Carbon and alloy steels,Carbon steel,Mild steel,0.102,4,,G10100,NaCl concentration unknown,72,121,250,29 d,112.0,"Corrosion Resistance of Nickel and Nickel-Containing Alloys in Caustic Soda and Other Alkalies, Corrosion Engineering Bulletin CEB-2, The International Nickel Company, Inc., 1973",0.102,
Sodium Hydroxide,Carbon and alloy steels,Carbon steel,Mild steel,0.127,5,,G10100,"NaCl concentration, 12%",10,88,190,29 d,112.0,"Corrosion Resistance of Nickel and Nickel-Containing Alloys in Caustic Soda and Other Alkalies, Corrosion Engineering Bulletin CEB-2, The International Nickel Company, Inc., 1973",0.127,
Sodium Hydroxide,Carbon and alloy steels,Carbon steel,Steel,0.05,2,,G10100,,0.0 g/L,Room,Room,22 d,117.0,"P.J. Gegner, Corrosion Resistance of Materials in Alkalies and Hypochlorides, Paper 27, Process Industries Corrosion Short Course, National Association of Corrosion Engineers, Houston, 1974; F.L. LaQue and H.R. Copson, Corrosion Resistance of Metals and A",0.05,
Sodium Hydroxide,Carbon and alloy steels,Carbon steel,Steel,0.05,2,,G10100,,0.001 g/L,Room,Room,22 d,117.0,"P.J. Gegner, Corrosion Resistance of Materials in Alkalies and Hypochlorides, Paper 27, Process Industries Corrosion Short Course, National Association of Corrosion Engineers, Houston, 1974; F.L. LaQue and H.R. Copson, Corrosion Resistance of Metals and A",0.05,
Sodium Hydroxide,Carbon and alloy steels,Carbon steel,Steel,0.05,2,,G10100,,0.01 g/L,Room,Room,22 d,117.0,"P.J. Gegner, Corrosion Resistance of Materials in Alkalies and Hypochlorides, Paper 27, Process Industries Corrosion Short Course, National Association of Corrosion Engineers, Houston, 1974; F.L. LaQue and H.R. Copson, Corrosion Resistance of Metals and A",0.05,
Sodium Hydroxide,Carbon and alloy steels,Carbon steel,Steel,0.018,0.7,,G10100,,1.0 g/L,Room,Room,22 d,117.0,"P.J. Gegner, Corrosion Resistance of Materials in Alkalies and Hypochlorides, Paper 27, Process Industries Corrosion Short Course, National Association of Corrosion Engineers, Houston, 1974; F.L. LaQue and H.R. Copson, Corrosion Resistance of Metals and A",0.018,
Sodium Hydroxide,Copper and alloys,Brass,Muntz metal,C (Questionable),C (Questionable),,C28000,,,,,,93.0,"H. Leidheiser, Jr., The Corrosion of Copper, Tin and Their Alloys, John Wiley & Sons, New York, 1971, p 90-96",,C
Sodium Hydroxide,Carbon and alloy steels,Carbon steel,Steel,A (Resistant),A (Resistant),,G10100,,10 g/L,Room,Room,22 d,117.0,"P.J. Gegner, Corrosion Resistance of Materials in Alkalies and Hypochlorides, Paper 27, Process Industries Corrosion Short Course, National Association of Corrosion Engineers, Houston, 1974; F.L. LaQue and H.R. Copson, Corrosion Resistance of Metals and A",,A
Sodium Hydroxide,Carbon and alloy steels,Carbon steel,Steel,0.0025,0.1,,G10100,,100 g/L,Room,Room,22 d,117.0,"P.J. Gegner, Corrosion Resistance of Materials in Alkalies and Hypochlorides, Paper 27, Process Industries Corrosion Short Course, National Association of Corrosion Engineers, Houston, 1974; F.L. LaQue and H.R. Copson, Corrosion Resistance of Metals and A",0.0025,
Sodium Hydroxide,Carbon and alloy steels,Carbon steel,Steel,A (Resistant),A (Resistant),,G10100,,540 g/L,Room,Room,22 d,117.0,"P.J. Gegner, Corrosion Resistance of Materials in Alkalies and Hypochlorides, Paper 27, Process Industries Corrosion Short Course, National Association of Corrosion Engineers, Houston, 1974; F.L. LaQue and H.R. Copson, Corrosion Resistance of Metals and A",,A
Sodium Hydroxide,Carbon and alloy steels,Carbon steel,Steel,0.99,39,,G10100,,70-73,110,230,126 d,111.0,"P.J. Gegner and W.L. Wilson, Corrosion, Vol 15 (No. 7), 1959",0.99,
Sodium Hydroxide,Carbon and alloy steels,Carbon steel,Steel,1.45,57,,G10100,,70-73,90-115,190-240,90 d,112.0,"Corrosion Resistance of Nickel and Nickel-Containing Alloys in Caustic Soda and Other Alkalies, Corrosion Engineering Bulletin CEB-2, The International Nickel Company, Inc., 1973",1.45,
Sodium Hydroxide,Carbon and alloy steels,Carbon steel,Steel,2 min,80 min,,G10100,,70-73,130,265,200 d,113.0,"Ampco Metal Division, Ampco-Pittsburgh, unpublished research, 1951; as cited in Metals Handbook, Ninth Edition, Vol 13, Corrosion, ASM International, Metals Park, OH, 1987, p 1175",2.0,
Sodium Hydroxide,Carbon and alloy steels,Carbon steel,Carbon steel,0.094,3.7,,G10100,,,,,100 d,221.0,"R.P. Tracy and G.J. Shawhan, Practical Guide to Using Ni-P Electroless Nickel Coatings, Materials Performance, NACE, USA, July 1990, p 65-70",0.094,
Sodium Hydroxide,Carbon and alloy steels,Carbon steel,Carbon steel,1.448,57,,G10100,,,,,100 d,221.0,"R.P. Tracy and G.J. Shawhan, Practical Guide to Using Ni-P Electroless Nickel Coatings, Materials Performance, NACE, USA, July 1990, p 65-70",1.448,
Sodium Hydroxide,Copper and alloys,Aluminum bronze,Aluminum bronze,0.02,0.9,,,,70-73,110,230,126 d,111.0,"P.J. Gegner and W.L. Wilson, Corrosion, Vol 15 (No. 7), 1959",0.02,
Sodium Hydroxide,Copper and alloys,Aluminum bronze,Aluminum bronze,0.15,6.1,,,,70-73,120,240,180 d,113.0,"Ampco Metal Division, Ampco-Pittsburgh, unpublished research, 1951; as cited in Metals Handbook, Ninth Edition, Vol 13, Corrosion, ASM International, Metals Park, OH, 1987, p 1175",0.15,
Sodium Hydroxide,Copper and alloys,Aluminum bronze,Aluminum bronze,0.09,3.8,,,,5,Room,Room,,116.0,"Metals Handbook, Ninth Edition, Vol 13, Corrosion, ASM International, Metals Park, OH, 1987, p 1174; and Ampco Metal Division, Ampco-Pittsburgh, unpublished research, 1951",0.09,
Sodium Hydroxide,Copper and alloys,Aluminum bronze,Aluminum bronze,1.02,0.7,,,,15,Room,Room,,116.0,"Metals Handbook, Ninth Edition, Vol 13, Corrosion, ASM International, Metals Park, OH, 1987, p 1174; and Ampco Metal Division, Ampco-Pittsburgh, unpublished research, 1951",1.02,
Sodium Hydroxide,Copper and alloys,Aluminum bronze,Aluminum bronze,0.008,0.3,,,,25,Room,Room,,116.0,"Metals Handbook, Ninth Edition, Vol 13, Corrosion, ASM International, Metals Park, OH, 1987, p 1174; and Ampco Metal Division, Ampco-Pittsburgh, unpublished research, 1951",0.008,
Sodium Hydroxide,Copper and alloys,Aluminum bronze,Aluminum bronze,0.01,0.4,,,,35,Room,Room,,116.0,"Metals Handbook, Ninth Edition, Vol 13, Corrosion, ASM International, Metals Park, OH, 1987, p 1174; and Ampco Metal Division, Ampco-Pittsburgh, unpublished research, 1951",0.01,
Sodium Hydroxide,Copper and alloys,Aluminum bronze,Aluminum bronze,0.005,0.2,,,,45,Room,Room,,116.0,"Metals Handbook, Ninth Edition, Vol 13, Corrosion, ASM International, Metals Park, OH, 1987, p 1174; and Ampco Metal Division, Ampco-Pittsburgh, unpublished research, 1951",0.005,
Sodium Hydroxide,Copper and alloys,Aluminum bronze,Aluminum bronze,0.025,1,,,,50,60,135,135 d,111.0,"P.J. Gegner and W.L. Wilson, Corrosion, Vol 15 (No. 7), 1959",0.025,
Sodium Hydroxide,Copper and alloys,Aluminum bronze,Aluminum bronze,0.08,3,,,Lab test,50,150,300,,113.0,"Ampco Metal Division, Ampco-Pittsburgh, unpublished research, 1951; as cited in Metals Handbook, Ninth Edition, Vol 13, Corrosion, ASM International, Metals Park, OH, 1987, p 1175",0.08,
Sodium Hydroxide,Copper and alloys,Aluminum bronze,Aluminum bronze,B (Good),B (Good),,,,,,,,93.0,"H. Leidheiser, Jr., The Corrosion of Copper, Tin and Their Alloys, John Wiley & Sons, New York, 1971, p 90-96",,B
Sodium Hydroxide,Copper and alloys,Aluminum bronze,"Ampco 8, aluminum bronze",0.05 max,2 max,,C61300,,,,,,96.0,"Stock Metals, Ampco Metal Company, 1988",0.05,
Sodium Hydroxide,Copper and alloys,Brass,Brass,B (Good),B (Good),,,,,,,,93.0,"H. Leidheiser, Jr., The Corrosion of Copper, Tin and Their Alloys, John Wiley & Sons, New York, 1971, p 90-96",,B
Sodium Hydroxide,Copper and alloys,Brass,Cartridge brass,C (Questionable),C (Questionable),,C26000,,,,,,93.0,"H. Leidheiser, Jr., The Corrosion of Copper, Tin and Their Alloys, John Wiley & Sons, New York, 1971, p 90-96",,C
Sodium Hydroxide,Copper and alloys,Brass,Commercial bronze,B (Good),B (Good),,C22000,,,,,,93.0,"H. Leidheiser, Jr., The Corrosion of Copper, Tin and Their Alloys, John Wiley & Sons, New York, 1971, p 90-96",,B
Sodium Hydroxide,Copper and alloys,Brass,Red brass,B (Good),B (Good),,C23000,,,,,,93.0,"H. Leidheiser, Jr., The Corrosion of Copper, Tin and Their Alloys, John Wiley & Sons, New York, 1971, p 90-96",,B
Sodium Hydroxide,Copper and alloys,Copper,Copper,0.06,2.3,,,Test in single-effect evaporator,30-50,80,180,16 d,113.0,"Ampco Metal Division, Ampco-Pittsburgh, unpublished research, 1951; as cited in Metals Handbook, Ninth Edition, Vol 13, Corrosion, ASM International, Metals Park, OH, 1987, p 1175",0.06,
Sodium Hydroxide,Copper and alloys,Copper,Deoxidized copper,0.09,3.4,,C12000,,5,Room,Room,,116.0,"Metals Handbook, Ninth Edition, Vol 13, Corrosion, ASM International, Metals Park, OH, 1987, p 1174; and Ampco Metal Division, Ampco-Pittsburgh, unpublished research, 1951",0.09,
Sodium Hydroxide,Copper and alloys,Copper,Deoxidized copper,0.01,0.3,,C12000,,15,Room,Room,,116.0,"Metals Handbook, Ninth Edition, Vol 13, Corrosion, ASM International, Metals Park, OH, 1987, p 1174; and Ampco Metal Division, Ampco-Pittsburgh, unpublished research, 1951",0.01,
Sodium Hydroxide,Copper and alloys,Copper,Deoxidized copper,0.01,0.3,,C12000,,25,Room,Room,,116.0,"Metals Handbook, Ninth Edition, Vol 13, Corrosion, ASM International, Metals Park, OH, 1987, p 1174; and Ampco Metal Division, Ampco-Pittsburgh, unpublished research, 1951",0.01,
Sodium Hydroxide,Copper and alloys,Copper,Deoxidized copper,0.025,1,,C12000,,35,Room,Room,,116.0,"Metals Handbook, Ninth Edition, Vol 13, Corrosion, ASM International, Metals Park, OH, 1987, p 1174; and Ampco Metal Division, Ampco-Pittsburgh, unpublished research, 1951",0.025,
Sodium Hydroxide,Copper and alloys,Copper,Deoxidized copper,0.005,0.2,,C12000,,45,Room,Room,,116.0,"Metals Handbook, Ninth Edition, Vol 13, Corrosion, ASM International, Metals Park, OH, 1987, p 1174; and Ampco Metal Division, Ampco-Pittsburgh, unpublished research, 1951",0.005,
Sodium Hydroxide,Copper and alloys,Copper,Deoxidized copper,0.14,5.5,,C12000,Lab test,50,150,300,,113.0,"Ampco Metal Division, Ampco-Pittsburgh, unpublished research, 1951; as cited in Metals Handbook, Ninth Edition, Vol 13, Corrosion, ASM International, Metals Park, OH, 1987, p 1175",0.14,
Sodium Hydroxide,Copper and alloys,Copper,Electrolytic copper,B (Good),B (Good),,C11000,,,,,,93.0,"H. Leidheiser, Jr., The Corrosion of Copper, Tin and Their Alloys, John Wiley & Sons, New York, 1971, p 90-96",,B
Sodium Hydroxide,Copper and alloys,Copper,Phosphor copper,B (Good),B (Good),,C12200,,,,,,93.0,"H. Leidheiser, Jr., The Corrosion of Copper, Tin and Their Alloys, John Wiley & Sons, New York, 1971, p 90-96",,B
Sodium Hydroxide,Copper and alloys,Copper-nickel,60-40 cupronickel,A (Resistant),A (Resistant),,,Lab test,5,15-20,59-68,21 d,112.0,"Corrosion Resistance of Nickel and Nickel-Containing Alloys in Caustic Soda and Other Alkalies, Corrosion Engineering Bulletin CEB-2, The International Nickel Company, Inc., 1973",,A
Sodium Hydroxide,Copper and alloys,Copper-nickel,60-40 cupronickel,0.012,0.5,,,Diaphragm cell liquor-coupons in distributor box to settlers,11,Hot,Hot,25 d,112.0,"Corrosion Resistance of Nickel and Nickel-Containing Alloys in Caustic Soda and Other Alkalies, Corrosion Engineering Bulletin CEB-2, The International Nickel Company, Inc., 1973",0.012,
Sodium Hydroxide,Copper and alloys,Copper-nickel,70-30 cupronickel,0.013,0.1,,C71500,,50,55-75,130-165,30 d,112.0,"Corrosion Resistance of Nickel and Nickel-Containing Alloys in Caustic Soda and Other Alkalies, Corrosion Engineering Bulletin CEB-2, The International Nickel Company, Inc., 1973",0.013,
Sodium Hydroxide,Copper and alloys,Copper-nickel,70-30 cupronickel,A (Resistant),A (Resistant),,C71500,,,,,,93.0,"H. Leidheiser, Jr., The Corrosion of Copper, Tin and Their Alloys, John Wiley & Sons, New York, 1971, p 90-96",,A
Sodium Hydroxide,Copper and alloys,Copper-nickel,70-30 cupronickel,A (Resistant),A (Resistant),,C71500,Lab test,5,15-20,59-68,21 d,112.0,"Corrosion Resistance of Nickel and Nickel-Containing Alloys in Caustic Soda and Other Alkalies, Corrosion Engineering Bulletin CEB-2, The International Nickel Company, Inc., 1973",,A
Sodium Hydroxide,Copper and alloys,Copper-nickel,70-30 cupronickel,0.11,4.3,,C71500,Diaphragm cell liquor-coupons in distributor box to settlers,11,Hot,Hot,25 d,112.0,"Corrosion Resistance of Nickel and Nickel-Containing Alloys in Caustic Soda and Other Alkalies, Corrosion Engineering Bulletin CEB-2, The International Nickel Company, Inc., 1973",0.11,
Sodium Hydroxide,Copper and alloys,Copper-nickel,70-30 cupronickel,0.02,0.8,,C71500,Velocity 1.8 ft/s. Salt saturated,50,95,203,67 d,112.0,"Corrosion Resistance of Nickel and Nickel-Containing Alloys in Caustic Soda and Other Alkalies, Corrosion Engineering Bulletin CEB-2, The International Nickel Company, Inc., 1973",0.02,
Sodium Hydroxide,Copper and alloys,Copper-nickel,70-30 cupronickel,A (Resistant),A (Resistant),,C71500,In storage tank,50,65,149,30 d,112.0,"Corrosion Resistance of Nickel and Nickel-Containing Alloys in Caustic Soda and Other Alkalies, Corrosion Engineering Bulletin CEB-2, The International Nickel Company, Inc., 1973",,A
Sodium Hydroxide,Copper and alloys,Copper-nickel,70-30 cupronickel,0.03,1.2,,C71500,,73,105,221,118 d,112.0,"Corrosion Resistance of Nickel and Nickel-Containing Alloys in Caustic Soda and Other Alkalies, Corrosion Engineering Bulletin CEB-2, The International Nickel Company, Inc., 1973",0.03,
Sodium Hydroxide,Copper and alloys,Copper-nickel,70-30 cupronickel,0.11,4.4,,C71500,In evaporator concentrating from 60-75%,60-75,150-175,302-347,0.5 d,112.0,"Corrosion Resistance of Nickel and Nickel-Containing Alloys in Caustic Soda and Other Alkalies, Corrosion Engineering Bulletin CEB-2, The International Nickel Company, Inc., 1973",0.11,
Sodium Hydroxide,Copper and alloys,Copper-nickel,70-30 cupronickel,0.533,21,,C71500,In evaporator concentrating from 60% to anhydrous,60-100,150-260,302-500,2 d,112.0,"Corrosion Resistance of Nickel and Nickel-Containing Alloys in Caustic Soda and Other Alkalies, Corrosion Engineering Bulletin CEB-2, The International Nickel Company, Inc., 1973",0.533,
Sodium Hydroxide,Copper and alloys,Copper-nickel,70-30 cupronickel,1.77,70,,C71500,In anhydrous melt,100,400-410,752-700,1 d,112.0,"Corrosion Resistance of Nickel and Nickel-Containing Alloys in Caustic Soda and Other Alkalies, Corrosion Engineering Bulletin CEB-2, The International Nickel Company, Inc., 1973",1.77,
Sodium Hydroxide,Copper and alloys,Copper-nickel,80-20 cupronickel,A (Resistant),A (Resistant),,C71000,Lab test,5,15-20,59-68,21 d,112.0,"Corrosion Resistance of Nickel and Nickel-Containing Alloys in Caustic Soda and Other Alkalies, Corrosion Engineering Bulletin CEB-2, The International Nickel Company, Inc., 1973",,A
Sodium Hydroxide,Copper and alloys,Copper-nickel,80-20 cupronickel,0.205,8.1,,C71000,In evaporator concentrating from 60-75%,60-75,150-175,302-347,0.5 d,112.0,"Corrosion Resistance of Nickel and Nickel-Containing Alloys in Caustic Soda and Other Alkalies, Corrosion Engineering Bulletin CEB-2, The International Nickel Company, Inc., 1973",0.205,
Sodium Hydroxide,Copper and alloys,Copper-nickel,80-20 cupronickel,0.711,28,,C71000,In evaporator concentrating from 60% to anhydrous,60-100,150-260,302-500,2 d,112.0,"Corrosion Resistance of Nickel and Nickel-Containing Alloys in Caustic Soda and Other Alkalies, Corrosion Engineering Bulletin CEB-2, The International Nickel Company, Inc., 1973",0.711,
Sodium Hydroxide,Copper and alloys,Copper-nickel,80-20 cupronickel,2.28,90,,C71000,In anhydrous melt,100,400-410,752-770,1 d,112.0,"Corrosion Resistance of Nickel and Nickel-Containing Alloys in Caustic Soda and Other Alkalies, Corrosion Engineering Bulletin CEB-2, The International Nickel Company, Inc., 1973",2.28,
Sodium Hydroxide,Copper and alloys,Copper-nickel,90-10 cupronickel,A (Resistant),A (Resistant),,C70600,,,,,,93.0,"H. Leidheiser, Jr., The Corrosion of Copper, Tin and Their Alloys, John Wiley & Sons, New York, 1971, p 90-96",,A
Sodium Hydroxide,Copper and alloys,Copper-nickel,90-10 cupronickel,0.045,1.8,,C70600,Velocity 1.8 ft/s. saturated,50,95,203,67 d,112.0,"Corrosion Resistance of Nickel and Nickel-Containing Alloys in Caustic Soda and Other Alkalies, Corrosion Engineering Bulletin CEB-2, The International Nickel Company, Inc., 1973",0.045,
Sodium Hydroxide,Copper and alloys,Copper-nickel,90-10 cupronickel,0.05,2,,C70600,,73,105,221,118 d,112.0,"Corrosion Resistance of Nickel and Nickel-Containing Alloys in Caustic Soda and Other Alkalies, Corrosion Engineering Bulletin CEB-2, The International Nickel Company, Inc., 1973",0.05,
Sodium Hydroxide,Copper and alloys,Leaded brass,Architectural bronze,C (Questionable),C (Questionable),,C38500,,,,,,93.0,"H. Leidheiser, Jr., The Corrosion of Copper, Tin and Their Alloys, John Wiley & Sons, New York, 1971, p 90-96",,C
Sodium Hydroxide,Copper and alloys,Leaded brass,Free-cutting brass,C (Questionable),C (Questionable),,C36000,,,,,,93.0,"H. Leidheiser, Jr., The Corrosion of Copper, Tin and Their Alloys, John Wiley & Sons, New York, 1971, p 90-96",,C
Sodium Hydroxide,Copper and alloys,Nickel-silver,Copper-nickel-zinc (75Cu-20Ni-5Zn),0.013,0.5,,,Test in single-effect evaporator,30-50,80,180,16 d,113.0,"Ampco Metal Division, Ampco-Pittsburgh, unpublished research, 1951; as cited in Metals Handbook, Ninth Edition, Vol 13, Corrosion, ASM International, Metals Park, OH, 1987, p 1175",0.013,
Sodium Hydroxide,Copper and alloys,Nickel-silver,Nickel- silver,A (Resistant),A (Resistant),,,,18,,,,93.0,"H. Leidheiser, Jr., The Corrosion of Copper, Tin and Their Alloys, John Wiley & Sons, New York, 1971, p 90-96",,A
Sodium Hydroxide,Copper and alloys,Phosphor bronze,"Phosphor bronze, 5% Sn",B (Good),B (Good),,C51000,,,,,,93.0,"H. Leidheiser, Jr., The Corrosion of Copper, Tin and Their Alloys, John Wiley & Sons, New York, 1971, p 90-96",,B
Sodium Hydroxide,Copper and alloys,Phosphor bronze,"Phosphor bronze, 8% Sn",B (Good),B (Good),,C52100,,,,,,93.0,"H. Leidheiser, Jr., The Corrosion of Copper, Tin and Their Alloys, John Wiley & Sons, New York, 1971, p 90-96",,B
Sodium Hydroxide,Copper and alloys,Silicon bronze,"Silicon bronze, high",B (Good),B (Good),,C65500,,,,,,93.0,"H. Leidheiser, Jr., The Corrosion of Copper, Tin and Their Alloys, John Wiley & Sons, New York, 1971, p 90-96",,B
Sodium Hydroxide,Copper and alloys,Silicon bronze,"Silicon bronze, low",B (Good),B (Good),,C65100,,,,,,93.0,"H. Leidheiser, Jr., The Corrosion of Copper, Tin and Their Alloys, John Wiley & Sons, New York, 1971, p 90-96",,B
Sodium Hydroxide,Copper and alloys,Tin brass,Admiralty brass,B (Good),B (Good),,C44300,,,,,,93.0,"H. Leidheiser, Jr., The Corrosion of Copper, Tin and Their Alloys, John Wiley & Sons, New York, 1971, p 90-96",,B
Sodium Hydroxide,Copper and alloys,Tin brass,Naval brass,C (Questionable),C (Questionable),,C46400,,,,,,93.0,"H. Leidheiser, Jr., The Corrosion of Copper, Tin and Their Alloys, John Wiley & Sons, New York, 1971, p 90-96",,C
Sodium Hydroxide,Irons,Austenitic cast iron,Ni-Resist I,0.05,2,,F41000,,50,55-75,130-165,30 h,112.0,"Corrosion Resistance of Nickel and Nickel-Containing Alloys in Caustic Soda and Other Alkalies, Corrosion Engineering Bulletin CEB-2, The International Nickel Company, Inc., 1973",0.05,
Sodium Hydroxide,Irons,Austenitic cast iron,Ni-Resist I,0.07,2.9,,F41000,First effect of a multi-effect evaporator,14,90,190,90 d,112.0,"Corrosion Resistance of Nickel and Nickel-Containing Alloys in Caustic Soda and Other Alkalies, Corrosion Engineering Bulletin CEB-2, The International Nickel Company, Inc., 1973",0.07,
Sodium Hydroxide,Irons,Austenitic cast iron,Ni-Resist type 1,16,630,Pit depth 1.5 mm (60 mils),F41000,"Test in molten, anhydrous NaOH, plus 0.5% NaCl, 0.5% Na2CO3, 0.03% Na2SO4",,510,950,4 d,115.0,"F.L. LaQue and H.R. Copson, Corrosion Resistance of Metals and Alloys, Reinhold Publishing, New York, 1963",16.0,
Sodium Hydroxide,Irons,Austenitic cast iron,Ni-Resist type 2,24,950,Pit depth 1.8 mm (70 mils),F41002,"Test in molten, anhydrous NaOH, plus 0.5% NaCl, 0.5% Na2CO3, 0.03% Na2SO4",,510,950,4 d,115.0,"F.L. LaQue and H.R. Copson, Corrosion Resistance of Metals and Alloys, Reinhold Publishing, New York, 1963",24.0,
Sodium Hydroxide,Irons,Austenitic cast iron,Ni-Resist type 3,2.2,87,,F41004,"Test in molten, anhydrous NaOH, plus 0.5% NaCl, 0.5% Na2CO3, 0.03% Na2SO4",,510,950,4 d,115.0,"F.L. LaQue and H.R. Copson, Corrosion Resistance of Metals and Alloys, Reinhold Publishing, New York, 1963",2.2,
Sodium Hydroxide,Irons,Austenitic cast iron,Ni-Resist type 4,14,530,Pit depth 1.0 mm (40 mils),F41005,"Test in molten, anhydrous NaOH, plus 0.5% NaCl, 0.5% Na2CO3, 0.03% Na2SO4",,510,950,4 d,115.0,"F.L. LaQue and H.R. Copson, Corrosion Resistance of Metals and Alloys, Reinhold Publishing, New York, 1963",14.0,
Sodium Hydroxide,Irons,Austenitic cast iron,"Ni-Resist, type 2",3.8,150,,F41002,Lab test. NaOH conentrated to anhydrous,75,480,900,,114.0,"P.J. Gegner, Corrosion Resistance of Materials in Alkalies and Hypochlorides, Paper 27, Process Industries Corrosion Short Course, National Association of Corrosion Engineers, Houston, 1974",3.8,
Sodium Hydroxide,Irons,Austenitic cast iron,"Ni-Resist, type 2",2.388,94,,F41002,Lab tests,20,127,293,15 h,112.0,"Corrosion Resistance of Nickel and Nickel-Containing Alloys in Caustic Soda and Other Alkalies, Corrosion Engineering Bulletin CEB-2, The International Nickel Company, Inc., 1973",2.388,
Sodium Hydroxide,Irons,Austenitic cast iron,"Ni-Resist, type 2",0.152,6,,F41002,Lab tests,40,127,293,15 h,112.0,"Corrosion Resistance of Nickel and Nickel-Containing Alloys in Caustic Soda and Other Alkalies, Corrosion Engineering Bulletin CEB-2, The International Nickel Company, Inc., 1973",0.152,
Sodium Hydroxide,Irons,Austenitic cast iron,"Ni-Resist, type 2",0.432,17,,F41002,Lab tests,60,127,293,15 h,112.0,"Corrosion Resistance of Nickel and Nickel-Containing Alloys in Caustic Soda and Other Alkalies, Corrosion Engineering Bulletin CEB-2, The International Nickel Company, Inc., 1973",0.432,
Sodium Hydroxide,Irons,Austenitic cast iron,"Ni-Resist, type 2",0.711,28,,F41002,Lab tests,80,127,293,15 h,112.0,"Corrosion Resistance of Nickel and Nickel-Containing Alloys in Caustic Soda and Other Alkalies, Corrosion Engineering Bulletin CEB-2, The International Nickel Company, Inc., 1973",0.711,
Sodium Hydroxide,Irons,Austenitic cast iron,"Ni-Resist, type 3",0.0064,0.25,,F41004,Diaphragm cell,50,35-90,95-190,,114.0,"P.J. Gegner, Corrosion Resistance of Materials in Alkalies and Hypochlorides, Paper 27, Process Industries Corrosion Short Course, National Association of Corrosion Engineers, Houston, 1974",0.0064,
