Repository: wfreinhart/matse219

# MATSE 219: Materials Informatics

Auto-generated from the private authoring repo (matse219-instructor). Do not edit here directly -- changes are overwritten on the next publish run.

## Lectures

- [Lecture01](https://colab.research.google.com/github/wfreinhart/matse219/blob/staging/notebooks/Lecture01.ipynb)
- [Lecture02](https://colab.research.google.com/github/wfreinhart/matse219/blob/staging/notebooks/Lecture02.ipynb)
- [Lecture03](https://colab.research.google.com/github/wfreinhart/matse219/blob/staging/notebooks/Lecture03.ipynb)
- [Lecture04](https://colab.research.google.com/github/wfreinhart/matse219/blob/staging/notebooks/Lecture04.ipynb)

File: datasets/corrosion.csv (part 107 of 142)
Environment,Material Group,Material Family,Material,Rate (mm/yr) or Rating,Rate (mils/yr) or Rating,Localized Attack,UNS,Condition/Comment,Concentration (Vol %),Temperature (deg C),Temperature (deg F),Duration,Reference #,Reference,rate_mm_yr_numeric,rate_letter_grade
Sodium Hydroxide,Irons,Austenitic cast iron,"Ni-Resist, type 3",0.094,3.7,,F41004,Diaphragm cell,73,100-125,212-260,,114.0,"P.J. Gegner, Corrosion Resistance of Materials in Alkalies and Hypochlorides, Paper 27, Process Industries Corrosion Short Course, National Association of Corrosion Engineers, Houston, 1974",0.094,
Sodium Hydroxide,Irons,Austenitic cast iron,"Ni-Resist, type 3",0.0025,0.1,,F41004,Mercury cell,50,40-80,100-180,,114.0,"P.J. Gegner, Corrosion Resistance of Materials in Alkalies and Hypochlorides, Paper 27, Process Industries Corrosion Short Course, National Association of Corrosion Engineers, Houston, 1974",0.0025,
Sodium Hydroxide,Irons,Austenitic cast iron,"Ni-Resist, type 3",0.03,1.2,,F41004,Mercury cell,73,115,240,,114.0,"P.J. Gegner, Corrosion Resistance of Materials in Alkalies and Hypochlorides, Paper 27, Process Industries Corrosion Short Course, National Association of Corrosion Engineers, Houston, 1974",0.03,
Sodium Hydroxide,Irons,Austenitic cast iron,"Ni-Resist, type 3",3.3,130,,F41004,Lab test. NaOH conentrated to anhydrous,73,480,900,,114.0,"P.J. Gegner, Corrosion Resistance of Materials in Alkalies and Hypochlorides, Paper 27, Process Industries Corrosion Short Course, National Association of Corrosion Engineers, Houston, 1974",3.3,
Sodium Hydroxide,Irons,Austenitic cast iron,"Ni-Resist, type 3",0.127,5,,F41004,"NaCl concentration, unkown",72,121,250,29 d,112.0,"Corrosion Resistance of Nickel and Nickel-Containing Alloys in Caustic Soda and Other Alkalies, Corrosion Engineering Bulletin CEB-2, The International Nickel Company, Inc., 1973",0.127,
Sodium Hydroxide,Irons,Austenitic cast iron,"Ni-Resist, type 3",0.005,0.2,,F41004,"NaCl concentration, 12%",10,88,190,29 d,112.0,"Corrosion Resistance of Nickel and Nickel-Containing Alloys in Caustic Soda and Other Alkalies, Corrosion Engineering Bulletin CEB-2, The International Nickel Company, Inc., 1973",0.005,
Sodium Hydroxide,Irons,Austenitic cast iron,"Ni-Resist, type 3",0.025,1,,F41004,"NaCl concentration, 7-8%",23,93,200,29 d,112.0,"Corrosion Resistance of Nickel and Nickel-Containing Alloys in Caustic Soda and Other Alkalies, Corrosion Engineering Bulletin CEB-2, The International Nickel Company, Inc., 1973",0.025,
Sodium Hydroxide,Irons,Austenitic cast iron,"Ni-Resist, type 3",0.076,3,,F41004,"NaCl concentration, 6-7%",35-40,116,240,29 d,112.0,"Corrosion Resistance of Nickel and Nickel-Containing Alloys in Caustic Soda and Other Alkalies, Corrosion Engineering Bulletin CEB-2, The International Nickel Company, Inc., 1973",0.076,
Sodium Hydroxide,Irons,Austenitic cast iron,"Ni-Resist, type 3",0.102,0.4,,F41004,"NaCl concentration, 10-15%",50,93,200,29 d,112.0,"Corrosion Resistance of Nickel and Nickel-Containing Alloys in Caustic Soda and Other Alkalies, Corrosion Engineering Bulletin CEB-2, The International Nickel Company, Inc., 1973",0.102,
Sodium Hydroxide,Irons,Austenitic ductile cast iron,Ductile austenitic cast iron,12,470,Pit depth 1.5 mm (60 mils),F43000,"Test in molten, anhydrous NaOH, plus 0.5% NaCl, 0.5% Na2CO3, 0.03% Na2SO4",,510,950,4 d,115.0,"F.L. LaQue and H.R. Copson, Corrosion Resistance of Metals and Alloys, Reinhold Publishing, New York, 1963",12.0,
Sodium Hydroxide,Irons,Ductile cast iron,Ductile cast iron,0.1,3.9,,F30000,Diaphragm cell,50,35-90,95-190,,114.0,"P.J. Gegner, Corrosion Resistance of Materials in Alkalies and Hypochlorides, Paper 27, Process Industries Corrosion Short Course, National Association of Corrosion Engineers, Houston, 1974",0.1,
Sodium Hydroxide,Irons,Ductile cast iron,Ductile cast iron,1.7,66,,F30000,Diaphragm cell,73,100-125,212-260,,114.0,"P.J. Gegner, Corrosion Resistance of Materials in Alkalies and Hypochlorides, Paper 27, Process Industries Corrosion Short Course, National Association of Corrosion Engineers, Houston, 1974",1.7,
Sodium Hydroxide,Irons,Ductile cast iron,Ductile cast iron,0.06,2.4,,F30000,Mercury cell,50,40-80,100-180,,114.0,"P.J. Gegner, Corrosion Resistance of Materials in Alkalies and Hypochlorides, Paper 27, Process Industries Corrosion Short Course, National Association of Corrosion Engineers, Houston, 1974",0.06,
Sodium Hydroxide,Irons,Ductile cast iron,Ductile cast iron,2.6,103,,F30000,Mercury cell,73,115,240,,114.0,"P.J. Gegner, Corrosion Resistance of Materials in Alkalies and Hypochlorides, Paper 27, Process Industries Corrosion Short Course, National Association of Corrosion Engineers, Houston, 1974",2.6,
Sodium Hydroxide,Irons,Ductile cast iron,Ductile cast iron,5.3,207,,F30000,"Test in molten, anhydrous NaOH, plus 0.5% NaCl, 0.5% Na2CO3, 0.03% Na2SO4",,510,950,4 d,115.0,"F.L. LaQue and H.R. Copson, Corrosion Resistance of Metals and Alloys, Reinhold Publishing, New York, 1963",5.3,
Sodium Hydroxide,Irons,Gray cast iron,3% nickel-iron,1.8,71,,,"Test in molten, anhydrous NaOH, plus 0.5% NaCl, 0.5% Na2CO3, 0.03% Na2SO4",,510,950,4 d,115.0,"F.L. LaQue and H.R. Copson, Corrosion Resistance of Metals and Alloys, Reinhold Publishing, New York, 1963",1.8,
Sodium Hydroxide,Irons,Gray cast iron,Cast iron,0.102,4,,F10001,"NaCl concentration, 12%",10,88,190,29 d,112.0,"Corrosion Resistance of Nickel and Nickel-Containing Alloys in Caustic Soda and Other Alkalies, Corrosion Engineering Bulletin CEB-2, The International Nickel Company, Inc., 1973",0.102,
Sodium Hydroxide,Irons,Gray cast iron,Cast iron,0.21,8.2,,F10001,First effect of a multi-effect evaporator,14,90,190,90 d,112.0,"Corrosion Resistance of Nickel and Nickel-Containing Alloys in Caustic Soda and Other Alkalies, Corrosion Engineering Bulletin CEB-2, The International Nickel Company, Inc., 1973",0.21,
Sodium Hydroxide,Irons,Gray cast iron,Cast iron,0.254,2,,F10001,"NaCl concentration, 7-8%",23,93,200,29 d,112.0,"Corrosion Resistance of Nickel and Nickel-Containing Alloys in Caustic Soda and Other Alkalies, Corrosion Engineering Bulletin CEB-2, The International Nickel Company, Inc., 1973",0.254,
Sodium Hydroxide,Irons,Gray cast iron,Cast iron,0.18,7,,F10001,Test in single-effect evaporator,30-50,80,180,16 d,113.0,"Ampco Metal Division, Ampco-Pittsburgh, unpublished research, 1951; as cited in Metals Handbook, Ninth Edition, Vol 13, Corrosion, ASM International, Metals Park, OH, 1987, p 1175",0.18,
Sodium Hydroxide,Irons,Gray cast iron,Cast iron,1.245,49,,F10001,"NaCl concentration, 6-7%",35-40,116,240,29 d,112.0,"Corrosion Resistance of Nickel and Nickel-Containing Alloys in Caustic Soda and Other Alkalies, Corrosion Engineering Bulletin CEB-2, The International Nickel Company, Inc., 1973",1.245,
Sodium Hydroxide,Irons,Gray cast iron,Cast iron,0.11,4.2,,F10001,Diaphragm cell,50,35-90,95-190,,114.0,"P.J. Gegner, Corrosion Resistance of Materials in Alkalies and Hypochlorides, Paper 27, Process Industries Corrosion Short Course, National Association of Corrosion Engineers, Houston, 1974",0.11,
Sodium Hydroxide,Irons,Gray cast iron,Cast iron,0.08,3.3,,F10001,Mercury cell,50,40-80,100-180,,114.0,"P.J. Gegner, Corrosion Resistance of Materials in Alkalies and Hypochlorides, Paper 27, Process Industries Corrosion Short Course, National Association of Corrosion Engineers, Houston, 1974",0.08,
Sodium Hydroxide,Irons,Gray cast iron,Cast iron,0.27,10.5,,F10001,,50,55-75,130-165,30 d,112.0,"Corrosion Resistance of Nickel and Nickel-Containing Alloys in Caustic Soda and Other Alkalies, Corrosion Engineering Bulletin CEB-2, The International Nickel Company, Inc., 1973",0.27,
Sodium Hydroxide,Irons,Gray cast iron,Cast iron,0.152,6,,F10001,"NaCl concentration, 10-15%",50,93,200,29 d,112.0,"Corrosion Resistance of Nickel and Nickel-Containing Alloys in Caustic Soda and Other Alkalies, Corrosion Engineering Bulletin CEB-2, The International Nickel Company, Inc., 1973",0.152,
Sodium Hydroxide,Irons,Gray cast iron,Cast iron,1.9,73,,F10001,0% nickel,50-65,,,81 d,112.0,"Corrosion Resistance of Nickel and Nickel-Containing Alloys in Caustic Soda and Other Alkalies, Corrosion Engineering Bulletin CEB-2, The International Nickel Company, Inc., 1973",1.9,
Sodium Hydroxide,Irons,Gray cast iron,Cast iron,2.2,86,,F10001,0% nickel,50-65,,,81 d,112.0,"Corrosion Resistance of Nickel and Nickel-Containing Alloys in Caustic Soda and Other Alkalies, Corrosion Engineering Bulletin CEB-2, The International Nickel Company, Inc., 1973",2.2,
Sodium Hydroxide,Irons,Gray cast iron,Cast iron,1.2,47,,F10001,3.5% nickel,50-65,,,81 d,112.0,"Corrosion Resistance of Nickel and Nickel-Containing Alloys in Caustic Soda and Other Alkalies, Corrosion Engineering Bulletin CEB-2, The International Nickel Company, Inc., 1973",1.2,
Sodium Hydroxide,Irons,Gray cast iron,Cast iron,2.3,91,,F10001,0% nickel,50-65,,,81 d,112.0,"Corrosion Resistance of Nickel and Nickel-Containing Alloys in Caustic Soda and Other Alkalies, Corrosion Engineering Bulletin CEB-2, The International Nickel Company, Inc., 1973",2.3,
Sodium Hydroxide,Irons,Gray cast iron,Cast iron,1.24,49,,F10001,5% nickel,50-65,,,81 d,112.0,"Corrosion Resistance of Nickel and Nickel-Containing Alloys in Caustic Soda and Other Alkalies, Corrosion Engineering Bulletin CEB-2, The International Nickel Company, Inc., 1973",1.24,
Sodium Hydroxide,Irons,Gray cast iron,Cast iron,0.8,30,,F10001,15% nickel,50-65,,,81 d,112.0,"Corrosion Resistance of Nickel and Nickel-Containing Alloys in Caustic Soda and Other Alkalies, Corrosion Engineering Bulletin CEB-2, The International Nickel Company, Inc., 1973",0.8,
Sodium Hydroxide,Irons,Gray cast iron,Cast iron,0.08,3.3,,F10001,20% nickel.,50-65,,,81 d,112.0,"Corrosion Resistance of Nickel and Nickel-Containing Alloys in Caustic Soda and Other Alkalies, Corrosion Engineering Bulletin CEB-2, The International Nickel Company, Inc., 1973",0.08,
Sodium Hydroxide,Irons,Gray cast iron,Cast iron,0.15,6,,F10001,20% nickel plus 2% chromium,50-65,,,81 d,112.0,"Corrosion Resistance of Nickel and Nickel-Containing Alloys in Caustic Soda and Other Alkalies, Corrosion Engineering Bulletin CEB-2, The International Nickel Company, Inc., 1973",0.15,
Sodium Hydroxide,Irons,Gray cast iron,Cast iron,0.01,0.4,,F10001,30% nickel,50-65,,,81 d,112.0,"Corrosion Resistance of Nickel and Nickel-Containing Alloys in Caustic Soda and Other Alkalies, Corrosion Engineering Bulletin CEB-2, The International Nickel Company, Inc., 1973",0.01,
Sodium Hydroxide,Irons,Gray cast iron,Cast iron,0.4,16,,F10001,NaCl concentration unknown,72,121,250,29 d,112.0,"Corrosion Resistance of Nickel and Nickel-Containing Alloys in Caustic Soda and Other Alkalies, Corrosion Engineering Bulletin CEB-2, The International Nickel Company, Inc., 1973",0.4,
Sodium Hydroxide,Irons,Gray cast iron,Cast iron,1.1,42,,F10001,Diaphragm cell,73,100-125,212-260,,114.0,"P.J. Gegner, Corrosion Resistance of Materials in Alkalies and Hypochlorides, Paper 27, Process Industries Corrosion Short Course, National Association of Corrosion Engineers, Houston, 1974",1.1,
Sodium Hydroxide,Irons,Gray cast iron,Cast iron,2.1,82,,F10001,Mercury cell,73,115,240,,114.0,"P.J. Gegner, Corrosion Resistance of Materials in Alkalies and Hypochlorides, Paper 27, Process Industries Corrosion Short Course, National Association of Corrosion Engineers, Houston, 1974",2.1,
Sodium Hydroxide,Irons,Gray cast iron,Cast iron,5.3,210,,F10001,Plant test. NaOH concentrated to anhydrous. Batch shaded with sulfur and Na2NO3,73,540,1000,2.5 d,114.0,"P.J. Gegner, Corrosion Resistance of Materials in Alkalies and Hypochlorides, Paper 27, Process Industries Corrosion Short Course, National Association of Corrosion Engineers, Houston, 1974",5.3,
Sodium Hydroxide,Irons,Gray cast iron,Cast iron,3.3,130,,F10001,Lab test. NaOH conentrated to anhydrous,75,480,900,,114.0,"P.J. Gegner, Corrosion Resistance of Materials in Alkalies and Hypochlorides, Paper 27, Process Industries Corrosion Short Course, National Association of Corrosion Engineers, Houston, 1974",3.3,
Sodium Hydroxide,Irons,Gray cast iron,Gray cast iron,3.4 max,135 max,Pit depth 0.13 mm (5 mils),F10001,"Test in molten, anhydrous NaOH, plus 0.5% NaCl, 0.5% Na2CO3, 0.03% Na2SO4",,510,950,4 d,115.0,"F.L. LaQue and H.R. Copson, Corrosion Resistance of Metals and Alloys, Reinhold Publishing, New York, 1963",3.4,
Sodium Hydroxide,Irons,White cast iron,White iron,3.8,151,Pit depth 0.5 mm (20 mils),F45000,"Test in molten, anhydrous NaOH, plus 0.5% NaCl, 0.5% Na2CO3, 0.03% Na2SO4",,510,950,4 d,115.0,"F.L. LaQue and H.R. Copson, Corrosion Resistance of Metals and Alloys, Reinhold Publishing, New York, 1963",3.8,
Sodium Hydroxide,Miscellaneous,Lead and alloys,Lead,0.5 max,20 max,,L50045,,0-30,26,79,,95.0,"Lead for Corrosion Resistant Applications: A Guide, Lead Industries Association, Inc. New York, p 72",0.5,
Sodium Hydroxide,Miscellaneous,Magnesium and alloys,Magnesium,A (Resistant),A (Resistant),,,,All,Room,Room,,119.0,"Dow Chemical Co., Midland, MI",,A
Sodium Hydroxide,Miscellaneous,Noble metals,Platinum,0.05 max,2 max,,P04995,,90 max,Boiling,Boiling,,5.0,"Metals Handbook, Ninth Edition, Vol 13, Corrosion, ASM International, Metals Park, OH, 1987, p 802",0.05,
Sodium Hydroxide,Miscellaneous,Noble metals,Platinum,0.05 max,2 max,,P04995,Melt,,350,660,,5.0,"Metals Handbook, Ninth Edition, Vol 13, Corrosion, ASM International, Metals Park, OH, 1987, p 802",0.05,
Sodium Hydroxide,Miscellaneous,Noble metals,Silver,0.13,5.3,,P07010,"Lab test, NaOH concentrated to anhydrous",75,480,900,,114.0,"P.J. Gegner, Corrosion Resistance of Materials in Alkalies and Hypochlorides, Paper 27, Process Industries Corrosion Short Course, National Association of Corrosion Engineers, Houston, 1974",0.13,
Sodium Hydroxide,Miscellaneous,Noble metals,Silver,0.05 max,2 max,,P07010,,95 max,Boiling,Boiling,,9.0,"Metals Handbook, Ninth Edition, Vol 13, Corrosion, ASM International, Metals Park, OH, 1987, p 796",0.05,
Sodium Hydroxide,Miscellaneous,Noble metals,Silver,0.05 max,2 max,,P07010,Melt,,500,930,,9.0,"Metals Handbook, Ninth Edition, Vol 13, Corrosion, ASM International, Metals Park, OH, 1987, p 796",0.05,
Sodium Hydroxide,Miscellaneous,Tin and alloys,Tin,0.21,8.3,,,,0.005,60,140,,75.0,"F.L. LaQue, Corrosion by Seawater, Behavior of Metals and Alloys in Seawater, in The Corrosion Handbook, H.H. Uhlig, Ed., John Wiley & Sons, 1948, p 383-430; S.C. Britton, Anti-Corrosion Manual, Scientific Surveys, Ltd., 1958; C.L. Baker, Ind. Eng. Chem.,",0.21,
Sodium Hydroxide,Miscellaneous,Tin and alloys,Tin,0.24,9.4,,,,0.02,60,140,,75.0,"F.L. LaQue, Corrosion by Seawater, Behavior of Metals and Alloys in Seawater, in The Corrosion Handbook, H.H. Uhlig, Ed., John Wiley & Sons, 1948, p 383-430; S.C. Britton, Anti-Corrosion Manual, Scientific Surveys, Ltd., 1958; C.L. Baker, Ind. Eng. Chem.,",0.24,
Sodium Hydroxide,Miscellaneous,Tin and alloys,Tin,0.21,8.3,,,,0.05,60,140,,75.0,"F.L. LaQue, Corrosion by Seawater, Behavior of Metals and Alloys in Seawater, in The Corrosion Handbook, H.H. Uhlig, Ed., John Wiley & Sons, 1948, p 383-430; S.C. Britton, Anti-Corrosion Manual, Scientific Surveys, Ltd., 1958; C.L. Baker, Ind. Eng. Chem.,",0.21,
Sodium Hydroxide,Miscellaneous,Tin and alloys,Tin,0.2,7.9,,,,0.1,60,140,,75.0,"F.L. LaQue, Corrosion by Seawater, Behavior of Metals and Alloys in Seawater, in The Corrosion Handbook, H.H. Uhlig, Ed., John Wiley & Sons, 1948, p 383-430; S.C. Britton, Anti-Corrosion Manual, Scientific Surveys, Ltd., 1958; C.L. Baker, Ind. Eng. Chem.,",0.2,
Sodium Hydroxide,Miscellaneous,Tin and alloys,Tin,0.2,7.9,,,,0.15,60,140,,75.0,"F.L. LaQue, Corrosion by Seawater, Behavior of Metals and Alloys in Seawater, in The Corrosion Handbook, H.H. Uhlig, Ed., John Wiley & Sons, 1948, p 383-430; S.C. Britton, Anti-Corrosion Manual, Scientific Surveys, Ltd., 1958; C.L. Baker, Ind. Eng. Chem.,",0.2,
Sodium Hydroxide,Miscellaneous,Tin and alloys,Tin,0.21,8.3,,,,0.2,60,140,,75.0,"F.L. LaQue, Corrosion by Seawater, Behavior of Metals and Alloys in Seawater, in The Corrosion Handbook, H.H. Uhlig, Ed., John Wiley & Sons, 1948, p 383-430; S.C. Britton, Anti-Corrosion Manual, Scientific Surveys, Ltd., 1958; C.L. Baker, Ind. Eng. Chem.,",0.21,
Sodium Hydroxide,Miscellaneous,Tin and alloys,Tin,0.24,9.4,,,,0.25,60,140,,75.0,"F.L. LaQue, Corrosion by Seawater, Behavior of Metals and Alloys in Seawater, in The Corrosion Handbook, H.H. Uhlig, Ed., John Wiley & Sons, 1948, p 383-430; S.C. Britton, Anti-Corrosion Manual, Scientific Surveys, Ltd., 1958; C.L. Baker, Ind. Eng. Chem.,",0.24,
Sodium Hydroxide,Miscellaneous,Tungsten carbide,WC-2TaC-3TiC,0.003,0.1,,,,5,50,120,72 h,147.0,"K. Takao and K. Terasaki, Chemical Resistance of Various Cemented Carbides, Nippon Tungsten Rev., Vol 10, 1977; Y. Masumoto, K. Takechi, and S. Imassato, Corrosion Resistance of Cemented Carbides, Nippon Tungsten Rev., Vol 19, 1986; as cited in Metals Han",0.003,
Sodium Hydroxide,Miscellaneous,Tungsten carbide,WC-2TaC-3TiC,0.003,0.1,,,,10,50,120,72 h,147.0,"K. Takao and K. Terasaki, Chemical Resistance of Various Cemented Carbides, Nippon Tungsten Rev., Vol 10, 1977; Y. Masumoto, K. Takechi, and S. Imassato, Corrosion Resistance of Cemented Carbides, Nippon Tungsten Rev., Vol 19, 1986; as cited in Metals Han",0.003,
Sodium Hydroxide,Miscellaneous,Tungsten carbide,WC-5TaC,0.003,0.1,,,,5,50,120,72 h,147.0,"K. Takao and K. Terasaki, Chemical Resistance of Various Cemented Carbides, Nippon Tungsten Rev., Vol 10, 1977; Y. Masumoto, K. Takechi, and S. Imassato, Corrosion Resistance of Cemented Carbides, Nippon Tungsten Rev., Vol 19, 1986; as cited in Metals Han",0.003,
Sodium Hydroxide,Miscellaneous,Tungsten carbide,WC-5TaC,0.003,0.1,,,,10,50,120,72 h,147.0,"K. Takao and K. Terasaki, Chemical Resistance of Various Cemented Carbides, Nippon Tungsten Rev., Vol 10, 1977; Y. Masumoto, K. Takechi, and S. Imassato, Corrosion Resistance of Cemented Carbides, Nippon Tungsten Rev., Vol 19, 1986; as cited in Metals Han",0.003,
Sodium Hydroxide,Miscellaneous,Tungsten carbide,WC-6Co,0.003,0.1,,,,5,50,120,72 h,147.0,"K. Takao and K. Terasaki, Chemical Resistance of Various Cemented Carbides, Nippon Tungsten Rev., Vol 10, 1977; Y. Masumoto, K. Takechi, and S. Imassato, Corrosion Resistance of Cemented Carbides, Nippon Tungsten Rev., Vol 19, 1986; as cited in Metals Han",0.003,
Sodium Hydroxide,Miscellaneous,Tungsten carbide,WC-6Co,0.003,0.1,,,,10,50,120,72 h,147.0,"K. Takao and K. Terasaki, Chemical Resistance of Various Cemented Carbides, Nippon Tungsten Rev., Vol 10, 1977; Y. Masumoto, K. Takechi, and S. Imassato, Corrosion Resistance of Cemented Carbides, Nippon Tungsten Rev., Vol 19, 1986; as cited in Metals Han",0.003,
Sodium Hydroxide,Miscellaneous,Tungsten carbide,WC-8Ni-2Mo-3Cr,0.003 max,0.1 max,,,,5,50,120,72 h,147.0,"K. Takao and K. Terasaki, Chemical Resistance of Various Cemented Carbides, Nippon Tungsten Rev., Vol 10, 1977; Y. Masumoto, K. Takechi, and S. Imassato, Corrosion Resistance of Cemented Carbides, Nippon Tungsten Rev., Vol 19, 1986; as cited in Metals Han",0.003,
Sodium Hydroxide,Miscellaneous,Tungsten carbide,WC-8Ni-2Mo-3Cr,0.003 max,0.1 max,,,,10,50,120,72 h,147.0,"K. Takao and K. Terasaki, Chemical Resistance of Various Cemented Carbides, Nippon Tungsten Rev., Vol 10, 1977; Y. Masumoto, K. Takechi, and S. Imassato, Corrosion Resistance of Cemented Carbides, Nippon Tungsten Rev., Vol 19, 1986; as cited in Metals Han",0.003,
Sodium Hydroxide,Miscellaneous,Tungsten carbide,WC-9Co,0.003,0.1,,,,5,50,120,72 h,147.0,"K. Takao and K. Terasaki, Chemical Resistance of Various Cemented Carbides, Nippon Tungsten Rev., Vol 10, 1977; Y. Masumoto, K. Takechi, and S. Imassato, Corrosion Resistance of Cemented Carbides, Nippon Tungsten Rev., Vol 19, 1986; as cited in Metals Han",0.003,
Sodium Hydroxide,Miscellaneous,Tungsten carbide,WC-9Co,0.003,0.1,,,,10,50,120,72 h,147.0,"K. Takao and K. Terasaki, Chemical Resistance of Various Cemented Carbides, Nippon Tungsten Rev., Vol 10, 1977; Y. Masumoto, K. Takechi, and S. Imassato, Corrosion Resistance of Cemented Carbides, Nippon Tungsten Rev., Vol 19, 1986; as cited in Metals Han",0.003,
Sodium Hydroxide,Nickel and alloys,Nickel,Nickel,0.0025,0.1,,N02200,Plus 5% NaCl,45,40,104,100 d,221.0,"R.P. Tracy and G.J. Shawhan, Practical Guide to Using Ni-P Electroless Nickel Coatings, Materials Performance, NACE, USA, July 1990, p 65-70",0.0025,
Sodium Hydroxide,Nickel and alloys,Nickel,Nickel,0.08,3.2,,N02200,Plus 5% NaCl,45,140,284,100 d,221.0,"R.P. Tracy and G.J. Shawhan, Practical Guide to Using Ni-P Electroless Nickel Coatings, Materials Performance, NACE, USA, July 1990, p 65-70",0.08,
Sodium Hydroxide,Nickel and alloys,Nickel,Nickel,0.0051,0.2,,N02200,,35,93,199,100 d,221.0,"R.P. Tracy and G.J. Shawhan, Practical Guide to Using Ni-P Electroless Nickel Coatings, Materials Performance, NACE, USA, July 1990, p 65-70",0.0051,
Sodium Hydroxide,Nickel and alloys,Nickel,Nickel,0.0051,0.2,,N02200,,50,93,199,100 d,221.0,"R.P. Tracy and G.J. Shawhan, Practical Guide to Using Ni-P Electroless Nickel Coatings, Materials Performance, NACE, USA, July 1990, p 65-70",0.0051,
Sodium Hydroxide,Nickel and alloys,Nickel,Nickel,0.0051,0.2,,N02200,,73,120,248,100 d,221.0,"R.P. Tracy and G.J. Shawhan, Practical Guide to Using Ni-P Electroless Nickel Coatings, Materials Performance, NACE, USA, July 1990, p 65-70",0.0051,
Sodium Hydroxide,Nickel and alloys,Nickel,Nickel 200,0.003 max,0.1 max,,N02200,,50,40,100,162 d,111.0,"P.J. Gegner and W.L. Wilson, Corrosion, Vol 15 (No. 7), 1959",0.003,
Sodium Hydroxide,Nickel and alloys,Nickel,Nickel 200,0.003 max,0.1 max,,N02200,,50,60,135,135 d,111.0,"P.J. Gegner and W.L. Wilson, Corrosion, Vol 15 (No. 7), 1959",0.003,
Sodium Hydroxide,Nickel and alloys,Nickel,Nickel 200,0.003 max,0.1 max,,N02200,,50,55-75,130-165,30 d,112.0,"Corrosion Resistance of Nickel and Nickel-Containing Alloys in Caustic Soda and Other Alkalies, Corrosion Engineering Bulletin CEB-2, The International Nickel Company, Inc., 1973",0.003,
Sodium Hydroxide,Nickel and alloys,Nickel,Nickel 200,0.013,0.5,,N02200,Lab tests,50,150,300,,113.0,"Ampco Metal Division, Ampco-Pittsburgh, unpublished research, 1951; as cited in Metals Handbook, Ninth Edition, Vol 13, Corrosion, ASM International, Metals Park, OH, 1987, p 1175",0.013,
Sodium Hydroxide,Nickel and alloys,Nickel,Nickel 200,0.003,0.1,,N02200,Test in single-effect evaporator,30-50,80,180,16 d,113.0,"Ampco Metal Division, Ampco-Pittsburgh, unpublished research, 1951; as cited in Metals Handbook, Ninth Edition, Vol 13, Corrosion, ASM International, Metals Park, OH, 1987, p 1175",0.003,
Sodium Hydroxide,Nickel and alloys,Nickel,Nickel 200,0.003,0.1,,N02200,,70-73,110,230,126 d,111.0,"P.J. Gegner and W.L. Wilson, Corrosion, Vol 15 (No. 7), 1959",0.003,
Sodium Hydroxide,Nickel and alloys,Nickel,Nickel 200,0.003,0.1,,N02200,,70-73,90-115,190-240,90 d,112.0,"Corrosion Resistance of Nickel and Nickel-Containing Alloys in Caustic Soda and Other Alkalies, Corrosion Engineering Bulletin CEB-2, The International Nickel Company, Inc., 1973",0.003,
Sodium Hydroxide,Nickel and alloys,Nickel,Nickel 200,0.005,0.2,,N02200,,70-73,120,240,180 d,113.0,"Ampco Metal Division, Ampco-Pittsburgh, unpublished research, 1951; as cited in Metals Handbook, Ninth Edition, Vol 13, Corrosion, ASM International, Metals Park, OH, 1987, p 1175",0.005,
Sodium Hydroxide,Nickel and alloys,Nickel,Nickel 200,0.025,1,,N02200,,70-73,130,265,200 d,113.0,"Ampco Metal Division, Ampco-Pittsburgh, unpublished research, 1951; as cited in Metals Handbook, Ninth Edition, Vol 13, Corrosion, ASM International, Metals Park, OH, 1987, p 1175",0.025,
Sodium Hydroxide,Nickel and alloys,Nickel,Nickel 200,1.8 max,72 max,,N02200,Lab test. NaOH concentrated to anhydrous,75,480,900,,114.0,"P.J. Gegner, Corrosion Resistance of Materials in Alkalies and Hypochlorides, Paper 27, Process Industries Corrosion Short Course, National Association of Corrosion Engineers, Houston, 1974",1.8,
Sodium Hydroxide,Nickel and alloys,Nickel,Nickel 200,6.6,260,,N02200,Plant test. NaOH concentrated to anhydrous. Batch shaded with sulfur and Na2NO3,73,540,1000,2.5 d,114.0,"P.J. Gegner, Corrosion Resistance of Materials in Alkalies and Hypochlorides, Paper 27, Process Industries Corrosion Short Course, National Association of Corrosion Engineers, Houston, 1974",6.6,
Sodium Hydroxide,Nickel and alloys,Nickel,Nickel 200,0.003 max,0.1 max,,N02200,,5,Room,Room,2.5 d,116.0,"Metals Handbook, Ninth Edition, Vol 13, Corrosion, ASM International, Metals Park, OH, 1987, p 1174; and Ampco Metal Division, Ampco-Pittsburgh, unpublished research, 1951",0.003,
Sodium Hydroxide,Nickel and alloys,Nickel,Nickel 200,0.003 max,0.1 max,,N02200,,15,Room,Room,,116.0,"Metals Handbook, Ninth Edition, Vol 13, Corrosion, ASM International, Metals Park, OH, 1987, p 1174; and Ampco Metal Division, Ampco-Pittsburgh, unpublished research, 1951",0.003,
Sodium Hydroxide,Nickel and alloys,Nickel,Nickel 200,0.003 max,0.1 max,,N02200,,25,Room,Room,,116.0,"Metals Handbook, Ninth Edition, Vol 13, Corrosion, ASM International, Metals Park, OH, 1987, p 1174; and Ampco Metal Division, Ampco-Pittsburgh, unpublished research, 1951",0.003,
Sodium Hydroxide,Nickel and alloys,Nickel,Nickel 200,0.003 max,0.1 max,,N02200,,35,Room,Room,,116.0,"Metals Handbook, Ninth Edition, Vol 13, Corrosion, ASM International, Metals Park, OH, 1987, p 1174; and Ampco Metal Division, Ampco-Pittsburgh, unpublished research, 1951",0.003,
Sodium Hydroxide,Nickel and alloys,Nickel,Nickel 200,0.003 max,0.1 max,,N02200,,45,Room,Room,,116.0,"Metals Handbook, Ninth Edition, Vol 13, Corrosion, ASM International, Metals Park, OH, 1987, p 1174; and Ampco Metal Division, Ampco-Pittsburgh, unpublished research, 1951",0.003,
Sodium Hydroxide,Nickel and alloys,Nickel,Nickel 200,0.005,0.2,,N02200,,5-10,21,70,124 d,112.0,"Corrosion Resistance of Nickel and Nickel-Containing Alloys in Caustic Soda and Other Alkalies, Corrosion Engineering Bulletin CEB-2, The International Nickel Company, Inc., 1973",0.005,
Sodium Hydroxide,Nickel and alloys,Nickel,Nickel 200,0.003 max,0.1 max,,N02200,Exposure to effluent from an electrolytic chlorine cell containing 15% NaCl,10,80,180,207 d,111.0,"P.J. Gegner and W.L. Wilson, Corrosion, Vol 15 (No. 7), 1959",0.003,
Sodium Hydroxide,Nickel and alloys,Nickel,Nickel 200,0.003 max,0.1 max,,N02200,First effect of a multi-effect evaporator.,14,90,190,190 d,112.0,"Corrosion Resistance of Nickel and Nickel-Containing Alloys in Caustic Soda and Other Alkalies, Corrosion Engineering Bulletin CEB-2, The International Nickel Company, Inc., 1973",0.003,
Sodium Hydroxide,Nickel and alloys,Nickel,Nickel 200,0.23,9,,N02200,"Test in molten, anhydrous NaOH, plus 0.5% NaCl, 0.5% Na2CO3, 0.03% Na2SO4",,510,950,4 d,115.0,"F.L. LaQue and H.R. Copson, Corrosion Resistance of Metals and Alloys, Reinhold Publishing, New York, 1963",0.23,
Sodium Hydroxide,Nickel and alloys,Nickel,Nickel 200,0.003,0.1,,N02200,Lab test in caustic soda. Quiet immersion,4,Room,Room,,44.0,"Inco Alloys International, 1979",0.003,
Sodium Hydroxide,Nickel and alloys,Nickel,Nickel 200,0.003,0.1,,N02200,Lab test in caustic soda. Air-agitated immersion,4,Room,Room,,44.0,"Inco Alloys International, 1979",0.003,
Sodium Hydroxide,Nickel and alloys,Nickel,Nickel 200,0.012,0.5,,N02200,Lab test in castic soda. Continuous alternate immersion,4,Room,Room,,44.0,"Inco Alloys International, 1979",0.012,
Sodium Hydroxide,Nickel and alloys,Nickel,Nickel 200,0.015,0.6,,N02200,Lab test in caustic soda. Intermittent alternate immersion,4,Room,Room,,44.0,"Inco Alloys International, 1979",0.015,
Sodium Hydroxide,Nickel and alloys,Nickel,Nickel 200,0.003,0.1,,N02200,Lab spray test in caustic soda,4,Room,Room,,44.0,"Inco Alloys International, 1979",0.003,
Sodium Hydroxide,Nickel and alloys,Nickel,Nickel 200,0.003 max,0.1 max,,N02200,Plant test in first effect of multiple-effect evaporator with caustic soda,14,88,190,,44.0,"Inco Alloys International, 1979",0.003,
Sodium Hydroxide,Nickel and alloys,Nickel,Nickel 200,0.005,0.2,,N02200,Plant test in tank receiving liquor from evaporator with caustic soda,23,104,220,,44.0,"Inco Alloys International, 1979",0.005,
Sodium Hydroxide,Nickel and alloys,Nickel,Nickel 200,0.003,0.1,,N02200,Plant test in single-effect evaporator with caustic soda,30-50,81,179,,44.0,"Inco Alloys International, 1979",0.003,
Sodium Hydroxide,Nickel and alloys,Nickel,Nickel 200,0.003,0.1,,N02200,Plant test in evaporator with caustic soda,50,,,,44.0,"Inco Alloys International, 1979",0.003,
Sodium Hydroxide,Nickel and alloys,Nickel,Nickel 200,0.03,1.3,,N02200,"Lab test in caustic soda. Vacuum, 640-685 mm mercury",32-52,84-91,185-196,,44.0,"Inco Alloys International, 1979",0.03,
Sodium Hydroxide,Nickel and alloys,Nickel,Nickel 200,0.003 max,0.1 max,,N02200,Tests in storage tank with caustic soda,49-51,55-75,131-167,,44.0,"Inco Alloys International, 1979",0.003,
Sodium Hydroxide,Nickel and alloys,Nickel,Nickel 200,0.025,1,,N02200,Lab test in caustic soda,75,121,250,,44.0,"Inco Alloys International, 1979",0.025,
Sodium Hydroxide,Nickel and alloys,Nickel,Nickel 200,0.003,0.1,,N02200,Plant test in electrolytic solution of caustic soda in receiving tank,70,90-115,194-239,,44.0,"Inco Alloys International, 1979",0.003,
Sodium Hydroxide,Nickel and alloys,Nickel,Nickel 200,0.003,0.1,,N02200,In caustic soda at atmospheric pressure,50,30,86,120 h,44.0,"Inco Alloys International, 1979",0.003,
Sodium Hydroxide,Nickel and alloys,Nickel,Nickel 200,0.007,0.3,,N02200,In caustic soda at atmospheric pressure,50,30,86,24 h,44.0,"Inco Alloys International, 1979",0.007,
Sodium Hydroxide,Nickel and alloys,Nickel,Nickel 200,0.013,0.55,,N02200,In caustic soda at atmospheric pressure; velocity 15 ft/min,50,90,195,24 h,44.0,"Inco Alloys International, 1979",0.013,
Sodium Hydroxide,Nickel and alloys,Nickel,Nickel 200,0.02,0.7,,N02200,"In caustic soda. Pressure, 610 mm",50,100,212,24 h,44.0,"Inco Alloys International, 1979",0.02,
Sodium Hydroxide,Nickel and alloys,Nickel,Nickel 200,0.003,0.07,,N02200,"In caustic soda. Pressure, 610 mm",50,100,212,240 h,44.0,"Inco Alloys International, 1979",0.003,
Sodium Hydroxide,Nickel and alloys,Nickel,Nickel 200,0.012,0.5,,N02200,"In caustic soda. Pressure, 620 mm",50,100,212,264 h,44.0,"Inco Alloys International, 1979",0.012,
Sodium Hydroxide,Nickel and alloys,Nickel,Nickel 200,0.027,1.1,,N02200,In caustic soda at atmospheric pressure,50,130,266,720 h,44.0,"Inco Alloys International, 1979",0.027,
Sodium Hydroxide,Nickel and alloys,Nickel,Nickel 200,0.01,0.4,,N02200,In caustic soda at atmospheric pressure,50,150,302,336 h,44.0,"Inco Alloys International, 1979",0.01,
Sodium Hydroxide,Nickel and alloys,Nickel,Nickel 200,0.012,0.5,,N02200,In caustic soda at atmospheric pressure,50,154,310,672 h,44.0,"Inco Alloys International, 1979",0.012,
Sodium Hydroxide,Nickel and alloys,Nickel,Nickel 200,0.03,1.2,,N02200,"In caustic soda. Pressure, 5 psi; velocity, 75 ft/min",50,154,310,20 h,44.0,"Inco Alloys International, 1979",0.03,
Sodium Hydroxide,Nickel and alloys,Nickel,Nickel 200,0.003 max,0.1 max,,N02200,Diaphragm cell,50,35-90,95-190,,114.0,"P.J. Gegner, Corrosion Resistance of Materials in Alkalies and Hypochlorides, Paper 27, Process Industries Corrosion Short Course, National Association of Corrosion Engineers, Houston, 1974",0.003,
Sodium Hydroxide,Nickel and alloys,Nickel,Nickel 200,0.003 max,0.2 max,,N02200,Diaphragm cell,73,100-125,212-260,,114.0,"P.J. Gegner, Corrosion Resistance of Materials in Alkalies and Hypochlorides, Paper 27, Process Industries Corrosion Short Course, National Association of Corrosion Engineers, Houston, 1974",0.003,
Sodium Hydroxide,Nickel and alloys,Nickel-chromium-iron,Sanicro 28,0.074,2.92,,N08028,,43,135,275,7 d,217.0,"S. Bernhardsson, Corrosion Performance of a High-Nickel Alloy, Materials & Design, Vol 10, (No. 4), July/August 1989, p 186-196",0.074,
Sodium Hydroxide,Nickel and alloys,Nickel,Nickel 200,0.003 max,0.1 max,,N02200,Mercury cell,50,40-80,100-180,,114.0,"P.J. Gegner, Corrosion Resistance of Materials in Alkalies and Hypochlorides, Paper 27, Process Industries Corrosion Short Course, National Association of Corrosion Engineers, Houston, 1974",0.003,
Sodium Hydroxide,Nickel and alloys,Nickel,Nickel 200,0.008,0.3,,N02200,Mercury cell,73,115,240,,114.0,"P.J. Gegner, Corrosion Resistance of Materials in Alkalies and Hypochlorides, Paper 27, Process Industries Corrosion Short Course, National Association of Corrosion Engineers, Houston, 1974",0.008,
Sodium Hydroxide,Nickel and alloys,Nickel,Nickel 200,0.003 max,0.1 max,,N02200,"Test coupons removed, cleaned and dried each day for 30d. Aeration: none. Agitation: none",0.7,30,86,27 d,112.0,"Corrosion Resistance of Nickel and Nickel-Containing Alloys in Caustic Soda and Other Alkalies, Corrosion Engineering Bulletin CEB-2, The International Nickel Company, Inc., 1973",0.003,
Sodium Hydroxide,Nickel and alloys,Nickel,Nickel 200,0.003,0.1,,N02200,Average of tests run at eight separate labs. Aeration: none. Agitation: none,4,30,86,2 d,112.0,"Corrosion Resistance of Nickel and Nickel-Containing Alloys in Caustic Soda and Other Alkalies, Corrosion Engineering Bulletin CEB-2, The International Nickel Company, Inc., 1973",0.003,
Sodium Hydroxide,Nickel and alloys,Nickel,Nickel 200,0.003,0.1,,N02200,Average of tests run at eight separate labs. Aeration: air agitated. Agitation: air agitated,4,30,86,2 d,112.0,"Corrosion Resistance of Nickel and Nickel-Containing Alloys in Caustic Soda and Other Alkalies, Corrosion Engineering Bulletin CEB-2, The International Nickel Company, Inc., 1973",0.003,
Sodium Hydroxide,Nickel and alloys,Nickel,Nickel 200,0.004,0.15,,N02200,Storage tank. Aeration: extensive. Agitation: due to filling tank,5-10,21-32,70-90,124 d,112.0,"Corrosion Resistance of Nickel and Nickel-Containing Alloys in Caustic Soda and Other Alkalies, Corrosion Engineering Bulletin CEB-2, The International Nickel Company, Inc., 1973",0.004,
Sodium Hydroxide,Nickel and alloys,Nickel,Nickel 200,0.003 max,0.1 max,,N02200,First effect of multiple-effect evaporator. Aeration: none. Agitation: none,14,88,190,90 d,112.0,"Corrosion Resistance of Nickel and Nickel-Containing Alloys in Caustic Soda and Other Alkalies, Corrosion Engineering Bulletin CEB-2, The International Nickel Company, Inc., 1973",0.003,
Sodium Hydroxide,Nickel and alloys,Nickel,Nickel 200,0.003 max,0.1 max,,N02200,First effect of multiple-effect evaporator. Aeration: none. Agitation: none,14,88,190,90 d,112.0,"Corrosion Resistance of Nickel and Nickel-Containing Alloys in Caustic Soda and Other Alkalies, Corrosion Engineering Bulletin CEB-2, The International Nickel Company, Inc., 1973",0.003,
Sodium Hydroxide,Nickel and alloys,Nickel,Nickel 200,A (Resistant),A (Resistant),,N02200,Storage tank coupons immersed 95% of time. Aeration: none. Agitation: due to filling tank,22,50-60,120-140,133 d,112.0,"Corrosion Resistance of Nickel and Nickel-Containing Alloys in Caustic Soda and Other Alkalies, Corrosion Engineering Bulletin CEB-2, The International Nickel Company, Inc., 1973",,A
Sodium Hydroxide,Nickel and alloys,Nickel,Nickel 200,0.003 max,0.1 max,,N02200,Storage tank in which air was bubbled through from bottom. Aeration: extensive. Agitation: mild,34,65,150,37 d,112.0,"Corrosion Resistance of Nickel and Nickel-Containing Alloys in Caustic Soda and Other Alkalies, Corrosion Engineering Bulletin CEB-2, The International Nickel Company, Inc., 1973",0.003,
Sodium Hydroxide,Nickel and alloys,Nickel,Nickel 200,0.003,0.1,,N02200,Single-effect evaporator. Rates are average of three tests. Aeration: none. Agitation: none,30-50,81,178,16 d,112.0,"Corrosion Resistance of Nickel and Nickel-Containing Alloys in Caustic Soda and Other Alkalies, Corrosion Engineering Bulletin CEB-2, The International Nickel Company, Inc., 1973",0.003,
Sodium Hydroxide,Nickel and alloys,Nickel,Nickel 200,0.003 max,0.1 max,,N02200,Storage tank coupons fully immersed. Aeration: none. Agitation: due to filling tank,49-51,55-75,131-167,30 d,112.0,"Corrosion Resistance of Nickel and Nickel-Containing Alloys in Caustic Soda and Other Alkalies, Corrosion Engineering Bulletin CEB-2, The International Nickel Company, Inc., 1973",0.003,
Sodium Hydroxide,Nickel and alloys,Nickel,Nickel 200,0.003 max,0.1 max,,N02200,Storage tank. Aeration: none. Agitation: due to filling tank,50,55-61,131-142,135 d,112.0,"Corrosion Resistance of Nickel and Nickel-Containing Alloys in Caustic Soda and Other Alkalies, Corrosion Engineering Bulletin CEB-2, The International Nickel Company, Inc., 1973",0.003,
Sodium Hydroxide,Nickel and alloys,Nickel,Nickel 200,0.003,0.1,,N02200,"Transfer piping, at pump discharge. Aeration: moderate. Agitation: by 100 gal/min flow from pump",50,60-70,140-158,393 d,112.0,"Corrosion Resistance of Nickel and Nickel-Containing Alloys in Caustic Soda and Other Alkalies, Corrosion Engineering Bulletin CEB-2, The International Nickel Company, Inc., 1973",0.003,
Sodium Hydroxide,Nickel and alloys,Nickel,Nickel 200,,,,N02200,Lab test on tubing; average of four coupons. Aeration: none. Agitation: none,50,150,302,14 d,112.0,"Corrosion Resistance of Nickel and Nickel-Containing Alloys in Caustic Soda and Other Alkalies, Corrosion Engineering Bulletin CEB-2, The International Nickel Company, Inc., 1973",,
Sodium Hydroxide,Nickel and alloys,Nickel,Nickel 200,0.008,0.3,,N02200,Storage tank. Aeration: none. Agitation: due to filling tank,72-73,116,273,183 d,112.0,"Corrosion Resistance of Nickel and Nickel-Containing Alloys in Caustic Soda and Other Alkalies, Corrosion Engineering Bulletin CEB-2, The International Nickel Company, Inc., 1973",0.008,
Sodium Hydroxide,Nickel and alloys,Nickel,Nickel 200,0.003,0.1,,N02200,Storage tank. Aeration: moderate. Agitation: due to filling tank,72,121,282,119 d,112.0,"Corrosion Resistance of Nickel and Nickel-Containing Alloys in Caustic Soda and Other Alkalies, Corrosion Engineering Bulletin CEB-2, The International Nickel Company, Inc., 1973",0.003,
Sodium Hydroxide,Nickel and alloys,Nickel,Nickel 200,0.003,0.13,,N02200,"Test tank, simulating action of tank car. Aeration: none. Agitation: by rocking of tank",73,95-100,203-212,111 d,112.0,"Corrosion Resistance of Nickel and Nickel-Containing Alloys in Caustic Soda and Other Alkalies, Corrosion Engineering Bulletin CEB-2, The International Nickel Company, Inc., 1973",0.003,
Sodium Hydroxide,Nickel and alloys,Nickel,Nickel 200,0.003,0.1,,N02200,Storage tank coupons immersed 95% of time. Aeration: none. Agitation: due to filling tank,73,100-120,212-248,52 d,112.0,"Corrosion Resistance of Nickel and Nickel-Containing Alloys in Caustic Soda and Other Alkalies, Corrosion Engineering Bulletin CEB-2, The International Nickel Company, Inc., 1973",0.003,
Sodium Hydroxide,Nickel and alloys,Nickel,Nickel 200,0.003 max,0.1 max,,N02200,Storage tank coupons fully immersed. Aeration: none. Agitation: due to filling tank,73,104-116,244-251,126 d,112.0,"Corrosion Resistance of Nickel and Nickel-Containing Alloys in Caustic Soda and Other Alkalies, Corrosion Engineering Bulletin CEB-2, The International Nickel Company, Inc., 1973",0.003,
Sodium Hydroxide,Nickel and alloys,Nickel,Nickel 200,0.008,0.3,,N02200,Coupons in railroad tank car. Aeration: not specified. Agitation: by movement of tank car. Eleven trips of 7-9 days,74,130,266,9 d,112.0,"Corrosion Resistance of Nickel and Nickel-Containing Alloys in Caustic Soda and Other Alkalies, Corrosion Engineering Bulletin CEB-2, The International Nickel Company, Inc., 1973",0.008,
Sodium Hydroxide,Nickel and alloys,Nickel,Nickel 200,0.04,1.6,,N02200,Storage tank between evaporator and finishing pots. Ammonia soda process. Aeration: not specfied. Agitation: due to filling tank,75,135,271,35 d,112.0,"Corrosion Resistance of Nickel and Nickel-Containing Alloys in Caustic Soda and Other Alkalies, Corrosion Engineering Bulletin CEB-2, The International Nickel Company, Inc., 1973",0.04,
