Repository: wfreinhart/matse219

# MATSE 219: Materials Informatics

Auto-generated from the private authoring repo (matse219-instructor). Do not edit here directly -- changes are overwritten on the next publish run.

## Lectures

- [Lecture01](https://colab.research.google.com/github/wfreinhart/matse219/blob/staging/notebooks/Lecture01.ipynb)
- [Lecture02](https://colab.research.google.com/github/wfreinhart/matse219/blob/staging/notebooks/Lecture02.ipynb)
- [Lecture03](https://colab.research.google.com/github/wfreinhart/matse219/blob/staging/notebooks/Lecture03.ipynb)
- [Lecture04](https://colab.research.google.com/github/wfreinhart/matse219/blob/staging/notebooks/Lecture04.ipynb)

File: datasets/corrosion.csv (part 108 of 142)
Environment,Material Group,Material Family,Material,Rate (mm/yr) or Rating,Rate (mils/yr) or Rating,Localized Attack,UNS,Condition/Comment,Concentration (Vol %),Temperature (deg C),Temperature (deg F),Duration,Reference #,Reference,rate_mm_yr_numeric,rate_letter_grade
Sodium Hydroxide,Nickel and alloys,Nickel,Nickel 200,0.1,3.9,,N02200,Concentration in caustic evaporator. Concentration: 60 to nearly anhydrous. Aeration: none. Agitation: none,,150-260,302-500,2 d,112.0,"Corrosion Resistance of Nickel and Nickel-Containing Alloys in Caustic Soda and Other Alkalies, Corrosion Engineering Bulletin CEB-2, The International Nickel Company, Inc., 1973",0.1,
Sodium Hydroxide,Nickel and alloys,Nickel,Nickel 200,0.015,0.6,,N02200,Chemically pure,75,,,,112.0,"Corrosion Resistance of Nickel and Nickel-Containing Alloys in Caustic Soda and Other Alkalies, Corrosion Engineering Bulletin CEB-2, The International Nickel Company, Inc., 1973",0.015,
Sodium Hydroxide,Nickel and alloys,Nickel,Nickel 200,0.58,23,,N02200,Plus 0.75% sodium sulfide,75,,,,112.0,"Corrosion Resistance of Nickel and Nickel-Containing Alloys in Caustic Soda and Other Alkalies, Corrosion Engineering Bulletin CEB-2, The International Nickel Company, Inc., 1973",0.58,
Sodium Hydroxide,Nickel and alloys,Nickel,Nickel 200,0.2,8,,N02200,Plus 0.75% sodium thiosulfate,75,,,,112.0,"Corrosion Resistance of Nickel and Nickel-Containing Alloys in Caustic Soda and Other Alkalies, Corrosion Engineering Bulletin CEB-2, The International Nickel Company, Inc., 1973",0.2,
Sodium Hydroxide,Nickel and alloys,Nickel,Nickel 200,0.13,5,,N02200,Plus 0.75% sodium sulfite,75,,,,112.0,"Corrosion Resistance of Nickel and Nickel-Containing Alloys in Caustic Soda and Other Alkalies, Corrosion Engineering Bulletin CEB-2, The International Nickel Company, Inc., 1973",0.13,
Sodium Hydroxide,Nickel and alloys,Nickel,Nickel 200,0.02,0.6,,N02200,Plus 0.75% sodium sulfate,75,,,,112.0,"Corrosion Resistance of Nickel and Nickel-Containing Alloys in Caustic Soda and Other Alkalies, Corrosion Engineering Bulletin CEB-2, The International Nickel Company, Inc., 1973",0.02,
Sodium Hydroxide,Nickel and alloys,Nickel,Nickel 200,0.04,1.7,,N02200,"Commercial. Sulfur content at start, calculated as H2S, 0.009%",50-75,,,,112.0,"Corrosion Resistance of Nickel and Nickel-Containing Alloys in Caustic Soda and Other Alkalies, Corrosion Engineering Bulletin CEB-2, The International Nickel Company, Inc., 1973",0.04,
Sodium Hydroxide,Nickel and alloys,Nickel,Nickel 200,A (Resistant),A (Resistant),,N02200,Lab tests,20,110,262,15 h,112.0,"Corrosion Resistance of Nickel and Nickel-Containing Alloys in Caustic Soda and Other Alkalies, Corrosion Engineering Bulletin CEB-2, The International Nickel Company, Inc., 1973",,A
Sodium Hydroxide,Nickel and alloys,Nickel,Nickel 200,A (Resistant),A (Resistant),,N02200,Lab tests,20,115,272,19 h,112.0,"Corrosion Resistance of Nickel and Nickel-Containing Alloys in Caustic Soda and Other Alkalies, Corrosion Engineering Bulletin CEB-2, The International Nickel Company, Inc., 1973",,A
Sodium Hydroxide,Nickel and alloys,Nickel,Nickel 200,A (Resistant),A (Resistant),,N02200,Lab tests,40,110,262,15 h,112.0,"Corrosion Resistance of Nickel and Nickel-Containing Alloys in Caustic Soda and Other Alkalies, Corrosion Engineering Bulletin CEB-2, The International Nickel Company, Inc., 1973",,A
Sodium Hydroxide,Nickel and alloys,Nickel,Nickel 200,A (Resistant),A (Resistant),,N02200,Lab tests,40,115,272,19 h,112.0,"Corrosion Resistance of Nickel and Nickel-Containing Alloys in Caustic Soda and Other Alkalies, Corrosion Engineering Bulletin CEB-2, The International Nickel Company, Inc., 1973",,A
Sodium Hydroxide,Nickel and alloys,Nickel,Nickel 200,A (Resistant),A (Resistant),,N02200,Lab tests,60,110,262,15 h,112.0,"Corrosion Resistance of Nickel and Nickel-Containing Alloys in Caustic Soda and Other Alkalies, Corrosion Engineering Bulletin CEB-2, The International Nickel Company, Inc., 1973",,A
Sodium Hydroxide,Nickel and alloys,Nickel,Nickel 200,A (Resistant),A (Resistant),,N02200,Lab tests,60,115,272,19 h,112.0,"Corrosion Resistance of Nickel and Nickel-Containing Alloys in Caustic Soda and Other Alkalies, Corrosion Engineering Bulletin CEB-2, The International Nickel Company, Inc., 1973",,A
Sodium Hydroxide,Nickel and alloys,Nickel,Nickel 200,A (Resistant),A (Resistant),,N02200,Lab tests,80,110,262,15 h,112.0,"Corrosion Resistance of Nickel and Nickel-Containing Alloys in Caustic Soda and Other Alkalies, Corrosion Engineering Bulletin CEB-2, The International Nickel Company, Inc., 1973",,A
Sodium Hydroxide,Nickel and alloys,Nickel,Nickel 200,A (Resistant),A (Resistant),,N02200,Lab tests,80,115,272,19 h,112.0,"Corrosion Resistance of Nickel and Nickel-Containing Alloys in Caustic Soda and Other Alkalies, Corrosion Engineering Bulletin CEB-2, The International Nickel Company, Inc., 1973",,A
Sodium Hydroxide,Nickel and alloys,Nickel,Nickel 200,A (Resistant),A (Resistant),,N02200,Lab tests,20,162,355,19 h,112.0,"Corrosion Resistance of Nickel and Nickel-Containing Alloys in Caustic Soda and Other Alkalies, Corrosion Engineering Bulletin CEB-2, The International Nickel Company, Inc., 1973",,A
Sodium Hydroxide,Nickel and alloys,Nickel,Nickel 200,A (Resistant),A (Resistant),,N02200,Lab tests,40,162,355,19 h,112.0,"Corrosion Resistance of Nickel and Nickel-Containing Alloys in Caustic Soda and Other Alkalies, Corrosion Engineering Bulletin CEB-2, The International Nickel Company, Inc., 1973",,A
Sodium Hydroxide,Nickel and alloys,Nickel,Nickel 200,A (Resistant),A (Resistant),,N02200,Lab tests,60,162,355,19 h,112.0,"Corrosion Resistance of Nickel and Nickel-Containing Alloys in Caustic Soda and Other Alkalies, Corrosion Engineering Bulletin CEB-2, The International Nickel Company, Inc., 1973",,A
Sodium Hydroxide,Nickel and alloys,Nickel,Nickel 200,A (Resistant),A (Resistant),,N02200,Lab tests,80,162,355,19 h,112.0,"Corrosion Resistance of Nickel and Nickel-Containing Alloys in Caustic Soda and Other Alkalies, Corrosion Engineering Bulletin CEB-2, The International Nickel Company, Inc., 1973",,A
Sodium Hydroxide,Nickel and alloys,Nickel,Nickel 200,0.003 max,0.1 max,,N02200,"NaCl concentration, 12%",10,88,190,29 d,112.0,"Corrosion Resistance of Nickel and Nickel-Containing Alloys in Caustic Soda and Other Alkalies, Corrosion Engineering Bulletin CEB-2, The International Nickel Company, Inc., 1973",0.003,
Sodium Hydroxide,Nickel and alloys,Nickel,Nickel 200,0.003,0.1,,N02200,"NaCl concentration, 7-8%",23,93,200,29 d,112.0,"Corrosion Resistance of Nickel and Nickel-Containing Alloys in Caustic Soda and Other Alkalies, Corrosion Engineering Bulletin CEB-2, The International Nickel Company, Inc., 1973",0.003,
Sodium Hydroxide,Nickel and alloys,Nickel,Nickel 200,0.01,0.4,,N02200,"NaCl concentration, 6-7%",35-40,116,240,29 d,112.0,"Corrosion Resistance of Nickel and Nickel-Containing Alloys in Caustic Soda and Other Alkalies, Corrosion Engineering Bulletin CEB-2, The International Nickel Company, Inc., 1973",0.01,
Sodium Hydroxide,Nickel and alloys,Nickel,Nickel 200,0.003 max,0.1 max,,N02200,"NaCl concentration, 10-15%",50,93,200,29 d,112.0,"Corrosion Resistance of Nickel and Nickel-Containing Alloys in Caustic Soda and Other Alkalies, Corrosion Engineering Bulletin CEB-2, The International Nickel Company, Inc., 1973",0.003,
Sodium Hydroxide,Nickel and alloys,Nickel,Nickel 200,0.003 max,0.1 max,,N02200,"NaCl concentration, unknown",72,121,250,29 d,112.0,"Corrosion Resistance of Nickel and Nickel-Containing Alloys in Caustic Soda and Other Alkalies, Corrosion Engineering Bulletin CEB-2, The International Nickel Company, Inc., 1973",0.003,
Sodium Hydroxide,Nickel and alloys,Nickel,Nickel 201,0.02,0.9,,N02201,Molten,,400,750,,112.0,"Corrosion Resistance of Nickel and Nickel-Containing Alloys in Caustic Soda and Other Alkalies, Corrosion Engineering Bulletin CEB-2, The International Nickel Company, Inc., 1973",0.02,
Sodium Hydroxide,Nickel and alloys,Nickel,Nickel 201,0.03,1.3,,N02201,Molten,,500,932,,112.0,"Corrosion Resistance of Nickel and Nickel-Containing Alloys in Caustic Soda and Other Alkalies, Corrosion Engineering Bulletin CEB-2, The International Nickel Company, Inc., 1973",0.03,
Sodium Hydroxide,Nickel and alloys,Nickel,Nickel 201,0.06,2.5,,N02201,Molten,,580,1076,,112.0,"Corrosion Resistance of Nickel and Nickel-Containing Alloys in Caustic Soda and Other Alkalies, Corrosion Engineering Bulletin CEB-2, The International Nickel Company, Inc., 1973",0.06,
Sodium Hydroxide,Nickel and alloys,Nickel,Nickel 201,1,38,,N02201,Molten,,680,1256,,112.0,"Corrosion Resistance of Nickel and Nickel-Containing Alloys in Caustic Soda and Other Alkalies, Corrosion Engineering Bulletin CEB-2, The International Nickel Company, Inc., 1973",1.0,
Sodium Hydroxide,Nickel and alloys,Nickel,Duranickel alloy 301,0.04,1.7,,,Molten,,400,750,,112.0,"Corrosion Resistance of Nickel and Nickel-Containing Alloys in Caustic Soda and Other Alkalies, Corrosion Engineering Bulletin CEB-2, The International Nickel Company, Inc., 1973",0.04,
Sodium Hydroxide,Nickel and alloys,Nickel,Duranickel alloy 301,0.08,3.2,,,Molten,,500,932,,112.0,"Corrosion Resistance of Nickel and Nickel-Containing Alloys in Caustic Soda and Other Alkalies, Corrosion Engineering Bulletin CEB-2, The International Nickel Company, Inc., 1973",0.08,
Sodium Hydroxide,Nickel and alloys,Nickel,Duranickel alloy 301,0.26,10,,,Molten,,580,1076,,112.0,"Corrosion Resistance of Nickel and Nickel-Containing Alloys in Caustic Soda and Other Alkalies, Corrosion Engineering Bulletin CEB-2, The International Nickel Company, Inc., 1973",0.26,
Sodium Hydroxide,Nickel and alloys,Nickel,Duranickel alloy 301,1,41,,,Molten,,680,1256,,112.0,"Corrosion Resistance of Nickel and Nickel-Containing Alloys in Caustic Soda and Other Alkalies, Corrosion Engineering Bulletin CEB-2, The International Nickel Company, Inc., 1973",1.0,
Sodium Hydroxide,Nickel and alloys,Nickel-chromium,Nimonic alloy 75,0.03,1.1,,,Molten,,400,750,,112.0,"Corrosion Resistance of Nickel and Nickel-Containing Alloys in Caustic Soda and Other Alkalies, Corrosion Engineering Bulletin CEB-2, The International Nickel Company, Inc., 1973",0.03,
Sodium Hydroxide,Nickel and alloys,Nickel-chromium,Nimonic alloy 75,0.36,14,,,Molten,,500,932,,112.0,"Corrosion Resistance of Nickel and Nickel-Containing Alloys in Caustic Soda and Other Alkalies, Corrosion Engineering Bulletin CEB-2, The International Nickel Company, Inc., 1973",0.36,
Sodium Hydroxide,Nickel and alloys,Nickel-chromium,Nimonic alloy 75,0.53,21,Pitted,,Molten,,580,1076,,112.0,"Corrosion Resistance of Nickel and Nickel-Containing Alloys in Caustic Soda and Other Alkalies, Corrosion Engineering Bulletin CEB-2, The International Nickel Company, Inc., 1973",0.53,
Sodium Hydroxide,Nickel and alloys,Nickel-chromium,Nimonic alloy 75,1.2,48,,,Molten,,680,1256,,112.0,"Corrosion Resistance of Nickel and Nickel-Containing Alloys in Caustic Soda and Other Alkalies, Corrosion Engineering Bulletin CEB-2, The International Nickel Company, Inc., 1973",1.2,
Sodium Hydroxide,Nickel and alloys,Nickel-chromium-iron,"Incoloy 800 Inco Alloys International, Inc.",0.003 max,0.1 max,,N08800,Diaphragm cell,50,35-90,95-190,,114.0,"P.J. Gegner, Corrosion Resistance of Materials in Alkalies and Hypochlorides, Paper 27, Process Industries Corrosion Short Course, National Association of Corrosion Engineers, Houston, 1974",0.003,
Sodium Hydroxide,Nickel and alloys,Nickel-chromium-iron,"Incoloy 800 Inco Alloys International, Inc.",0.04,1.6,,N08800,Diaphragm cell,73,100-125,212-260,,114.0,"P.J. Gegner, Corrosion Resistance of Materials in Alkalies and Hypochlorides, Paper 27, Process Industries Corrosion Short Course, National Association of Corrosion Engineers, Houston, 1974",0.04,
Sodium Hydroxide,Nickel and alloys,Nickel-chromium-iron,"Incoloy 800 Inco Alloys International, Inc.",0.003 max,0.1 max,,N08800,Mercury cell,50,40-80,100-180,,114.0,"P.J. Gegner, Corrosion Resistance of Materials in Alkalies and Hypochlorides, Paper 27, Process Industries Corrosion Short Course, National Association of Corrosion Engineers, Houston, 1974",0.003,
Sodium Hydroxide,Nickel and alloys,Nickel-chromium-iron,"Incoloy 800 Inco Alloys International, Inc.",0.008,0.3,,N08800,Mercury cell,73,115,240,,114.0,"P.J. Gegner, Corrosion Resistance of Materials in Alkalies and Hypochlorides, Paper 27, Process Industries Corrosion Short Course, National Association of Corrosion Engineers, Houston, 1974",0.008,
Sodium Hydroxide,Nickel and alloys,Nickel-chromium-iron,"Incoloy 800 Inco Alloys International, Inc.",0.015,0.6,,N08800,"NaCl concentration, 6-7%",35-40,116,240,29 d,112.0,"Corrosion Resistance of Nickel and Nickel-Containing Alloys in Caustic Soda and Other Alkalies, Corrosion Engineering Bulletin CEB-2, The International Nickel Company, Inc., 1973",0.015,
Sodium Hydroxide,Nickel and alloys,Nickel-chromium-iron,"Incoloy 800 Inco Alloys International, Inc.",0.003 max,0.1 max,,N08800,"NaCl concentration, 10-15%",50,93,200,29 d,112.0,"Corrosion Resistance of Nickel and Nickel-Containing Alloys in Caustic Soda and Other Alkalies, Corrosion Engineering Bulletin CEB-2, The International Nickel Company, Inc., 1973",0.003,
Sodium Hydroxide,Nickel and alloys,Nickel-chromium-iron,"Incoloy 800 Inco Alloys International, Inc.",0.003 max,0.1 max,,N08800,NaCl concentration unknown,72,121,250,29 d,112.0,"Corrosion Resistance of Nickel and Nickel-Containing Alloys in Caustic Soda and Other Alkalies, Corrosion Engineering Bulletin CEB-2, The International Nickel Company, Inc., 1973",0.003,
Sodium Hydroxide,Nickel and alloys,Nickel-chromium-iron,"Incoloy 800 Inco Alloys International, Inc.",0.003 max,0.1 max,,N08800,"NaCl concentration, 12%",10,88,190,29 d,112.0,"Corrosion Resistance of Nickel and Nickel-Containing Alloys in Caustic Soda and Other Alkalies, Corrosion Engineering Bulletin CEB-2, The International Nickel Company, Inc., 1973",0.003,
Sodium Hydroxide,Nickel and alloys,Nickel-chromium-iron,"Incoloy 800 Inco Alloys International, Inc.",0.005,0.2,,N08800,"NaCl concentration, 7-8%",23,93,200,29 d,112.0,"Corrosion Resistance of Nickel and Nickel-Containing Alloys in Caustic Soda and Other Alkalies, Corrosion Engineering Bulletin CEB-2, The International Nickel Company, Inc., 1973",0.005,
Sodium Hydroxide,Nickel and alloys,Nickel-chromium-iron,"Incoloy Alloy 800 Inco Alloys International, Inc.",0.011,0.43,,N08800,,,,,7 d,217.0,"S. Bernhardsson, Corrosion Performance of a High-Nickel Alloy, Materials & Design, Vol 10, (No. 4), July/August 1989, p 186-196",0.011,
Sodium Hydroxide,Nickel and alloys,Nickel-chromium-iron,"Incoloy alloy 800 Inco Alloys International, Inc.",0.013,0.51,,N08800,Plus 8% NaCl,,,,7 d,217.0,"S. Bernhardsson, Corrosion Performance of a High-Nickel Alloy, Materials & Design, Vol 10, (No. 4), July/August 1989, p 186-196",0.013,
Sodium Hydroxide,Nickel and alloys,Nickel-chromium-iron,"Incoloy alloy 800 Inco Alloys International, Inc.",0.397,15.6,,N08800,,,,,7 d,217.0,"S. Bernhardsson, Corrosion Performance of a High-Nickel Alloy, Materials & Design, Vol 10, (No. 4), July/August 1989, p 186-196",0.397,
Sodium Hydroxide,Nickel and alloys,Nickel-chromium-iron,"Incoloy alloy 800 Inco Alloys International, Inc.",0.283,11.2,,N08800,Plus 6.7% NaCl,,,,7 d,217.0,"S. Bernhardsson, Corrosion Performance of a High-Nickel Alloy, Materials & Design, Vol 10, (No. 4), July/August 1989, p 186-196",0.283,
Sodium Hydroxide,Nickel and alloys,Nickel-chromium-iron,"Inconel 600 Inco Alloys International, Inc.",0.003,0.1,,N06600,,5-10,21,70,124 d,112.0,"Corrosion Resistance of Nickel and Nickel-Containing Alloys in Caustic Soda and Other Alkalies, Corrosion Engineering Bulletin CEB-2, The International Nickel Company, Inc., 1973",0.003,
Sodium Hydroxide,Nickel and alloys,Nickel-chromium-iron,"Inconel 600 Inco Alloys International, Inc.",A (Resistant),A (Resistant),,N06600,Exposure to effluent from an electrolytic chlorine cell containing 15% NaCl,10,80,180,207 d,111.0,"P.J. Gegner and W.L. Wilson, Corrosion, Vol 15 (No. 7), 1959",,A
Sodium Hydroxide,Nickel and alloys,Nickel-copper,"Monel 400 Inco Alloys International, Inc.",0.003,0.1,,N04400,,70-73,110,230,126 d,111.0,"P.J. Gegner and W.L. Wilson, Corrosion, Vol 15 (No. 7), 1959",0.003,
Sodium Hydroxide,Nickel and alloys,Nickel-chromium-iron,"Inconel 600 Inco Alloys International, Inc.",0.003 max,0.1 max,,N06600,First effect of a multi-effect evaporator,14,90,190,90 d,112.0,"Corrosion Resistance of Nickel and Nickel-Containing Alloys in Caustic Soda and Other Alkalies, Corrosion Engineering Bulletin CEB-2, The International Nickel Company, Inc., 1973",0.003,
Sodium Hydroxide,Nickel and alloys,Nickel-chromium-iron,"Inconel 600 Inco Alloys International, Inc.",0.003 max,0.1 max,,N06600,,50,40,100,162 d,111.0,"P.J. Gegner and W.L. Wilson, Corrosion, Vol 15 (No. 7), 1959",0.003,
Sodium Hydroxide,Nickel and alloys,Nickel-chromium-iron,"Inconel 600 Inco Alloys International, Inc.",0.003 max,0.1 max,,N06600,,50,60,135,135 d,111.0,"P.J. Gegner and W.L. Wilson, Corrosion, Vol 15 (No. 7), 1959",0.003,
Sodium Hydroxide,Nickel and alloys,Nickel-chromium-iron,"Inconel 600 Inco Alloys International, Inc.",0.003 max,0.1 max,,N06600,,50,55-75,130-165,30 d,112.0,"Corrosion Resistance of Nickel and Nickel-Containing Alloys in Caustic Soda and Other Alkalies, Corrosion Engineering Bulletin CEB-2, The International Nickel Company, Inc., 1973",0.003,
Sodium Hydroxide,Nickel and alloys,Nickel-chromium-iron,"Inconel 600 Inco Alloys International, Inc.",0.0025,0.1,,N06600,,70-73,110,230,126 d,111.0,"P.J. Gegner and W.L. Wilson, Corrosion, Vol 15 (No. 7), 1959",0.0025,
Sodium Hydroxide,Nickel and alloys,Nickel-chromium-iron,"Inconel 600 Inco Alloys International, Inc.",0.008,0.3,,N06600,,70-73,90-115,190-240,90 d,112.0,"Corrosion Resistance of Nickel and Nickel-Containing Alloys in Caustic Soda and Other Alkalies, Corrosion Engineering Bulletin CEB-2, The International Nickel Company, Inc., 1973",0.008,
Sodium Hydroxide,Nickel and alloys,Nickel-chromium-iron,"Inconel 600 Inco Alloys International, Inc.",0.005,0.2,,N06600,,70-73,120,240,180 d,113.0,"Ampco Metal Division, Ampco-Pittsburgh, unpublished research, 1951; as cited in Metals Handbook, Ninth Edition, Vol 13, Corrosion, ASM International, Metals Park, OH, 1987, p 1175",0.005,
Sodium Hydroxide,Nickel and alloys,Nickel-chromium-iron,"Inconel 600 Inco Alloys International, Inc.",0.025,1,,N06600,,70-73,130,265,200 d,113.0,"Ampco Metal Division, Ampco-Pittsburgh, unpublished research, 1951; as cited in Metals Handbook, Ninth Edition, Vol 13, Corrosion, ASM International, Metals Park, OH, 1987, p 1175",0.025,
Sodium Hydroxide,Nickel and alloys,Nickel-chromium-iron,"Inconel 600 Inco Alloys International, Inc.",49,1930,,N06600,Plant test. NaOH concentrated to anhydrous. Batch shaded with sulfur and Na2NO3,73,540,1000,2.5 d,114.0,"P.J. Gegner, Corrosion Resistance of Materials in Alkalies and Hypochlorides, Paper 27, Process Industries Corrosion Short Course, National Association of Corrosion Engineers, Houston, 1974",49.0,
Sodium Hydroxide,Nickel and alloys,Nickel-chromium-iron,"Inconel 600 Inco Alloys International, Inc.",A (Resistant),A (Resistant),,N06600,"Test coupons removed, cleaned and dried each day for 30 d. Aeration: none. Agitation: none",0.7,30,86,27 d,112.0,"Corrosion Resistance of Nickel and Nickel-Containing Alloys in Caustic Soda and Other Alkalies, Corrosion Engineering Bulletin CEB-2, The International Nickel Company, Inc., 1973",,A
Sodium Hydroxide,Nickel and alloys,Nickel-chromium-iron,"Inconel 600 Inco Alloys International, Inc.",0.003,0.1,,N06600,Storage tank. Aeration: extensive. Agitation: due to filling tank,5-10,21-32,70-90,124 d,112.0,"Corrosion Resistance of Nickel and Nickel-Containing Alloys in Caustic Soda and Other Alkalies, Corrosion Engineering Bulletin CEB-2, The International Nickel Company, Inc., 1973",0.003,
Sodium Hydroxide,Nickel and alloys,Nickel-chromium-iron,"Inconel 600 Inco Alloys International, Inc.",0.003 max,0.1 max,,N06600,NaCl concentration 12%,10,88,190,29 d,112.0,"Corrosion Resistance of Nickel and Nickel-Containing Alloys in Caustic Soda and Other Alkalies, Corrosion Engineering Bulletin CEB-2, The International Nickel Company, Inc., 1973",0.003,
Sodium Hydroxide,Nickel and alloys,Nickel-chromium-iron,"Inconel 600 Inco Alloys International, Inc.",0.003 max,0.1 max,,N06600,Storage tank coupons immersed 95% of time. Aeration: none. Agitation: due to filling tank,22,50-60,120-140,133 d,112.0,"Corrosion Resistance of Nickel and Nickel-Containing Alloys in Caustic Soda and Other Alkalies, Corrosion Engineering Bulletin CEB-2, The International Nickel Company, Inc., 1973",0.003,
Sodium Hydroxide,Nickel and alloys,Nickel-chromium-iron,"Inconel 600 Inco Alloys International, Inc.",0.003,0.1,,N06600,"NaCl concentration, 7-8%",23,93,200,29 d,112.0,"Corrosion Resistance of Nickel and Nickel-Containing Alloys in Caustic Soda and Other Alkalies, Corrosion Engineering Bulletin CEB-2, The International Nickel Company, Inc., 1973",0.003,
Sodium Hydroxide,Nickel and alloys,Nickel-chromium-iron,"Inconel 600 Inco Alloys International, Inc.",,,,N06600,Single-effect evaporator. Rates are average of three tests. Aeration: none. Agitation: none,30-50,81,178,16 d,112.0,"Corrosion Resistance of Nickel and Nickel-Containing Alloys in Caustic Soda and Other Alkalies, Corrosion Engineering Bulletin CEB-2, The International Nickel Company, Inc., 1973",,
Sodium Hydroxide,Nickel and alloys,Nickel-chromium-iron,"Inconel 600 Inco Alloys International, Inc.",0.003 max,0.1 max,,N06600,Storage tank in which air was bubbled through from bottom. Aeration: extensive. Agitation: mild,34,65,150,37 d,112.0,"Corrosion Resistance of Nickel and Nickel-Containing Alloys in Caustic Soda and Other Alkalies, Corrosion Engineering Bulletin CEB-2, The International Nickel Company, Inc., 1973",0.003,
Sodium Hydroxide,Nickel and alloys,Nickel-chromium-iron,"Inconel 600 Inco Alloys International, Inc.",0.0127,0.5,,N06600,"NaCl concentration, 6-7%",35-40,116,240,29 d,112.0,"Corrosion Resistance of Nickel and Nickel-Containing Alloys in Caustic Soda and Other Alkalies, Corrosion Engineering Bulletin CEB-2, The International Nickel Company, Inc., 1973",0.0127,
Sodium Hydroxide,Refractory metals and alloys,Zirconium and alloys,Zirconium,0.003,0.1,,R60701,,50,60,135,135 d,111.0,"P.J. Gegner and W.L. Wilson, Corrosion, Vol 15 (No. 7), 1959",0.003,
Sodium Hydroxide,Nickel and alloys,Nickel-chromium-iron,"Inconel 600 Inco Alloys International, Inc.",0.003 max,0.1 max,,N06600,Storage tank coupons fully immersed. Aeration: none. Agitation: due to filling tank,49-51,55-75,131-167,30 d,112.0,"Corrosion Resistance of Nickel and Nickel-Containing Alloys in Caustic Soda and Other Alkalies, Corrosion Engineering Bulletin CEB-2, The International Nickel Company, Inc., 1973",0.003,
Sodium Hydroxide,Nickel and alloys,Nickel-chromium-iron,"Inconel 600 Inco Alloys International, Inc.",0.003 max,0.1 max,,N06600,Storage tank. Aertation: none. Agitation: due to filling tank,50,55-61,131-142,135 d,112.0,"Corrosion Resistance of Nickel and Nickel-Containing Alloys in Caustic Soda and Other Alkalies, Corrosion Engineering Bulletin CEB-2, The International Nickel Company, Inc., 1973",0.003,
Sodium Hydroxide,Nickel and alloys,Nickel-chromium-iron,"Inconel 600 Inco Alloys International, Inc.",0.003 max,0.1 max,,N06600,"Transfer piping, at pump discharge. Aeration: moderate. Agitation: by 100 gal/min flow from pump",50,60-70,140-158,393 d,112.0,"Corrosion Resistance of Nickel and Nickel-Containing Alloys in Caustic Soda and Other Alkalies, Corrosion Engineering Bulletin CEB-2, The International Nickel Company, Inc., 1973",0.003,
Sodium Hydroxide,Nickel and alloys,Nickel-chromium-iron,"Inconel 600 Inco Alloys International, Inc.",0.0064,0.25,,N06600,Lab test on tubing; average of four coupons. Aertation: none. Agitation: none,50,150,302,14 d,112.0,"Corrosion Resistance of Nickel and Nickel-Containing Alloys in Caustic Soda and Other Alkalies, Corrosion Engineering Bulletin CEB-2, The International Nickel Company, Inc., 1973",0.0064,
Sodium Hydroxide,Nickel and alloys,Nickel-chromium-iron,"Inconel 600 Inco Alloys International, Inc.",0.003 max,0.1 max,,N06600,Diaphragm cell,50,35-90,95-190,,114.0,"P.J. Gegner, Corrosion Resistance of Materials in Alkalies and Hypochlorides, Paper 27, Process Industries Corrosion Short Course, National Association of Corrosion Engineers, Houston, 1974",0.003,
Sodium Hydroxide,Nickel and alloys,Nickel-chromium-iron,"Inconel 600 Inco Alloys International, Inc.",0.003 max,0.1 max,,N06600,Mercury cell,50,40-80,100-180,,114.0,"P.J. Gegner, Corrosion Resistance of Materials in Alkalies and Hypochlorides, Paper 27, Process Industries Corrosion Short Course, National Association of Corrosion Engineers, Houston, 1974",0.003,
Sodium Hydroxide,Nickel and alloys,Nickel-chromium-iron,"Inconel 600 Inco Alloys International, Inc.",0.003 max,0.1 max,,N06600,"NaCl concentration, 10-15%",50,93,200,29 d,112.0,"Corrosion Resistance of Nickel and Nickel-Containing Alloys in Caustic Soda and Other Alkalies, Corrosion Engineering Bulletin CEB-2, The International Nickel Company, Inc., 1973",0.003,
Sodium Hydroxide,Nickel and alloys,Nickel-chromium-iron,"Inconel 600 Inco Alloys International, Inc.",0.003 max,0.1 max,,N06600,NaCl concentration unknown,72,121,250,29 d,112.0,"Corrosion Resistance of Nickel and Nickel-Containing Alloys in Caustic Soda and Other Alkalies, Corrosion Engineering Bulletin CEB-2, The International Nickel Company, Inc., 1973",0.003,
Sodium Hydroxide,Nickel and alloys,Nickel-chromium-iron,"Inconel 600 Inco Alloys International, Inc.",0.01,0.4,,N06600,Storage tank. Aeration: none. Agitation: due to filling tank.,72-73,116,273,183 d,112.0,"Corrosion Resistance of Nickel and Nickel-Containing Alloys in Caustic Soda and Other Alkalies, Corrosion Engineering Bulletin CEB-2, The International Nickel Company, Inc., 1973",0.01,
Sodium Hydroxide,Nickel and alloys,Nickel-chromium-iron,"Inconel 600 Inco Alloys International, Inc.",0.003,0.1,,N06600,Storage tank. Aeration: none. Agitation: due to filling tank.,72,121,282,119 d,112.0,"Corrosion Resistance of Nickel and Nickel-Containing Alloys in Caustic Soda and Other Alkalies, Corrosion Engineering Bulletin CEB-2, The International Nickel Company, Inc., 1973",0.003,
Sodium Hydroxide,Nickel and alloys,Nickel-chromium-iron,"Inconel 600 Inco Alloys International, Inc.",0.003,0.1,,N06600,"Test tank, simulating action of tank car. Aeration: none. Agitation: by rocking of tank.",73,95-100,203-212,111 d,112.0,"Corrosion Resistance of Nickel and Nickel-Containing Alloys in Caustic Soda and Other Alkalies, Corrosion Engineering Bulletin CEB-2, The International Nickel Company, Inc., 1973",0.003,
Sodium Hydroxide,Nickel and alloys,Nickel-chromium-iron,"Inconel 600 Inco Alloys International, Inc.",0.003,0.1,,N06600,Storage tank coupons immersed 95% of time. Aeration: none. Agitation: due to filling tank,73,100-120, 212-248,52 d,112.0,"Corrosion Resistance of Nickel and Nickel-Containing Alloys in Caustic Soda and Other Alkalies, Corrosion Engineering Bulletin CEB-2, The International Nickel Company, Inc., 1973",0.003,
Sodium Hydroxide,Nickel and alloys,Nickel-chromium-iron,"Inconel 600 Inco Alloys International, Inc.",0.005,0.2,,N06600,Diaphragm cell,73,100-125,212-260,,114.0,"P.J. Gegner, Corrosion Resistance of Materials in Alkalies and Hypochlorides, Paper 27, Process Industries Corrosion Short Course, National Association of Corrosion Engineers, Houston, 1974",0.005,
Sodium Hydroxide,Nickel and alloys,Nickel-chromium-iron,"Inconel 600 Inco Alloys International, Inc.",0.005,0.2,,N06600,Mercury cell,73,115,240,,114.0,"P.J. Gegner, Corrosion Resistance of Materials in Alkalies and Hypochlorides, Paper 27, Process Industries Corrosion Short Course, National Association of Corrosion Engineers, Houston, 1974",0.005,
Sodium Hydroxide,Nickel and alloys,Nickel-chromium-iron,"Inconel 600 Inco Alloys International, Inc.",0.003 max,0.1 max,,N06600,Storage tank coupons fully immersed. Aeration: none. Agitation: due to filling tank,73,104-116,244-251,126 d,112.0,"Corrosion Resistance of Nickel and Nickel-Containing Alloys in Caustic Soda and Other Alkalies, Corrosion Engineering Bulletin CEB-2, The International Nickel Company, Inc., 1973",0.003,
Sodium Hydroxide,Nickel and alloys,Nickel-chromium-iron,"Inconel 600 Inco Alloys International, Inc.",,,,N06600,Coupons in railroad tank car. Aeration: not specified. Agitation: by movement of tank car,74,130,266,9 d,112.0,"Corrosion Resistance of Nickel and Nickel-Containing Alloys in Caustic Soda and Other Alkalies, Corrosion Engineering Bulletin CEB-2, The International Nickel Company, Inc., 1973",,
Sodium Hydroxide,Nickel and alloys,Nickel-chromium-iron,"Inconel 600 Inco Alloys International, Inc.",0.03,1.3,,N06600,Storage tank between evaporator and finishing pots. Ammonia soda process. Aeration: not specified. Agitation: due to filling tank,75,135,271,35 d,112.0,"Corrosion Resistance of Nickel and Nickel-Containing Alloys in Caustic Soda and Other Alkalies, Corrosion Engineering Bulletin CEB-2, The International Nickel Company, Inc., 1973",0.03,
Sodium Hydroxide,Nickel and alloys,Nickel-chromium-iron,"Inconel 600 Inco Alloys International, Inc.",0.03,1.1,,N06600,Molten,90,400,750,,112.0,"Corrosion Resistance of Nickel and Nickel-Containing Alloys in Caustic Soda and Other Alkalies, Corrosion Engineering Bulletin CEB-2, The International Nickel Company, Inc., 1973",0.03,
Sodium Hydroxide,Nickel and alloys,Nickel-chromium-iron,"Inconel 600 Inco Alloys International, Inc.",0.06,2.4,,N06600,Molten,,500,932,,112.0,"Corrosion Resistance of Nickel and Nickel-Containing Alloys in Caustic Soda and Other Alkalies, Corrosion Engineering Bulletin CEB-2, The International Nickel Company, Inc., 1973",0.06,
Sodium Hydroxide,Nickel and alloys,Nickel-chromium-iron,"Inconel 600 Inco Alloys International, Inc.",0.13,5.1,,N06600,Molten,90,580,1076,,112.0,"Corrosion Resistance of Nickel and Nickel-Containing Alloys in Caustic Soda and Other Alkalies, Corrosion Engineering Bulletin CEB-2, The International Nickel Company, Inc., 1973",0.13,
Sodium Hydroxide,Nickel and alloys,Nickel-chromium-iron,"Inconel 600 Inco Alloys International, Inc.",1.7,66,,N06600,Molten,,680,1256,,112.0,"Corrosion Resistance of Nickel and Nickel-Containing Alloys in Caustic Soda and Other Alkalies, Corrosion Engineering Bulletin CEB-2, The International Nickel Company, Inc., 1973",1.7,
Sodium Hydroxide,Nickel and alloys,Nickel-chromium-iron,"Inconel 600 Inco Alloys International, Inc.",,,,N06600,Concentration in caustic evaporator. Concentration: 60 to nearly anhydrous. Aeration: none. Agitation: none,,150-260,302-500,2 d,112.0,"Corrosion Resistance of Nickel and Nickel-Containing Alloys in Caustic Soda and Other Alkalies, Corrosion Engineering Bulletin CEB-2, The International Nickel Company, Inc., 1973",,
Sodium Hydroxide,Nickel and alloys,Nickel-chromium-iron,"Inconel 601 Inco Alloys International, Inc.",0.003 max,0.1 max,,N06601,,10,80,176,672 h,64.0,"Inco Alloys International, 1985",0.003,
Sodium Hydroxide,Nickel and alloys,Nickel-chromium-iron,"Inconel 601 Inco Alloys International, Inc.",0.003 max,0.1 max,,N06601,,10,Boiling,Boiling,168 h,64.0,"Inco Alloys International, 1985",0.003,
Sodium Hydroxide,Nickel and alloys,Nickel-chromium-iron,"Inconel 601 Inco Alloys International, Inc.",0.003 max,0.1 max,,N06601,,20,80,176,672 h,64.0,"Inco Alloys International, 1985",0.003,
Sodium Hydroxide,Nickel and alloys,Nickel-chromium-iron,"Inconel 601 Inco Alloys International, Inc.",0.005,0.2,,N06601,,20,Boiling,Boiling,168 h,64.0,"Inco Alloys International, 1985",0.005,
Sodium Hydroxide,Nickel and alloys,Nickel-chromium-iron,"Inconel 601 Inco Alloys International, Inc.",0.005,0.2,,N06601,,30,80,176,672 h,64.0,"Inco Alloys International, 1985",0.005,
Sodium Hydroxide,Nickel and alloys,Nickel-chromium-iron,"Inconel 601 Inco Alloys International, Inc.",0.018,0.7,,N06601,,30,Boiling,Boiling,168 h,64.0,"Inco Alloys International, 1985",0.018,
Sodium Hydroxide,Nickel and alloys,Nickel-chromium-iron,"Inconel 601 Inco Alloys International, Inc.",0.01,0.4,,N06601,,40,80,176,672 h,64.0,"Inco Alloys International, 1985",0.01,
Sodium Hydroxide,Nickel and alloys,Nickel-chromium-iron,"Inconel 601 Inco Alloys International, Inc.",0.003 max,0.1 max,,N06601,,40,Boiling,Boiling,168 h,64.0,"Inco Alloys International, 1985",0.003,
Sodium Hydroxide,Nickel and alloys,Nickel-chromium-iron,"Inconel 601 Inco Alloys International, Inc.",0.003,0.1,,N06601,,50,80,176,672 h,64.0,"Inco Alloys International, 1985",0.003,
Sodium Hydroxide,Nickel and alloys,Nickel-chromium-iron,"Inconel 601 Inco Alloys International, Inc.",0.003 max,0.1 max,,N06601,,50,Boiling,Boiling,168 h,64.0,"Inco Alloys International, 1985",0.003,
Sodium Hydroxide,Nickel and alloys,Nickel-chromium-iron,"Inconel 601 Inco Alloys International, Inc.",0.008,0.3,,N06601,,60,80,176,672 h,64.0,"Inco Alloys International, 1985",0.008,
Sodium Hydroxide,Nickel and alloys,Nickel-chromium-iron,"Inconel 601 Inco Alloys International, Inc.",0.003 max,0.1 max,,N06601,,60,Boiling,Boiling,168 h,64.0,"Inco Alloys International, 1985",0.003,
Sodium Hydroxide,Nickel and alloys,Nickel-chromium-iron,"Inconel 601 Inco Alloys International, Inc.",0.018,0.7,,N06601,,70,80,176,672 h,64.0,"Inco Alloys International, 1985",0.018,
Sodium Hydroxide,Nickel and alloys,Nickel-chromium-iron,"Inconel 601 Inco Alloys International, Inc.",0.005,0.2,,N06601,,70,Boiling,Boiling,168 h,64.0,"Inco Alloys International, 1985",0.005,
Sodium Hydroxide,Nickel and alloys,Nickel-chromium-iron,"Inconel 601 Inco Alloys International, Inc.",0.076,3,,N06601,,98,Molten,Molten,168 h,64.0,"Inco Alloys International, 1985",0.076,
Sodium Hydroxide,Nickel and alloys,Nickel-chromium-iron,Sanicro 28,0.008,0.32,,N08028,,28,99,210,7 d,217.0,"S. Bernhardsson, Corrosion Performance of a High-Nickel Alloy, Materials & Design, Vol 10, (No. 4), July/August 1989, p 186-196",0.008,
Sodium Hydroxide,Nickel and alloys,Nickel-chromium-iron,Sanicro 28,0.008,0.32,,N08028,Plus 8% NaCl,28,99,210,7 d,217.0,"S. Bernhardsson, Corrosion Performance of a High-Nickel Alloy, Materials & Design, Vol 10, (No. 4), July/August 1989, p 186-196",0.008,
Sodium Hydroxide,Nickel and alloys,Nickel-chromium-iron,Sanicro 28,0.045,1.8,,N08028,Plus 6.7% NaCl,43,135,275,7 d,217.0,"S. Bernhardsson, Corrosion Performance of a High-Nickel Alloy, Materials & Design, Vol 10, (No. 4), July/August 1989, p 186-196",0.045,
Sodium Hydroxide,Nickel and alloys,Nickel-chromium-iron-molybdenum,Alloy 825,0.003 max,0.1 max,,N08825,"Slight to moderate aeration; rapid agitation. Plus 12% organic salt, 8% methanol, 7% sodium chloride, liquid line",2-17,29,85,37 d,89.0,"A Guide to Corrosion Resistance, Climax Molybdenum Company, Greenwich, CT, 1981",0.003,
Sodium Hydroxide,Nickel and alloys,Nickel-chromium-iron-molybdenum,Alloy 825,0.003 max,0.1 max,,N08825,"No aeration; Rapid agitation Plus 12% organic salt, 8% methanol, 7% sodium chloride",2-17,29,85,37 d,89.0,"A Guide to Corrosion Resistance, Climax Molybdenum Company, Greenwich, CT, 1981",0.003,
Sodium Hydroxide,Nickel and alloys,Nickel-chromium-iron-molybdenum,Alloy 825,0.003 max,0.1 max,,N08825,Lab test; Rapid agitation Plus occasionally some sulfuric acid,3-10,87,190,300 d,89.0,"A Guide to Corrosion Resistance, Climax Molybdenum Company, Greenwich, CT, 1981",0.003,
Sodium Hydroxide,Nickel and alloys,Nickel-chromium-iron-molybdenum,Alloy 825,0.45,18,Severe pitting; crevice attack,N08825,"Chemical distillation; no aeration; slight to moderate agitation. Plus 2% chlorine-saturated monochlorotoluene, approx. 2% hydrochloric acid, batch still",15,100,212,33 d,89.0,"A Guide to Corrosion Resistance, Climax Molybdenum Company, Greenwich, CT, 1981",0.45,
Sodium Hydroxide,Nickel and alloys,Nickel-chromium-iron-molybdenum,Alloy 825,0.01,0.3,,N08825,Rapid agitation,74,129,265,88 d,89.0,"A Guide to Corrosion Resistance, Climax Molybdenum Company, Greenwich, CT, 1981",0.01,
Sodium Hydroxide,Nickel and alloys,Nickel-chromium-iron-molybdenum,Alloy 825,0.003 max,0.1 max,,N08825,"Slight to moderate aeration; Rapid agitation Dilute caustic soda, plus sodium formate, methanol, nitrogen compounds",,30-120,86-248,75 d,89.0,"A Guide to Corrosion Resistance, Climax Molybdenum Company, Greenwich, CT, 1981",0.003,
Sodium Hydroxide,Nickel and alloys,Nickel-chromium-molybdenum-(tungsten),Cabot alloy No. 625 Cabot Corp.,A (Resistant),A (Resistant),,N06625,,10,66,151,96 h,67.0,"Haynes International, 1982",,A
Sodium Hydroxide,Nickel and alloys,Nickel-chromium-molybdenum-(tungsten),Cabot alloy No. 625 Cabot Corp.,A (Resistant),A (Resistant),,N06625,,10,93,199,96 h,67.0,"Haynes International, 1982",,A
Sodium Hydroxide,Nickel and alloys,Nickel-chromium-molybdenum-(tungsten),Cabot alloy No. 625 Cabot Corp.,0.003 max,0.1 max,,N06625,,10,Boiling,Boiling,96 h,67.0,"Haynes International, 1982",0.003,
Sodium Hydroxide,Nickel and alloys,Nickel-chromium-molybdenum-(tungsten),Cabot alloy No. 625 Cabot Corp.,A (Resistant),A (Resistant),,N06625,,30,66,151,96 h,67.0,"Haynes International, 1982",,A
Sodium Hydroxide,Nickel and alloys,Nickel-chromium-molybdenum-(tungsten),Cabot alloy No. 625 Cabot Corp.,A (Resistant),A (Resistant),,N06625,,30,93,199,96 h,67.0,"Haynes International, 1982",,A
Sodium Hydroxide,Nickel and alloys,Nickel-chromium-molybdenum-(tungsten),Cabot alloy No. 625 Cabot Corp.,A (Resistant),A (Resistant),,N06625,,30,Boiling,Boiling,96 h,67.0,"Haynes International, 1982",,A
Sodium Hydroxide,Nickel and alloys,Nickel-chromium-molybdenum-(tungsten),Cabot alloy No. 625 Cabot Corp.,0.003 max,0.1 max,,N06625,,50,66,151,96 h,67.0,"Haynes International, 1982",0.003,
Sodium Hydroxide,Nickel and alloys,Nickel-chromium-molybdenum-(tungsten),Cabot alloy No. 625 Cabot Corp.,0.01,0.4,,N06625,,50,93,199,96 h,67.0,"Haynes International, 1982",0.01,
Sodium Hydroxide,Nickel and alloys,Nickel-chromium-molybdenum-(tungsten),Cabot alloy No. 625 Cabot Corp.,0.06,2.4,,N06625,,50,Boiling,Boiling,96 h,67.0,"Haynes International, 1982",0.06,
Sodium Hydroxide,Nickel and alloys,Nickel-chromium-molybdenum-(tungsten),Hastelloy alloy C Haynes International,250,100,,,Molten,,500,932,,112.0,"Corrosion Resistance of Nickel and Nickel-Containing Alloys in Caustic Soda and Other Alkalies, Corrosion Engineering Bulletin CEB-2, The International Nickel Company, Inc., 1973",250.0,
Sodium Hydroxide,Nickel and alloys,Nickel-copper,"Monel 400 Inco Alloys International, Inc.",0.003 max,0.1 max,,N04400,,50,40,100,162 d,111.0,"P.J. Gegner and W.L. Wilson, Corrosion, Vol 15 (No. 7), 1959",0.003,
Sodium Hydroxide,Nickel and alloys,Nickel-copper,"Monel 400 Inco Alloys International, Inc.",0.003 max,0.1 max,,N04400,,50,60,135,135 d,111.0,"P.J. Gegner and W.L. Wilson, Corrosion, Vol 15 (No. 7), 1959",0.003,
Sodium Hydroxide,Nickel and alloys,Nickel-copper,"Monel 400 Inco Alloys International, Inc.",0.003 max,0.1 max,,N04400,,50,55-75,130-165,30 d,112.0,"Corrosion Resistance of Nickel and Nickel-Containing Alloys in Caustic Soda and Other Alkalies, Corrosion Engineering Bulletin CEB-2, The International Nickel Company, Inc., 1973",0.003,
Sodium Hydroxide,Nickel and alloys,Nickel-copper,"Monel 400 Inco Alloys International, Inc.",0.013,0.5,,N04400,Lab test,50,150,300,,113.0,"Ampco Metal Division, Ampco-Pittsburgh, unpublished research, 1951; as cited in Metals Handbook, Ninth Edition, Vol 13, Corrosion, ASM International, Metals Park, OH, 1987, p 1175",0.013,
Sodium Hydroxide,Nickel and alloys,Nickel-copper,"Monel 400 Inco Alloys International, Inc.",0.005,0.2,,N04400,Test in single-effect evaporator,30-50,80,180,16 d,113.0,"Ampco Metal Division, Ampco-Pittsburgh, unpublished research, 1951; as cited in Metals Handbook, Ninth Edition, Vol 13, Corrosion, ASM International, Metals Park, OH, 1987, p 1175",0.005,
