Repository: wfreinhart/matse219

# MATSE 219: Materials Informatics

Auto-generated from the private authoring repo (matse219-instructor). Do not edit here directly -- changes are overwritten on the next publish run.

## Lectures

- [Lecture01](https://colab.research.google.com/github/wfreinhart/matse219/blob/staging/notebooks/Lecture01.ipynb)
- [Lecture02](https://colab.research.google.com/github/wfreinhart/matse219/blob/staging/notebooks/Lecture02.ipynb)
- [Lecture03](https://colab.research.google.com/github/wfreinhart/matse219/blob/staging/notebooks/Lecture03.ipynb)
- [Lecture04](https://colab.research.google.com/github/wfreinhart/matse219/blob/staging/notebooks/Lecture04.ipynb)

File: datasets/corrosion.csv (part 109 of 142)
Environment,Material Group,Material Family,Material,Rate (mm/yr) or Rating,Rate (mils/yr) or Rating,Localized Attack,UNS,Condition/Comment,Concentration (Vol %),Temperature (deg C),Temperature (deg F),Duration,Reference #,Reference,rate_mm_yr_numeric,rate_letter_grade
Sodium Hydroxide,Nickel and alloys,Nickel-copper,"Monel 400 Inco Alloys International, Inc.",0.028,1.1,,N04400,,70-73,90-115,190-240,90 d,112.0,"Corrosion Resistance of Nickel and Nickel-Containing Alloys in Caustic Soda and Other Alkalies, Corrosion Engineering Bulletin CEB-2, The International Nickel Company, Inc., 1973",0.028,
Sodium Hydroxide,Nickel and alloys,Nickel-copper,"Monel 400 Inco Alloys International, Inc.",0.013,0.5,,N04400,,70-73,120,240,180 d,113.0,"Ampco Metal Division, Ampco-Pittsburgh, unpublished research, 1951; as cited in Metals Handbook, Ninth Edition, Vol 13, Corrosion, ASM International, Metals Park, OH, 1987, p 1175",0.013,
Sodium Hydroxide,Nickel and alloys,Nickel-copper,"Monel 400 Inco Alloys International, Inc.",0.023,0.9,,N04400,,70-73,130,265,200 d,113.0,"Ampco Metal Division, Ampco-Pittsburgh, unpublished research, 1951; as cited in Metals Handbook, Ninth Edition, Vol 13, Corrosion, ASM International, Metals Park, OH, 1987, p 1175",0.023,
Sodium Hydroxide,Nickel and alloys,Nickel-copper,"Monel 400 Inco Alloys International, Inc.",6.6,260,,N04400,Lab test. NaOH concentrated to anhydrous,75,480,900,,114.0,"P.J. Gegner, Corrosion Resistance of Materials in Alkalies and Hypochlorides, Paper 27, Process Industries Corrosion Short Course, National Association of Corrosion Engineers, Houston, 1974",6.6,
Sodium Hydroxide,Nickel and alloys,Nickel-copper,"Monel 400 Inco Alloys International, Inc.",9.7,380,,N04400,Plant test. NaOH concentrated to anhydrous. Batch shaded with sulfur and NA2NO3,73,540,1000,2.5 d,114.0,"P.J. Gegner, Corrosion Resistance of Materials in Alkalies and Hypochlorides, Paper 27, Process Industries Corrosion Short Course, National Association of Corrosion Engineers, Houston, 1974",9.7,
Sodium Hydroxide,Nickel and alloys,Nickel-copper,"Monel 400 Inco Alloys International, Inc.",0.003 max,0.1 max,,N04400,,5,Room,Room,,116.0,"Metals Handbook, Ninth Edition, Vol 13, Corrosion, ASM International, Metals Park, OH, 1987, p 1174; and Ampco Metal Division, Ampco-Pittsburgh, unpublished research, 1951",0.003,
Sodium Hydroxide,Nickel and alloys,Nickel-copper,"Monel 400 Inco Alloys International, Inc.",0.003 max,0.1 max,,N04400,,15,Room,Room,,116.0,"Metals Handbook, Ninth Edition, Vol 13, Corrosion, ASM International, Metals Park, OH, 1987, p 1174; and Ampco Metal Division, Ampco-Pittsburgh, unpublished research, 1951",0.003,
Sodium Hydroxide,Nickel and alloys,Nickel-copper,"Monel 400 Inco Alloys International, Inc.",0.003 max,0.1 max,,N04400,,25,Room,Room,,116.0,"Metals Handbook, Ninth Edition, Vol 13, Corrosion, ASM International, Metals Park, OH, 1987, p 1174; and Ampco Metal Division, Ampco-Pittsburgh, unpublished research, 1951",0.003,
Sodium Hydroxide,Nickel and alloys,Nickel-copper,"Monel 400 Inco Alloys International, Inc.",0.003 max,0.1 max,,N04400,,35,Room,Room,,116.0,"Metals Handbook, Ninth Edition, Vol 13, Corrosion, ASM International, Metals Park, OH, 1987, p 1174; and Ampco Metal Division, Ampco-Pittsburgh, unpublished research, 1951",0.003,
Sodium Hydroxide,Nickel and alloys,Nickel-copper,"Monel 400 Inco Alloys International, Inc.",0.003 max,0.1 max,,N04400,,45,Room,Room,,116.0,"Metals Handbook, Ninth Edition, Vol 13, Corrosion, ASM International, Metals Park, OH, 1987, p 1174; and Ampco Metal Division, Ampco-Pittsburgh, unpublished research, 1951",0.003,
Sodium Hydroxide,Nickel and alloys,Nickel-copper,"Monel 400 Inco Alloys International, Inc.",0.008,0.3,,N04400,,5-10,21,70,124 d,112.0,"Corrosion Resistance of Nickel and Nickel-Containing Alloys in Caustic Soda and Other Alkalies, Corrosion Engineering Bulletin CEB-2, The International Nickel Company, Inc., 1973",0.008,
Sodium Hydroxide,Nickel and alloys,Nickel-copper,"Monel 400 Inco Alloys International, Inc.",A (Resistant),A (Resistant),,N04400,Exposure to effluent from an electrolytic chlorine cell containing 15% NaCl,10,80,180,207 d,111.0,"P.J. Gegner and W.L. Wilson, Corrosion, Vol 15 (No. 7), 1959",,A
Sodium Hydroxide,Nickel and alloys,Nickel-copper,"Monel 400 Inco Alloys International, Inc.",0.003,0.1,,N04400,First effect of a multi-effect evaporator,14,90,190,90 d,112.0,"Corrosion Resistance of Nickel and Nickel-Containing Alloys in Caustic Soda and Other Alkalies, Corrosion Engineering Bulletin CEB-2, The International Nickel Company, Inc., 1973",0.003,
Sodium Hydroxide,Nickel and alloys,Nickel-copper,"Monel 400 Inco Alloys International, Inc.",0.05,1.8,,N04400,Molten,,400,750,,112.0,"Corrosion Resistance of Nickel and Nickel-Containing Alloys in Caustic Soda and Other Alkalies, Corrosion Engineering Bulletin CEB-2, The International Nickel Company, Inc., 1973",0.05,
Sodium Hydroxide,Nickel and alloys,Nickel-copper,"Monel 400 Inco Alloys International, Inc.",0.13,5,,N04400,Molten,,500,932,,112.0,"Corrosion Resistance of Nickel and Nickel-Containing Alloys in Caustic Soda and Other Alkalies, Corrosion Engineering Bulletin CEB-2, The International Nickel Company, Inc., 1973",0.13,
Sodium Hydroxide,Nickel and alloys,Nickel-copper,"Monel 400 Inco Alloys International, Inc.",0.4,18,,N04400,Molten,,580,1076,,112.0,"Corrosion Resistance of Nickel and Nickel-Containing Alloys in Caustic Soda and Other Alkalies, Corrosion Engineering Bulletin CEB-2, The International Nickel Company, Inc., 1973",0.4,
Sodium Hydroxide,Nickel and alloys,Nickel-copper,"Monel 400 Inco Alloys International, Inc.",,,,N04400,Molten,,680,1256,,112.0,"Corrosion Resistance of Nickel and Nickel-Containing Alloys in Caustic Soda and Other Alkalies, Corrosion Engineering Bulletin CEB-2, The International Nickel Company, Inc., 1973",,
Sodium Hydroxide,Nickel and alloys,Nickel-copper,"Monel 400 Inco Alloys International, Inc.",0.003 max,0.1 max,,N04400,"Test coupons removed, cleaned and dried each day for 30 d. Aeration: none. Agitation: none",0.7,30,86,,112.0,"Corrosion Resistance of Nickel and Nickel-Containing Alloys in Caustic Soda and Other Alkalies, Corrosion Engineering Bulletin CEB-2, The International Nickel Company, Inc., 1973",0.003,
Sodium Hydroxide,Nickel and alloys,Nickel-copper,"Monel 400 Inco Alloys International, Inc.",0.005,0.2,,N04400,Average of tests run at eight separate labs. Aeration: none. Agitation: none,4,30,86,2 d,112.0,"Corrosion Resistance of Nickel and Nickel-Containing Alloys in Caustic Soda and Other Alkalies, Corrosion Engineering Bulletin CEB-2, The International Nickel Company, Inc., 1973",0.005,
Sodium Hydroxide,Nickel and alloys,Nickel-copper,"Monel 400 Inco Alloys International, Inc.",0.005,0.2,,N04400,Average of tests run at eight separate labs. Aeration: air agitated. Agitation: air agitated,4,30,86,2 d,112.0,"Corrosion Resistance of Nickel and Nickel-Containing Alloys in Caustic Soda and Other Alkalies, Corrosion Engineering Bulletin CEB-2, The International Nickel Company, Inc., 1973",0.005,
Sodium Hydroxide,Nickel and alloys,Nickel-copper,"Monel 400 Inco Alloys International, Inc.",0.008,0.3,,N04400,Storage tank. Aeration: extensive. Agitation: due to filling the tank,5-10,21-32,70-90,124 d,112.0,"Corrosion Resistance of Nickel and Nickel-Containing Alloys in Caustic Soda and Other Alkalies, Corrosion Engineering Bulletin CEB-2, The International Nickel Company, Inc., 1973",0.008,
Sodium Hydroxide,Nickel and alloys,Nickel-copper,"Monel 400 Inco Alloys International, Inc.",0.003 max,0.1 max,,N04400,"NaCl concentration, 12%",10,88,190,29 d,112.0,"Corrosion Resistance of Nickel and Nickel-Containing Alloys in Caustic Soda and Other Alkalies, Corrosion Engineering Bulletin CEB-2, The International Nickel Company, Inc., 1973",0.003,
Sodium Hydroxide,Nickel and alloys,Nickel-copper,"Monel 400 Inco Alloys International, Inc.",0.003,0.1,,N04400,First effect of multiple-effect evaporator. Aeration: none. Agitation: none,14,88,190,90 d,112.0,"Corrosion Resistance of Nickel and Nickel-Containing Alloys in Caustic Soda and Other Alkalies, Corrosion Engineering Bulletin CEB-2, The International Nickel Company, Inc., 1973",0.003,
Sodium Hydroxide,Nickel and alloys,Nickel-copper,"Monel 400 Inco Alloys International, Inc.",A (Resistant),A (Resistant),,N04400,Lab tests,20,149,332,19 d,112.0,"Corrosion Resistance of Nickel and Nickel-Containing Alloys in Caustic Soda and Other Alkalies, Corrosion Engineering Bulletin CEB-2, The International Nickel Company, Inc., 1973",,A
Sodium Hydroxide,Nickel and alloys,Nickel-copper,"Monel 400 Inco Alloys International, Inc.",0.003 max,0.1 max,,N04400,Storage tank coupons immersed 95% of time. Aeration: none. Agitation: due to filling tank,22,50-60,120-140,133 h,112.0,"Corrosion Resistance of Nickel and Nickel-Containing Alloys in Caustic Soda and Other Alkalies, Corrosion Engineering Bulletin CEB-2, The International Nickel Company, Inc., 1973",0.003,
Sodium Hydroxide,Nickel and alloys,Nickel-copper,"Monel 400 Inco Alloys International, Inc.",0.008,0.3,,N04400,"NaCl concentration, 7-8%",23,93,200,29 d,112.0,"Corrosion Resistance of Nickel and Nickel-Containing Alloys in Caustic Soda and Other Alkalies, Corrosion Engineering Bulletin CEB-2, The International Nickel Company, Inc., 1973",0.008,
Sodium Hydroxide,Nickel and alloys,Nickel-copper,"Monel 400 Inco Alloys International, Inc.",A (Resistant),A (Resistant),,N04400,Storage tank in which air was bubbled through from bottom. Aeration: extensive. Agitation: mild,34,65,150,37 d,112.0,"Corrosion Resistance of Nickel and Nickel-Containing Alloys in Caustic Soda and Other Alkalies, Corrosion Engineering Bulletin CEB-2, The International Nickel Company, Inc., 1973",,A
Sodium Hydroxide,Nickel and alloys,Nickel-copper,"Monel 400 Inco Alloys International, Inc.",0.005,0.19,,N04400,Single-effect evaporator. Rates are average of three tests. Aeration: noneAgitation: none,30-50,81,178,16 d,112.0,"Corrosion Resistance of Nickel and Nickel-Containing Alloys in Caustic Soda and Other Alkalies, Corrosion Engineering Bulletin CEB-2, The International Nickel Company, Inc., 1973",0.005,
Sodium Hydroxide,Nickel and alloys,Nickel-copper,"Monel 400 Inco Alloys International, Inc.",0.03,1,,N04400,"NaCl concentration, 6-7%",35-40,116,240,29 d,112.0,"Corrosion Resistance of Nickel and Nickel-Containing Alloys in Caustic Soda and Other Alkalies, Corrosion Engineering Bulletin CEB-2, The International Nickel Company, Inc., 1973",0.03,
Sodium Hydroxide,Nickel and alloys,Nickel-copper,"Monel 400 Inco Alloys International, Inc.",0.05,3,,N04400,Lab tests,40,149,332,29 d,112.0,"Corrosion Resistance of Nickel and Nickel-Containing Alloys in Caustic Soda and Other Alkalies, Corrosion Engineering Bulletin CEB-2, The International Nickel Company, Inc., 1973",0.05,
Sodium Hydroxide,Nickel and alloys,Nickel-copper,"Monel 400 Inco Alloys International, Inc.",0.003 max,0.1 max,,N04400,Diaphragm cell,50,35-90,95-190,19 h,114.0,"P.J. Gegner, Corrosion Resistance of Materials in Alkalies and Hypochlorides, Paper 27, Process Industries Corrosion Short Course, National Association of Corrosion Engineers, Houston, 1974",0.003,
Sodium Hydroxide,Nickel and alloys,Nickel-copper,"Monel 400 Inco Alloys International, Inc.",0.003 max,0.1 max,,N04400,Mercury cell,50,40-80,100-180,,114.0,"P.J. Gegner, Corrosion Resistance of Materials in Alkalies and Hypochlorides, Paper 27, Process Industries Corrosion Short Course, National Association of Corrosion Engineers, Houston, 1974",0.003,
Sodium Hydroxide,Nickel and alloys,Nickel-copper,"Monel 400 Inco Alloys International, Inc.",0.003 max,0.1 max,,N04400,Storage tank. Aeration: none. Agitation: due to filling tank,50,55-61,131-142,135 d,112.0,"Corrosion Resistance of Nickel and Nickel-Containing Alloys in Caustic Soda and Other Alkalies, Corrosion Engineering Bulletin CEB-2, The International Nickel Company, Inc., 1973",0.003,
Sodium Hydroxide,Nickel and alloys,Nickel-copper,"Monel 400 Inco Alloys International, Inc.",0.003,0.1,,N04400,"Transfer piping, at pump discharge. Aeration: moderate. Agitation: by 100 gal/min flow from pump",50,60-70,140-158,393 d,112.0,"Corrosion Resistance of Nickel and Nickel-Containing Alloys in Caustic Soda and Other Alkalies, Corrosion Engineering Bulletin CEB-2, The International Nickel Company, Inc., 1973",0.003,
Steam,Stainless steels,Austenitic,321,A (Resistant),A (Resistant),,S32100,With CO2,,,,,253.0,"Chemical Resistance of REMANIT Stainless Steels, Thyssen Edelstahlwerke AG, March 1989",,A
Sodium Hydroxide,Nickel and alloys,Nickel-copper,"Monel 400 Inco Alloys International, Inc.",0.005,0.2,,N04400,"NaCl concentration, 10-15%",50,93,200,29 d,112.0,"Corrosion Resistance of Nickel and Nickel-Containing Alloys in Caustic Soda and Other Alkalies, Corrosion Engineering Bulletin CEB-2, The International Nickel Company, Inc., 1973",0.005,
Sodium Hydroxide,Nickel and alloys,Nickel-copper,"Monel 400 Inco Alloys International, Inc.",,,,N04400,Lab test on tubing; average of four coupons. Aeration: none. Agitation: none,50,150,302,,112.0,"Corrosion Resistance of Nickel and Nickel-Containing Alloys in Caustic Soda and Other Alkalies, Corrosion Engineering Bulletin CEB-2, The International Nickel Company, Inc., 1973",,
Sodium Hydroxide,Nickel and alloys,Nickel-copper,"Monel 400 Inco Alloys International, Inc.",0.025,1,,N04400,Lab tests,60,149,332,19 d,112.0,"Corrosion Resistance of Nickel and Nickel-Containing Alloys in Caustic Soda and Other Alkalies, Corrosion Engineering Bulletin CEB-2, The International Nickel Company, Inc., 1973",0.025,
Sodium Hydroxide,Nickel and alloys,Nickel-copper,"Monel 400 Inco Alloys International, Inc.",0.02,0.7,,N04400,Storage tank. Aeration: none. Agitation: due to filling tank,72-73,116,273,183 h,112.0,"Corrosion Resistance of Nickel and Nickel-Containing Alloys in Caustic Soda and Other Alkalies, Corrosion Engineering Bulletin CEB-2, The International Nickel Company, Inc., 1973",0.02,
Sodium Hydroxide,Nickel and alloys,Nickel-copper,"Monel 400 Inco Alloys International, Inc.",0.008,0.3,,N04400,Storage tank. Aeration: moderate. Agitation: due to filling tank,72,121,282,119 d,112.0,"Corrosion Resistance of Nickel and Nickel-Containing Alloys in Caustic Soda and Other Alkalies, Corrosion Engineering Bulletin CEB-2, The International Nickel Company, Inc., 1973",0.008,
Sodium Hydroxide,Nickel and alloys,Nickel-copper,"Monel 400 Inco Alloys International, Inc.",0.008,0.3,,N04400,NaCl concentration unknown,72,121,250,29 d,112.0,"Corrosion Resistance of Nickel and Nickel-Containing Alloys in Caustic Soda and Other Alkalies, Corrosion Engineering Bulletin CEB-2, The International Nickel Company, Inc., 1973",0.008,
Sodium Hydroxide,Nickel and alloys,Nickel-copper,"Monel 400 Inco Alloys International, Inc.",0.01,0.4,,N04400,Diaphragm cell,73,100-125,212-260,,114.0,"P.J. Gegner, Corrosion Resistance of Materials in Alkalies and Hypochlorides, Paper 27, Process Industries Corrosion Short Course, National Association of Corrosion Engineers, Houston, 1974",0.01,
Sodium Hydroxide,Nickel and alloys,Nickel-copper,"Monel 400 Inco Alloys International, Inc.",0.013,0.5,,N04400,Mercury cell,73,115,240,,114.0,"P.J. Gegner, Corrosion Resistance of Materials in Alkalies and Hypochlorides, Paper 27, Process Industries Corrosion Short Course, National Association of Corrosion Engineers, Houston, 1974",0.013,
Sodium Hydroxide,Nickel and alloys,Nickel-copper,"Monel 400 Inco Alloys International, Inc.",0.004,0.2,,N04400,"Test tank, simulating action of tank car. Aeration: none. Agitation: by rocking of tank",73,95-100,203-212,111 d,112.0,"Corrosion Resistance of Nickel and Nickel-Containing Alloys in Caustic Soda and Other Alkalies, Corrosion Engineering Bulletin CEB-2, The International Nickel Company, Inc., 1973",0.004,
Sodium Hydroxide,Nickel and alloys,Nickel-copper,"Monel 400 Inco Alloys International, Inc.",0.003 max,0.1 max,,N04400,Storage tank coupons immersed 95% of time. Aeration: none. Agitation: due to filling tank,73,100-120,212-248,52 d,112.0,"Corrosion Resistance of Nickel and Nickel-Containing Alloys in Caustic Soda and Other Alkalies, Corrosion Engineering Bulletin CEB-2, The International Nickel Company, Inc., 1973",0.003,
Sodium Hydroxide,Nickel and alloys,Nickel-copper,"Monel 400 Inco Alloys International, Inc.",0.003,0.1,,N04400,Storage tank coupons fully immersed. Aeration: none. Agitation: due to filling tank,73,104-116,244-251,126 d,112.0,"Corrosion Resistance of Nickel and Nickel-Containing Alloys in Caustic Soda and Other Alkalies, Corrosion Engineering Bulletin CEB-2, The International Nickel Company, Inc., 1973",0.003,
Sodium Hydroxide,Nickel and alloys,Nickel-copper,"Monel 400 Inco Alloys International, Inc.",0.01,0.4,,N04400,Coupons in railroad tank car. Aeration: not specified. Agitation: by movement of tank car,74,130,266,9 d,112.0,"Corrosion Resistance of Nickel and Nickel-Containing Alloys in Caustic Soda and Other Alkalies, Corrosion Engineering Bulletin CEB-2, The International Nickel Company, Inc., 1973",0.01,
Sodium Hydroxide,Nickel and alloys,Nickel-copper,"Monel 400 Inco Alloys International, Inc.",0.04,1.7,,N04400,Storage tank between evaporator and finishing pots. Ammonia soda process. Aeration: not specfied. Agitation: due to filling tank,75,135,271,35 d,112.0,"Corrosion Resistance of Nickel and Nickel-Containing Alloys in Caustic Soda and Other Alkalies, Corrosion Engineering Bulletin CEB-2, The International Nickel Company, Inc., 1973",0.04,
Sodium Hydroxide,Nickel and alloys,Nickel-copper,"Monel 400 Inco Alloys International, Inc.",0.34,13,,N04400,Concentration in caustic evaporator. Concentration: 60 to nearly anhydrous. Aeration: none. Agitation: none,,150-260,302-500,2 d,112.0,"Corrosion Resistance of Nickel and Nickel-Containing Alloys in Caustic Soda and Other Alkalies, Corrosion Engineering Bulletin CEB-2, The International Nickel Company, Inc., 1973",0.34,
Sodium Hydroxide,Nickel and alloys,Nickel-copper,"Monel 400 Inco Alloys International, Inc.",0.003 max,0.1 max,,N04400,Storage tank coupons fully immersed. Aeration: none. Agitation: due to filling tank,49-51,55-75,131-167,30 d,112.0,"Corrosion Resistance of Nickel and Nickel-Containing Alloys in Caustic Soda and Other Alkalies, Corrosion Engineering Bulletin CEB-2, The International Nickel Company, Inc., 1973",0.003,
Sodium Hydroxide,Nickel and alloys,Nickel-Phosphorus coating,Electroless nickel,0.0003,0.01,,,1-4% Phosphorus,,,,100 d,221.0,"R.P. Tracy and G.J. Shawhan, Practical Guide to Using Ni-P Electroless Nickel Coatings, Materials Performance, NACE, USA, July 1990, p 65-70",0.0003,
Steam,Stainless steels,Austenitic,347,A (Resistant),A (Resistant),,S34700,,,400,752,,253.0,"Chemical Resistance of REMANIT Stainless Steels, Thyssen Edelstahlwerke AG, March 1989",,A
Sodium Hydroxide,Nickel and alloys,Nickel-Phosphorus coating,Electroless nickel,0.0053,0.2,,,1-4% Phosphorus,,,,100 d,221.0,"R.P. Tracy and G.J. Shawhan, Practical Guide to Using Ni-P Electroless Nickel Coatings, Materials Performance, NACE, USA, July 1990, p 65-70",0.0053,
Sodium Hydroxide,Nickel and alloys,Nickel-Phosphorus coating,Electroless nickel,0.0053,0.2,,,1-4% Phosphorus,,,,100 d,221.0,"R.P. Tracy and G.J. Shawhan, Practical Guide to Using Ni-P Electroless Nickel Coatings, Materials Performance, NACE, USA, July 1990, p 65-70",0.0053,
Sodium Hydroxide,Nickel and alloys,Nickel-Phosphorus coating,Electroless nickel,0.0061,0.24,,,1-4% Phosphorus,,,,100 d,221.0,"R.P. Tracy and G.J. Shawhan, Practical Guide to Using Ni-P Electroless Nickel Coatings, Materials Performance, NACE, USA, July 1990, p 65-70",0.0061,
Sodium Hydroxide,Nickel and alloys,Nickel-Phosphorus coating,Electroless nickel,0.0023,0.09,,,1-4% Phosphorus,,,,100 d,221.0,"R.P. Tracy and G.J. Shawhan, Practical Guide to Using Ni-P Electroless Nickel Coatings, Materials Performance, NACE, USA, July 1990, p 65-70",0.0023,
Sodium Hydroxide,Nickel and alloys,Nickel-Phosphorus coating,Electroless nickel,0.003,0.01,,,5-8% Phosphorus Plus 5% NaCl,45,40,104,100 d,221.0,"R.P. Tracy and G.J. Shawhan, Practical Guide to Using Ni-P Electroless Nickel Coatings, Materials Performance, NACE, USA, July 1990, p 65-70",0.003,
Sodium Hydroxide,Nickel and alloys,Nickel-Phosphorus coating,Electroless nickel,0.012,0.47,,,5-8% Phosphorus Plus 5% NaCl,45,140,284,100 d,221.0,"R.P. Tracy and G.J. Shawhan, Practical Guide to Using Ni-P Electroless Nickel Coatings, Materials Performance, NACE, USA, July 1990, p 65-70",0.012,
Sodium Hydroxide,Nickel and alloys,Nickel-Phosphorus coating,Electroless nickel,0.018,0.71,,,5-8% Phosphorus,35,93,199,100 d,221.0,"R.P. Tracy and G.J. Shawhan, Practical Guide to Using Ni-P Electroless Nickel Coatings, Materials Performance, NACE, USA, July 1990, p 65-70",0.018,
Sodium Hydroxide,Nickel and alloys,Nickel-Phosphorus coating,Electroless nickel,0.0048,0.19,,,5-8% Phosphorus,50,93,199,100 d,221.0,"R.P. Tracy and G.J. Shawhan, Practical Guide to Using Ni-P Electroless Nickel Coatings, Materials Performance, NACE, USA, July 1990, p 65-70",0.0048,
Sodium Hydroxide,Nickel and alloys,Nickel-Phosphorus coating,Electroless nickel,0.0074,0.29,,,5-8% Phosphorus,73,120,248,100 d,221.0,"R.P. Tracy and G.J. Shawhan, Practical Guide to Using Ni-P Electroless Nickel Coatings, Materials Performance, NACE, USA, July 1990, p 65-70",0.0074,
Sodium Hydroxide,Nickel and alloys,Nickel-Phosphorus coating,Electroless nickel,0.0008,0.03,,,9-12% Phosphorus Plus 5% NaCl,,40,104,100 d,221.0,"R.P. Tracy and G.J. Shawhan, Practical Guide to Using Ni-P Electroless Nickel Coatings, Materials Performance, NACE, USA, July 1990, p 65-70",0.0008,
Sodium Hydroxide,Nickel and alloys,Nickel-Phosphorus coating,Electroless nickel,0.0132,0.52,,,,,93,199,100 d,221.0,"R.P. Tracy and G.J. Shawhan, Practical Guide to Using Ni-P Electroless Nickel Coatings, Materials Performance, NACE, USA, July 1990, p 65-70",0.0132,
Sodium Hydroxide,Nickel and alloys,Nickel-Phosphorus coating,Electroless nickel,0.533,21,,,,,93,199,100 d,221.0,"R.P. Tracy and G.J. Shawhan, Practical Guide to Using Ni-P Electroless Nickel Coatings, Materials Performance, NACE, USA, July 1990, p 65-70",0.533,
Sodium Hydroxide,Nickel and alloys,Nickel-silicon,Hastelloy alloy D Haynes International,0.02,0.7,,,Molten,,400,750,,112.0,"Corrosion Resistance of Nickel and Nickel-Containing Alloys in Caustic Soda and Other Alkalies, Corrosion Engineering Bulletin CEB-2, The International Nickel Company, Inc., 1973",0.02,
Sodium Hydroxide,Nickel and alloys,Nickel-silicon,Hastelloy alloy D Haynes International,0.06,2.2,,,Molten,,500,932,,112.0,"Corrosion Resistance of Nickel and Nickel-Containing Alloys in Caustic Soda and Other Alkalies, Corrosion Engineering Bulletin CEB-2, The International Nickel Company, Inc., 1973",0.06,
Sodium Hydroxide,Nickel and alloys,Nickel-silicon,Hastelloy alloy D Haynes International,0.25,9.9,,,Molten,,580,1076,,112.0,"Corrosion Resistance of Nickel and Nickel-Containing Alloys in Caustic Soda and Other Alkalies, Corrosion Engineering Bulletin CEB-2, The International Nickel Company, Inc., 1973",0.25,
Sodium Hydroxide,Refractory metals and alloys,Cobalt and alloys,44Co-31Cr-13W,0.01,0.3,,,As cast,50,65,150,,53.0,"J.S. Pettibone, Other Metals, in Corrosion Resistance of Metals and Alloys, 2nd Edition, F.L. LaQue and H.R. Copson, Ed., Reinhold Publishing, New York, 1963, p 629",0.01,
Sodium Hydroxide,Refractory metals and alloys,Cobalt and alloys,44Co-31Cr-13W,0.015,0.6,,,Heat treated 4 h at 899 C (1650 F) and furnace cooled. As cast,50,65,150,,53.0,"J.S. Pettibone, Other Metals, in Corrosion Resistance of Metals and Alloys, 2nd Edition, F.L. LaQue and H.R. Copson, Ed., Reinhold Publishing, New York, 1963, p 629",0.015,
Sodium Hydroxide,Refractory metals and alloys,Cobalt and alloys,50Co-20Cr-15W-10Ni,A (Resistant),A (Resistant),,,,50,65,150,,53.0,"J.S. Pettibone, Other Metals, in Corrosion Resistance of Metals and Alloys, 2nd Edition, F.L. LaQue and H.R. Copson, Ed., Reinhold Publishing, New York, 1963, p 629",,A
Sodium Hydroxide,Refractory metals and alloys,Cobalt and alloys,53Co-30Cr-4.5W,0.007,0.3,,,As cast,50,65,150,,53.0,"J.S. Pettibone, Other Metals, in Corrosion Resistance of Metals and Alloys, 2nd Edition, F.L. LaQue and H.R. Copson, Ed., Reinhold Publishing, New York, 1963, p 629",0.007,
Sodium Hydroxide,Refractory metals and alloys,Cobalt and alloys,53Co-30Cr-4.5W,0.01,0.4,,,Heat treated 4 h at 899 C (1650 F). As cast,50,65,150,,53.0,"J.S. Pettibone, Other Metals, in Corrosion Resistance of Metals and Alloys, 2nd Edition, F.L. LaQue and H.R. Copson, Ed., Reinhold Publishing, New York, 1963, p 629",0.01,
Sodium Hydroxide,Refractory metals and alloys,Cobalt and alloys,Cobalt,0.02,0.8,,,Static,10,25,77,,54.0,"J.S. Pettibone, Other Metals, in Corrosion Resistance of Metals and Alloys, 2nd Edition, F.L. LaQue and H.R. Copson, Ed., Reinhold Publishing, New York, 1963, p 628",0.02,
Sodium Hydroxide,Refractory metals and alloys,Cobalt and alloys,Haynes alloy 6B Haynes International,2.74,108,,,,50,Boiling,Boiling,,23.0,"Metals Handbook, Ninth Edition, Vol 13, Corrosion, ASM International, Metals Park, OH, 1987, p 661",2.74,
Sodium Hydroxide,Refractory metals and alloys,Cobalt and alloys,Haynes alloy No.188 Haynes International,0.43,17,,R30188,,50,Boiling,Boiling,,23.0,"Metals Handbook, Ninth Edition, Vol 13, Corrosion, ASM International, Metals Park, OH, 1987, p 661",0.43,
Sodium Hydroxide,Refractory metals and alloys,Cobalt and alloys,Haynes alloy No.25 Haynes International,0.53,21,,R30605,,50,Boiling,Boiling,,23.0,"Metals Handbook, Ninth Edition, Vol 13, Corrosion, ASM International, Metals Park, OH, 1987, p 661",0.53,
Sodium Hydroxide,Refractory metals and alloys,Cobalt and alloys,Haynes alloy No.25 Haynes International,A (Resistant),A (Resistant),,R30605,Solution heat-treated sheet,5,Room,Room,24 h,68.0,"Haynes International, 1984",,A
Sodium Hydroxide,Refractory metals and alloys,Cobalt and alloys,Haynes alloy No.25 Haynes International,A (Resistant),A (Resistant),,R30605,Solution heat-treated sheet,5,66,150,24 h,68.0,"Haynes International, 1984",,A
Sodium Hydroxide,Refractory metals and alloys,Cobalt and alloys,Haynes alloy No.25 Haynes International,A (Resistant),A (Resistant),,R30605,Solution heat-treated sheet,5,Boiling,Boiling,24 h,68.0,"Haynes International, 1984",,A
Sodium Hydroxide,Refractory metals and alloys,Cobalt and alloys,Haynes alloy No.25 Haynes International,A (Resistant),A (Resistant),,R30605,Solution heat-treated sheet,25,Room,Room,24 h,68.0,"Haynes International, 1984",,A
Sodium Hydroxide,Refractory metals and alloys,Cobalt and alloys,Haynes alloy No.25 Haynes International,A (Resistant),A (Resistant),,R30605,Solution heat-treated sheet,25,66,150,24 h,68.0,"Haynes International, 1984",,A
Sodium Hydroxide,Refractory metals and alloys,Cobalt and alloys,Haynes alloy No.25 Haynes International,A (Resistant),A (Resistant),,R30605,Solution heat-treated sheet,50,66,150,24 h,68.0,"Haynes International, 1984",,A
Sodium Hydroxide,Refractory metals and alloys,Cobalt and alloys,Haynes alloy No.25 Haynes International,A (Resistant),A (Resistant),,R30605,Solution heat-treated sheet,50,Room,Room,24 h,68.0,"Haynes International, 1984",,A
Sodium Hydroxide,Refractory metals and alloys,Cobalt and alloys,Multimet Haynes International,A (Resistant),A (Resistant),,R30155,Solution heat-treated sheet,5,Room,Room,24 d,68.0,"Haynes International, 1984",,A
Sodium Hydroxide,Refractory metals and alloys,Cobalt and alloys,Multimet Haynes International,A (Resistant),A (Resistant),,R30155,Solution heat-treated sheet,5,66,150,24 h,68.0,"Haynes International, 1984",,A
Sodium Hydroxide,Refractory metals and alloys,Cobalt and alloys,Multimet Haynes International,A (Resistant),A (Resistant),,R30155,Solution heat-treated sheet,5,Boiling,Boiling,24 h,68.0,"Haynes International, 1984",,A
Sodium Hydroxide,Refractory metals and alloys,Cobalt and alloys,Multimet Haynes International,A (Resistant),A (Resistant),,R30155,Solution heat-treated sheet,25,Room,Room,24 h,68.0,"Haynes International, 1984",,A
Sodium Hydroxide,Refractory metals and alloys,Cobalt and alloys,Multimet Haynes International,A (Resistant),A (Resistant),,R30155,Solution heat-treated sheet,25,66,150,24 h,68.0,"Haynes International, 1984",,A
Sodium Hydroxide,Refractory metals and alloys,Cobalt and alloys,Multimet Haynes International,A (Resistant),A (Resistant),,R30155,Solution heat-treated sheet,50,Room,Room,24 h,68.0,"Haynes International, 1984",,A
Sodium Hydroxide,Refractory metals and alloys,Cobalt and alloys,Multimet Haynes International,A (Resistant),A (Resistant),,R30155,Solution heat-treated sheet,50,66,150,24 h,68.0,"Haynes International, 1984",,A
Sodium Hydroxide,Refractory metals and alloys,Hafnium and alloys,Hafnium,0.39,15.3,,,,50,,,2 d,11.0,"Metals Handbook, Ninth Edition, Vol 13, Corrosion, ASM International, Metals Park, OH, 1987, p 720",0.39,
Sodium Hydroxide,Refractory metals and alloys,Hafnium and alloys,Hafnium,0.39,15.3,,,,50,,,2 d,11.0,"Metals Handbook, Ninth Edition, Vol 13, Corrosion, ASM International, Metals Park, OH, 1987, p 720",0.39,
Sodium Hydroxide,Refractory metals and alloys,Niobium and alloys,Niobium,0.13,5,,R04210,,1-40,Room,Room,,2.0,"Metals Handbook, Ninth Edition, Vol 13, Corrosion, ASM International, Metals Park, OH, 1987, p 723-724",0.13,
Sodium Hydroxide,Refractory metals and alloys,Niobium and alloys,Niobium,C (Questionable),C (Questionable),Embrittled,R04210,,1-10,98,208,,2.0,"Metals Handbook, Ninth Edition, Vol 13, Corrosion, ASM International, Metals Park, OH, 1987, p 723-724",,C
Sodium Hydroxide,Refractory metals and alloys,Tantalum and alloys,TaC-4Co-3Ni-1Cr,0.003,0.1,,,,5,50,120,72 h,147.0,"K. Takao and K. Terasaki, Chemical Resistance of Various Cemented Carbides, Nippon Tungsten Rev., Vol 10, 1977; Y. Masumoto, K. Takechi, and S. Imassato, Corrosion Resistance of Cemented Carbides, Nippon Tungsten Rev., Vol 19, 1986; as cited in Metals Han",0.003,
Sodium Hydroxide,Refractory metals and alloys,Zirconium and alloys,Zirconium,0.02,0.8,,R60701,,70-73,110,230,126 d,111.0,"P.J. Gegner and W.L. Wilson, Corrosion, Vol 15 (No. 7), 1959",0.02,
Sodium Hydroxide,Refractory metals and alloys,Tantalum and alloys,TaC-4Co-3Ni-1Cr,0.003,0.1,,,,10,50,120,72 h,147.0,"K. Takao and K. Terasaki, Chemical Resistance of Various Cemented Carbides, Nippon Tungsten Rev., Vol 10, 1977; Y. Masumoto, K. Takechi, and S. Imassato, Corrosion Resistance of Cemented Carbides, Nippon Tungsten Rev., Vol 19, 1986; as cited in Metals Han",0.003,
Sodium Hydroxide,Refractory metals and alloys,Tantalum and alloys,Tantalum,A (Resistant),A (Resistant),,R05210,,5,21,70,,42.0,"P.A. Schweitzer, Tantalum, in Corrosion and Corrosion Protection Handbook, P.A. Schweitzer, Ed., Marcel Dekker, New York, 1983, p 182-183",,A
Sodium Hydroxide,Refractory metals and alloys,Tantalum and alloys,Tantalum,0.02,0.7,,R05210,,5,100,212,,42.0,"P.A. Schweitzer, Tantalum, in Corrosion and Corrosion Protection Handbook, P.A. Schweitzer, Ed., Marcel Dekker, New York, 1983, p 182-183",0.02,
Sodium Hydroxide,Refractory metals and alloys,Tantalum and alloys,Tantalum,0.0254,1,,R05210,,10,100,212,,42.0,"P.A. Schweitzer, Tantalum, in Corrosion and Corrosion Protection Handbook, P.A. Schweitzer, Ed., Marcel Dekker, New York, 1983, p 182-183",0.0254,
Sodium Hydroxide,Refractory metals and alloys,Tantalum and alloys,Tantalum,D (Poor),D (Poor),,R05210,,40,80,176,,42.0,"P.A. Schweitzer, Tantalum, in Corrosion and Corrosion Protection Handbook, P.A. Schweitzer, Ed., Marcel Dekker, New York, 1983, p 182-183",,D
Sodium Hydroxide,Refractory metals and alloys,Titanium and alloys,"Ti-3Al-2.5V, grade 9",0.5,19.4,,,,50,150,302,,91.0,"Titanium, Teledyne Wah Chang Albany, 1988",0.5,
Sodium Hydroxide,Refractory metals and alloys,Titanium and alloys,Titanium,0.001,0.04,,,,5-10,21,70,124 d,112.0,"Corrosion Resistance of Nickel and Nickel-Containing Alloys in Caustic Soda and Other Alkalies, Corrosion Engineering Bulletin CEB-2, The International Nickel Company, Inc., 1973",0.001,
Sodium Hydroxide,Refractory metals and alloys,Titanium and alloys,Titanium,0.001,0.04,,,,5-10,21,70,,90.0,"N.D. Tomashov and P.M. Altovskii, Corrosion and Protection of Titanium, Government Scientific-Technical Publication of Machine-Building Literature (Russian translation), 1963; L.C. Covington and R.W. Schultz, Corrosion of Resistance of Titanium, TIMET Cor",0.001,
Sodium Hydroxide,Refractory metals and alloys,Titanium and alloys,Titanium,0.02,0.8,,,,10,Boiling,Boiling,,1.0,"N.D. Tomashov and P.M. Altovskii, Corrosion and Protection of Titanium, Government Scientific-Technical Publication of Machine-Building Literature (Russian translation), 1963; Corrosion Resistance of Titanium, Technical Handbook, Imperial Metals Industrie",0.02,
Sodium Hydroxide,Refractory metals and alloys,Titanium and alloys,Titanium,A (Resistant),A (Resistant),,,Exposure to effluent from an electrolytic chlorine cell containing 15% NaCl,10,80,180,207 d,111.0,"P.J. Gegner and W.L. Wilson, Corrosion, Vol 15 (No. 7), 1959",,A
Sodium Hydroxide,Refractory metals and alloys,Titanium and alloys,Titanium,0.021,0.84,,,,10,Boiling,Boiling,,90.0,"N.D. Tomashov and P.M. Altovskii, Corrosion and Protection of Titanium, Government Scientific-Technical Publication of Machine-Building Literature (Russian translation), 1963; L.C. Covington and R.W. Schultz, Corrosion of Resistance of Titanium, TIMET Cor",0.021,
Sodium Hydroxide,Refractory metals and alloys,Titanium and alloys,Titanium,0.02,0.8,,,,10,Boiling,Boiling,,1.0,"N.D. Tomashov and P.M. Altovskii, Corrosion and Protection of Titanium, Government Scientific-Technical Publication of Machine-Building Literature (Russian translation), 1963; Corrosion Resistance of Titanium, Technical Handbook, Imperial Metals Industrie",0.02,
Sodium Hydroxide,Refractory metals and alloys,Titanium and alloys,Titanium,0.003,0.12,,,,28,25,75,,1.0,"N.D. Tomashov and P.M. Altovskii, Corrosion and Protection of Titanium, Government Scientific-Technical Publication of Machine-Building Literature (Russian translation), 1963; Corrosion Resistance of Titanium, Technical Handbook, Imperial Metals Industrie",0.003,
Sodium Hydroxide,Refractory metals and alloys,Titanium and alloys,Titanium,0.003,0.1,,,,28,Room,Room,,90.0,"N.D. Tomashov and P.M. Altovskii, Corrosion and Protection of Titanium, Government Scientific-Technical Publication of Machine-Building Literature (Russian translation), 1963; L.C. Covington and R.W. Schultz, Corrosion of Resistance of Titanium, TIMET Cor",0.003,
Sodium Hydroxide,Refractory metals and alloys,Titanium and alloys,Titanium,0.04,1.5,,,,40,66,150,,1.0,"N.D. Tomashov and P.M. Altovskii, Corrosion and Protection of Titanium, Government Scientific-Technical Publication of Machine-Building Literature (Russian translation), 1963; Corrosion Resistance of Titanium, Technical Handbook, Imperial Metals Industrie",0.04,
Sodium Hydroxide,Refractory metals and alloys,Titanium and alloys,Titanium,0.13,5,,,,40,80,176,,90.0,"N.D. Tomashov and P.M. Altovskii, Corrosion and Protection of Titanium, Government Scientific-Technical Publication of Machine-Building Literature (Russian translation), 1963; L.C. Covington and R.W. Schultz, Corrosion of Resistance of Titanium, TIMET Cor",0.13,
Sodium Hydroxide,Refractory metals and alloys,Titanium and alloys,Titanium,0.06,2.5,,,,40,93,200,,1.0,"N.D. Tomashov and P.M. Altovskii, Corrosion and Protection of Titanium, Government Scientific-Technical Publication of Machine-Building Literature (Russian translation), 1963; Corrosion Resistance of Titanium, Technical Handbook, Imperial Metals Industrie",0.06,
Sodium Hydroxide,Refractory metals and alloys,Titanium and alloys,Titanium,0.13,5,,,,40,121,250,,1.0,"N.D. Tomashov and P.M. Altovskii, Corrosion and Protection of Titanium, Government Scientific-Technical Publication of Machine-Building Literature (Russian translation), 1963; Corrosion Resistance of Titanium, Technical Handbook, Imperial Metals Industrie",0.13,
Sodium Hydroxide,Stainless steels,Austenitic,301,C (Questionable),C (Questionable),,S30100,Fused,50,Boiling,Boiling,,253.0,"Chemical Resistance of REMANIT Stainless Steels, Thyssen Edelstahlwerke AG, March 1989",,C
Sodium Hydroxide,Refractory metals and alloys,Titanium and alloys,Titanium,0.013,0.5,,,,50,57,135,,90.0,"N.D. Tomashov and P.M. Altovskii, Corrosion and Protection of Titanium, Government Scientific-Technical Publication of Machine-Building Literature (Russian translation), 1963; L.C. Covington and R.W. Schultz, Corrosion of Resistance of Titanium, TIMET Cor",0.013,
Sodium Hydroxide,Refractory metals and alloys,Titanium and alloys,Titanium,0.023,0.9,,,,50,38,100,,90.0,"N.D. Tomashov and P.M. Altovskii, Corrosion and Protection of Titanium, Government Scientific-Technical Publication of Machine-Building Literature (Russian translation), 1963; L.C. Covington and R.W. Schultz, Corrosion of Resistance of Titanium, TIMET Cor",0.023,
Sodium Hydroxide,Refractory metals and alloys,Titanium and alloys,Titanium,0.018,0.7,,,,50,66,150,,1.0,"N.D. Tomashov and P.M. Altovskii, Corrosion and Protection of Titanium, Government Scientific-Technical Publication of Machine-Building Literature (Russian translation), 1963; Corrosion Resistance of Titanium, Technical Handbook, Imperial Metals Industrie",0.018,
Sodium Hydroxide,Refractory metals and alloys,Titanium and alloys,Titanium,0.05,2.2,,,,50,150,302,,91.0,"Titanium, Teledyne Wah Chang Albany, 1988",0.05,
Sodium Hydroxide,Refractory metals and alloys,Titanium and alloys,Titanium,0.003 max,0.1 max,,,,50,40,100,162 d,111.0,"P.J. Gegner and W.L. Wilson, Corrosion, Vol 15 (No. 7), 1959",0.003,
Sodium Hydroxide,Refractory metals and alloys,Titanium and alloys,Titanium,0.013,0.5,,,,50,60,135,135 d,111.0,"P.J. Gegner and W.L. Wilson, Corrosion, Vol 15 (No. 7), 1959",0.013,
Sodium Hydroxide,Refractory metals and alloys,Titanium and alloys,Titanium,0.051,2.04,,,,50,Boiling,Boiling,,90.0,"N.D. Tomashov and P.M. Altovskii, Corrosion and Protection of Titanium, Government Scientific-Technical Publication of Machine-Building Literature (Russian translation), 1963; L.C. Covington and R.W. Schultz, Corrosion of Resistance of Titanium, TIMET Cor",0.051,
Sodium Hydroxide,Refractory metals and alloys,Titanium and alloys,Titanium,1.1 min,43.3 min,,,,50-73,188,370,,1.0,"N.D. Tomashov and P.M. Altovskii, Corrosion and Protection of Titanium, Government Scientific-Technical Publication of Machine-Building Literature (Russian translation), 1963; Corrosion Resistance of Titanium, Technical Handbook, Imperial Metals Industrie",1.1,
Sodium Hydroxide,Refractory metals and alloys,Titanium and alloys,Titanium,1.09 min,43.6 min,,,,50-73,188,370,,90.0,"N.D. Tomashov and P.M. Altovskii, Corrosion and Protection of Titanium, Government Scientific-Technical Publication of Machine-Building Literature (Russian translation), 1963; L.C. Covington and R.W. Schultz, Corrosion of Resistance of Titanium, TIMET Cor",1.09,
Sodium Hydroxide,Refractory metals and alloys,Titanium and alloys,Titanium,1.1 min,43.3 min,,,,50-73,188,370,,1.0,"N.D. Tomashov and P.M. Altovskii, Corrosion and Protection of Titanium, Government Scientific-Technical Publication of Machine-Building Literature (Russian translation), 1963; Corrosion Resistance of Titanium, Technical Handbook, Imperial Metals Industrie",1.1,
Sodium Hydroxide,Refractory metals and alloys,Titanium and alloys,Titanium,0.05,2,,,,73,110,230,,1.0,"N.D. Tomashov and P.M. Altovskii, Corrosion and Protection of Titanium, Government Scientific-Technical Publication of Machine-Building Literature (Russian translation), 1963; Corrosion Resistance of Titanium, Technical Handbook, Imperial Metals Industrie",0.05,
Sodium Hydroxide,Refractory metals and alloys,Titanium and alloys,Titanium,0.13,5,,,,73,Boiling,Boiling,,1.0,"N.D. Tomashov and P.M. Altovskii, Corrosion and Protection of Titanium, Government Scientific-Technical Publication of Machine-Building Literature (Russian translation), 1963; Corrosion Resistance of Titanium, Technical Handbook, Imperial Metals Industrie",0.13,
