Repository: wfreinhart/matse219

# MATSE 219: Materials Informatics

Auto-generated from the private authoring repo (matse219-instructor). Do not edit here directly -- changes are overwritten on the next publish run.

## Lectures

- [Lecture01](https://colab.research.google.com/github/wfreinhart/matse219/blob/staging/notebooks/Lecture01.ipynb)
- [Lecture02](https://colab.research.google.com/github/wfreinhart/matse219/blob/staging/notebooks/Lecture02.ipynb)
- [Lecture03](https://colab.research.google.com/github/wfreinhart/matse219/blob/staging/notebooks/Lecture03.ipynb)
- [Lecture04](https://colab.research.google.com/github/wfreinhart/matse219/blob/staging/notebooks/Lecture04.ipynb)

File: datasets/corrosion.csv (part 110 of 142)
Environment,Material Group,Material Family,Material,Rate (mm/yr) or Rating,Rate (mils/yr) or Rating,Localized Attack,UNS,Condition/Comment,Concentration (Vol %),Temperature (deg C),Temperature (deg F),Duration,Reference #,Reference,rate_mm_yr_numeric,rate_letter_grade
Sodium Hydroxide,Refractory metals and alloys,Titanium and alloys,Titanium,0.18,7,,,,73,129,265,,90.0,"N.D. Tomashov and P.M. Altovskii, Corrosion and Protection of Titanium, Government Scientific-Technical Publication of Machine-Building Literature (Russian translation), 1963; L.C. Covington and R.W. Schultz, Corrosion of Resistance of Titanium, TIMET Cor",0.18,
Sodium Hydroxide,Refractory metals and alloys,Titanium and alloys,Titanium,0.05,2,,,,73,110,230,,1.0,"N.D. Tomashov and P.M. Altovskii, Corrosion and Protection of Titanium, Government Scientific-Technical Publication of Machine-Building Literature (Russian translation), 1963; Corrosion Resistance of Titanium, Technical Handbook, Imperial Metals Industrie",0.05,
Sodium Hydroxide,Refractory metals and alloys,Titanium and alloys,Titanium,0.13,5,,,,73,Boiling,Boiling,,1.0,"N.D. Tomashov and P.M. Altovskii, Corrosion and Protection of Titanium, Government Scientific-Technical Publication of Machine-Building Literature (Russian translation), 1963; Corrosion Resistance of Titanium, Technical Handbook, Imperial Metals Industrie",0.13,
Sodium Hydroxide,Refractory metals and alloys,Titanium and alloys,Titanium,0.05,2,,,,70-73,110,230,126 d,111.0,"P.J. Gegner and W.L. Wilson, Corrosion, Vol 15 (No. 7), 1959",0.05,
Sodium Hydroxide,Refractory metals and alloys,Titanium and alloys,Titanium,0.18,7,,,,70-73,130,265,200 d,113.0,"Ampco Metal Division, Ampco-Pittsburgh, unpublished research, 1951; as cited in Metals Handbook, Ninth Edition, Vol 13, Corrosion, ASM International, Metals Park, OH, 1987, p 1175",0.18,
Sodium Hydroxide,Refractory metals and alloys,Titanium and alloys,"Titanium, grade 9",0.49,19,,,,50,150,302,,33.0,"R.W. Schultz and J.S. Grauman, Fundamental Corrosion Characterization of High-Strength Titanium Alloys, in Industrial Applications of Titanium and Zirconium: Fourth Volume, STP 917, ASTM, Philadelphia, 1986, p 130-143; L.C. Covington and R.W. Schultz, Cor",0.49,
Sodium Hydroxide,Refractory metals and alloys,Zirconium and alloys,Zirconium,0.003,0.1,,R60701,,50,40,100,162 d,111.0,"P.J. Gegner and W.L. Wilson, Corrosion, Vol 15 (No. 7), 1959",0.003,
Sodium Hydroxide,Refractory metals and alloys,Zirconium and alloys,Zirconium,0.05,2,,R60701,,70-73,130,265,200 d,113.0,"Ampco Metal Division, Ampco-Pittsburgh, unpublished research, 1951; as cited in Metals Handbook, Ninth Edition, Vol 13, Corrosion, ASM International, Metals Park, OH, 1987, p 1175",0.05,
Sodium Hydroxide,Refractory metals and alloys,Zirconium and alloys,Zirconium,2.8,110,,R60701,Plant test. NaOH concentrated to anhydrous. Batch shaded with sulfur and Na2NO3,73,540,1000,2.5 d,114.0,"P.J. Gegner, Corrosion Resistance of Materials in Alkalies and Hypochlorides, Paper 27, Process Industries Corrosion Short Course, National Association of Corrosion Engineers, Houston, 1974",2.8,
Sodium Hydroxide,Refractory metals and alloys,Zirconium and alloys,Zirconium,0.005,0.2,Slight pitting,R60701,,5-10,21,70,124 d,112.0,"Corrosion Resistance of Nickel and Nickel-Containing Alloys in Caustic Soda and Other Alkalies, Corrosion Engineering Bulletin CEB-2, The International Nickel Company, Inc., 1973",0.005,
Sodium Hydroxide,Refractory metals and alloys,Zirconium and alloys,Zirconium,0.003,0.1,,R60701,Exposure to effluent from an electrolytic chlorine cell containing 15% NaCl,10,80,180,207 d,111.0,"P.J. Gegner and W.L. Wilson, Corrosion, Vol 15 (No. 7), 1959",0.003,
Sodium Hydroxide,Refractory metals and alloys,Zirconium and alloys,Zr702,0.03 max,1 max,,R60702,,5-10,21,70,,15.0,"Metals Handbook, Ninth Edition, Vol 13, Corrosion, ASM International, Metals Park, OH, 1987, p 711-715",0.03,
Sodium Hydroxide,Refractory metals and alloys,Zirconium and alloys,Zr702,0.03 max,1 max,,R60702,,28,Room,Room,,15.0,"Metals Handbook, Ninth Edition, Vol 13, Corrosion, ASM International, Metals Park, OH, 1987, p 711-715",0.03,
Sodium Hydroxide,Refractory metals and alloys,Zirconium and alloys,Zr702,0.03 max,1 max,,R60702,,10-25,Boiling,Boiling,,15.0,"Metals Handbook, Ninth Edition, Vol 13, Corrosion, ASM International, Metals Park, OH, 1987, p 711-715",0.03,
Sodium Hydroxide,Refractory metals and alloys,Zirconium and alloys,Zr702,0.03 max,1 max,,R60702,,40,100,212,,15.0,"Metals Handbook, Ninth Edition, Vol 13, Corrosion, ASM International, Metals Park, OH, 1987, p 711-715",0.03,
Sodium Hydroxide,Refractory metals and alloys,Zirconium and alloys,Zr702,0.03 max,1 max,,R60702,,50,38-57,100-135,,15.0,"Metals Handbook, Ninth Edition, Vol 13, Corrosion, ASM International, Metals Park, OH, 1987, p 711-715",0.03,
Sodium Hydroxide,Refractory metals and alloys,Zirconium and alloys,Zr702,1.3 max,50 max,,R60702,,50-73,188,370,,15.0,"Metals Handbook, Ninth Edition, Vol 13, Corrosion, ASM International, Metals Park, OH, 1987, p 711-715",1.3,
Sodium Hydroxide,Refractory metals and alloys,Zirconium and alloys,Zr702,0.05 max,2 max,,R60702,,73,110-129,230-265,,15.0,"Metals Handbook, Ninth Edition, Vol 13, Corrosion, ASM International, Metals Park, OH, 1987, p 711-715",0.05,
Sodium Hydroxide,Refractory metals and alloys,Zirconium and alloys,Zr702,1.3 max,50 max,,R60702,Concentrated to anhydrous,73,212-538,415-1000,,15.0,"Metals Handbook, Ninth Edition, Vol 13, Corrosion, ASM International, Metals Park, OH, 1987, p 711-715",1.3,
Sodium Hydroxide,Refractory metals and alloys,Zirconium and alloys,Zr702,0.03 max,1 max,,R60702,Plus 15% NaCl,9-11,82,180,,15.0,"Metals Handbook, Ninth Edition, Vol 13, Corrosion, ASM International, Metals Park, OH, 1987, p 711-715",0.03,
Sodium Hydroxide,Refractory metals and alloys,Zirconium and alloys,Zr702,0.03 max,1 max,,R60702,"Plus 10% NaCl, wet CaCl2",10,Oct-32,50-90,,15.0,"Metals Handbook, Ninth Edition, Vol 13, Corrosion, ASM International, Metals Park, OH, 1987, p 711-715",0.03,
Sodium Hydroxide,Refractory metals and alloys,Zirconium and alloys,Zr702,0.03 max,1 max,,R60702,"Plus 2% NaCIO3, and a trace of NH3.",0.60%,129,265,,15.0,"Metals Handbook, Ninth Edition, Vol 13, Corrosion, ASM International, Metals Park, OH, 1987, p 711-715",0.03,
Sodium Hydroxide,Refractory metals and alloys,Zirconium and alloys,Zr702,0.03 max,1 max,,R60702,"Plus 53% NaCl, 7% NaCIO3, 80-100 ppm NH3",7,191,375,,15.0,"Metals Handbook, Ninth Edition, Vol 13, Corrosion, ASM International, Metals Park, OH, 1987, p 711-715",0.03,
Sodium Hydroxide,Refractory metals and alloys,Zirconium and alloys,Zr702,0.13 max,5 max,,R60702,Plus 16% NH3,52,138,280,,15.0,"Metals Handbook, Ninth Edition, Vol 13, Corrosion, ASM International, Metals Park, OH, 1987, p 711-715",0.13,
Sodium Hydroxide,Refractory metals and alloys,Zirconium and alloys,Zr702,015.5 max,20 max,,R60702,"Suspended salt, violent boiling",20,60,140,,15.0,"Metals Handbook, Ninth Edition, Vol 13, Corrosion, ASM International, Metals Park, OH, 1987, p 711-715",15.5,
Sodium Hydroxide,Refractory metals and alloys,Zirconium and alloys,Zr702,0.025 max,1 max,,R60702,Plus 750 ppm free Cl2,50,38,100,,15.0,"Metals Handbook, Ninth Edition, Vol 13, Corrosion, ASM International, Metals Park, OH, 1987, p 711-715",0.025,
Sodium Hydroxide,Refractory metals and alloys,Zirconium and alloys,Zr702,0.025 max,1 max,,R60702,Plus 750 ppm free Cl2,50,38-57,100-135,,15.0,"Metals Handbook, Ninth Edition, Vol 13, Corrosion, ASM International, Metals Park, OH, 1987, p 711-715",0.025,
Sodium Hydroxide,Stainless steels,Austenitic,301,A (Resistant),A (Resistant),,S30100,,25,20,68,,253.0,"Chemical Resistance of REMANIT Stainless Steels, Thyssen Edelstahlwerke AG, March 1989",,A
Sodium Hydroxide,Stainless steels,Austenitic,301,B (Good),B (Good),,S30100,,25,Boiling,Boiling,,253.0,"Chemical Resistance of REMANIT Stainless Steels, Thyssen Edelstahlwerke AG, March 1989",,B
Sodium Hydroxide,Stainless steels,Austenitic,301,D (Poor),D (Poor),,S30100,Fused,50,320,608,,253.0,"Chemical Resistance of REMANIT Stainless Steels, Thyssen Edelstahlwerke AG, March 1989",,D
Sodium Hydroxide,Stainless steels,Austenitic,302,0.0025 max,0.1 max,,S30200,,20,50-60,120-140,134 d,115.0,"F.L. LaQue and H.R. Copson, Corrosion Resistance of Metals and Alloys, Reinhold Publishing, New York, 1963",0.0025,
Sodium Hydroxide,Stainless steels,Austenitic,302,0.97,38,,S30200,No aeration,73,100-120,210-245,88 d,115.0,"F.L. LaQue and H.R. Copson, Corrosion Resistance of Metals and Alloys, Reinhold Publishing, New York, 1963",0.97,
Sodium Hydroxide,Stainless steels,Austenitic,302,45.7,1800,,S30200,Lab test. NaOH conentrated to anhydrous,75,480,900,,114.0,"P.J. Gegner, Corrosion Resistance of Materials in Alkalies and Hypochlorides, Paper 27, Process Industries Corrosion Short Course, National Association of Corrosion Engineers, Houston, 1974",45.7,
Sodium Hydroxide,Stainless steels,Austenitic,302,A (Resistant),A (Resistant),,S30200,,25,20,68,,253.0,"Chemical Resistance of REMANIT Stainless Steels, Thyssen Edelstahlwerke AG, March 1989",,A
Sodium Hydroxide,Stainless steels,Austenitic,302,B (Good),B (Good),,S30200,,25,Boiling,Boiling,,253.0,"Chemical Resistance of REMANIT Stainless Steels, Thyssen Edelstahlwerke AG, March 1989",,B
Sodium Hydroxide,Stainless steels,Austenitic,302,C (Questionable),C (Questionable),,S30200,Fused,50,Boiling,Boiling,,253.0,"Chemical Resistance of REMANIT Stainless Steels, Thyssen Edelstahlwerke AG, March 1989",,C
Sodium Hydroxide,Stainless steels,Austenitic,302,D (Poor),D (Poor),,S30200,Fused,50,320,608,,253.0,"Chemical Resistance of REMANIT Stainless Steels, Thyssen Edelstahlwerke AG, March 1989",,D
Sodium Hydroxide,Stainless steels,Austenitic,303,A (Resistant),A (Resistant),,S30300,,25,20,68,,253.0,"Chemical Resistance of REMANIT Stainless Steels, Thyssen Edelstahlwerke AG, March 1989",,A
Sodium Hydroxide,Stainless steels,Austenitic,303,A (Resistant),A (Resistant),,S30300,,25,20,68,,253.0,"Chemical Resistance of REMANIT Stainless Steels, Thyssen Edelstahlwerke AG, March 1989",,A
Sodium Hydroxide,Stainless steels,Austenitic,303,C (Questionable),C (Questionable),,S30300,,25,Boiling,Boiling,,253.0,"Chemical Resistance of REMANIT Stainless Steels, Thyssen Edelstahlwerke AG, March 1989",,C
Sodium Hydroxide,Stainless steels,Austenitic,303,B (Good),B (Good),,S30300,,25,Boiling,Boiling,,253.0,"Chemical Resistance of REMANIT Stainless Steels, Thyssen Edelstahlwerke AG, March 1989",,B
Sodium Hydroxide,Stainless steels,Austenitic,303,C (Questionable),C (Questionable),,S30300,Fused,50,Boiling,Boiling,,253.0,"Chemical Resistance of REMANIT Stainless Steels, Thyssen Edelstahlwerke AG, March 1989",,C
Sodium Hydroxide,Stainless steels,Austenitic,303,C (Questionable),C (Questionable),,S30300,Fused,50,Boiling,Boiling,,253.0,"Chemical Resistance of REMANIT Stainless Steels, Thyssen Edelstahlwerke AG, March 1989",,C
Sodium Hydroxide,Stainless steels,Austenitic,303,D (Poor),D (Poor),,S30300,Fused,50,320,608,,253.0,"Chemical Resistance of REMANIT Stainless Steels, Thyssen Edelstahlwerke AG, March 1989",,D
Sodium Hydroxide,Stainless steels,Austenitic,303,D (Poor),D (Poor),,S30300,Fused,50,320,608,,253.0,"Chemical Resistance of REMANIT Stainless Steels, Thyssen Edelstahlwerke AG, March 1989",,D
Sodium Hydroxide,Stainless steels,Austenitic,304,A (Resistant),A (Resistant),,S30400,"Slight to moderate aeration; slight to moderate agitation. Plus 99.5% water, traces of butane and kerosene",0.5,160,320,275 d,89.0,"A Guide to Corrosion Resistance, Climax Molybdenum Company, Greenwich, CT, 1981",,A
Sodium Hydroxide,Stainless steels,Austenitic,304,0.003,0.1,,S30400,"Slight to moderate aeration; rapid agitation. Plus 12% amine salt, 8% methanol, 7% sodium chloride",1.5-15,28,85,20 d,89.0,"A Guide to Corrosion Resistance, Climax Molybdenum Company, Greenwich, CT, 1981",0.003,
Sodium Hydroxide,Stainless steels,Austenitic,304,0.003 max,0.1 max,,S30400,"No aeration; slight to moderate agitation; Plus 10% sulfuric acid, 0.1% sulfur dioxide, pH 4.3",2,52,125,104 d,89.0,"A Guide to Corrosion Resistance, Climax Molybdenum Company, Greenwich, CT, 1981",0.003,
Sodium Hydroxide,Stainless steels,Austenitic,304,0.003,0.1,,S30400,"Slight to moderate aeration; rapid agitation; sensitized. Plus 12% organic salt, 8% methanol, 7% sodium chloride, liquid line",2-17,29,85,37 d,89.0,"A Guide to Corrosion Resistance, Climax Molybdenum Company, Greenwich, CT, 1981",0.003,
Sodium Hydroxide,Stainless steels,Austenitic,304,0.003 max,0.1 max,,S30400,"No aeration; rapid agitation. Plus 12% organic salt, 8% methanol, 7% sodium chloride",2-17,29,85,37 d,89.0,"A Guide to Corrosion Resistance, Climax Molybdenum Company, Greenwich, CT, 1981",0.003,
Sodium Hydroxide,Stainless steels,Austenitic,304,0.003,0.1,,S30400,"No aeration; rapid agitation; sensitized. Plus 12% organic salt, 8% methanol, 7% sodium chloride",2-17,29,85,37 d,89.0,"A Guide to Corrosion Resistance, Climax Molybdenum Company, Greenwich, CT, 1981",0.003,
Sodium Hydroxide,Stainless steels,Austenitic,304,0.003 max,0.1 max,,S30400,"Slight to moderate aeration; rapid agitation. Plus 12% organic salt, 8% methanol, 7% sodium chloride, liquid line",2-17,29,85,37 d,89.0,"A Guide to Corrosion Resistance, Climax Molybdenum Company, Greenwich, CT, 1981",0.003,
Sodium Hydroxide,Stainless steels,Austenitic,304,0.003,0.1,,S30400,No aeration; no agitation,49-51,65,150,30 d,89.0,"A Guide to Corrosion Resistance, Climax Molybdenum Company, Greenwich, CT, 1981",0.003,
Sodium Hydroxide,Stainless steels,Austenitic,304,0.75,30,Slight pitting,S30400,Lab test; rapid agitation. Plus occasionally some sulfuric acid,3-10,87,190,300 d,89.0,"A Guide to Corrosion Resistance, Climax Molybdenum Company, Greenwich, CT, 1981",0.75,
Sodium Hydroxide,Stainless steels,Austenitic,304,0.0025,0.1,,S30400,,5,Room,Room,,116.0,"Metals Handbook, Ninth Edition, Vol 13, Corrosion, ASM International, Metals Park, OH, 1987, p 1174; and Ampco Metal Division, Ampco-Pittsburgh, unpublished research, 1951",0.0025,
Sodium Hydroxide,Stainless steels,Austenitic,304,0.6,24,Severe pitting; crevice attack,S30400,"No aeration; with carbon over the standard maximum. Plus <1% sodium hypochlorite, gas scrubber. Concentration-cell corrosion",6,27-32,80-90,138 d,89.0,"A Guide to Corrosion Resistance, Climax Molybdenum Company, Greenwich, CT, 1981",0.6,
Sodium Hydroxide,Stainless steels,Austenitic,304,0.005,0.2,,S30400,"Chemical processing; field or plant test; slight to moderated aeration; slight to moderate agitation. Caustic cell liquor, plus 12% salt",10,87,190,279 d,89.0,"A Guide to Corrosion Resistance, Climax Molybdenum Company, Greenwich, CT, 1981",0.005,
Sodium Hydroxide,Stainless steels,Austenitic,304,A (Resistant),A (Resistant),,S30400,,10,21,70,,121.0,"Cyclops Corp., Universal-Cyclops Specialty Steel Division",,A
Sodium Hydroxide,Stainless steels,Austenitic,304,0.005,0.2,,S30400,"NaCl concentration, 12%",10,88,190,29 d,112.0,"Corrosion Resistance of Nickel and Nickel-Containing Alloys in Caustic Soda and Other Alkalies, Corrosion Engineering Bulletin CEB-2, The International Nickel Company, Inc., 1973",0.005,
Sodium Hydroxide,Stainless steels,Austenitic,304,0.0025 max,0.1 max,,S30400,"NaCl concentration, 12%",10,88,190,29 d,112.0,"Corrosion Resistance of Nickel and Nickel-Containing Alloys in Caustic Soda and Other Alkalies, Corrosion Engineering Bulletin CEB-2, The International Nickel Company, Inc., 1973",0.0025,
Sodium Hydroxide,Stainless steels,Austenitic,304,0.003 max,0.1 max,,S30400,No aeration; no agitation. Multiple effect evaporator,14,87,190,90 d,89.0,"A Guide to Corrosion Resistance, Climax Molybdenum Company, Greenwich, CT, 1981",0.003,
Sodium Hydroxide,Stainless steels,Austenitic,304,0.0025 max,0.1 max,,S30400,,15,Room,Room,,116.0,"Metals Handbook, Ninth Edition, Vol 13, Corrosion, ASM International, Metals Park, OH, 1987, p 1174; and Ampco Metal Division, Ampco-Pittsburgh, unpublished research, 1951",0.0025,
Sodium Hydroxide,Stainless steels,Austenitic,304,0.003,0.1,,S30400,"Slight to moderate aeration; rapid agitation. Plus mercaptans, cresolates",18-22,37-104,100-220,30 d,89.0,"A Guide to Corrosion Resistance, Climax Molybdenum Company, Greenwich, CT, 1981",0.003,
Sodium Hydroxide,Stainless steels,Austenitic,304,0.003,0.1,,S30400,Slight to moderate aeration; rapid agitation; with carbon over the standard maximum. Plus mercaptans cresolates,18-22,37-104,100-220,30 d,89.0,"A Guide to Corrosion Resistance, Climax Molybdenum Company, Greenwich, CT, 1981",0.003,
Sodium Hydroxide,Stainless steels,Austenitic,304,0.003,0.1,,S30400,"No aeration; slight to moderate agitation. Plus naphthenic acid, cresols, phenols, 0.04% mercaptan, sulfur, tower",18,107,225,660 d,89.0,"A Guide to Corrosion Resistance, Climax Molybdenum Company, Greenwich, CT, 1981",0.003,
Sodium Hydroxide,Stainless steels,Austenitic,304,0.003,0.1,,S30400,"No aeration; slight to moderate agitation. Plus naphthenic acid, cresols, phenols, 0.04% mercaptan, sulfur, tower",18,107,225,564 d,89.0,"A Guide to Corrosion Resistance, Climax Molybdenum Company, Greenwich, CT, 1981",0.003,
Sodium Hydroxide,Stainless steels,Austenitic,304,0.003 max,0.1 max,,S30400,"Plastic distillation; no aeration; rapid agitation. Plus 2-7% potassium hydroxide, still pot in cracking column",20,152,305,60 d,89.0,"A Guide to Corrosion Resistance, Climax Molybdenum Company, Greenwich, CT, 1981",0.003,
Sodium Hydroxide,Stainless steels,Austenitic,304,0.08,1.4,,S30400,"No aeration; rapid agitation. Approx. 20% suspended crystalline salt, evaporator",20,60,140,196 d,89.0,"A Guide to Corrosion Resistance, Climax Molybdenum Company, Greenwich, CT, 1981",0.08,
Sodium Hydroxide,Stainless steels,Austenitic,304,0.0025 max,0.1 max,,S30400,,22,50-60,120-140,133 d,115.0,"F.L. LaQue and H.R. Copson, Corrosion Resistance of Metals and Alloys, Reinhold Publishing, New York, 1963",0.0025,
Sodium Hydroxide,Stainless steels,Austenitic,304,0.003 max,0.1 max,,S30400,No aeration; slight to moderate agitation,22,55,131,133 d,89.0,"A Guide to Corrosion Resistance, Climax Molybdenum Company, Greenwich, CT, 1981",0.003,
Sodium Hydroxide,Stainless steels,Austenitic,304,0.003 max,0.1 max,,S30400,No aeration; slight to moderate agitation; with carbon over the standard maximum,22,55,131,133 d,89.0,"A Guide to Corrosion Resistance, Climax Molybdenum Company, Greenwich, CT, 1981",0.003,
Sodium Hydroxide,Stainless steels,Austenitic,304,0.003 max,0.1 max,Severe pitting; crevice attack,S30400,"Soap processing; rapid agitation. Caustic soda lye, plus 10-15% sodium chloride, tallow, coconut oil, glycerine removed with sodium chloride, 0.05-0.15% sodium hydrosulfite added in alkaline solution",23,87,190,64 d,89.0,"A Guide to Corrosion Resistance, Climax Molybdenum Company, Greenwich, CT, 1981",0.003,
Sodium Hydroxide,Stainless steels,Austenitic,304,0.003,0.1,Moderate pitting,S30400,"Soap processing; rapid agitation. Caustic soda lye, plus 10-15% sodium chloride, tallow, coconut oil, glycerine removed with sodium chloride, 0.05-0.15% sodium hydrosulfite added in alkaline solution",23,87,190,64 d,89.0,"A Guide to Corrosion Resistance, Climax Molybdenum Company, Greenwich, CT, 1981",0.003,
Sodium Hydroxide,Stainless steels,Ferritic,AL 29-4C,0.007,0.3,,S44735,,60,121,250,,80.0,"Allegheny Ludlum Corporation, 1980",0.007,
Sodium Hydroxide,Stainless steels,Austenitic,304,0.003,0.1,Slight pitting,S30400,"Soap processing; rapid agitation; with carbon over the standard maximum. Caustic soda lye, plus 10-15% sodium chloride, tallow, coconut oil, glycerine removed with sodium chloride, 0.05-0.15% sodium hydrosulfite added in alkaline solution",23,87,190,64 d,89.0,"A Guide to Corrosion Resistance, Climax Molybdenum Company, Greenwich, CT, 1981",0.003,
Sodium Hydroxide,Stainless steels,Austenitic,304,0.003 max,0.1 max,Severe pitting; crevice attack,S30400,"Soap processing; rapid agitation; with carbon over the standard maximum. Caustic soda lye, plus 10-15% sodium chloride, tallow, coconut oil, glycerine removed with sodium chloride, 0.05-0.15% sodium hydrosulfite added in alkaline solution",23,87,190,64 d,89.0,"A Guide to Corrosion Resistance, Climax Molybdenum Company, Greenwich, CT, 1981",0.003,
Sodium Hydroxide,Stainless steels,Austenitic,304,0.01,0.4,,S30400,"Slight to moderate aeration; slight to moderate agitation. Approx. 23%, plus 7-8% salt",23,93,200,48 d,89.0,"A Guide to Corrosion Resistance, Climax Molybdenum Company, Greenwich, CT, 1981",0.01,
Sodium Hydroxide,Stainless steels,Austenitic,304,0.01,0.4,,S30400,"NaCl concentration, 7-8%",23,93,200,29 d,112.0,"Corrosion Resistance of Nickel and Nickel-Containing Alloys in Caustic Soda and Other Alkalies, Corrosion Engineering Bulletin CEB-2, The International Nickel Company, Inc., 1973",0.01,
Sodium Hydroxide,Stainless steels,Austenitic,304,0.051,2,,S30400,"NaCl concentration, 7-8%",23,93,200,29 d,112.0,"Corrosion Resistance of Nickel and Nickel-Containing Alloys in Caustic Soda and Other Alkalies, Corrosion Engineering Bulletin CEB-2, The International Nickel Company, Inc., 1973",0.051,
Sodium Hydroxide,Stainless steels,Austenitic,304,0.0025 max,0.1 max,,S30400,,25,Room,Room,,116.0,"Metals Handbook, Ninth Edition, Vol 13, Corrosion, ASM International, Metals Park, OH, 1987, p 1174; and Ampco Metal Division, Ampco-Pittsburgh, unpublished research, 1951",0.0025,
Sodium Hydroxide,Stainless steels,Austenitic,304,0.0275,1.1,,S30400,No activation,25,100,212,24 h,52.0,"R.M. Davidson and J.D. Redmond, The Application of Ferritic and Duplex Stainless Steels, Second Symposium on Shell and Tube Heat Exchangers, W.R. Apblett, Jr., Ed., American Society for Metals, Metals Park, OH, 1982, p 82",0.0275,
Sodium Hydroxide,Stainless steels,Austenitic,304,0.003 max,0.1 max,,S30400,,30,20,68,30 d,89.0,"A Guide to Corrosion Resistance, Climax Molybdenum Company, Greenwich, CT, 1981",0.003,
Sodium Hydroxide,Stainless steels,Austenitic,304,,,Intergranular,S30400,"Sensitized (650 C for 10 h, air cooled).",30,100,212,72 h,148.0,"M. Yasuda and S. Tokunaga, et al., Corrosion Behavior of 18-8 Stainless Steels in Hot Concentrated Caustic Soda Solutions Under Heat-Transfer Conditions, Corrosion, Vol 41, 1985, p 713",,
Sodium Hydroxide,Stainless steels,Austenitic,304,0.003 max,0.1 max,,S30400,,35,Room,Room,,116.0,"Metals Handbook, Ninth Edition, Vol 13, Corrosion, ASM International, Metals Park, OH, 1987, p 1174; and Ampco Metal Division, Ampco-Pittsburgh, unpublished research, 1951",0.003,
Sodium Hydroxide,Stainless steels,Austenitic,304,0.044,2.2,,S30400,No activation,35,100,212,24 h,52.0,"R.M. Davidson and J.D. Redmond, The Application of Ferritic and Duplex Stainless Steels, Second Symposium on Shell and Tube Heat Exchangers, W.R. Apblett, Jr., Ed., American Society for Metals, Metals Park, OH, 1982, p 82",0.044,
Sodium Hydroxide,Stainless steels,Austenitic,304,,,Stress-corrosion cracking,S30400,"No agitation. Plus 3 ppm chloride ion, vapors",35,260,500,21 d,89.0,"A Guide to Corrosion Resistance, Climax Molybdenum Company, Greenwich, CT, 1981",,
Sodium Hydroxide,Stainless steels,Austenitic,304,0.03,1,,S30400,"Slight to moderate aeration; slight to moderate agitation. Approx. 35-40%, plus 6-7% salt, salt settler",35-40,115,240,24 d,89.0,"A Guide to Corrosion Resistance, Climax Molybdenum Company, Greenwich, CT, 1981",0.03,
Sodium Hydroxide,Stainless steels,Austenitic,304,0.025,1,,S30400,"NaCl concentration, 6-7%",35-40,115,240,29 d,112.0,"Corrosion Resistance of Nickel and Nickel-Containing Alloys in Caustic Soda and Other Alkalies, Corrosion Engineering Bulletin CEB-2, The International Nickel Company, Inc., 1973",0.025,
Sodium Hydroxide,Stainless steels,Austenitic,304,0.051,2,,S30400,"NaCl concentration, 6-7%",35-40,115,240,29 d,112.0,"Corrosion Resistance of Nickel and Nickel-Containing Alloys in Caustic Soda and Other Alkalies, Corrosion Engineering Bulletin CEB-2, The International Nickel Company, Inc., 1973",0.051,
Sodium Hydroxide,Stainless steels,Austenitic,304,0.0229,0.9,,S30400,"NaCl concentration, 6-7%",35-40,115,240,29 d,112.0,"Corrosion Resistance of Nickel and Nickel-Containing Alloys in Caustic Soda and Other Alkalies, Corrosion Engineering Bulletin CEB-2, The International Nickel Company, Inc., 1973",0.0229,
Sodium Hydroxide,Stainless steels,Austenitic,304,,,,S30400,Selective dissolution. General corrosion,40,90,194,72 h,148.0,"M. Yasuda and S. Tokunaga, et al., Corrosion Behavior of 18-8 Stainless Steels in Hot Concentrated Caustic Soda Solutions Under Heat-Transfer Conditions, Corrosion, Vol 41, 1985, p 713",,
Sodium Hydroxide,Stainless steels,Austenitic,304,,,,S30400,Uniform corrosion,40,110,230,72 h,148.0,"M. Yasuda and S. Tokunaga, et al., Corrosion Behavior of 18-8 Stainless Steels in Hot Concentrated Caustic Soda Solutions Under Heat-Transfer Conditions, Corrosion, Vol 41, 1985, p 713",,
Sodium Hydroxide,Stainless steels,Austenitic,304,0.0025 max,0.1 max,,S30400,,45,Room,Room,,116.0,"Metals Handbook, Ninth Edition, Vol 13, Corrosion, ASM International, Metals Park, OH, 1987, p 1174; and Ampco Metal Division, Ampco-Pittsburgh, unpublished research, 1951",0.0025,
Sodium Hydroxide,Stainless steels,Ferritic,AL 29-4C,0.04,1.6,,S44735,,60,157,315,,80.0,"Allegheny Ludlum Corporation, 1980",0.04,
Sodium Hydroxide,Stainless steels,Austenitic,304,0.003 max,0.1 max,,S30400,Slight to moderate aeration; slight to moderate agitation,50,58,136,167 d,89.0,"A Guide to Corrosion Resistance, Climax Molybdenum Company, Greenwich, CT, 1981",0.003,
Sodium Hydroxide,Stainless steels,Austenitic,304,0.005,0.2,,S30400,Diaphragm cell,50,35-90,95-190,,114.0,"P.J. Gegner, Corrosion Resistance of Materials in Alkalies and Hypochlorides, Paper 27, Process Industries Corrosion Short Course, National Association of Corrosion Engineers, Houston, 1974",0.005,
Sodium Hydroxide,Stainless steels,Austenitic,304,0.019,0.75,,S30400,Mercury cell,50,40-80,100-180,,114.0,"P.J. Gegner, Corrosion Resistance of Materials in Alkalies and Hypochlorides, Paper 27, Process Industries Corrosion Short Course, National Association of Corrosion Engineers, Houston, 1974",0.019,
Sodium Hydroxide,Stainless steels,Austenitic,304,0.003,0.1,,S30400,,50,55-75,130-165,30 d,112.0,"Corrosion Resistance of Nickel and Nickel-Containing Alloys in Caustic Soda and Other Alkalies, Corrosion Engineering Bulletin CEB-2, The International Nickel Company, Inc., 1973",0.003,
Sodium Hydroxide,Stainless steels,Austenitic,304,0.01,0.2,,S30400,"NaCl concentration, 10-15%",50,93,200,29 d,112.0,"Corrosion Resistance of Nickel and Nickel-Containing Alloys in Caustic Soda and Other Alkalies, Corrosion Engineering Bulletin CEB-2, The International Nickel Company, Inc., 1973",0.01,
Sodium Hydroxide,Stainless steels,Austenitic,304,0.01,0.2,,S30400,Slight to moderate aeration; slight to moderate agitation. Plus 10-15% sodium chloride,50,93,200,119 d,89.0,"A Guide to Corrosion Resistance, Climax Molybdenum Company, Greenwich, CT, 1981",0.01,
Sodium Hydroxide,Stainless steels,Austenitic,304,0.102,0.4,,S30400,"NaCl concentration, 10-15%",50,93,200,29 d,112.0,"Corrosion Resistance of Nickel and Nickel-Containing Alloys in Caustic Soda and Other Alkalies, Corrosion Engineering Bulletin CEB-2, The International Nickel Company, Inc., 1973",0.102,
Sodium Hydroxide,Stainless steels,Austenitic,304,1.2,47,,S30400,Lab test,50,150,300,,113.0,"Ampco Metal Division, Ampco-Pittsburgh, unpublished research, 1951; as cited in Metals Handbook, Ninth Edition, Vol 13, Corrosion, ASM International, Metals Park, OH, 1987, p 1175",1.2,
Sodium Hydroxide,Stainless steels,Austenitic,304,0.06,3,,S30400,No activation,60,100,212,24 h,52.0,"R.M. Davidson and J.D. Redmond, The Application of Ferritic and Duplex Stainless Steels, Second Symposium on Shell and Tube Heat Exchangers, W.R. Apblett, Jr., Ed., American Society for Metals, Metals Park, OH, 1982, p 82",0.06,
Sodium Hydroxide,Stainless steels,Austenitic,304,0.69,27,,S30400,,70-73,90-115,190-240,90 d,112.0,"Corrosion Resistance of Nickel and Nickel-Containing Alloys in Caustic Soda and Other Alkalies, Corrosion Engineering Bulletin CEB-2, The International Nickel Company, Inc., 1973",0.69,
Sodium Hydroxide,Stainless steels,Austenitic,304,0.26,10.2,,S30400,,70-73,120,240,180 d,113.0,"Ampco Metal Division, Ampco-Pittsburgh, unpublished research, 1951; as cited in Metals Handbook, Ninth Edition, Vol 13, Corrosion, ASM International, Metals Park, OH, 1987, p 1175",0.26,
Sodium Hydroxide,Stainless steels,Austenitic,304,0.68,27,,S30400,No aeration; no agitation,70,90-143,194-239,90 d,89.0,"A Guide to Corrosion Resistance, Climax Molybdenum Company, Greenwich, CT, 1981",0.68,
Sodium Hydroxide,Stainless steels,Austenitic,304,0.09,3.7,,S30400,Chemical processing; field or plant test; slight to moderate aeration; slight to moderate agitation,72,121,250,119 d,89.0,"A Guide to Corrosion Resistance, Climax Molybdenum Company, Greenwich, CT, 1981",0.09,
Sodium Hydroxide,Stainless steels,Austenitic,304,0.09,3.7,,S30400,Solution moderately agitated,72,120-125,245-255,119 d,115.0,"F.L. LaQue and H.R. Copson, Corrosion Resistance of Metals and Alloys, Reinhold Publishing, New York, 1963",0.09,
Sodium Hydroxide,Stainless steels,Austenitic,304,0.1,4,,S30400,NaCl concentration unknown,72,121,250,29 d,112.0,"Corrosion Resistance of Nickel and Nickel-Containing Alloys in Caustic Soda and Other Alkalies, Corrosion Engineering Bulletin CEB-2, The International Nickel Company, Inc., 1973",0.1,
Sodium Hydroxide,Stainless steels,Austenitic,304,0.008,0.3,,S30400,NaCl concentration unknown,72,121,250,29 d,112.0,"Corrosion Resistance of Nickel and Nickel-Containing Alloys in Caustic Soda and Other Alkalies, Corrosion Engineering Bulletin CEB-2, The International Nickel Company, Inc., 1973",0.008,
Sodium Hydroxide,Stainless steels,Austenitic,304,0.4,15.8,,S30400,Diaphragm cell,73,100-125,212-260,,114.0,"P.J. Gegner, Corrosion Resistance of Materials in Alkalies and Hypochlorides, Paper 27, Process Industries Corrosion Short Course, National Association of Corrosion Engineers, Houston, 1974",0.4,
Sodium Hydroxide,Stainless steels,Austenitic,304,0.38,15,,S30400,Mercury cell,73,115,240,,114.0,"P.J. Gegner, Corrosion Resistance of Materials in Alkalies and Hypochlorides, Paper 27, Process Industries Corrosion Short Course, National Association of Corrosion Engineers, Houston, 1974",0.38,
Sodium Hydroxide,Stainless steels,Austenitic,304,1.1,45,,S30400,No aeration,73,100-120,210-245,88 d,115.0,"F.L. LaQue and H.R. Copson, Corrosion Resistance of Metals and Alloys, Reinhold Publishing, New York, 1963",1.1,
Sodium Hydroxide,Stainless steels,Austenitic,304,2.8,113,,S30400,No aeration; no agitation,73,120-160,248-320,34 d,89.0,"A Guide to Corrosion Resistance, Climax Molybdenum Company, Greenwich, CT, 1981",2.8,
Sodium Hydroxide,Stainless steels,Austenitic,304,1.1,45,,S30400,No aeration; slight to moderate agitation,73,110,230,88 d,89.0,"A Guide to Corrosion Resistance, Climax Molybdenum Company, Greenwich, CT, 1981",1.1,
Sodium Hydroxide,Stainless steels,Austenitic,304,1,38,,S30400,No aeration; slight to moderate agitation; with carbon over the standard maximum,73,110,230,88 d,89.0,"A Guide to Corrosion Resistance, Climax Molybdenum Company, Greenwich, CT, 1981",1.0,
Sodium Hydroxide,Stainless steels,Austenitic,304,0.2,9,,S30400,No aeration; slight to moderate agitation,73,110,230,52 d,89.0,"A Guide to Corrosion Resistance, Climax Molybdenum Company, Greenwich, CT, 1981",0.2,
Sodium Hydroxide,Stainless steels,Austenitic,304,0.2,9,,S30400,No aeration; slight to moderate agitation; with carbon over the standard maximum,73,110,230,52 d,89.0,"A Guide to Corrosion Resistance, Climax Molybdenum Company, Greenwich, CT, 1981",0.2,
Sodium Hydroxide,Stainless steels,Austenitic,304,0.1,5,Slight pitting,S30400,No aeration; no agitation,75,135,275,35 d,89.0,"A Guide to Corrosion Resistance, Climax Molybdenum Company, Greenwich, CT, 1981",0.1,
Sodium Hydroxide,Stainless steels,Austenitic,304,0.2,7,Slight pitting,S30400,No aeration; no agitation; with carbon over the standard maximum,75,135,275,35 d,89.0,"A Guide to Corrosion Resistance, Climax Molybdenum Company, Greenwich, CT, 1981",0.2,
Sodium Hydroxide,Stainless steels,Austenitic,304,0.003 max,0.1 max,,S30400,"Slight to moderate aeration; rapid agitation. Plus sulfur dioxide, normally acid solution",,54-60,130-140,99 d,89.0,"A Guide to Corrosion Resistance, Climax Molybdenum Company, Greenwich, CT, 1981",0.003,
Sodium Hydroxide,Stainless steels,Austenitic,304,0.003 max,0.1 max,,S30400,"Slight to moderate aeration; rapid agitation. Plus sulfur dioxide, normally alkaline solution",,54-60,130-140,99 d,89.0,"A Guide to Corrosion Resistance, Climax Molybdenum Company, Greenwich, CT, 1981",0.003,
Sodium Hydroxide,Stainless steels,Austenitic,304,0.01,0.2,,S30400,"Slight to moderate aeration; rapid agitation. Plus sodium hydrosulfide, sodium sulfide, intermittent exposure to air, steam, and hydrogen sulfide",,75,167,15 d,89.0,"A Guide to Corrosion Resistance, Climax Molybdenum Company, Greenwich, CT, 1981",0.01,
Sodium Hydroxide,Stainless steels,Austenitic,304,0.003,0.1,,S30400,"Slight to moderate aeration; slight to moderate agitation. Plus organic material, sulfuric acid, arsenious acid ( in resin of ion exchanger)",,76,167,30 d,89.0,"A Guide to Corrosion Resistance, Climax Molybdenum Company, Greenwich, CT, 1981",0.003,
Sodium Hydroxide,Stainless steels,Austenitic,304,0.003 max,0.1 max,,S30400,"Slight to moderate aeration; rapid agitation. Dilute caustic soda, plus sodium formate, methanol, nitrogen compounds",,30-120,86-248,75 d,89.0,"A Guide to Corrosion Resistance, Climax Molybdenum Company, Greenwich, CT, 1981",0.003,
Sodium Hydroxide,Stainless steels,Austenitic,304,0.01,0.3,,S30400,"Slight to moderate aeration; rapid agitation. Dilute caustic soda, plus sodium formate, methanol, nitrogen compounds",,30-120,86-248,75 d,89.0,"A Guide to Corrosion Resistance, Climax Molybdenum Company, Greenwich, CT, 1981",0.01,
Sodium Hydroxide,Stainless steels,Austenitic,304,4.6,183,,S30400,,50,143,290,,223.0,"H.E. Deverell and I.A. Franson, Practical Guide to Using the Newer Ferritic Stainless Steels, Materials Performance, NACE, USA, September 1989, p 52-57",4.6,
Sodium Hydroxide,Stainless steels,Austenitic,304,A (Resistant),A (Resistant),,S30400,,25,20,68,,253.0,"Chemical Resistance of REMANIT Stainless Steels, Thyssen Edelstahlwerke AG, March 1989",,A
Sodium Hydroxide,Stainless steels,Austenitic,304,B (Good),B (Good),,S30400,,25,Boiling,Boiling,,253.0,"Chemical Resistance of REMANIT Stainless Steels, Thyssen Edelstahlwerke AG, March 1989",,B
Sodium Hydroxide,Stainless steels,Austenitic,304,C (Questionable),C (Questionable),,S30400,Fused,50,Boiling,Boiling,,253.0,"Chemical Resistance of REMANIT Stainless Steels, Thyssen Edelstahlwerke AG, March 1989",,C
Sodium Hydroxide,Stainless steels,Austenitic,304,D (Poor),D (Poor),,S30400,Fused,50,320,608,,253.0,"Chemical Resistance of REMANIT Stainless Steels, Thyssen Edelstahlwerke AG, March 1989",,D
Sodium Hydroxide,Stainless steels,Austenitic,309,0.0025 max,0.1 max,,S30900,,20,50-60,120-140,134 d,115.0,"F.L. LaQue and H.R. Copson, Corrosion Resistance of Metals and Alloys, Reinhold Publishing, New York, 1963",0.0025,
Sodium Hydroxide,Stainless steels,Austenitic,310,0.0025 max,0.1 max,,S31000,,20,50-60,120-140,134 d,115.0,"F.L. LaQue and H.R. Copson, Corrosion Resistance of Metals and Alloys, Reinhold Publishing, New York, 1963",0.0025,
Sodium Hydroxide,Stainless steels,Austenitic,316,A (Resistant),A (Resistant),,S31600,"Slight to moderate aeration; slight to moderate agitation. Plus 99.5% water, traces of butane and kerosene",0.5,160,320,275 d,89.0,"A Guide to Corrosion Resistance, Climax Molybdenum Company, Greenwich, CT, 1981",,A
Sodium Hydroxide,Stainless steels,Austenitic,316,0.01,0.2,,S31600,"Slight to moderate aeration; rapid agitation; low-carbon grade (0.03% carbon maximum). Plus 12% amine salt, 8% methanol, 7% sodium chloride",1.5-15,28,85,20 d,89.0,"A Guide to Corrosion Resistance, Climax Molybdenum Company, Greenwich, CT, 1981",0.01,
Sodium Hydroxide,Stainless steels,Austenitic,316,0.003 max,0.1 max,,S31600,"No aeration; slight to moderate agitation; Plus 10% sulfuric acid, 0.1% sulfur dioxide, pH 4.3",2,52,125,104 d,89.0,"A Guide to Corrosion Resistance, Climax Molybdenum Company, Greenwich, CT, 1981",0.003,
Sodium Hydroxide,Stainless steels,Austenitic,316,0.003,0.1,,S31600,"Slight to moderate aeration; rapid agitation; sensitized. Plus 12% organic salt, 8% methanol, 7% sodium chloride, liquid line",2-17,29,85,37 d,89.0,"A Guide to Corrosion Resistance, Climax Molybdenum Company, Greenwich, CT, 1981",0.003,
Sodium Hydroxide,Stainless steels,Austenitic,316,0.003 max,0.1 max,,S31600,"No aeration; rapid agitation. Plus 12% organic salt, 8% methanol, 7% sodium chloride",2-17,29,85,37 d,89.0,"A Guide to Corrosion Resistance, Climax Molybdenum Company, Greenwich, CT, 1981",0.003,
Sodium Hydroxide,Stainless steels,Austenitic,316,0.003,0.1,,S31600,"No aeration; rapid agitation; sensitized. Plus 12% organic salt, 8% methanol, 7% sodium chloride",2-17,29,85,37 d,89.0,"A Guide to Corrosion Resistance, Climax Molybdenum Company, Greenwich, CT, 1981",0.003,
Sodium Hydroxide,Stainless steels,Austenitic,316,0.003 max,0.1 max,,S31600,"Slight to moderate aeration; rapid agitation. Plus 12% organic salt, 8% methanol, 7% sodium chloride, liquid line",2-17,29,85,37 d,89.0,"A Guide to Corrosion Resistance, Climax Molybdenum Company, Greenwich, CT, 1981",0.003,
Sodium Hydroxide,Stainless steels,Austenitic,316,0.0083,8.3,,S31600,Lab test; rapid agitation. Plus occasionally some sulfuric acid,3-10,87,190,300 d,89.0,"A Guide to Corrosion Resistance, Climax Molybdenum Company, Greenwich, CT, 1981",0.0083,
Sodium Hydroxide,Stainless steels,Austenitic,316,0.022,22,Severe pitting; crevice attack,S31600,"Petrochemical processing; no aeration; with carbon over the standard maximum. Plus <1% sodium hypochlorite, gas scrubber. Concentration-cell corrosion",6,27-32,80-90,138 d,89.0,"A Guide to Corrosion Resistance, Climax Molybdenum Company, Greenwich, CT, 1981",0.022,
Sodium Hydroxide,Stainless steels,Austenitic,316,0.0001 max,0.1 max,,S31600,"Slight to moderate aeration; slight to moderate agitation. Caustic cell liquor, plus 12% salt",10,87,190,279 d,89.0,"A Guide to Corrosion Resistance, Climax Molybdenum Company, Greenwich, CT, 1981",0.0001,
Sodium Hydroxide,Stainless steels,Austenitic,316,A (Resistant),A (Resistant),,S31600,,10,21,70,,121.0,"Cyclops Corp., Universal-Cyclops Specialty Steel Division",,A
Sodium Hydroxide,Stainless steels,Austenitic,316,0.21,23,Severe pitting; crevice attack,S31600,"Chemical distillation; no aeration; slight to moderate agitation. Plus 2% chlorine-saturated monochlorotoluene, and approx. 2% hydrochloric acid, batch still",15,100,212,33 d,89.0,"A Guide to Corrosion Resistance, Climax Molybdenum Company, Greenwich, CT, 1981",0.21,
Sodium Hydroxide,Stainless steels,Austenitic,316,0.01,0.4,,S31600,"Slight to moderate aeration; rapid agitation. Plus mercaptans, cresolates",18-22,37-104,100-220,30 d,89.0,"A Guide to Corrosion Resistance, Climax Molybdenum Company, Greenwich, CT, 1981",0.01,
Sodium Hydroxide,Stainless steels,Austenitic,316,0.01,0.2,,S31600,"No aeration; slight to moderate agitation. Plus naphthenic acid, cresols, phenols, 0.04% mercaptan sulfur, tower",18,107,225,660 d,89.0,"A Guide to Corrosion Resistance, Climax Molybdenum Company, Greenwich, CT, 1981",0.01,
Sodium Hydroxide,Stainless steels,Austenitic,316,0.003,0.1,,S31600,"No aeration; slight to moderate agitation. Plus naphthenic acid, cresols, phenols, 0.04% mercaptan, sulfur, tower",18,107,225,660 d,89.0,"A Guide to Corrosion Resistance, Climax Molybdenum Company, Greenwich, CT, 1981",0.003,
Sodium Hydroxide,Stainless steels,Austenitic,316,0.003 max,0.1 max,,S31600,"Plastic distillation; no aeration; rapid agitation. Plus 2-7% potassium hydroxide, still pot in cracking column",20,152,305,60 d,89.0,"A Guide to Corrosion Resistance, Climax Molybdenum Company, Greenwich, CT, 1981",0.003,
