Repository: wfreinhart/matse219

# MATSE 219: Materials Informatics

Auto-generated from the private authoring repo (matse219-instructor). Do not edit here directly -- changes are overwritten on the next publish run.

## Lectures

- [Lecture01](https://colab.research.google.com/github/wfreinhart/matse219/blob/staging/notebooks/Lecture01.ipynb)
- [Lecture02](https://colab.research.google.com/github/wfreinhart/matse219/blob/staging/notebooks/Lecture02.ipynb)
- [Lecture03](https://colab.research.google.com/github/wfreinhart/matse219/blob/staging/notebooks/Lecture03.ipynb)
- [Lecture04](https://colab.research.google.com/github/wfreinhart/matse219/blob/staging/notebooks/Lecture04.ipynb)

File: datasets/corrosion.csv (part 111 of 142)
Environment,Material Group,Material Family,Material,Rate (mm/yr) or Rating,Rate (mils/yr) or Rating,Localized Attack,UNS,Condition/Comment,Concentration (Vol %),Temperature (deg C),Temperature (deg F),Duration,Reference #,Reference,rate_mm_yr_numeric,rate_letter_grade
Sodium Hydroxide,Stainless steels,Austenitic,316,0.09,3.6,,S31600,"No aeration; rapid agitation. Approx. 20% suspended crystalline salt, evaporator",20,60,140,196 d,89.0,"A Guide to Corrosion Resistance, Climax Molybdenum Company, Greenwich, CT, 1981",0.09,
Sodium Hydroxide,Stainless steels,Austenitic,316,0.003 max,0.1 max,Slight pitting,S31600,"Soap processing; rapid agitation. Caustic soda lye, plus 10-15% sodium chloride, tallow, coconut oil, glycerine removed with sodium chloride, 0.05-0.15% sodium hydrosulfite added in alkaline solution",23,87,190,64 d,89.0,"A Guide to Corrosion Resistance, Climax Molybdenum Company, Greenwich, CT, 1981",0.003,
Sodium Hydroxide,Stainless steels,Austenitic,316,0.01,0.3,,S31600,"Soap processing; rapid agitation. Caustic soda lye, plus 10-15% sodium chloride, tallow, coconut oil, glycerine removed with sodium chloride, 0.05-0.15% sodium hydrosulfite added in alkaline solution",23,87,190,64 d,89.0,"A Guide to Corrosion Resistance, Climax Molybdenum Company, Greenwich, CT, 1981",0.01,
Sodium Hydroxide,Stainless steels,Austenitic,316,0.06,2.3,,S31600,"Slight to moderate aeration; slight to moderate agitation. Approx. 23%, plus 7-8% salt",23,93,200,48 d,89.0,"A Guide to Corrosion Resistance, Climax Molybdenum Company, Greenwich, CT, 1981",0.06,
Sodium Hydroxide,Stainless steels,Austenitic,316,,,,S31600,,25,95,203,72 h,148.0,"M. Yasuda and S. Tokunaga, et al., Corrosion Behavior of 18-8 Stainless Steels in Hot Concentrated Caustic Soda Solutions Under Heat-Transfer Conditions, Corrosion, Vol 41, 1985, p 713",,
Sodium Hydroxide,Stainless steels,Austenitic,316,0.0475,1.9,,S31600,No activation,25,100,212,24 h,52.0,"R.M. Davidson and J.D. Redmond, The Application of Ferritic and Duplex Stainless Steels, Second Symposium on Shell and Tube Heat Exchangers, W.R. Apblett, Jr., Ed., American Society for Metals, Metals Park, OH, 1982, p 82",0.0475,
Sodium Hydroxide,Stainless steels,Austenitic,316,0.04,1.6,,S31600,No activation,35,100,212,24 h,52.0,"R.M. Davidson and J.D. Redmond, The Application of Ferritic and Duplex Stainless Steels, Second Symposium on Shell and Tube Heat Exchangers, W.R. Apblett, Jr., Ed., American Society for Metals, Metals Park, OH, 1982, p 82",0.04,
Sodium Hydroxide,Stainless steels,Austenitic,316,0.04,1.5,,S31600,"Slight to moderate aeration; slight to moderate agitation. Approx. 35-40%, plus 6-7% salt, salt settler",35-40,115,240,24 d,89.0,"A Guide to Corrosion Resistance, Climax Molybdenum Company, Greenwich, CT, 1981",0.04,
Sodium Hydroxide,Stainless steels,Austenitic,316,0.017,0.65,,S31600,Diaphragm,50,35-90,95-190,,114.0,"P.J. Gegner, Corrosion Resistance of Materials in Alkalies and Hypochlorides, Paper 27, Process Industries Corrosion Short Course, National Association of Corrosion Engineers, Houston, 1974",0.017,
Sodium Hydroxide,Stainless steels,Austenitic,316,0.0025,0.1,,S31600,Mercury cell,50,40-80,100-180,,114.0,"P.J. Gegner, Corrosion Resistance of Materials in Alkalies and Hypochlorides, Paper 27, Process Industries Corrosion Short Course, National Association of Corrosion Engineers, Houston, 1974",0.0025,
Sodium Hydroxide,Stainless steels,Austenitic,316,0.01,0.2,,S31600,Slight to moderate aeration; slight to moderate agitation. Plus 10-15% sodium chloride,50,93,200,119 d,89.0,"A Guide to Corrosion Resistance, Climax Molybdenum Company, Greenwich, CT, 1981",0.01,
Sodium Hydroxide,Stainless steels,Austenitic,316,3.12,123,,S31600,,50,Boiling,Boiling,,120.0,Allegheny Ludlum Steel Corp.,3.12,
Sodium Hydroxide,Stainless steels,Austenitic,316,2.5 min,100 min,,S31600,,50,Boiling,Boiling,,120.0,Allegheny Ludlum Steel Corp.,2.5,
Sodium Hydroxide,Stainless steels,Austenitic,316,3.45,136,,S31600,Welded,50,Boiling,Boiling,,120.0,Allegheny Ludlum Steel Corp.,3.45,
Sodium Hydroxide,Stainless steels,Austenitic,316,,,Intergranular corrosion,S31600,,50,130,266,72 h,148.0,"M. Yasuda and S. Tokunaga, et al., Corrosion Behavior of 18-8 Stainless Steels in Hot Concentrated Caustic Soda Solutions Under Heat-Transfer Conditions, Corrosion, Vol 41, 1985, p 713",,
Sodium Hydroxide,Stainless steels,Austenitic,316,0.0675,2.7,,S31600,No activation,60,100,212,24 h,52.0,"R.M. Davidson and J.D. Redmond, The Application of Ferritic and Duplex Stainless Steels, Second Symposium on Shell and Tube Heat Exchangers, W.R. Apblett, Jr., Ed., American Society for Metals, Metals Park, OH, 1982, p 82",0.0675,
Sodium Hydroxide,Stainless steels,Austenitic,316,0.08,3.1,,S31600,Solution moderately agitated,72,120-125,245-255,119 d,115.0,"F.L. LaQue and H.R. Copson, Corrosion Resistance of Metals and Alloys, Reinhold Publishing, New York, 1963",0.08,
Sodium Hydroxide,Stainless steels,Austenitic,316,0.08,3.1,,S31600,Slight to moderate aeration; slight to moderate agitation,72,121,250,119 d,89.0,"A Guide to Corrosion Resistance, Climax Molybdenum Company, Greenwich, CT, 1981",0.08,
Sodium Hydroxide,Stainless steels,Austenitic,316,0.24,9.3,,S31600,Diaphragm cell,73,100-125,212-260,,114.0,"P.J. Gegner, Corrosion Resistance of Materials in Alkalies and Hypochlorides, Paper 27, Process Industries Corrosion Short Course, National Association of Corrosion Engineers, Houston, 1974",0.24,
Sodium Hydroxide,Stainless steels,Austenitic,316,0.25,10,,S31600,Mercury cell,73,115,240,,114.0,"P.J. Gegner, Corrosion Resistance of Materials in Alkalies and Hypochlorides, Paper 27, Process Industries Corrosion Short Course, National Association of Corrosion Engineers, Houston, 1974",0.25,
Sodium Hydroxide,Stainless steels,Austenitic,316,2.5,100,,S31600,No aeration; no agitation,73,120-160,248-320,34 d,89.0,"A Guide to Corrosion Resistance, Climax Molybdenum Company, Greenwich, CT, 1981",2.5,
Sodium Hydroxide,Stainless steels,Austenitic,316,0.21,8.4,,S31600,Test; rapid agitation. Tank car,74,129,265,88 d,89.0,"A Guide to Corrosion Resistance, Climax Molybdenum Company, Greenwich, CT, 1981",0.21,
Sodium Hydroxide,Stainless steels,Austenitic,316,0.2,7,Slight pitting,S31600,No aeration; no agitation,75,135,275,35 d,89.0,"A Guide to Corrosion Resistance, Climax Molybdenum Company, Greenwich, CT, 1981",0.2,
Sodium Hydroxide,Stainless steels,Austenitic,316,0.003 max,0.1 max,,S31600,"Slight to moderate aeration; rapid agitation. Plus sulfur dioxide, normally acid solution",,54-60,130-140,99 d,89.0,"A Guide to Corrosion Resistance, Climax Molybdenum Company, Greenwich, CT, 1981",0.003,
Sodium Hydroxide,Stainless steels,Austenitic,316,0.003 max,0.1 max,,S31600,"Slight to moderate aeration; rapid agitation. Plus sulfur dioxide, normally alkaline solution",,54-60,130-140,99 d,89.0,"A Guide to Corrosion Resistance, Climax Molybdenum Company, Greenwich, CT, 1981",0.003,
Sodium Hydroxide,Stainless steels,Austenitic,316,0.01,0.4,,S31600,"Slight to moderate aeration; rapid agitation. Plus sodium hydrosulfide, sodium sulfide, intermittent exposure to air, steam, and hydrogen sulfide (as absorption column)",,75,167,15 d,89.0,"A Guide to Corrosion Resistance, Climax Molybdenum Company, Greenwich, CT, 1981",0.01,
Sodium Hydroxide,Stainless steels,Austenitic,316,0.003,0.1,,S31600,"Slight to moderate aeration; slight to moderate agitation. Plus organic material, sulfuric acid, arsenious acid ( in resin of ion exchanger)",,76,167,30 d,89.0,"A Guide to Corrosion Resistance, Climax Molybdenum Company, Greenwich, CT, 1981",0.003,
Sodium Hydroxide,Stainless steels,Austenitic,316,0.003 max,0.1 max,,S31600,"Slight to moderate aeration; rapid agitation. Dilute caustic soda, plus sodium formate, methanol, nitrogen compounds",,30-120,86-248,75 d,89.0,"A Guide to Corrosion Resistance, Climax Molybdenum Company, Greenwich, CT, 1981",0.003,
Sodium Hydroxide,Stainless steels,Austenitic,316,0.01,0.3,,S31600,"Slight to moderate aeration; rapid agitation. Dilute caustic soda, plus sodium formate, methanol, nitrogen compounds",,30-120,86-248,75 d,89.0,"A Guide to Corrosion Resistance, Climax Molybdenum Company, Greenwich, CT, 1981",0.01,
Sodium Hydroxide,Stainless steels,Austenitic,316,0.064,2.5,,S31600,,,,,100 d,221.0,"R.P. Tracy and G.J. Shawhan, Practical Guide to Using Ni-P Electroless Nickel Coatings, Materials Performance, NACE, USA, July 1990, p 65-70",0.064,
Sodium Hydroxide,Stainless steels,Austenitic,316,0.028,1.1,,S31600,,,,,100 d,221.0,"R.P. Tracy and G.J. Shawhan, Practical Guide to Using Ni-P Electroless Nickel Coatings, Materials Performance, NACE, USA, July 1990, p 65-70",0.028,
Sodium Hydroxide,Stainless steels,Austenitic,316,0.052,2,,S31600,,,,,100 d,221.0,"R.P. Tracy and G.J. Shawhan, Practical Guide to Using Ni-P Electroless Nickel Coatings, Materials Performance, NACE, USA, July 1990, p 65-70",0.052,
Sodium Hydroxide,Stainless steels,Austenitic,316,0.332,13.1,,S31600,,,,,100 d,221.0,"R.P. Tracy and G.J. Shawhan, Practical Guide to Using Ni-P Electroless Nickel Coatings, Materials Performance, NACE, USA, July 1990, p 65-70",0.332,
Sodium Hydroxide,Stainless steels,Austenitic,316,3.1,123,,S31600,,50,143,290,,223.0,"H.E. Deverell and I.A. Franson, Practical Guide to Using the Newer Ferritic Stainless Steels, Materials Performance, NACE, USA, September 1989, p 52-57",3.1,
Sodium Hydroxide,Stainless steels,Austenitic,316,A (Resistant),A (Resistant),,S31600,,25,20,68,,253.0,"Chemical Resistance of REMANIT Stainless Steels, Thyssen Edelstahlwerke AG, March 1989",,A
Sodium Hydroxide,Stainless steels,Austenitic,316,B (Good),B (Good),,S31600,,25,Boiling,Boiling,,253.0,"Chemical Resistance of REMANIT Stainless Steels, Thyssen Edelstahlwerke AG, March 1989",,B
Sodium Hydroxide,Stainless steels,Austenitic,316,C (Questionable),C (Questionable),,S31600,Fused,50,Boiling,Boiling,,253.0,"Chemical Resistance of REMANIT Stainless Steels, Thyssen Edelstahlwerke AG, March 1989",,C
Sodium Hydroxide,Stainless steels,Austenitic,316,D (Poor),D (Poor),,S31600,Fused,50,320,608,,253.0,"Chemical Resistance of REMANIT Stainless Steels, Thyssen Edelstahlwerke AG, March 1989",,D
Sodium Hydroxide,Stainless steels,Austenitic,321,A (Resistant),A (Resistant),,S32100,,25,20,68,,253.0,"Chemical Resistance of REMANIT Stainless Steels, Thyssen Edelstahlwerke AG, March 1989",,A
Sodium Hydroxide,Stainless steels,Austenitic,321,B (Good),B (Good),,S32100,,25,Boiling,Boiling,,253.0,"Chemical Resistance of REMANIT Stainless Steels, Thyssen Edelstahlwerke AG, March 1989",,B
Sodium Hydroxide,Stainless steels,Austenitic,321,C (Questionable),C (Questionable),,S32100,Fused,50,Boiling,Boiling,,253.0,"Chemical Resistance of REMANIT Stainless Steels, Thyssen Edelstahlwerke AG, March 1989",,C
Sodium Hydroxide,Stainless steels,Austenitic,321,D (Poor),D (Poor),,S32100,Fused,50,320,608,,253.0,"Chemical Resistance of REMANIT Stainless Steels, Thyssen Edelstahlwerke AG, March 1989",,D
Sodium Hydroxide,Stainless steels,Austenitic,347,A (Resistant),A (Resistant),,S34700,,25,20,68,,253.0,"Chemical Resistance of REMANIT Stainless Steels, Thyssen Edelstahlwerke AG, March 1989",,A
Sodium Hydroxide,Stainless steels,Austenitic,347,B (Good),B (Good),,S34700,,25,Boiling,Boiling,,253.0,"Chemical Resistance of REMANIT Stainless Steels, Thyssen Edelstahlwerke AG, March 1989",,B
Sodium Hydroxide,Stainless steels,Austenitic,347,C (Questionable),C (Questionable),,S34700,Fused,50,Boiling,Boiling,,253.0,"Chemical Resistance of REMANIT Stainless Steels, Thyssen Edelstahlwerke AG, March 1989",,C
Sodium Hydroxide,Stainless steels,Austenitic,347,D (Poor),D (Poor),,S34700,Fused,50,320,608,,253.0,"Chemical Resistance of REMANIT Stainless Steels, Thyssen Edelstahlwerke AG, March 1989",,D
Sodium Hydroxide,Stainless steels,Austenitic,"20, cast alloys only",0.0025 max,0.1 max,,J95150,Diaphragm cell,50,35-90,95-190,,114.0,"P.J. Gegner, Corrosion Resistance of Materials in Alkalies and Hypochlorides, Paper 27, Process Industries Corrosion Short Course, National Association of Corrosion Engineers, Houston, 1974",0.0025,
Sodium Hydroxide,Stainless steels,Austenitic,"20, cast alloys only",0.09,3.5,,J95150,Diaphragm cell,73,100-125,212-260,,114.0,"P.J. Gegner, Corrosion Resistance of Materials in Alkalies and Hypochlorides, Paper 27, Process Industries Corrosion Short Course, National Association of Corrosion Engineers, Houston, 1974",0.09,
Sodium Hydroxide,Stainless steels,Austenitic,"20, cast alloys only",0.0025 max,0.1 max,,J95150,Mercury cell,50,40-80,100-180,,114.0,"P.J. Gegner, Corrosion Resistance of Materials in Alkalies and Hypochlorides, Paper 27, Process Industries Corrosion Short Course, National Association of Corrosion Engineers, Houston, 1974",0.0025,
Sodium Hydroxide,Stainless steels,Austenitic,"20, cast alloys only",0.01,0.4,,J95150,Mercury cell,73,115,240,,114.0,"P.J. Gegner, Corrosion Resistance of Materials in Alkalies and Hypochlorides, Paper 27, Process Industries Corrosion Short Course, National Association of Corrosion Engineers, Houston, 1974",0.01,
Sodium Hydroxide,Stainless steels,Austenitic,20Cb-3,0.0025 max,0.1 max,,N08020,Diaphragm cell,50,35-90,95-190,,114.0,"P.J. Gegner, Corrosion Resistance of Materials in Alkalies and Hypochlorides, Paper 27, Process Industries Corrosion Short Course, National Association of Corrosion Engineers, Houston, 1974",0.0025,
Sodium Hydroxide,Stainless steels,Austenitic,20Cb-3,0.0025 max,0.1 max,,N08020,Mercury cell,50,40-80,100-180,,114.0,"P.J. Gegner, Corrosion Resistance of Materials in Alkalies and Hypochlorides, Paper 27, Process Industries Corrosion Short Course, National Association of Corrosion Engineers, Houston, 1974",0.0025,
Sodium Hydroxide,Stainless steels,Austenitic,20Cb-3,0.02,0.8,,N08020,Diaphragm cell,73,100-125,212-260,,114.0,"P.J. Gegner, Corrosion Resistance of Materials in Alkalies and Hypochlorides, Paper 27, Process Industries Corrosion Short Course, National Association of Corrosion Engineers, Houston, 1974",0.02,
Sodium Hydroxide,Stainless steels,Austenitic,20Cb-3,0.01,0.4,,N08020,Mercury cell,73,115,240,,114.0,"P.J. Gegner, Corrosion Resistance of Materials in Alkalies and Hypochlorides, Paper 27, Process Industries Corrosion Short Course, National Association of Corrosion Engineers, Houston, 1974",0.01,
Sodium Hydroxide,Stainless steels,Austenitic,304L,A (Resistant),A (Resistant),,S30403,,25,20,68,,253.0,"Chemical Resistance of REMANIT Stainless Steels, Thyssen Edelstahlwerke AG, March 1989",,A
Sodium Hydroxide,Stainless steels,Austenitic,304L,B (Good),B (Good),,S30403,,25,Boiling,Boiling,,253.0,"Chemical Resistance of REMANIT Stainless Steels, Thyssen Edelstahlwerke AG, March 1989",,B
Sodium Hydroxide,Stainless steels,Austenitic,304L,C (Questionable),C (Questionable),,S30403,Fused,50,Boiling,Boiling,,253.0,"Chemical Resistance of REMANIT Stainless Steels, Thyssen Edelstahlwerke AG, March 1989",,C
Sodium Hydroxide,Stainless steels,Austenitic,304L,D (Poor),D (Poor),,S30403,Fused,50,320,608,,253.0,"Chemical Resistance of REMANIT Stainless Steels, Thyssen Edelstahlwerke AG, March 1989",,D
Sodium Hydroxide,Stainless steels,Austenitic,304LN,A (Resistant),A (Resistant),,S30453,,25,20,68,,253.0,"Chemical Resistance of REMANIT Stainless Steels, Thyssen Edelstahlwerke AG, March 1989",,A
Sodium Hydroxide,Stainless steels,Austenitic,304LN,B (Good),B (Good),,S30453,,25,Boiling,Boiling,,253.0,"Chemical Resistance of REMANIT Stainless Steels, Thyssen Edelstahlwerke AG, March 1989",,B
Sodium Hydroxide,Stainless steels,Austenitic,304LN,C (Questionable),C (Questionable),,S30453,Fused,50,Boiling,Boiling,,253.0,"Chemical Resistance of REMANIT Stainless Steels, Thyssen Edelstahlwerke AG, March 1989",,C
Sodium Hydroxide,Stainless steels,Austenitic,304LN,D (Poor),D (Poor),,S30453,Fused,50,320,608,,253.0,"Chemical Resistance of REMANIT Stainless Steels, Thyssen Edelstahlwerke AG, March 1989",,D
Sodium Hydroxide,Stainless steels,Austenitic,316F,A (Resistant),A (Resistant),,S31620,,25,20,68,,253.0,"Chemical Resistance of REMANIT Stainless Steels, Thyssen Edelstahlwerke AG, March 1989",,A
Sodium Hydroxide,Stainless steels,Austenitic,316F,B (Good),B (Good),,S31620,,25,Boiling,Boiling,,253.0,"Chemical Resistance of REMANIT Stainless Steels, Thyssen Edelstahlwerke AG, March 1989",,B
Sodium Hydroxide,Stainless steels,Austenitic,316F,C (Questionable),C (Questionable),,S31620,Fused,50,Boiling,Boiling,,253.0,"Chemical Resistance of REMANIT Stainless Steels, Thyssen Edelstahlwerke AG, March 1989",,C
Sodium Hydroxide,Stainless steels,Austenitic,316F,D (Poor),D (Poor),,S31620,Fused,50,320,608,,253.0,"Chemical Resistance of REMANIT Stainless Steels, Thyssen Edelstahlwerke AG, March 1989",,D
Sodium Hydroxide,Stainless steels,Austenitic,316L,A (Resistant),A (Resistant),,S31603,,25,20,68,,253.0,"Chemical Resistance of REMANIT Stainless Steels, Thyssen Edelstahlwerke AG, March 1989",,A
Sodium Hydroxide,Stainless steels,Austenitic,316L,B (Good),B (Good),,S31603,,25,Boiling,Boiling,,253.0,"Chemical Resistance of REMANIT Stainless Steels, Thyssen Edelstahlwerke AG, March 1989",,B
Sodium Hydroxide,Stainless steels,Austenitic,316L,C (Questionable),C (Questionable),,S31603,Fused,50,Boiling,Boiling,,253.0,"Chemical Resistance of REMANIT Stainless Steels, Thyssen Edelstahlwerke AG, March 1989",,C
Sodium Hydroxide,Stainless steels,Austenitic,316L,D (Poor),D (Poor),,S31603,Fused,50,320,608,,253.0,"Chemical Resistance of REMANIT Stainless Steels, Thyssen Edelstahlwerke AG, March 1989",,D
Sodium Hydroxide,Stainless steels,Austenitic,316LN,A (Resistant),A (Resistant),,S31653,,25,20,68,,253.0,"Chemical Resistance of REMANIT Stainless Steels, Thyssen Edelstahlwerke AG, March 1989",,A
Sodium Hydroxide,Stainless steels,Austenitic,316LN,B (Good),B (Good),,S31653,,25,Boiling,Boiling,,253.0,"Chemical Resistance of REMANIT Stainless Steels, Thyssen Edelstahlwerke AG, March 1989",,B
Sodium Hydroxide,Stainless steels,Austenitic,316LN,C (Questionable),C (Questionable),,S31653,Fused,50,Boiling,Boiling,,253.0,"Chemical Resistance of REMANIT Stainless Steels, Thyssen Edelstahlwerke AG, March 1989",,C
Sodium Hydroxide,Stainless steels,Austenitic,316LN,D (Poor),D (Poor),,S31653,Fused,50,320,608,,253.0,"Chemical Resistance of REMANIT Stainless Steels, Thyssen Edelstahlwerke AG, March 1989",,D
Sodium Hydroxide,Stainless steels,Austenitic,316Ti,A (Resistant),A (Resistant),,S31635,,25,20,68,,253.0,"Chemical Resistance of REMANIT Stainless Steels, Thyssen Edelstahlwerke AG, March 1989",,A
Sodium Hydroxide,Stainless steels,Austenitic,316Ti,B (Good),B (Good),,S31635,,25,Boiling,Boiling,,253.0,"Chemical Resistance of REMANIT Stainless Steels, Thyssen Edelstahlwerke AG, March 1989",,B
Sodium Hydroxide,Stainless steels,Austenitic,316Ti,C (Questionable),C (Questionable),,S31635,Fused,50,Boiling,Boiling,,253.0,"Chemical Resistance of REMANIT Stainless Steels, Thyssen Edelstahlwerke AG, March 1989",,C
Sodium Hydroxide,Stainless steels,Austenitic,316Ti,D (Poor),D (Poor),,S31635,Fused,50,320,608,,253.0,"Chemical Resistance of REMANIT Stainless Steels, Thyssen Edelstahlwerke AG, March 1989",,D
Sodium Hydroxide,Stainless steels,Austenitic,317L,A (Resistant),A (Resistant),,S31703,,25,20,68,,253.0,"Chemical Resistance of REMANIT Stainless Steels, Thyssen Edelstahlwerke AG, March 1989",,A
Sodium Hydroxide,Stainless steels,Austenitic,317L,B (Good),B (Good),,S31703,,25,Boiling,Boiling,,253.0,"Chemical Resistance of REMANIT Stainless Steels, Thyssen Edelstahlwerke AG, March 1989",,B
Sodium Hydroxide,Stainless steels,Austenitic,317L,C (Questionable),C (Questionable),,S31703,Fused,50,Boiling,Boiling,,253.0,"Chemical Resistance of REMANIT Stainless Steels, Thyssen Edelstahlwerke AG, March 1989",,C
Sodium Hydroxide,Stainless steels,Austenitic,317L,D (Poor),D (Poor),,S31703,Fused,50,320,608,,253.0,"Chemical Resistance of REMANIT Stainless Steels, Thyssen Edelstahlwerke AG, March 1989",,D
Sodium Hydroxide,Stainless steels,Austenitic,317LN,A (Resistant),A (Resistant),,S31725,,25,20,68,,253.0,"Chemical Resistance of REMANIT Stainless Steels, Thyssen Edelstahlwerke AG, March 1989",,A
Sodium Hydroxide,Stainless steels,Austenitic,317LN,B (Good),B (Good),,S31725,,25,Boiling,Boiling,,253.0,"Chemical Resistance of REMANIT Stainless Steels, Thyssen Edelstahlwerke AG, March 1989",,B
Sodium Hydroxide,Stainless steels,Austenitic,317LN,C (Questionable),C (Questionable),,S31725,Fused,50,Boiling,Boiling,,253.0,"Chemical Resistance of REMANIT Stainless Steels, Thyssen Edelstahlwerke AG, March 1989",,C
Sodium Hydroxide,Stainless steels,Austenitic,317LN,D (Poor),D (Poor),,S31725,Fused,50,320,608,,253.0,"Chemical Resistance of REMANIT Stainless Steels, Thyssen Edelstahlwerke AG, March 1989",,D
Sodium Hydroxide,Stainless steels,Austenitic,AL 904L,0.24,9.6,,N08904,,50,Boiling,Boiling,,120.0,Allegheny Ludlum Steel Corp.,0.24,
Sodium Hydroxide,Stainless steels,Austenitic,AL 904L,0.013,0.51,,N08904,,,,,7 d,217.0,"S. Bernhardsson, Corrosion Performance of a High-Nickel Alloy, Materials & Design, Vol 10, (No. 4), July/August 1989, p 186-196",0.013,
Sodium Hydroxide,Stainless steels,Austenitic,AL-6XN,0.44,17,,N08367,Welded,50,Boiling,Boiling,,120.0,Allegheny Ludlum Steel Corp.,0.44,
Sodium Hydroxide,Stainless steels,Austenitic,Alloy 904L,0.018,0.71,,N08904,Plus 8% NaCl,,,,7 d,217.0,"S. Bernhardsson, Corrosion Performance of a High-Nickel Alloy, Materials & Design, Vol 10, (No. 4), July/August 1989, p 186-196",0.018,
Sodium Hydroxide,Stainless steels,Austenitic,Alloy 904L,0.301,11.9,,N08904,,,,,7 d,217.0,"S. Bernhardsson, Corrosion Performance of a High-Nickel Alloy, Materials & Design, Vol 10, (No. 4), July/August 1989, p 186-196",0.301,
Sodium Hydroxide,Stainless steels,Austenitic,Alloy 904L,0.349,13.8,,N08904,Plus 6.7% NaCl,,,,7 d,217.0,"S. Bernhardsson, Corrosion Performance of a High-Nickel Alloy, Materials & Design, Vol 10, (No. 4), July/August 1989, p 186-196",0.349,
Sodium Hydroxide,Stainless steels,Austenitic,Carpenter 20 Carpenter Technology Corp.,0.003 max,0.1 max,,,"Slight to moderate aeration; Rapid agitation Plus 12% organic salt, 8% methanol, 7% sodium chloride, liquid line",2-17,29,85,37 d,89.0,"A Guide to Corrosion Resistance, Climax Molybdenum Company, Greenwich, CT, 1981",0.003,
Sodium Hydroxide,Stainless steels,Austenitic,Carpenter 20 Carpenter Technology Corp.,0.003 max,0.1 max,,,"No aeration; Rapid agitation Plus 12% organic salt, 8% methanol, 7% sodium chloride",2-17,29,85,37 d,89.0,"A Guide to Corrosion Resistance, Climax Molybdenum Company, Greenwich, CT, 1981",0.003,
Sodium Hydroxide,Stainless steels,Austenitic,Carpenter 20 Carpenter Technology Corp.,0.02,0.6,,,Lab test; rapid agitation; cast. Plus occasionally some sulfuric acid,3-10,87,190,300 d,89.0,"A Guide to Corrosion Resistance, Climax Molybdenum Company, Greenwich, CT, 1981",0.02,
Sodium Hydroxide,Stainless steels,Austenitic,Carpenter 20 Carpenter Technology Corp.,0.6,22,Severe pitting; crevice attack,,"Chemical distillation; no aeration; slight to moderate agitation. Plus 2% chlorine-saturated monochlorotoluene, and approx. 2% hydrochloric acid, batch still",15,100,212,33 d,89.0,"A Guide to Corrosion Resistance, Climax Molybdenum Company, Greenwich, CT, 1981",0.6,
Sodium Hydroxide,Stainless steels,Austenitic,Carpenter 20 Carpenter Technology Corp.,0.02,0.9,,,Rapid agitation Tank car,74,129,265,88 d,89.0,"A Guide to Corrosion Resistance, Climax Molybdenum Company, Greenwich, CT, 1981",0.02,
Sodium Hydroxide,Stainless steels,Austenitic,Carpenter 20 Carpenter Technology Corp.,0.003 max,0.1 max,,,"Slight to moderate aeration; Rapid agitation Dilute caustic soda, plus sodium formate, methanol, nitrogen compounds",,30-120,86-248,75 d,89.0,"A Guide to Corrosion Resistance, Climax Molybdenum Company, Greenwich, CT, 1981",0.003,
Sodium Hydroxide,Stainless steels,Austenitic,CN-7M,0.3,10,,J95150,Cast,20,150,334,18 h,112.0,"Corrosion Resistance of Nickel and Nickel-Containing Alloys in Caustic Soda and Other Alkalies, Corrosion Engineering Bulletin CEB-2, The International Nickel Company, Inc., 1973",0.3,
Sodium Hydroxide,Stainless steels,Austenitic,CN-7M,A (Resistant),A (Resistant),,J95150,Cast,20,183,394,15 h,112.0,"Corrosion Resistance of Nickel and Nickel-Containing Alloys in Caustic Soda and Other Alkalies, Corrosion Engineering Bulletin CEB-2, The International Nickel Company, Inc., 1973",,A
Sodium Hydroxide,Stainless steels,Austenitic,CN-7M,0.025,1,,J95150,Cast,40,150,334,18 h,112.0,"Corrosion Resistance of Nickel and Nickel-Containing Alloys in Caustic Soda and Other Alkalies, Corrosion Engineering Bulletin CEB-2, The International Nickel Company, Inc., 1973",0.025,
Sodium Hydroxide,Stainless steels,Austenitic,CN-7M,0.3,12,,J95150,Cast,60,152,336,19 h,112.0,"Corrosion Resistance of Nickel and Nickel-Containing Alloys in Caustic Soda and Other Alkalies, Corrosion Engineering Bulletin CEB-2, The International Nickel Company, Inc., 1973",0.3,
Sodium Hydroxide,Stainless steels,Austenitic,CN-7M,3.8,151,,J95150,Cast,60,183,394,15 h,112.0,"Corrosion Resistance of Nickel and Nickel-Containing Alloys in Caustic Soda and Other Alkalies, Corrosion Engineering Bulletin CEB-2, The International Nickel Company, Inc., 1973",3.8,
Sodium Hydroxide,Stainless steels,Austenitic,CN-7M,0.051,2,,J95150,Cast,80,183,394,15 h,112.0,"Corrosion Resistance of Nickel and Nickel-Containing Alloys in Caustic Soda and Other Alkalies, Corrosion Engineering Bulletin CEB-2, The International Nickel Company, Inc., 1973",0.051,
Sodium Hydroxide,Stainless steels,Austenitic,Worthite,0.1,4,,J95150,Solution quenched Lab tests,20,132,270,19 h,112.0,"Corrosion Resistance of Nickel and Nickel-Containing Alloys in Caustic Soda and Other Alkalies, Corrosion Engineering Bulletin CEB-2, The International Nickel Company, Inc., 1973",0.1,
Sodium Hydroxide,Stainless steels,Austenitic,Worthite,0.4,14,,J95150,Solution quenched Lab tests,20,156,345,20 h,112.0,"Corrosion Resistance of Nickel and Nickel-Containing Alloys in Caustic Soda and Other Alkalies, Corrosion Engineering Bulletin CEB-2, The International Nickel Company, Inc., 1973",0.4,
Sodium Hydroxide,Stainless steels,Austenitic,Worthite,0.6,25,,J95150,Solution quenched Lab tests,20,171,340,19 h,112.0,"Corrosion Resistance of Nickel and Nickel-Containing Alloys in Caustic Soda and Other Alkalies, Corrosion Engineering Bulletin CEB-2, The International Nickel Company, Inc., 1973",0.6,
Sodium Hydroxide,Stainless steels,Austenitic,Worthite,1.8,69,,J95150,Solution quenched Lab tests,20,171,340,19 h,112.0,"Corrosion Resistance of Nickel and Nickel-Containing Alloys in Caustic Soda and Other Alkalies, Corrosion Engineering Bulletin CEB-2, The International Nickel Company, Inc., 1973",1.8,
Sodium Hydroxide,Stainless steels,Austenitic,Worthite,0.2,9,,J95150,Solution quenched Lab tests,40,132,270,19 h,112.0,"Corrosion Resistance of Nickel and Nickel-Containing Alloys in Caustic Soda and Other Alkalies, Corrosion Engineering Bulletin CEB-2, The International Nickel Company, Inc., 1973",0.2,
Sodium Hydroxide,Stainless steels,Austenitic,Worthite,0.4,17,,J95150,Solution quenched Lab tests,40,156,345,20 h,112.0,"Corrosion Resistance of Nickel and Nickel-Containing Alloys in Caustic Soda and Other Alkalies, Corrosion Engineering Bulletin CEB-2, The International Nickel Company, Inc., 1973",0.4,
Sodium Hydroxide,Stainless steels,Austenitic,Worthite,0.9,36,,J95150,Solution quenched Lab tests,40,171,340,19 h,112.0,"Corrosion Resistance of Nickel and Nickel-Containing Alloys in Caustic Soda and Other Alkalies, Corrosion Engineering Bulletin CEB-2, The International Nickel Company, Inc., 1973",0.9,
Sodium Hydroxide,Stainless steels,Austenitic,Worthite,0.7,28,,J95150,Solution quenched Lab tests,40,171,340,19 h,112.0,"Corrosion Resistance of Nickel and Nickel-Containing Alloys in Caustic Soda and Other Alkalies, Corrosion Engineering Bulletin CEB-2, The International Nickel Company, Inc., 1973",0.7,
Sodium Hydroxide,Stainless steels,Austenitic,Worthite,0.03,1,,J95150,Solution quenched Lab tests,60,132,270,19 h,112.0,"Corrosion Resistance of Nickel and Nickel-Containing Alloys in Caustic Soda and Other Alkalies, Corrosion Engineering Bulletin CEB-2, The International Nickel Company, Inc., 1973",0.03,
Sodium Hydroxide,Stainless steels,Austenitic,Worthite,0.8,33,,J95150,Solution quenched Lab tests,60,156,345,20 h,112.0,"Corrosion Resistance of Nickel and Nickel-Containing Alloys in Caustic Soda and Other Alkalies, Corrosion Engineering Bulletin CEB-2, The International Nickel Company, Inc., 1973",0.8,
Sodium Hydroxide,Stainless steels,Austenitic,Worthite,0.05,2,,J95150,Solution quenched Lab tests,60,171,340,19 h,112.0,"Corrosion Resistance of Nickel and Nickel-Containing Alloys in Caustic Soda and Other Alkalies, Corrosion Engineering Bulletin CEB-2, The International Nickel Company, Inc., 1973",0.05,
Sodium Hydroxide,Stainless steels,Austenitic,Worthite,1,38,,J95150,Solution quenched Lab tests,60,171,340,19 h,112.0,"Corrosion Resistance of Nickel and Nickel-Containing Alloys in Caustic Soda and Other Alkalies, Corrosion Engineering Bulletin CEB-2, The International Nickel Company, Inc., 1973",1.0,
Sodium Hydroxide,Stainless steels,Austenitic,Worthite,A (Resistant),A (Resistant),,J95150,Solution quenched Lab tests,80,132,270,19 h,112.0,"Corrosion Resistance of Nickel and Nickel-Containing Alloys in Caustic Soda and Other Alkalies, Corrosion Engineering Bulletin CEB-2, The International Nickel Company, Inc., 1973",,A
Sodium Hydroxide,Stainless steels,Austenitic,Worthite,A (Resistant),A (Resistant),,J95150,Solution quenched Lab tests,80,171,340,19 h,112.0,"Corrosion Resistance of Nickel and Nickel-Containing Alloys in Caustic Soda and Other Alkalies, Corrosion Engineering Bulletin CEB-2, The International Nickel Company, Inc., 1973",,A
Sodium Hydroxide,Stainless steels,Austenitic,Worthite,0.025,1,,J95150,Solution quenched Lab tests,80,156,345,20 h,112.0,"Corrosion Resistance of Nickel and Nickel-Containing Alloys in Caustic Soda and Other Alkalies, Corrosion Engineering Bulletin CEB-2, The International Nickel Company, Inc., 1973",0.025,
Sodium Hydroxide,Stainless steels,Duplex,329,0.0025,0.1,,S32900,Solution moderately agitated,72,120-125,245-255,119 d,115.0,"F.L. LaQue and H.R. Copson, Corrosion Resistance of Metals and Alloys, Reinhold Publishing, New York, 1963",0.0025,
Sodium Hydroxide,Stainless steels,Duplex,329,A (Resistant),A (Resistant),,S32900,,25,20,68,,253.0,"Chemical Resistance of REMANIT Stainless Steels, Thyssen Edelstahlwerke AG, March 1989",,A
Sodium Hydroxide,Stainless steels,Duplex,329,B (Good),B (Good),,S32900,,25,Boiling,Boiling,,253.0,"Chemical Resistance of REMANIT Stainless Steels, Thyssen Edelstahlwerke AG, March 1989",,B
Sodium Hydroxide,Stainless steels,Duplex,329,C (Questionable),C (Questionable),,S32900,Fused,50,Boiling,Boiling,,253.0,"Chemical Resistance of REMANIT Stainless Steels, Thyssen Edelstahlwerke AG, March 1989",,C
Sodium Hydroxide,Stainless steels,Duplex,329,D (Poor),D (Poor),,S32900,Fused,50,320,608,,253.0,"Chemical Resistance of REMANIT Stainless Steels, Thyssen Edelstahlwerke AG, March 1989",,D
Sodium Hydroxide,Stainless steels,Duplex,21Cr-4Ni-0.5Cu,0.15,6,,,Solution moderately agitated,72,120-125,245-255,119 d,115.0,"F.L. LaQue and H.R. Copson, Corrosion Resistance of Metals and Alloys, Reinhold Publishing, New York, 1963",0.15,
Sodium Hydroxide,Stainless steels,Duplex,F51,A (Resistant),A (Resistant),,S31803,,25,20,68,,253.0,"Chemical Resistance of REMANIT Stainless Steels, Thyssen Edelstahlwerke AG, March 1989",,A
Sodium Hydroxide,Stainless steels,Duplex,F51,B (Good),B (Good),,S31803,,25,Boiling,Boiling,,253.0,"Chemical Resistance of REMANIT Stainless Steels, Thyssen Edelstahlwerke AG, March 1989",,B
Sodium Hydroxide,Stainless steels,Duplex,F51,C (Questionable),C (Questionable),,S31803,Fused,50,Boiling,Boiling,,253.0,"Chemical Resistance of REMANIT Stainless Steels, Thyssen Edelstahlwerke AG, March 1989",,C
Sodium Hydroxide,Stainless steels,Duplex,F51,D (Poor),D (Poor),,S31803,Fused,50,320,608,,253.0,"Chemical Resistance of REMANIT Stainless Steels, Thyssen Edelstahlwerke AG, March 1989",,D
Sodium Hydroxide,Stainless steels,Duplex,Ferralium 255,,,No stress-corrosion cracking,S32550,Saturated with NaCl,70,177,350,,60.0,"Haynes International, 1986",,
Sodium Hydroxide,Stainless steels,Duplex,Ferralium alloy 255,,,No stress-corrosion cracking,S32550,Saturated with NaCl,50,143,290,,60.0,"Haynes International, 1986",,
Sodium Hydroxide,Stainless steels,Ferritic,405,A (Resistant),A (Resistant),,S40500,,25,20,68,,253.0,"Chemical Resistance of REMANIT Stainless Steels, Thyssen Edelstahlwerke AG, March 1989",,A
Sodium Hydroxide,Stainless steels,Ferritic,405,C (Questionable),C (Questionable),,S40500,,25,Boiling,Boiling,,253.0,"Chemical Resistance of REMANIT Stainless Steels, Thyssen Edelstahlwerke AG, March 1989",,C
Sodium Hydroxide,Stainless steels,Ferritic,405,D (Poor),D (Poor),,S40500,Fused,50,Boiling,Boiling,,253.0,"Chemical Resistance of REMANIT Stainless Steels, Thyssen Edelstahlwerke AG, March 1989",,D
Sodium Hydroxide,Stainless steels,Ferritic,405,D (Poor),D (Poor),,S40500,Fused,50,320,608,,253.0,"Chemical Resistance of REMANIT Stainless Steels, Thyssen Edelstahlwerke AG, March 1989",,D
Sodium Hydroxide,Stainless steels,Ferritic,409,A (Resistant),A (Resistant),,S40900,,25,20,68,,253.0,"Chemical Resistance of REMANIT Stainless Steels, Thyssen Edelstahlwerke AG, March 1989",,A
Sodium Hydroxide,Stainless steels,Ferritic,409,C (Questionable),C (Questionable),,S40900,,25,Boiling,Boiling,,253.0,"Chemical Resistance of REMANIT Stainless Steels, Thyssen Edelstahlwerke AG, March 1989",,C
Sodium Hydroxide,Stainless steels,Ferritic,409,D (Poor),D (Poor),,S40900,Fused,50,Boiling,Boiling,,253.0,"Chemical Resistance of REMANIT Stainless Steels, Thyssen Edelstahlwerke AG, March 1989",,D
Sodium Hydroxide,Stainless steels,Ferritic,409,D (Poor),D (Poor),,S40900,Fused,50,320,608,,253.0,"Chemical Resistance of REMANIT Stainless Steels, Thyssen Edelstahlwerke AG, March 1989",,D
Sodium Hydroxide,Stainless steels,Ferritic,430,A (Resistant),A (Resistant),,S43000,,10,21,70,,121.0,"Cyclops Corp., Universal-Cyclops Specialty Steel Division",,A
Sodium Hydroxide,Stainless steels,Ferritic,430,0.0025,0.1,,S43000,,20,50-60,120-140,134 d,115.0,"F.L. LaQue and H.R. Copson, Corrosion Resistance of Metals and Alloys, Reinhold Publishing, New York, 1963",0.0025,
Sodium Hydroxide,Stainless steels,Ferritic,430,0.01,0.4,,S43000,Diaphragm cell,50,35-90,95-190,,114.0,"P.J. Gegner, Corrosion Resistance of Materials in Alkalies and Hypochlorides, Paper 27, Process Industries Corrosion Short Course, National Association of Corrosion Engineers, Houston, 1974",0.01,
Sodium Hydroxide,Stainless steels,Ferritic,430,0.97 min,38 min,,S43000,Diaphragm cell,73,100-125,212-260,,114.0,"P.J. Gegner, Corrosion Resistance of Materials in Alkalies and Hypochlorides, Paper 27, Process Industries Corrosion Short Course, National Association of Corrosion Engineers, Houston, 1974",0.97,
Sodium Hydroxide,Stainless steels,Ferritic,430,0.14 min,5.4 min,,S43000,Mercury cell,50,40-80,100-180,,114.0,"P.J. Gegner, Corrosion Resistance of Materials in Alkalies and Hypochlorides, Paper 27, Process Industries Corrosion Short Course, National Association of Corrosion Engineers, Houston, 1974",0.14,
Sodium Hydroxide,Stainless steels,Ferritic,430,1.5,60,,S43000,Mercury cell,73,115,240,,114.0,"P.J. Gegner, Corrosion Resistance of Materials in Alkalies and Hypochlorides, Paper 27, Process Industries Corrosion Short Course, National Association of Corrosion Engineers, Houston, 1974",1.5,
Sodium Hydroxide,Stainless steels,Ferritic,430,A (Resistant),A (Resistant),,S43000,,25,20,68,,253.0,"Chemical Resistance of REMANIT Stainless Steels, Thyssen Edelstahlwerke AG, March 1989",,A
Sodium Hydroxide,Stainless steels,Ferritic,430,C (Questionable),C (Questionable),,S43000,,25,Boiling,Boiling,,253.0,"Chemical Resistance of REMANIT Stainless Steels, Thyssen Edelstahlwerke AG, March 1989",,C
Sodium Hydroxide,Stainless steels,Ferritic,430,C (Questionable),C (Questionable),,S43000,Fused,50,Boiling,Boiling,,253.0,"Chemical Resistance of REMANIT Stainless Steels, Thyssen Edelstahlwerke AG, March 1989",,C
Sodium Hydroxide,Stainless steels,Ferritic,430,D (Poor),D (Poor),,S43000,Fused,50,320,608,,253.0,"Chemical Resistance of REMANIT Stainless Steels, Thyssen Edelstahlwerke AG, March 1989",,D
Sodium Hydroxide,Stainless steels,Ferritic,434,A (Resistant),A (Resistant),,S43400,,25,20,68,,253.0,"Chemical Resistance of REMANIT Stainless Steels, Thyssen Edelstahlwerke AG, March 1989",,A
Sodium Hydroxide,Stainless steels,Ferritic,434,C (Questionable),C (Questionable),,S43400,,25,Boiling,Boiling,,253.0,"Chemical Resistance of REMANIT Stainless Steels, Thyssen Edelstahlwerke AG, March 1989",,C
Sodium Hydroxide,Stainless steels,Ferritic,434,C (Questionable),C (Questionable),,S43400,Fused,50,Boiling,Boiling,,253.0,"Chemical Resistance of REMANIT Stainless Steels, Thyssen Edelstahlwerke AG, March 1989",,C
Sodium Hydroxide,Stainless steels,Ferritic,434,D (Poor),D (Poor),,S43400,Fused,50,320,608,,253.0,"Chemical Resistance of REMANIT Stainless Steels, Thyssen Edelstahlwerke AG, March 1989",,D
Sodium Hydroxide,Stainless steels,Ferritic,439,7.8,306,,S43035,,50,143,290,,223.0,"H.E. Deverell and I.A. Franson, Practical Guide to Using the Newer Ferritic Stainless Steels, Materials Performance, NACE, USA, September 1989, p 52-57",7.8,
Sodium Hydroxide,Stainless steels,Ferritic,444,0.2,7.6,,S44400,No activation,25,100,212,24 h,52.0,"R.M. Davidson and J.D. Redmond, The Application of Ferritic and Duplex Stainless Steels, Second Symposium on Shell and Tube Heat Exchangers, W.R. Apblett, Jr., Ed., American Society for Metals, Metals Park, OH, 1982, p 82",0.2,
Sodium Hydroxide,Stainless steels,Ferritic,444,0.5,20,,S44400,No activation,35,100,212,24 h,52.0,"R.M. Davidson and J.D. Redmond, The Application of Ferritic and Duplex Stainless Steels, Second Symposium on Shell and Tube Heat Exchangers, W.R. Apblett, Jr., Ed., American Society for Metals, Metals Park, OH, 1982, p 82",0.5,
Sodium Hydroxide,Stainless steels,Ferritic,444,0.6,24,,S44400,No activation,60,100,212,24 h,52.0,"R.M. Davidson and J.D. Redmond, The Application of Ferritic and Duplex Stainless Steels, Second Symposium on Shell and Tube Heat Exchangers, W.R. Apblett, Jr., Ed., American Society for Metals, Metals Park, OH, 1982, p 82",0.6,
Sodium Hydroxide,Stainless steels,Ferritic,444,7.4,293,,S44400,,50,143,290,,223.0,"H.E. Deverell and I.A. Franson, Practical Guide to Using the Newer Ferritic Stainless Steels, Materials Performance, NACE, USA, September 1989, p 52-57",7.4,
Sodium Hydroxide,Stainless steels,Ferritic,14Cr,0.84,33,,S40500,Test in single-effect evaporator,30-50,80,180,16 d,113.0,"Ampco Metal Division, Ampco-Pittsburgh, unpublished research, 1951; as cited in Metals Handbook, Ninth Edition, Vol 13, Corrosion, ASM International, Metals Park, OH, 1987, p 1175",0.84,
Sodium Hydroxide,Stainless steels,Ferritic,18.5%Cr,70,2700,,S44200,Lab test. NaOH conentrated to anhydrous,75,480,900,,114.0,"P.J. Gegner, Corrosion Resistance of Materials in Alkalies and Hypochlorides, Paper 27, Process Industries Corrosion Short Course, National Association of Corrosion Engineers, Houston, 1974",70.0,
Sodium Hydroxide,Stainless steels,Ferritic,AL 29-4-2,0.19,7.4,,S44800,Plus 5% NaCl,45,177,350,4 d,81.0,"Allegheny Ludlum Corporation, 1982",0.19,
Sodium Hydroxide,Stainless steels,Ferritic,AL 29-4-2,0,0,,S44800,Plus 9% NaCl,26,Boiling,Boiling,4 d,81.0,"Allegheny Ludlum Corporation, 1982",0.0,
Sodium Hydroxide,Stainless steels,Ferritic,AL 29-4-2,0,0,,S44800,Plus 14% NaCl,16,Boiling,Boiling,4 d,81.0,"Allegheny Ludlum Corporation, 1982",0.0,
Sodium Hydroxide,Stainless steels,Ferritic,AL 29-4-2,0.04,1.5,,S44800,Plus 5% NaCl,45,149,300,4 d,81.0,"Allegheny Ludlum Corporation, 1982",0.04,
Sodium Hydroxide,Stainless steels,Ferritic,AL 29-4-2,0.14,5.6,,S44800,"Plus 23% NaCl. 0.1% Na2CO3, 0.15% NaCIO3, 0.01% Na2SO4",45,177,350,4 d,81.0,"Allegheny Ludlum Corporation, 1982",0.14,
Sodium Hydroxide,Stainless steels,Ferritic,AL 29-4-2,0,0,,S44800,Plus 5% NaCl,45,Boiling,Boiling,4 d,81.0,"Allegheny Ludlum Corporation, 1982",0.0,
