Repository: wfreinhart/matse219

# MATSE 219: Materials Informatics

Auto-generated from the private authoring repo (matse219-instructor). Do not edit here directly -- changes are overwritten on the next publish run.

## Lectures

- [Lecture01](https://colab.research.google.com/github/wfreinhart/matse219/blob/staging/notebooks/Lecture01.ipynb)
- [Lecture02](https://colab.research.google.com/github/wfreinhart/matse219/blob/staging/notebooks/Lecture02.ipynb)
- [Lecture03](https://colab.research.google.com/github/wfreinhart/matse219/blob/staging/notebooks/Lecture03.ipynb)
- [Lecture04](https://colab.research.google.com/github/wfreinhart/matse219/blob/staging/notebooks/Lecture04.ipynb)

File: datasets/corrosion.csv (part 112 of 142)
Environment,Material Group,Material Family,Material,Rate (mm/yr) or Rating,Rate (mils/yr) or Rating,Localized Attack,UNS,Condition/Comment,Concentration (Vol %),Temperature (deg C),Temperature (deg F),Duration,Reference #,Reference,rate_mm_yr_numeric,rate_letter_grade
Sodium Hydroxide,Stainless steels,Ferritic,AL 29-4-2,0,0.1,Plain and welded U-bent samples showed no stress-corrosion cracking,S44800,,50,Boiling,Boiling,5 d,81.0,"Allegheny Ludlum Corporation, 1982",0.0,
Sodium Hydroxide,Stainless steels,Ferritic,AL 29-4-2,0.02,0.8,,S44800,,60,Boiling,Boiling,4 d,81.0,"Allegheny Ludlum Corporation, 1982",0.02,
Sodium Hydroxide,Stainless steels,Ferritic,AL 29-4-2,0.1,3.8,,S44800,,70,Boiling,Boiling,4 d,81.0,"Allegheny Ludlum Corporation, 1982",0.1,
Sodium Hydroxide,Stainless steels,Ferritic,AL 29-4-2,0.002,0.1,,S44800,,50,143,290,,223.0,"H.E. Deverell and I.A. Franson, Practical Guide to Using the Newer Ferritic Stainless Steels, Materials Performance, NACE, USA, September 1989, p 52-57",0.002,
Sodium Hydroxide,Stainless steels,Ferritic,AL 29-4C,0.015,0.6,,S44735,,20,121,250,,80.0,"Allegheny Ludlum Corporation, 1980",0.015,
Sodium Hydroxide,Stainless steels,Ferritic,AL 29-4C,0.002,0.1,,S44735,,40,121,250,,80.0,"Allegheny Ludlum Corporation, 1980",0.002,
Sodium Hydroxide,Stainless steels,Ferritic,AL 29-4C,0.01,0.4,,S44735,,50,143,290,,223.0,"H.E. Deverell and I.A. Franson, Practical Guide to Using the Newer Ferritic Stainless Steels, Materials Performance, NACE, USA, September 1989, p 52-57",0.01,
Sodium Hydroxide,Stainless steels,Ferritic,E-Brite,0,0.01,,S44627,,7.5,102,215,5 d,80.0,"Allegheny Ludlum Corporation, 1980",0.0,
Sodium Hydroxide,Stainless steels,Ferritic,E-Brite,0.001,0.04,,S44627,,15,104,220,5 d,80.0,"Allegheny Ludlum Corporation, 1980",0.001,
Sodium Hydroxide,Stainless steels,Ferritic,E-Brite,0.015,0.6,,S44627,Plus 10% NaCl,20,104,220,,80.0,"Allegheny Ludlum Corporation, 1980",0.015,
Sodium Hydroxide,Stainless steels,Ferritic,E-Brite,0,0.01,,S44627,,25,110,230,7 d,80.0,"Allegheny Ludlum Corporation, 1980",0.0,
Sodium Hydroxide,Stainless steels,Ferritic,E-Brite,0.001,0.05,,S44627,,30,116,240,5 d,80.0,"Allegheny Ludlum Corporation, 1980",0.001,
Sodium Hydroxide,Stainless steels,Ferritic,E-Brite,0.041,1.6,,S44627,Plus 5% NaCl,45,143,290,,80.0,"Allegheny Ludlum Corporation, 1980",0.041,
Sodium Hydroxide,Stainless steels,Ferritic,E-Brite,0.003,0.1,,S44627,,50,143,290,,80.0,"Allegheny Ludlum Corporation, 1980",0.003,
Sodium Hydroxide,Stainless steels,Ferritic,E-Brite,0.076,3,,S44627,Plus 5% NaCl,50,152,305,,80.0,"Allegheny Ludlum Corporation, 1980",0.076,
Sodium Hydroxide,Stainless steels,Ferritic,E-Brite,0.069,2.7,,S44627,Plus 5% NaCl and 0.1% NaCIO3,50,152,305,,80.0,"Allegheny Ludlum Corporation, 1980",0.069,
Sodium Hydroxide,Stainless steels,Ferritic,E-Brite,0.028,1.1,,S44627,Plus 5% NaCl and 0.2% NaCIO3.,50,152,305,,80.0,"Allegheny Ludlum Corporation, 1980",0.028,
Sodium Hydroxide,Stainless steels,Ferritic,E-Brite,0.028,1.1,,S44627,Plus 5% NaCl and 0.4% NaCIO3.,50,152,305,,80.0,"Allegheny Ludlum Corporation, 1980",0.028,
Sodium Hydroxide,Stainless steels,Ferritic,E-Brite,0.003,0.11,,S44627,,50,143,290,5 d,80.0,"Allegheny Ludlum Corporation, 1980",0.003,
Sodium Hydroxide,Stainless steels,Ferritic,E-Brite,0.084,3.3,,S44627,,60,157,315,4 d,80.0,"Allegheny Ludlum Corporation, 1980",0.084,
Sodium Hydroxide,Stainless steels,Ferritic,E-Brite,0.381 max,15 max,,S44627,,70,177,350,4 d,80.0,"Allegheny Ludlum Corporation, 1980",0.381,
Sodium Hydroxide,Stainless steels,Ferritic,E-Brite,0.002,0.1,,S44627,,50,143,290,,223.0,"H.E. Deverell and I.A. Franson, Practical Guide to Using the Newer Ferritic Stainless Steels, Materials Performance, NACE, USA, September 1989, p 52-57",0.002,
Sodium Hydroxide,Stainless steels,Martensitic,403,A (Resistant),A (Resistant),,S40300,,25,20,68,,253.0,"Chemical Resistance of REMANIT Stainless Steels, Thyssen Edelstahlwerke AG, March 1989",,A
Sodium Hydroxide,Stainless steels,Martensitic,403,C (Questionable),C (Questionable),,S40300,,25,Boiling,Boiling,,253.0,"Chemical Resistance of REMANIT Stainless Steels, Thyssen Edelstahlwerke AG, March 1989",,C
Sodium Hydroxide,Stainless steels,Martensitic,403,D (Poor),D (Poor),,S40300,Fused,50,Boiling,Boiling,,253.0,"Chemical Resistance of REMANIT Stainless Steels, Thyssen Edelstahlwerke AG, March 1989",,D
Sodium Hydroxide,Stainless steels,Martensitic,403,D (Poor),D (Poor),,S40300,Fused,50,320,608,,253.0,"Chemical Resistance of REMANIT Stainless Steels, Thyssen Edelstahlwerke AG, March 1989",,D
Sodium Hydroxide,Stainless steels,Martensitic,410,0.0025,0.1,,S41000,,20,50-60,120-140,134 d,115.0,"F.L. LaQue and H.R. Copson, Corrosion Resistance of Metals and Alloys, Reinhold Publishing, New York, 1963",0.0025,
Sodium Hydroxide,Stainless steels,Martensitic,410,0.8,32,,S41000,Solution moderately agitated,72,120-125,245-255,119 d,115.0,"F.L. LaQue and H.R. Copson, Corrosion Resistance of Metals and Alloys, Reinhold Publishing, New York, 1963",0.8,
Sodium Hydroxide,Stainless steels,Martensitic,410,A (Resistant),A (Resistant),,S41000,,10,21,70,,121.0,"Cyclops Corp., Universal-Cyclops Specialty Steel Division",,A
Sodium Hydroxide,Stainless steels,Martensitic,410,A (Resistant),A (Resistant),,S41000,,25,20,68,,253.0,"Chemical Resistance of REMANIT Stainless Steels, Thyssen Edelstahlwerke AG, March 1989",,A
Sodium Hydroxide,Stainless steels,Martensitic,410,C (Questionable),C (Questionable),,S41000,,25,Boiling,Boiling,,253.0,"Chemical Resistance of REMANIT Stainless Steels, Thyssen Edelstahlwerke AG, March 1989",,C
Sodium Hydroxide,Stainless steels,Martensitic,410,D (Poor),D (Poor),,S41000,Fused,50,Boiling,Boiling,,253.0,"Chemical Resistance of REMANIT Stainless Steels, Thyssen Edelstahlwerke AG, March 1989",,D
Sodium Hydroxide,Stainless steels,Martensitic,410,D (Poor),D (Poor),,S41000,Fused,50,320,608,,253.0,"Chemical Resistance of REMANIT Stainless Steels, Thyssen Edelstahlwerke AG, March 1989",,D
Sodium Hydroxide,Stainless steels,Martensitic,416,A (Resistant),A (Resistant),,S41600,,25,20,68,,253.0,"Chemical Resistance of REMANIT Stainless Steels, Thyssen Edelstahlwerke AG, March 1989",,A
Sodium Hydroxide,Stainless steels,Martensitic,416,C (Questionable),C (Questionable),,S41600,,25,Boiling,Boiling,,253.0,"Chemical Resistance of REMANIT Stainless Steels, Thyssen Edelstahlwerke AG, March 1989",,C
Sodium Hydroxide,Stainless steels,Martensitic,416,D (Poor),D (Poor),,S41600,Fused,50,Boiling,Boiling,,253.0,"Chemical Resistance of REMANIT Stainless Steels, Thyssen Edelstahlwerke AG, March 1989",,D
Sodium Hydroxide,Stainless steels,Martensitic,416,D (Poor),D (Poor),,S41600,Fused,50,320,608,,253.0,"Chemical Resistance of REMANIT Stainless Steels, Thyssen Edelstahlwerke AG, March 1989",,D
Sodium Hydroxide,Stainless steels,Martensitic,420,A (Resistant),A (Resistant),,S42000,,25,20,68,,253.0,"Chemical Resistance of REMANIT Stainless Steels, Thyssen Edelstahlwerke AG, March 1989",,A
Sodium Hydroxide,Stainless steels,Martensitic,420,C (Questionable),C (Questionable),,S42000,,25,Boiling,Boiling,,253.0,"Chemical Resistance of REMANIT Stainless Steels, Thyssen Edelstahlwerke AG, March 1989",,C
Sodium Hydroxide,Stainless steels,Martensitic,420,D (Poor),D (Poor),,S42000,Fused,50,Boiling,Boiling,,253.0,"Chemical Resistance of REMANIT Stainless Steels, Thyssen Edelstahlwerke AG, March 1989",,D
Sodium Hydroxide,Stainless steels,Martensitic,420,D (Poor),D (Poor),,S42000,Fused,50,320,608,,253.0,"Chemical Resistance of REMANIT Stainless Steels, Thyssen Edelstahlwerke AG, March 1989",,D
Sodium Hydroxide,Stainless steels,Precipitation hardening,AM-363,A (Resistant),A (Resistant),,S36300,,,Room,Room,,120.0,Allegheny Ludlum Steel Corp.,,A
Sodium Hydroxide,Stainless steels,Precipitation hardening,AM-363,A (Resistant),A (Resistant),,S36300,,50,Room,Room,,120.0,Allegheny Ludlum Steel Corp.,,A
Sodium Hypochlorite,Carbon and alloy steels,Alloy steel,2Mo-0.4Cu Stainless steel,0.00025,0.01,,,NaOCl solution (pH 9) with 500 ppm active chlorine and 1.2% NaCl,,50,120,,45.0,"S.R. Seagle, Pulp Paper, Vol 53 (No. 10), Sept 1979",0.00025,
Sodium Hypochlorite,Carbon and alloy steels,Carbon steel,Low carbon steel,5 min,200 min,,G10100,In 1.5 to 4% NaOCl with 12-15% NaCl and 1% NaOH,,65-95,150-200,72 d,46.0,"P.J. Gegner and W.L. Wilson, Corrosion, Vol 15 (No. 7), 1959",5.0,
Sodium Hypochlorite,Carbon and alloy steels,Carbon steel,Low carbon steel,0.025,1,,G10100,NaOCl solution (pH 9) with 500 ppm active chlorine and 1.2% NaCl,,50,120,,45.0,"S.R. Seagle, Pulp Paper, Vol 53 (No. 10), Sept 1979",0.025,
Sodium Hypochlorite,Copper and alloys,Aluminum bronze,Aluminum bronze,C (Questionable),C (Questionable),,,,,,,,93.0,"H. Leidheiser, Jr., The Corrosion of Copper, Tin and Their Alloys, John Wiley & Sons, New York, 1971, p 90-96",,C
Sodium Hypochlorite,Copper and alloys,Brass,Brass,C (Questionable),C (Questionable),,,,,,,,93.0,"H. Leidheiser, Jr., The Corrosion of Copper, Tin and Their Alloys, John Wiley & Sons, New York, 1971, p 90-96",,C
Sodium Hypochlorite,Copper and alloys,Brass,Cartridge brass,D (Poor),D (Poor),,C26000,,,,,,93.0,"H. Leidheiser, Jr., The Corrosion of Copper, Tin and Their Alloys, John Wiley & Sons, New York, 1971, p 90-96",,D
Sodium Hypochlorite,Copper and alloys,Brass,Commercial bronze,C (Questionable),C (Questionable),,C22000,,,,,,93.0,"H. Leidheiser, Jr., The Corrosion of Copper, Tin and Their Alloys, John Wiley & Sons, New York, 1971, p 90-96",,C
Sodium Hypochlorite,Copper and alloys,Brass,Muntz metal,D (Poor),D (Poor),,C28000,,,,,,93.0,"H. Leidheiser, Jr., The Corrosion of Copper, Tin and Their Alloys, John Wiley & Sons, New York, 1971, p 90-96",,D
Sodium Hypochlorite,Copper and alloys,Brass,Red brass,C (Questionable),C (Questionable),,C23000,,,,,,93.0,"H. Leidheiser, Jr., The Corrosion of Copper, Tin and Their Alloys, John Wiley & Sons, New York, 1971, p 90-96",,C
Sodium Hypochlorite,Copper and alloys,Copper,Electrolytic copper,C (Questionable),C (Questionable),,C11000,,,,,,93.0,"H. Leidheiser, Jr., The Corrosion of Copper, Tin and Their Alloys, John Wiley & Sons, New York, 1971, p 90-96",,C
Sodium Hypochlorite,Copper and alloys,Copper,Phosphor copper,C (Questionable),C (Questionable),,C12200,,,,,,93.0,"H. Leidheiser, Jr., The Corrosion of Copper, Tin and Their Alloys, John Wiley & Sons, New York, 1971, p 90-96",,C
Sodium Hypochlorite,Copper and alloys,Copper-nickel,70-30 cupronickel,B (Good),B (Good),,C71500,Place of a copper metal,,,,,93.0,"H. Leidheiser, Jr., The Corrosion of Copper, Tin and Their Alloys, John Wiley & Sons, New York, 1971, p 90-96",,B
Sodium Hypochlorite,Copper and alloys,Copper-nickel,90-10 cupronickel,C (Questionable),C (Questionable),,C70600,,,,,,93.0,"H. Leidheiser, Jr., The Corrosion of Copper, Tin and Their Alloys, John Wiley & Sons, New York, 1971, p 90-96",,C
Sodium Hypochlorite,Copper and alloys,Leaded brass,Architectural bronze,D (Poor),D (Poor),,C38500,,,,,,93.0,"H. Leidheiser, Jr., The Corrosion of Copper, Tin and Their Alloys, John Wiley & Sons, New York, 1971, p 90-96",,D
Sodium Hypochlorite,Copper and alloys,Leaded brass,Free-cutting brass,D (Poor),D (Poor),,C36000,,,,,,93.0,"H. Leidheiser, Jr., The Corrosion of Copper, Tin and Their Alloys, John Wiley & Sons, New York, 1971, p 90-96",,D
Sodium Hypochlorite,Copper and alloys,Nickel-silver,Nickel- silver,B (Good),B (Good),,,Than corrosion,18,,,,93.0,"H. Leidheiser, Jr., The Corrosion of Copper, Tin and Their Alloys, John Wiley & Sons, New York, 1971, p 90-96",,B
Sodium Hypochlorite,Copper and alloys,Phosphor bronze,"Phosphor bronze, 5% Sn",C (Questionable),C (Questionable),,C51000,,,,,,93.0,"H. Leidheiser, Jr., The Corrosion of Copper, Tin and Their Alloys, John Wiley & Sons, New York, 1971, p 90-96",,C
Sodium Hypochlorite,Copper and alloys,Phosphor bronze,"Phosphor bronze, 8% Sn",C (Questionable),C (Questionable),,C52100,,,,,,93.0,"H. Leidheiser, Jr., The Corrosion of Copper, Tin and Their Alloys, John Wiley & Sons, New York, 1971, p 90-96",,C
Sodium Hypochlorite,Copper and alloys,Silicon bronze,"Silicon bronze, high",C (Questionable),C (Questionable),,C65500,,,,,,93.0,"H. Leidheiser, Jr., The Corrosion of Copper, Tin and Their Alloys, John Wiley & Sons, New York, 1971, p 90-96",,C
Sodium Hypochlorite,Copper and alloys,Silicon bronze,"Silicon bronze, low",C (Questionable),C (Questionable),,C65100,,,,,,93.0,"H. Leidheiser, Jr., The Corrosion of Copper, Tin and Their Alloys, John Wiley & Sons, New York, 1971, p 90-96",,C
Sodium Hypochlorite,Copper and alloys,Tin brass,Admiralty brass,C (Questionable),C (Questionable),,C44300,,,,,,93.0,"H. Leidheiser, Jr., The Corrosion of Copper, Tin and Their Alloys, John Wiley & Sons, New York, 1971, p 90-96",,C
Sodium Hypochlorite,Copper and alloys,Tin brass,Naval brass,D (Poor),D (Poor),,C46400,,,,,,93.0,"H. Leidheiser, Jr., The Corrosion of Copper, Tin and Their Alloys, John Wiley & Sons, New York, 1971, p 90-96",,D
Sodium Hypochlorite,Irons,Silicon iron,Durichlor,0.18,7,,,In 1.5 to 4% NaOCl with 12-15% NaCl and 1% NaOH,,65-95,150-200,72 d,46.0,"P.J. Gegner and W.L. Wilson, Corrosion, Vol 15 (No. 7), 1959",0.18,
Sodium Hypochlorite,Irons,Silicon iron,Duriron,0.3,12,,F47003,In 1.5 to 4% NaOCl with 12-15% NaCl and 1% NaOH,,65-95,150-200,72 d,46.0,"P.J. Gegner and W.L. Wilson, Corrosion, Vol 15 (No. 7), 1959",0.3,
Sodium Hypochlorite,Irons,Silicon iron,Durachlor,0.02,0.8,,,Repeated exposures,16,20,70,170 d,3.0,"P.J. Gegner and W.L. Wilson, Corrosion, Vol 15 (No. 7), 1959; as cited in Metals Handbook, Ninth Edition, Vol 13, Corrosion, ASM International, Metals Park, OH, 1987, p 1179",0.02,
Sodium Hypochlorite,Miscellaneous,Magnesium and alloys,Magnesium alloy AZ61A,0.1,4,,M11610,Specimens were alternately immersed 30 s in solution and held 2 min in air,3,35,95,7 d,12.0,"Metals Handbook, Ninth Edition, Vol 2, Properties and Selection: Nonferrous Alloys and Pure Metals, American Society for Metals, Metals Park, OH, 1979, p 601",0.1,
Sodium Hypochlorite,Miscellaneous,Noble metals,Iridium,0.25 max,10 max,,,Plus NaCl,Saturated,100,212,,18.0,"Metals Handbook, Ninth Edition, Vol 13, Corrosion, ASM International, Metals Park, OH, 1987, p 806",0.25,
Sodium Hypochlorite,Miscellaneous,Noble metals,Osmium,D (Poor),D (Poor),,,Plus NaCl,Saturated,Room,Room,,26.0,"Metals Handbook, Ninth Edition, Vol 13, Corrosion, ASM International, Metals Park, OH, 1987, p 807",,D
Sodium Hypochlorite,Miscellaneous,Noble metals,Palladium,1.8,71,,P03980,Plus NaCl,Saturated,Room,Room,,17.0,"Metals Handbook, Ninth Edition, Vol 13, Corrosion, ASM International, Metals Park, OH, 1987, p 804",1.8,
Sodium Hypochlorite,Miscellaneous,Noble metals,Palladium,14.9,587,,P03980,Plus NaCl,Saturated,100,212,,17.0,"Metals Handbook, Ninth Edition, Vol 13, Corrosion, ASM International, Metals Park, OH, 1987, p 804",14.9,
Sodium Hypochlorite,Miscellaneous,Noble metals,Platinum,0.05 max,2 max,,P04995,,All,100,212,,5.0,"Metals Handbook, Ninth Edition, Vol 13, Corrosion, ASM International, Metals Park, OH, 1987, p 802",0.05,
Sodium Hypochlorite,Miscellaneous,Noble metals,Rhodium,0.25 max,10 max,,P05990,Plus NaCl,Saturated,Room,Room,,29.0,"Metals Handbook, Ninth Edition, Vol 13, Corrosion, ASM International, Metals Park, OH, 1987, p 805",0.25,
Sodium Hypochlorite,Miscellaneous,Noble metals,Ruthenium,C (Questionable),C (Questionable),,,"Plus NaCl, saturated solution",Saturated,100,212,,18.0,"Metals Handbook, Ninth Edition, Vol 13, Corrosion, ASM International, Metals Park, OH, 1987, p 806",,C
Sodium Hypochlorite,Miscellaneous,Noble metals,Ruthenium,C (Questionable),C (Questionable),,,Plus NaCl,Saturated,100,212,,18.0,"Metals Handbook, Ninth Edition, Vol 13, Corrosion, ASM International, Metals Park, OH, 1987, p 806",,C
Sodium Hypochlorite,Miscellaneous,Noble metals,Silver,0.05 max,2 max,,P07010,,All,Room,Room,,9.0,"Metals Handbook, Ninth Edition, Vol 13, Corrosion, ASM International, Metals Park, OH, 1987, p 796",0.05,
Sodium Hypochlorite,Miscellaneous,Noble metals,Silver,0.05 max,2 max,,P07010,Plus NaCl,Saturated,Room,Room,,9.0,"Metals Handbook, Ninth Edition, Vol 13, Corrosion, ASM International, Metals Park, OH, 1987, p 796",0.05,
Sodium Hypochlorite,Nickel and alloys,Nickel,Nickel 200,1.3,52,,N02200,"Beaker test, no agitation",6.5 g/L,40,105,16 h,118.0,"Resistance of Nickel and High Nickel Alloys to Corrosion by Hydrochloric Acid, Hydrogen Chloride and Chlorine, Corrosion Engineering Bulletin CEB-3, The International Nickel Company, Inc., 1972",1.3,
Sodium Hypochlorite,Nickel and alloys,Nickel,Nickel 200,0.25,10,,N02200,"Plus 0.5 g/L Na2SiO3, beaker test, no agitation",6.5 g/L,40,105,16 h,118.0,"Resistance of Nickel and High Nickel Alloys to Corrosion by Hydrochloric Acid, Hydrogen Chloride and Chlorine, Corrosion Engineering Bulletin CEB-3, The International Nickel Company, Inc., 1972",0.25,
Sodium Hypochlorite,Nickel and alloys,Nickel,Nickel 200,0.5,20,,N02200,"Plus 0.5 g/L Na3PO4, beaker test, no agitation",6.5 g/L,40,105,16 h,118.0,"Resistance of Nickel and High Nickel Alloys to Corrosion by Hydrochloric Acid, Hydrogen Chloride and Chlorine, Corrosion Engineering Bulletin CEB-3, The International Nickel Company, Inc., 1972",0.5,
Sodium Hypochlorite,Nickel and alloys,Nickel,Nickel 200,0.025,1,,N02200,"Plus 2.0 g/L Na2SiO3, beaker test, no agitation",6.5 g/L,40,105,16 h,118.0,"Resistance of Nickel and High Nickel Alloys to Corrosion by Hydrochloric Acid, Hydrogen Chloride and Chlorine, Corrosion Engineering Bulletin CEB-3, The International Nickel Company, Inc., 1972",0.025,
Sodium Hypochlorite,Nickel and alloys,Nickel,Nickel 200,0.23,9,,N02200,"Plus 2.0 g/L Na3PO4, beaker test, no agitation",6.5 g/L,40,105,16 h,118.0,"Resistance of Nickel and High Nickel Alloys to Corrosion by Hydrochloric Acid, Hydrogen Chloride and Chlorine, Corrosion Engineering Bulletin CEB-3, The International Nickel Company, Inc., 1972",0.23,
Sodium Hypochlorite,Nickel and alloys,Nickel,Nickel 200,0.8,30,,N02200,"Beaker test, no agitation",3.3 g/L,40,105,16 h,118.0,"Resistance of Nickel and High Nickel Alloys to Corrosion by Hydrochloric Acid, Hydrogen Chloride and Chlorine, Corrosion Engineering Bulletin CEB-3, The International Nickel Company, Inc., 1972",0.8,
Sodium Hypochlorite,Nickel and alloys,Nickel,Nickel 200,0.1,4,,N02200,"Plus 0.5 g/L Na2SiO3, beaker test, no agitation",3.3 g/L,40,105,16 h,118.0,"Resistance of Nickel and High Nickel Alloys to Corrosion by Hydrochloric Acid, Hydrogen Chloride and Chlorine, Corrosion Engineering Bulletin CEB-3, The International Nickel Company, Inc., 1972",0.1,
Sodium Hypochlorite,Nickel and alloys,Nickel,Nickel 200,0.15,6,,N02200,"Plus 0.5 g/L Na3PO4, beaker test, no agitation",3.3 g/L,40,105,16 h,118.0,"Resistance of Nickel and High Nickel Alloys to Corrosion by Hydrochloric Acid, Hydrogen Chloride and Chlorine, Corrosion Engineering Bulletin CEB-3, The International Nickel Company, Inc., 1972",0.15,
Sodium Hypochlorite,Nickel and alloys,Nickel,Nickel 200,0.1,4,,N02200,"Beaker test, no agitation.",0.1 g/L,40,105,16 h,118.0,"Resistance of Nickel and High Nickel Alloys to Corrosion by Hydrochloric Acid, Hydrogen Chloride and Chlorine, Corrosion Engineering Bulletin CEB-3, The International Nickel Company, Inc., 1972",0.1,
Sodium Hypochlorite,Nickel and alloys,Nickel,Nickel 200,0.013,0.5,,N02200,"Plus 0.5 g/L Na2SiO3, beaker test, no agitation",0.1 g/L,40,105,16 h,118.0,"Resistance of Nickel and High Nickel Alloys to Corrosion by Hydrochloric Acid, Hydrogen Chloride and Chlorine, Corrosion Engineering Bulletin CEB-3, The International Nickel Company, Inc., 1972",0.013,
Sodium Hypochlorite,Nickel and alloys,Nickel,Nickel 200,0.015,0.6,,N02200,"Plus 0.5 g/L Na3PO4, beaker test, no agitation",0.1 g/L,40,105,16 h,118.0,"Resistance of Nickel and High Nickel Alloys to Corrosion by Hydrochloric Acid, Hydrogen Chloride and Chlorine, Corrosion Engineering Bulletin CEB-3, The International Nickel Company, Inc., 1972",0.015,
Sodium Hypochlorite,Nickel and alloys,Nickel,Nickel 200,0.003,0.1,,N02200,35 ppm available chlorine,,25,77,,44.0,"Inco Alloys International, 1979",0.003,
Sodium Hypochlorite,Nickel and alloys,Nickel,Nickel 200,0.008,0.3,,N02200,100 ppm available chlorine,,25,77,,44.0,"Inco Alloys International, 1979",0.008,
Sodium Hypochlorite,Nickel and alloys,Nickel,Nickel 200,0.02,0.8,,N02200,500 ppm available chlorine,,25,77,,44.0,"Inco Alloys International, 1979",0.02,
Sodium Hypochlorite,Nickel and alloys,Nickel-chromium-iron,"Incoloy 800 Inco Alloys International, Inc.",0.13,5,Pitting,N08800,"Cold-rolled, annealed sheet, 2.84 mm (0.112 in.) thick",1,80,176,42 d,44.0,"Inco Alloys International, 1979",0.13,
Sodium Hypochlorite,Nickel and alloys,Nickel-chromium-iron,"Incoloy 800 Inco Alloys International, Inc.",0.2,8,Pitting,N08800,"Test specimens were cold-rolled, annealed sheet, 2.84 mm (0.112 in.) thick",5,80,176,42 d,44.0,"Inco Alloys International, 1979",0.2,
Sodium Hypochlorite,Nickel and alloys,Nickel-chromium-iron,"Inconel 600 Inco Alloys International, Inc.",0.005,0.02,,N06600,NaOCl solution (pH 9) with 500 ppm active chlorine and 1.2% NaCl,,50,120,,45.0,"S.R. Seagle, Pulp Paper, Vol 53 (No. 10), Sept 1979",0.005,
Sodium Hypochlorite,Nickel and alloys,Nickel-chromium-iron,"Inconel 600 Inco Alloys International, Inc.",0.3,12,,N06600,"Beaker test, no agitation",6.5 g/L,40,105,16 h,118.0,"Resistance of Nickel and High Nickel Alloys to Corrosion by Hydrochloric Acid, Hydrogen Chloride and Chlorine, Corrosion Engineering Bulletin CEB-3, The International Nickel Company, Inc., 1972",0.3,
Sodium Hypochlorite,Nickel and alloys,Nickel-chromium-iron,"Inconel 600 Inco Alloys International, Inc.",0.08,3,,N06600,"Plus 0.5 g/L Na2SiO3, beaker test, no agitation",6.5 g/L,40,105,16 h,118.0,"Resistance of Nickel and High Nickel Alloys to Corrosion by Hydrochloric Acid, Hydrogen Chloride and Chlorine, Corrosion Engineering Bulletin CEB-3, The International Nickel Company, Inc., 1972",0.08,
Sodium Hypochlorite,Nickel and alloys,Nickel-chromium-iron,"Inconel 600 Inco Alloys International, Inc.",0.08,3,,N06600,"Plus 0.5 g/L Na3PO4, beaker test, no agitation.",6.5 g/L,40,105,16 h,118.0,"Resistance of Nickel and High Nickel Alloys to Corrosion by Hydrochloric Acid, Hydrogen Chloride and Chlorine, Corrosion Engineering Bulletin CEB-3, The International Nickel Company, Inc., 1972",0.08,
Sodium Hypochlorite,Nickel and alloys,Nickel-chromium-iron,"Inconel 600 Inco Alloys International, Inc.",0.025,1,,N06600,"Plus 2.0 g/L Na2SiO3, beaker test, no agitation",6.5 g/L,40,105,16 h,118.0,"Resistance of Nickel and High Nickel Alloys to Corrosion by Hydrochloric Acid, Hydrogen Chloride and Chlorine, Corrosion Engineering Bulletin CEB-3, The International Nickel Company, Inc., 1972",0.025,
Sodium Hypochlorite,Nickel and alloys,Nickel-chromium-iron,"Inconel 600 Inco Alloys International, Inc.",0.025,1,,N06600,"Plus 2.0 g/L Na3PO4, beaker test, no agitation",6.5 g/L,40,105,16 h,118.0,"Resistance of Nickel and High Nickel Alloys to Corrosion by Hydrochloric Acid, Hydrogen Chloride and Chlorine, Corrosion Engineering Bulletin CEB-3, The International Nickel Company, Inc., 1972",0.025,
Sodium Hypochlorite,Nickel and alloys,Nickel-chromium-iron,"Inconel 600 Inco Alloys International, Inc.",0.13,5,,N06600,"Beaker test, no agitation",3.3 g/L,40,105,16 h,118.0,"Resistance of Nickel and High Nickel Alloys to Corrosion by Hydrochloric Acid, Hydrogen Chloride and Chlorine, Corrosion Engineering Bulletin CEB-3, The International Nickel Company, Inc., 1972",0.13,
Sodium Hypochlorite,Nickel and alloys,Nickel-chromium-iron,"Inconel 600 Inco Alloys International, Inc.",0.025,1,,N06600,"Plus 0.5 g/L Na2SiO3, beaker test, no agitation",3.3 g/L,40,105,16 h,118.0,"Resistance of Nickel and High Nickel Alloys to Corrosion by Hydrochloric Acid, Hydrogen Chloride and Chlorine, Corrosion Engineering Bulletin CEB-3, The International Nickel Company, Inc., 1972",0.025,
Sodium Hypochlorite,Nickel and alloys,Nickel-chromium-iron,"Inconel 600 Inco Alloys International, Inc.",0.025,1,,N06600,"Plus 0.5 g/L Na3PO4, beaker test, no agitation",3.3 g/L,40,105,16 h,118.0,"Resistance of Nickel and High Nickel Alloys to Corrosion by Hydrochloric Acid, Hydrogen Chloride and Chlorine, Corrosion Engineering Bulletin CEB-3, The International Nickel Company, Inc., 1972",0.025,
Sodium Hypochlorite,Nickel and alloys,Nickel-chromium-iron,"Inconel 600 Inco Alloys International, Inc.",0.05,2,,N06600,"Beaker test, no agitation",0.1 g/L,40,105,16 h,118.0,"Resistance of Nickel and High Nickel Alloys to Corrosion by Hydrochloric Acid, Hydrogen Chloride and Chlorine, Corrosion Engineering Bulletin CEB-3, The International Nickel Company, Inc., 1972",0.05,
Sodium Hypochlorite,Nickel and alloys,Nickel-chromium-iron,"Inconel 600 Inco Alloys International, Inc.",0.02,0.7,,N06600,"Plus 0.5 g/L Na2SiO3, beaker test, no agitation",0.1 g/L,40,105,16 h,118.0,"Resistance of Nickel and High Nickel Alloys to Corrosion by Hydrochloric Acid, Hydrogen Chloride and Chlorine, Corrosion Engineering Bulletin CEB-3, The International Nickel Company, Inc., 1972",0.02,
Sodium Hypochlorite,Nickel and alloys,Nickel-chromium-iron,"Inconel 600 Inco Alloys International, Inc.",0.02,0.7,,N06600,"Plus 0.5 g/L Na3PO4, beaker test, no agitation",0.1 g/L,40,105,16 h,118.0,"Resistance of Nickel and High Nickel Alloys to Corrosion by Hydrochloric Acid, Hydrogen Chloride and Chlorine, Corrosion Engineering Bulletin CEB-3, The International Nickel Company, Inc., 1972",0.02,
Sodium Hypochlorite,Nickel and alloys,Nickel-chromium-iron,"Inconel 601 Inco Alloys International, Inc.",0.09,3.5,Pitting,N06601,,1,80,176,7 d,64.0,"Inco Alloys International, 1985",0.09,
Sodium Hypochlorite,Nickel and alloys,Nickel-chromium-iron,"Inconel 601 Inco Alloys International, Inc.",0.175,6.9,Pitting,N06601,,5,80,176,7 d,64.0,"Inco Alloys International, 1985",0.175,
Sodium Hypochlorite,Nickel and alloys,Nickel-chromium-iron-molybdenum,"Incoloy 825 Inco Alloys International, Inc.",0.005,0.2,,N08825,NaOCl solution (pH 9) with 500 ppm active chlorine and 1.2% NaCl,,50,120,,45.0,"S.R. Seagle, Pulp Paper, Vol 53 (No. 10), Sept 1979",0.005,
Sodium Hypochlorite,Nickel and alloys,Nickel-chromium-molybdenum,Chlorimet 3,0.008,0.3,,,Repeated exposures,16,20,70,170 d,3.0,"P.J. Gegner and W.L. Wilson, Corrosion, Vol 15 (No. 7), 1959; as cited in Metals Handbook, Ninth Edition, Vol 13, Corrosion, ASM International, Metals Park, OH, 1987, p 1179",0.008,
Sodium Hypochlorite,Nickel and alloys,Nickel-chromium-molybdenum-(tungsten),Hastelloy C Haynes Interantional,1.2,46,,,In 1.5 to 4% NaOCl with 12-15% NaCl and 1% NaOH,,65-95,150-200,72 d,46.0,"P.J. Gegner and W.L. Wilson, Corrosion, Vol 15 (No. 7), 1959",1.2,
Sodium Hypochlorite,Nickel and alloys,Nickel-chromium-molybdenum-(tungsten),Hastelloy C Haynes International,0.003,0.1,,,Repeated exposures,16,20,70,170 d,3.0,"P.J. Gegner and W.L. Wilson, Corrosion, Vol 15 (No. 7), 1959; as cited in Metals Handbook, Ninth Edition, Vol 13, Corrosion, ASM International, Metals Park, OH, 1987, p 1179",0.003,
Sodium Hypochlorite,Nickel and alloys,Nickel-chromium-molybdenum-(tungsten),Hastelloy C Haynes International,0.005,0.2,,,NaOCl solution (pH 9) with 500 ppm active chlorine and 1.2% NaCl,,50,120,,45.0,"S.R. Seagle, Pulp Paper, Vol 53 (No. 10), Sept 1979",0.005,
Sodium Hypochlorite,Nickel and alloys,Nickel-copper,"Monel 400 Inco Alloys International, Inc.",2.9,113,,N04400,"Beaker test, no agitation",6.5 g/L,40,105,16 h,118.0,"Resistance of Nickel and High Nickel Alloys to Corrosion by Hydrochloric Acid, Hydrogen Chloride and Chlorine, Corrosion Engineering Bulletin CEB-3, The International Nickel Company, Inc., 1972",2.9,
Sodium Hypochlorite,Nickel and alloys,Nickel-copper,"Monel 400 Inco Alloys International, Inc.",0.46,18,,N04400,"Plus 0.5 g/L Na2SiO3, beaker test, no agitation",6.5 g/L,40,105,16 h,118.0,"Resistance of Nickel and High Nickel Alloys to Corrosion by Hydrochloric Acid, Hydrogen Chloride and Chlorine, Corrosion Engineering Bulletin CEB-3, The International Nickel Company, Inc., 1972",0.46,
Sodium Hypochlorite,Nickel and alloys,Nickel-copper,"Monel 400 Inco Alloys International, Inc.",0.2,8,,N04400,"Plus 0.5 g/L Na3PO4, beaker test, no agitation",6.5 g/L,40,105,16 h,118.0,"Resistance of Nickel and High Nickel Alloys to Corrosion by Hydrochloric Acid, Hydrogen Chloride and Chlorine, Corrosion Engineering Bulletin CEB-3, The International Nickel Company, Inc., 1972",0.2,
Sodium Hypochlorite,Nickel and alloys,Nickel-copper,"Monel 400 Inco Alloys International, Inc.",0.05,2,,N04400,"Plus 2.0 g/L Na2SiO3, beaker test, no agitation",6.5 g/L,40,105,16 h,118.0,"Resistance of Nickel and High Nickel Alloys to Corrosion by Hydrochloric Acid, Hydrogen Chloride and Chlorine, Corrosion Engineering Bulletin CEB-3, The International Nickel Company, Inc., 1972",0.05,
Sodium Hypochlorite,Nickel and alloys,Nickel-copper,"Monel 400 Inco Alloys International, Inc.",0.08,3,,N04400,"Plus 2.0 g/L Na3PO4, beaker test, no agitation",6.5 g/L,40,105,16 h,118.0,"Resistance of Nickel and High Nickel Alloys to Corrosion by Hydrochloric Acid, Hydrogen Chloride and Chlorine, Corrosion Engineering Bulletin CEB-3, The International Nickel Company, Inc., 1972",0.08,
Sodium Hypochlorite,Nickel and alloys,Nickel-copper,"Monel 400 Inco Alloys International, Inc.",1,40,,N04400,"Beaker test, no agitation",3.3 g/L,40,105,16 h,118.0,"Resistance of Nickel and High Nickel Alloys to Corrosion by Hydrochloric Acid, Hydrogen Chloride and Chlorine, Corrosion Engineering Bulletin CEB-3, The International Nickel Company, Inc., 1972",1.0,
Sodium Hypochlorite,Nickel and alloys,Nickel-copper,"Monel 400 Inco Alloys International, Inc.",0.025,1,,N04400,"Plus 0.5 g/L Na2SiO3, beaker test, no agitation",3.3 g/L,40,105,16 h,118.0,"Resistance of Nickel and High Nickel Alloys to Corrosion by Hydrochloric Acid, Hydrogen Chloride and Chlorine, Corrosion Engineering Bulletin CEB-3, The International Nickel Company, Inc., 1972",0.025,
Sodium Hypochlorite,Nickel and alloys,Nickel-copper,"Monel 400 Inco Alloys International, Inc.",0.1,4,,N04400,"Plus 0.5 g/L Na3PO4, beaker test, no agitation",3.3 g/L,40,105,16 h,118.0,"Resistance of Nickel and High Nickel Alloys to Corrosion by Hydrochloric Acid, Hydrogen Chloride and Chlorine, Corrosion Engineering Bulletin CEB-3, The International Nickel Company, Inc., 1972",0.1,
Sodium Hypochlorite,Nickel and alloys,Nickel-copper,"Monel 400 Inco Alloys International, Inc.",0.1,4,,N04400,"Beaker test, no agitation",0.1 g/L,40,105,16 h,118.0,"Resistance of Nickel and High Nickel Alloys to Corrosion by Hydrochloric Acid, Hydrogen Chloride and Chlorine, Corrosion Engineering Bulletin CEB-3, The International Nickel Company, Inc., 1972",0.1,
Sodium Hypochlorite,Nickel and alloys,Nickel-copper,"Monel 400 Inco Alloys International, Inc.",0.008,0.3,,N04400,"Plus 0.5 g/L Na2SiO3, beaker test, no agitation",0.1 g/L,40,105,16 h,118.0,"Resistance of Nickel and High Nickel Alloys to Corrosion by Hydrochloric Acid, Hydrogen Chloride and Chlorine, Corrosion Engineering Bulletin CEB-3, The International Nickel Company, Inc., 1972",0.008,
Sodium Hypochlorite,Nickel and alloys,Nickel-copper,"Monel 400 Inco Alloys International, Inc.",0.033,1.3,,N04400,"Plus 0.5 g/L Na3PO4, beaker test, no agitation",0.1 g/L,40,105,16 h,118.0,"Resistance of Nickel and High Nickel Alloys to Corrosion by Hydrochloric Acid, Hydrogen Chloride and Chlorine, Corrosion Engineering Bulletin CEB-3, The International Nickel Company, Inc., 1972",0.033,
Sodium Hypochlorite,Refractory metals and alloys,Niobium and alloys,Niobium,1.3,50,,R04210,,6,50,120,,2.0,"Metals Handbook, Ninth Edition, Vol 13, Corrosion, ASM International, Metals Park, OH, 1987, p 723-724",1.3,
Sodium Hypochlorite,Refractory metals and alloys,Titanium and alloys,Titanium,0.03 max,0.1 max,,,Repeated exposures,16,20,70,170 d,3.0,"P.J. Gegner and W.L. Wilson, Corrosion, Vol 15 (No. 7), 1959; as cited in Metals Handbook, Ninth Edition, Vol 13, Corrosion, ASM International, Metals Park, OH, 1987, p 1179",0.03,
Sodium Hypochlorite,Refractory metals and alloys,Titanium and alloys,Titanium,A (Resistant),A (Resistant),,,,6,Room,Room,,90.0,"N.D. Tomashov and P.M. Altovskii, Corrosion and Protection of Titanium, Government Scientific-Technical Publication of Machine-Building Literature (Russian translation), 1963; L.C. Covington and R.W. Schultz, Corrosion of Resistance of Titanium, TIMET Cor",,A
Sodium Hypochlorite,Refractory metals and alloys,Titanium and alloys,Titanium,0.03,1.2,,,Plus 15% NaCl + 1% NaOH,1.5-4,66-93,151-200,,90.0,"N.D. Tomashov and P.M. Altovskii, Corrosion and Protection of Titanium, Government Scientific-Technical Publication of Machine-Building Literature (Russian translation), 1963; L.C. Covington and R.W. Schultz, Corrosion of Resistance of Titanium, TIMET Cor",0.03,
Sodium Hypochlorite,Refractory metals and alloys,Titanium and alloys,Titanium,A (Resistant),A (Resistant),,,,6,25,77,,27.0,"Corrosion Resistance of Titanium, Technical Handbook, Imperial Metals Industries (Kynoch) Ltd., Birmingham, UK; T.F. Degnan, Materials for Handling Hydrofluoric, Nitric, and Sulfuric Acids, in Process Industries Corrosion, National Association of Corrosio",,A
Sodium Hypochlorite,Refractory metals and alloys,Titanium and alloys,Titanium,0.003,0.1,,,In 1.5 to 4% NaOCl with 12-15% NaCl and 1% NaOH,,65-95,150-200,72 d,46.0,"P.J. Gegner and W.L. Wilson, Corrosion, Vol 15 (No. 7), 1959",0.003,
Sodium Hypochlorite,Refractory metals and alloys,Titanium and alloys,Titanium,0.003 max,0.1 max,,,NaOCl solution (pH 9) with 500 ppm active chlorine and 1.2% NaCl,,50,120,,45.0,"S.R. Seagle, Pulp Paper, Vol 53 (No. 10), Sept 1979",0.003,
Sodium Hypochlorite,Refractory metals and alloys,Zirconium and alloys,Zirconium,0.1,4,,R60701,In 1.5 to 4% NaOCl with 12-15% NaCl and 1% NaOH,,65-95,150-200,72 d,46.0,"P.J. Gegner and W.L. Wilson, Corrosion, Vol 15 (No. 7), 1959",0.1,
Sodium Hypochlorite,Refractory metals and alloys,Zirconium and alloys,Zirconium,0.003 max,0.1 max,,R60701,Repeated exposures,16,20,70,170 d,3.0,"P.J. Gegner and W.L. Wilson, Corrosion, Vol 15 (No. 7), 1959; as cited in Metals Handbook, Ninth Edition, Vol 13, Corrosion, ASM International, Metals Park, OH, 1987, p 1179",0.003,
Sodium Hypochlorite,Refractory metals and alloys,Zirconium and alloys,Zr702,0.13 max,5 max,,R60702,,6,100,212,,15.0,"Metals Handbook, Ninth Edition, Vol 13, Corrosion, ASM International, Metals Park, OH, 1987, p 711-715",0.13,
Sodium Hypochlorite,Refractory metals and alloys,Zirconium and alloys,Zr702,A (Resistant),A (Resistant),,R60702,,6,50,120,,15.0,"Metals Handbook, Ninth Edition, Vol 13, Corrosion, ASM International, Metals Park, OH, 1987, p 711-715",,A
Sodium Hypochlorite,Refractory metals and alloys,Zirconium and alloys,Zr705,A (Resistant),A (Resistant),,R60705,,6,50,120,,15.0,"Metals Handbook, Ninth Edition, Vol 13, Corrosion, ASM International, Metals Park, OH, 1987, p 711-715",,A
Sodium Hypochlorite,Stainless steels,Austenitic,301,B (Good),B (Good),Pitting,S30100,,50,20,68,,253.0,"Chemical Resistance of REMANIT Stainless Steels, Thyssen Edelstahlwerke AG, March 1989",,B
Sodium Hypochlorite,Stainless steels,Austenitic,301,B (Good),B (Good),Pitting,S30100,,,Boiling,Boiling,,253.0,"Chemical Resistance of REMANIT Stainless Steels, Thyssen Edelstahlwerke AG, March 1989",,B
Sodium Hypochlorite,Stainless steels,Austenitic,302,B (Good),B (Good),Pitting,S30200,,50,20,68,,253.0,"Chemical Resistance of REMANIT Stainless Steels, Thyssen Edelstahlwerke AG, March 1989",,B
Sodium Hypochlorite,Stainless steels,Austenitic,302,B (Good),B (Good),Pitting,S30200,,,Boiling,Boiling,,253.0,"Chemical Resistance of REMANIT Stainless Steels, Thyssen Edelstahlwerke AG, March 1989",,B
Sodium Hypochlorite,Stainless steels,Austenitic,303,C (Questionable),C (Questionable),Pitting,S30300,,50,20,68,,253.0,"Chemical Resistance of REMANIT Stainless Steels, Thyssen Edelstahlwerke AG, March 1989",,C
Sodium Hypochlorite,Stainless steels,Austenitic,303,B (Good),B (Good),Pitting,S30300,,50,20,68,,253.0,"Chemical Resistance of REMANIT Stainless Steels, Thyssen Edelstahlwerke AG, March 1989",,B
Sodium Hypochlorite,Stainless steels,Austenitic,303,D (Poor),D (Poor),Pitting,S30300,,,Boiling,Boiling,,253.0,"Chemical Resistance of REMANIT Stainless Steels, Thyssen Edelstahlwerke AG, March 1989",,D
Sodium Hypochlorite,Stainless steels,Austenitic,303,B (Good),B (Good),Pitting,S30300,,,Boiling,Boiling,,253.0,"Chemical Resistance of REMANIT Stainless Steels, Thyssen Edelstahlwerke AG, March 1989",,B
Sodium Hypochlorite,Stainless steels,Austenitic,304,0.025,1,,S30400,NaOCl solution (pH 9) with 500 ppm active chlorine and 1.2% NaCl,,50,120,,45.0,"S.R. Seagle, Pulp Paper, Vol 53 (No. 10), Sept 1979",0.025,
Sodium Hypochlorite,Stainless steels,Austenitic,304,B (Good),B (Good),Pitting,S30400,,50,20,68,,253.0,"Chemical Resistance of REMANIT Stainless Steels, Thyssen Edelstahlwerke AG, March 1989",,B
Sodium Hypochlorite,Stainless steels,Austenitic,304,B (Good),B (Good),Pitting,S30400,,,Boiling,Boiling,,253.0,"Chemical Resistance of REMANIT Stainless Steels, Thyssen Edelstahlwerke AG, March 1989",,B
Sodium Hypochlorite,Stainless steels,Austenitic,316,2.5 min, 100 min,,S31600,In 1.5 to 4% NaOCl with 12-15% NaCl and 1% NaOH,,65-95,150-200,72 d,46.0,"P.J. Gegner and W.L. Wilson, Corrosion, Vol 15 (No. 7), 1959",2.5,
Sodium Hypochlorite,Stainless steels,Austenitic,316,0.008,0.3,,S31600,NaOCl solution (pH 9) with 500 ppm active chlorine and 1.2% NaCl,,50,120,,45.0,"S.R. Seagle, Pulp Paper, Vol 53 (No. 10), Sept 1979",0.008,
Sodium Hypochlorite,Stainless steels,Austenitic,316,B (Good),B (Good),Pitting,S31600,,50,20,68,,253.0,"Chemical Resistance of REMANIT Stainless Steels, Thyssen Edelstahlwerke AG, March 1989",,B
Sodium Hypochlorite,Stainless steels,Austenitic,316,B (Good),B (Good),Pitting,S31600,,,Boiling,Boiling,,253.0,"Chemical Resistance of REMANIT Stainless Steels, Thyssen Edelstahlwerke AG, March 1989",,B
Sodium Hypochlorite,Stainless steels,Austenitic,317,0.00025,0.01,,S31700,NaOCl solution (pH 9) with 500 ppm active chlorine and 1.2% NaCl,,50,120,,45.0,"S.R. Seagle, Pulp Paper, Vol 53 (No. 10), Sept 1979",0.00025,
Sodium Hypochlorite,Stainless steels,Austenitic,321,B (Good),B (Good),Pitting,S32100,,50,20,68,,253.0,"Chemical Resistance of REMANIT Stainless Steels, Thyssen Edelstahlwerke AG, March 1989",,B
Sodium Hypochlorite,Stainless steels,Austenitic,321,B (Good),B (Good),Pitting,S32100,,,Boiling,Boiling,,253.0,"Chemical Resistance of REMANIT Stainless Steels, Thyssen Edelstahlwerke AG, March 1989",,B
Sodium Hypochlorite,Stainless steels,Austenitic,347,B (Good),B (Good),Pitting,S34700,,50,20,68,,253.0,"Chemical Resistance of REMANIT Stainless Steels, Thyssen Edelstahlwerke AG, March 1989",,B
Sodium Hypochlorite,Stainless steels,Austenitic,347,B (Good),B (Good),Pitting,S34700,,,Boiling,Boiling,,253.0,"Chemical Resistance of REMANIT Stainless Steels, Thyssen Edelstahlwerke AG, March 1989",,B
Sodium Hypochlorite,Stainless steels,Austenitic,304L,B (Good),B (Good),Pitting,S30403,,50,20,68,,253.0,"Chemical Resistance of REMANIT Stainless Steels, Thyssen Edelstahlwerke AG, March 1989",,B
Sodium Hypochlorite,Stainless steels,Austenitic,304L,B (Good),B (Good),Pitting,S30403,,,Boiling,Boiling,,253.0,"Chemical Resistance of REMANIT Stainless Steels, Thyssen Edelstahlwerke AG, March 1989",,B
Sodium Hypochlorite,Stainless steels,Austenitic,304LN,B (Good),B (Good),Pitting,S30453,,50,20,68,,253.0,"Chemical Resistance of REMANIT Stainless Steels, Thyssen Edelstahlwerke AG, March 1989",,B
Sodium Hypochlorite,Stainless steels,Austenitic,304LN,B (Good),B (Good),Pitting,S30453,,,Boiling,Boiling,,253.0,"Chemical Resistance of REMANIT Stainless Steels, Thyssen Edelstahlwerke AG, March 1989",,B
Sodium Hypochlorite,Stainless steels,Austenitic,316F,B (Good),B (Good),Pitting,S31620,,50,20,68,,253.0,"Chemical Resistance of REMANIT Stainless Steels, Thyssen Edelstahlwerke AG, March 1989",,B
Sodium Hypochlorite,Stainless steels,Austenitic,316F,B (Good),B (Good),Pitting,S31620,,,Boiling,Boiling,,253.0,"Chemical Resistance of REMANIT Stainless Steels, Thyssen Edelstahlwerke AG, March 1989",,B
