Repository: wfreinhart/matse219

# MATSE 219: Materials Informatics

Auto-generated from the private authoring repo (matse219-instructor). Do not edit here directly -- changes are overwritten on the next publish run.

## Lectures

- [Lecture01](https://colab.research.google.com/github/wfreinhart/matse219/blob/staging/notebooks/Lecture01.ipynb)
- [Lecture02](https://colab.research.google.com/github/wfreinhart/matse219/blob/staging/notebooks/Lecture02.ipynb)
- [Lecture03](https://colab.research.google.com/github/wfreinhart/matse219/blob/staging/notebooks/Lecture03.ipynb)
- [Lecture04](https://colab.research.google.com/github/wfreinhart/matse219/blob/staging/notebooks/Lecture04.ipynb)

File: datasets/corrosion.csv (part 113 of 142)
Environment,Material Group,Material Family,Material,Rate (mm/yr) or Rating,Rate (mils/yr) or Rating,Localized Attack,UNS,Condition/Comment,Concentration (Vol %),Temperature (deg C),Temperature (deg F),Duration,Reference #,Reference,rate_mm_yr_numeric,rate_letter_grade
Sodium Hypochlorite,Stainless steels,Austenitic,316L,B (Good),B (Good),Pitting,S31603,,50,20,68,,253.0,"Chemical Resistance of REMANIT Stainless Steels, Thyssen Edelstahlwerke AG, March 1989",,B
Sodium Hypochlorite,Stainless steels,Austenitic,316L,B (Good),B (Good),Pitting,S31603,,,Boiling,Boiling,,253.0,"Chemical Resistance of REMANIT Stainless Steels, Thyssen Edelstahlwerke AG, March 1989",,B
Sodium Hypochlorite,Stainless steels,Austenitic,316LN,B (Good),B (Good),Pitting,S31653,,50,20,68,,253.0,"Chemical Resistance of REMANIT Stainless Steels, Thyssen Edelstahlwerke AG, March 1989",,B
Sodium Hypochlorite,Stainless steels,Austenitic,316LN,B (Good),B (Good),Pitting,S31653,,,Boiling,Boiling,,253.0,"Chemical Resistance of REMANIT Stainless Steels, Thyssen Edelstahlwerke AG, March 1989",,B
Sodium Hypochlorite,Stainless steels,Austenitic,316Ti,B (Good),B (Good),Pitting,S31635,,50,20,68,,253.0,"Chemical Resistance of REMANIT Stainless Steels, Thyssen Edelstahlwerke AG, March 1989",,B
Sodium Hypochlorite,Stainless steels,Austenitic,316Ti,B (Good),B (Good),Pitting,S31635,,,Boiling,Boiling,,253.0,"Chemical Resistance of REMANIT Stainless Steels, Thyssen Edelstahlwerke AG, March 1989",,B
Sodium Hypochlorite,Stainless steels,Austenitic,317L,B (Good),B (Good),Pitting,S31703,,50,20,68,,253.0,"Chemical Resistance of REMANIT Stainless Steels, Thyssen Edelstahlwerke AG, March 1989",,B
Sodium Hypochlorite,Stainless steels,Austenitic,317L,B (Good),B (Good),Pitting,S31703,,,Boiling,Boiling,,253.0,"Chemical Resistance of REMANIT Stainless Steels, Thyssen Edelstahlwerke AG, March 1989",,B
Sodium Hypochlorite,Stainless steels,Austenitic,317LN,B (Good),B (Good),Pitting,S31725,,50,20,68,,253.0,"Chemical Resistance of REMANIT Stainless Steels, Thyssen Edelstahlwerke AG, March 1989",,B
Sodium Hypochlorite,Stainless steels,Austenitic,317LN,B (Good),B (Good),Pitting,S31725,,,Boiling,Boiling,,253.0,"Chemical Resistance of REMANIT Stainless Steels, Thyssen Edelstahlwerke AG, March 1989",,B
Sodium Hypochlorite,Stainless steels,Duplex,329,B (Good),B (Good),Pitting,S32900,,50,20,68,,253.0,"Chemical Resistance of REMANIT Stainless Steels, Thyssen Edelstahlwerke AG, March 1989",,B
Sodium Hypochlorite,Stainless steels,Duplex,329,B (Good),B (Good),Pitting,S32900,,,Boiling,Boiling,,253.0,"Chemical Resistance of REMANIT Stainless Steels, Thyssen Edelstahlwerke AG, March 1989",,B
Sodium Hypochlorite,Stainless steels,Duplex,F51,B (Good),B (Good),Pitting,S31803,,50,20,68,,253.0,"Chemical Resistance of REMANIT Stainless Steels, Thyssen Edelstahlwerke AG, March 1989",,B
Sodium Hypochlorite,Stainless steels,Duplex,F51,B (Good),B (Good),Pitting,S31803,,,Boiling,Boiling,,253.0,"Chemical Resistance of REMANIT Stainless Steels, Thyssen Edelstahlwerke AG, March 1989",,B
Sodium Hypochlorite,Stainless steels,Duplex,Remanit 2800,0.000025,0.001,,,NaOCl solution (pH 9) with 500 ppm active chlorine and 1.2% NaCl,,50,120,,45.0,"S.R. Seagle, Pulp Paper, Vol 53 (No. 10), Sept 1979",2.5e-05,
Sodium Hypochlorite,Stainless steels,Ferritic,405,D (Poor),D (Poor),Pitting,S40500,,50,20,68,,253.0,"Chemical Resistance of REMANIT Stainless Steels, Thyssen Edelstahlwerke AG, March 1989",,D
Sodium Hypochlorite,Stainless steels,Ferritic,405,D (Poor),D (Poor),Pitting,S40500,,,Boiling,Boiling,,253.0,"Chemical Resistance of REMANIT Stainless Steels, Thyssen Edelstahlwerke AG, March 1989",,D
Sodium Hypochlorite,Stainless steels,Ferritic,409,D (Poor),D (Poor),Pitting,S40900,,50,20,68,,253.0,"Chemical Resistance of REMANIT Stainless Steels, Thyssen Edelstahlwerke AG, March 1989",,D
Sodium Hypochlorite,Stainless steels,Ferritic,409,D (Poor),D (Poor),Pitting,S40900,,,Boiling,Boiling,,253.0,"Chemical Resistance of REMANIT Stainless Steels, Thyssen Edelstahlwerke AG, March 1989",,D
Sodium Hypochlorite,Stainless steels,Ferritic,430,C (Questionable),C (Questionable),Pitting,S43000,,50,20,68,,253.0,"Chemical Resistance of REMANIT Stainless Steels, Thyssen Edelstahlwerke AG, March 1989",,C
Sodium Hypochlorite,Stainless steels,Ferritic,430,D (Poor),D (Poor),Pitting,S43000,,,Boiling,Boiling,,253.0,"Chemical Resistance of REMANIT Stainless Steels, Thyssen Edelstahlwerke AG, March 1989",,D
Sodium Hypochlorite,Stainless steels,Ferritic,434,C (Questionable),C (Questionable),Pitting,S43400,,50,20,68,,253.0,"Chemical Resistance of REMANIT Stainless Steels, Thyssen Edelstahlwerke AG, March 1989",,C
Sodium Hypochlorite,Stainless steels,Ferritic,434,C (Questionable),C (Questionable),Pitting,S43400,,,Boiling,Boiling,,253.0,"Chemical Resistance of REMANIT Stainless Steels, Thyssen Edelstahlwerke AG, March 1989",,C
Sodium Hypochlorite,Stainless steels,Ferritic,E-Brite,0.003 max,0.1 max,,S44627,NaOCl solution (pH 9) with 500 ppm active chlorine and 1.2% NaCl,,50,120,,45.0,"S.R. Seagle, Pulp Paper, Vol 53 (No. 10), Sept 1979",0.003,
Sodium Hypochlorite,Stainless steels,Martensitic,403,D (Poor),D (Poor),Pitting,S40300,,50,20,68,,253.0,"Chemical Resistance of REMANIT Stainless Steels, Thyssen Edelstahlwerke AG, March 1989",,D
Sodium Hypochlorite,Stainless steels,Martensitic,403,D (Poor),D (Poor),Pitting,S40300,,,Boiling,Boiling,,253.0,"Chemical Resistance of REMANIT Stainless Steels, Thyssen Edelstahlwerke AG, March 1989",,D
Sodium Hypochlorite,Stainless steels,Martensitic,410,D (Poor),D (Poor),,S41000,,,Room,Room,,121.0,"Cyclops Corp., Universal-Cyclops Specialty Steel Division",,D
Sodium Hypochlorite,Stainless steels,Martensitic,410,D (Poor),D (Poor),Pitting,S41000,,50,20,68,,253.0,"Chemical Resistance of REMANIT Stainless Steels, Thyssen Edelstahlwerke AG, March 1989",,D
Sodium Hypochlorite,Stainless steels,Martensitic,410,D (Poor),D (Poor),Pitting,S41000,,,Boiling,Boiling,,253.0,"Chemical Resistance of REMANIT Stainless Steels, Thyssen Edelstahlwerke AG, March 1989",,D
Sodium Hypochlorite,Stainless steels,Martensitic,416,D (Poor),D (Poor),Pitting,S41600,,50,20,68,,253.0,"Chemical Resistance of REMANIT Stainless Steels, Thyssen Edelstahlwerke AG, March 1989",,D
Sodium Hypochlorite,Stainless steels,Martensitic,416,D (Poor),D (Poor),Pitting,S41600,,,Boiling,Boiling,,253.0,"Chemical Resistance of REMANIT Stainless Steels, Thyssen Edelstahlwerke AG, March 1989",,D
Sodium Hypochlorite,Stainless steels,Martensitic,420,D (Poor),D (Poor),Pitting,S42000,,50,20,68,,253.0,"Chemical Resistance of REMANIT Stainless Steels, Thyssen Edelstahlwerke AG, March 1989",,D
Sodium Hypochlorite,Stainless steels,Martensitic,420,D (Poor),D (Poor),Pitting,S42000,,,Boiling,Boiling,,253.0,"Chemical Resistance of REMANIT Stainless Steels, Thyssen Edelstahlwerke AG, March 1989",,D
Sodium Nitrate,Copper and alloys,Aluminum bronze,Aluminum bronze,B (Good),B (Good),,,,,,,,93.0,"H. Leidheiser, Jr., The Corrosion of Copper, Tin and Their Alloys, John Wiley & Sons, New York, 1971, p 90-96",,B
Sodium Nitrate,Copper and alloys,Aluminum bronze,"Ampco 8, aluminum bronze",0.5 max,20 max,,C61300,,,,,,96.0,"Stock Metals, Ampco Metal Company, 1988",0.5,
Sodium Nitrate,Copper and alloys,Brass,Brass,B (Good),B (Good),,,,,,,,93.0,"H. Leidheiser, Jr., The Corrosion of Copper, Tin and Their Alloys, John Wiley & Sons, New York, 1971, p 90-96",,B
Sodium Nitrate,Copper and alloys,Brass,Cartridge brass,C (Questionable),C (Questionable),,C26000,,,,,,93.0,"H. Leidheiser, Jr., The Corrosion of Copper, Tin and Their Alloys, John Wiley & Sons, New York, 1971, p 90-96",,C
Sodium Nitrate,Copper and alloys,Brass,Commercial bronze,B (Good),B (Good),,C22000,,,,,,93.0,"H. Leidheiser, Jr., The Corrosion of Copper, Tin and Their Alloys, John Wiley & Sons, New York, 1971, p 90-96",,B
Sodium Nitrate,Copper and alloys,Brass,Muntz metal,C (Questionable),C (Questionable),,C28000,,,,,,93.0,"H. Leidheiser, Jr., The Corrosion of Copper, Tin and Their Alloys, John Wiley & Sons, New York, 1971, p 90-96",,C
Sodium Nitrate,Copper and alloys,Brass,Red brass,B (Good),B (Good),,C23000,,,,,,93.0,"H. Leidheiser, Jr., The Corrosion of Copper, Tin and Their Alloys, John Wiley & Sons, New York, 1971, p 90-96",,B
Sodium Nitrate,Copper and alloys,Copper,Electrolytic copper,B (Good),B (Good),,C11000,,,,,,93.0,"H. Leidheiser, Jr., The Corrosion of Copper, Tin and Their Alloys, John Wiley & Sons, New York, 1971, p 90-96",,B
Sodium Nitrate,Copper and alloys,Copper,Phosphor copper,B (Good),B (Good),,C12200,,,,,,93.0,"H. Leidheiser, Jr., The Corrosion of Copper, Tin and Their Alloys, John Wiley & Sons, New York, 1971, p 90-96",,B
Sodium Nitrate,Copper and alloys,Copper-nickel,70-30 cupronickel,A (Resistant),A (Resistant),,C71500,,,,,,93.0,"H. Leidheiser, Jr., The Corrosion of Copper, Tin and Their Alloys, John Wiley & Sons, New York, 1971, p 90-96",,A
Sodium Nitrate,Copper and alloys,Copper-nickel,90-10 cupronickel,A (Resistant),A (Resistant),,C70600,,,,,,93.0,"H. Leidheiser, Jr., The Corrosion of Copper, Tin and Their Alloys, John Wiley & Sons, New York, 1971, p 90-96",,A
Sodium Nitrate,Copper and alloys,Leaded brass,Architectural bronze,C (Questionable),C (Questionable),,C38500,,,,,,93.0,"H. Leidheiser, Jr., The Corrosion of Copper, Tin and Their Alloys, John Wiley & Sons, New York, 1971, p 90-96",,C
Sodium Nitrate,Copper and alloys,Leaded brass,Free-cutting brass,C (Questionable),C (Questionable),,C36000,,,,,,93.0,"H. Leidheiser, Jr., The Corrosion of Copper, Tin and Their Alloys, John Wiley & Sons, New York, 1971, p 90-96",,C
Sodium Nitrate,Copper and alloys,Nickel-silver,Nickel- silver,A (Resistant),A (Resistant),,,,18,,,,93.0,"H. Leidheiser, Jr., The Corrosion of Copper, Tin and Their Alloys, John Wiley & Sons, New York, 1971, p 90-96",,A
Sodium Nitrate,Copper and alloys,Phosphor bronze,"Phosphor bronze, 5% Sn",B (Good),B (Good),,C51000,,,,,,93.0,"H. Leidheiser, Jr., The Corrosion of Copper, Tin and Their Alloys, John Wiley & Sons, New York, 1971, p 90-96",,B
Sodium Nitrate,Copper and alloys,Phosphor bronze,"Phosphor bronze, 8% Sn",B (Good),B (Good),,C52100,,,,,,93.0,"H. Leidheiser, Jr., The Corrosion of Copper, Tin and Their Alloys, John Wiley & Sons, New York, 1971, p 90-96",,B
Sodium Nitrate,Copper and alloys,Silicon bronze,"Silicon bronze, high",B (Good),B (Good),,C65500,,,,,,93.0,"H. Leidheiser, Jr., The Corrosion of Copper, Tin and Their Alloys, John Wiley & Sons, New York, 1971, p 90-96",,B
Sodium Nitrate,Copper and alloys,Silicon bronze,"Silicon bronze, low",B (Good),B (Good),,C65100,,,,,,93.0,"H. Leidheiser, Jr., The Corrosion of Copper, Tin and Their Alloys, John Wiley & Sons, New York, 1971, p 90-96",,B
Sodium Nitrate,Copper and alloys,Tin brass,Admiralty brass,B (Good),B (Good),,C44300,,,,,,93.0,"H. Leidheiser, Jr., The Corrosion of Copper, Tin and Their Alloys, John Wiley & Sons, New York, 1971, p 90-96",,B
Sodium Nitrate,Copper and alloys,Tin brass,Naval brass,C (Questionable),C (Questionable),,C46400,,,,,,93.0,"H. Leidheiser, Jr., The Corrosion of Copper, Tin and Their Alloys, John Wiley & Sons, New York, 1971, p 90-96",,C
Sodium Nitrate,Miscellaneous,Lead and alloys,Lead,71.3 min,50 min,,L50045,,10,24,75,,95.0,"Lead for Corrosion Resistant Applications: A Guide, Lead Industries Association, Inc. New York, p 72",71.3,
Sodium Nitrate,Miscellaneous,Lead and alloys,Lead (99.999%),0.49,19.3,,L50001,,0.9,75,167,60 d,208.0,"R.O. Cassibba and S. Fernandez, Lead Corrosion Behaviour in Simulated Media of an Underground Repository, J. Nuclear Materials, 161, Elsevier Science Publishers B.V., The Netherlands, 1989, p 93-101",0.49,
Sodium Nitrate,Miscellaneous,Lead and alloys,Lead (99.999%),0.52,20.5,,L50001,,0.09,75,167,60 d,208.0,"R.O. Cassibba and S. Fernandez, Lead Corrosion Behaviour in Simulated Media of an Underground Repository, J. Nuclear Materials, 161, Elsevier Science Publishers B.V., The Netherlands, 1989, p 93-101",0.52,
Sodium Nitrate,Miscellaneous,Lead and alloys,Lead (99.999%),0.39,15.4,,L50001,,0.009,75,167,60 d,208.0,"R.O. Cassibba and S. Fernandez, Lead Corrosion Behaviour in Simulated Media of an Underground Repository, J. Nuclear Materials, 161, Elsevier Science Publishers B.V., The Netherlands, 1989, p 93-101",0.39,
Sodium Nitrate,Miscellaneous,Lead and alloys,Lead (99.999%),0.002,0.1,,L50001,,0.09,20,68,60 d,208.0,"R.O. Cassibba and S. Fernandez, Lead Corrosion Behaviour in Simulated Media of an Underground Repository, J. Nuclear Materials, 161, Elsevier Science Publishers B.V., The Netherlands, 1989, p 93-101",0.002,
Sodium Nitrate,Miscellaneous,Noble metals,Platnium,0.05 max,2 max,,P04995,,All,Boiling,Boiling,,5.0,"Metals Handbook, Ninth Edition, Vol 13, Corrosion, ASM International, Metals Park, OH, 1987, p 802",0.05,
Sodium Nitrate,Miscellaneous,Noble metals,Silver,0.05 max,2 max,,P07010,,All,Boiling,Boiling,,9.0,"Metals Handbook, Ninth Edition, Vol 13, Corrosion, ASM International, Metals Park, OH, 1987, p 796",0.05,
Sodium Nitrate,Miscellaneous,Tin and alloys,Tin,A (Resistant),A (Resistant),,,,,20,68,,94.0,"H. Leidheiser, Jr., The Corrosion of Copper, Tin and Their Alloys, John Wiley & Sons, New York, 1971, p 287-290",,A
Sodium Nitrate,Miscellaneous,Tin and alloys,Tin,A (Resistant),A (Resistant),,,,,60,140,,94.0,"H. Leidheiser, Jr., The Corrosion of Copper, Tin and Their Alloys, John Wiley & Sons, New York, 1971, p 287-290",,A
Sodium Nitrate,Miscellaneous,Tin and alloys,Tin,A (Resistant),A (Resistant),,,,,100,212,,94.0,"H. Leidheiser, Jr., The Corrosion of Copper, Tin and Their Alloys, John Wiley & Sons, New York, 1971, p 287-290",,A
Sodium Nitrate,Refractory metals and alloys,Titanium and alloys,Titanium,A (Resistant),A (Resistant),,,,Saturated,Room,Room,,90.0,"N.D. Tomashov and P.M. Altovskii, Corrosion and Protection of Titanium, Government Scientific-Technical Publication of Machine-Building Literature (Russian translation), 1963; L.C. Covington and R.W. Schultz, Corrosion of Resistance of Titanium, TIMET Cor",,A
Sodium Nitrate,Stainless steels,Austenitic,301,A (Resistant),A (Resistant),,S30100,,,20,68,,253.0,"Chemical Resistance of REMANIT Stainless Steels, Thyssen Edelstahlwerke AG, March 1989",,A
Sodium Nitrate,Stainless steels,Austenitic,301,A (Resistant),A (Resistant),,S30100,,,Boiling,Boiling,,253.0,"Chemical Resistance of REMANIT Stainless Steels, Thyssen Edelstahlwerke AG, March 1989",,A
Sodium Nitrate,Stainless steels,Austenitic,301,A (Resistant),A (Resistant),,S30100,,Fused,360,680,,253.0,"Chemical Resistance of REMANIT Stainless Steels, Thyssen Edelstahlwerke AG, March 1989",,A
Sodium Nitrate,Stainless steels,Austenitic,302,A (Resistant),A (Resistant),,S30200,,,20,68,,253.0,"Chemical Resistance of REMANIT Stainless Steels, Thyssen Edelstahlwerke AG, March 1989",,A
Sodium Nitrate,Stainless steels,Austenitic,302,A (Resistant),A (Resistant),,S30200,,,Boiling,Boiling,,253.0,"Chemical Resistance of REMANIT Stainless Steels, Thyssen Edelstahlwerke AG, March 1989",,A
Sodium Nitrate,Stainless steels,Austenitic,302,A (Resistant),A (Resistant),,S30200,,Fused,360,680,,253.0,"Chemical Resistance of REMANIT Stainless Steels, Thyssen Edelstahlwerke AG, March 1989",,A
Sodium Nitrate,Stainless steels,Austenitic,303,A (Resistant),A (Resistant),,S30300,,,20,68,,253.0,"Chemical Resistance of REMANIT Stainless Steels, Thyssen Edelstahlwerke AG, March 1989",,A
Sodium Nitrate,Stainless steels,Austenitic,303,A (Resistant),A (Resistant),,S30300,,,20,68,,253.0,"Chemical Resistance of REMANIT Stainless Steels, Thyssen Edelstahlwerke AG, March 1989",,A
Sodium Nitrate,Stainless steels,Austenitic,303,A (Resistant),A (Resistant),,S30300,,,Boiling,Boiling,,253.0,"Chemical Resistance of REMANIT Stainless Steels, Thyssen Edelstahlwerke AG, March 1989",,A
Sodium Nitrate,Stainless steels,Austenitic,303,A (Resistant),A (Resistant),,S30300,,,Boiling,Boiling,,253.0,"Chemical Resistance of REMANIT Stainless Steels, Thyssen Edelstahlwerke AG, March 1989",,A
Sodium Nitrate,Stainless steels,Austenitic,303,A (Resistant),A (Resistant),,S30300,,Fused,360,680,,253.0,"Chemical Resistance of REMANIT Stainless Steels, Thyssen Edelstahlwerke AG, March 1989",,A
Sodium Nitrate,Stainless steels,Austenitic,303,A (Resistant),A (Resistant),,S30300,,Fused,360,680,,253.0,"Chemical Resistance of REMANIT Stainless Steels, Thyssen Edelstahlwerke AG, March 1989",,A
Sodium Nitrate,Stainless steels,Austenitic,304,0.02,0.7,Severe pitting,S30400,No aeration; rapid agitation. Plus crude sodium-nitrate solution (evaporator),~12-68,111,232,30 d,89.0,"A Guide to Corrosion Resistance, Climax Molybdenum Company, Greenwich, CT, 1981",0.02,
Sodium Nitrate,Stainless steels,Austenitic,304,A (Resistant),A (Resistant),,S30400,,,20,68,,253.0,"Chemical Resistance of REMANIT Stainless Steels, Thyssen Edelstahlwerke AG, March 1989",,A
Sodium Nitrate,Stainless steels,Austenitic,304,A (Resistant),A (Resistant),,S30400,,,Boiling,Boiling,,253.0,"Chemical Resistance of REMANIT Stainless Steels, Thyssen Edelstahlwerke AG, March 1989",,A
Sodium Nitrate,Stainless steels,Austenitic,304,A (Resistant),A (Resistant),,S30400,,Fused,360,680,,253.0,"Chemical Resistance of REMANIT Stainless Steels, Thyssen Edelstahlwerke AG, March 1989",,A
Sodium Nitrate,Stainless steels,Austenitic,316,0.02,0.6,,S31600,No aeration; rapid agitation. Plus crude sodium-nitrate solution (evaporator),~12-68,111,232,30 d,89.0,"A Guide to Corrosion Resistance, Climax Molybdenum Company, Greenwich, CT, 1981",0.02,
Sodium Nitrate,Stainless steels,Austenitic,316,B (Good),B (Good),,S31600,,10,21,70,,121.0,"Cyclops Corp., Universal-Cyclops Specialty Steel Division",,B
Sodium Nitrate,Stainless steels,Austenitic,316,A (Resistant),A (Resistant),,S31600,,,20,68,,253.0,"Chemical Resistance of REMANIT Stainless Steels, Thyssen Edelstahlwerke AG, March 1989",,A
Sodium Nitrate,Stainless steels,Austenitic,316,A (Resistant),A (Resistant),,S31600,,,Boiling,Boiling,,253.0,"Chemical Resistance of REMANIT Stainless Steels, Thyssen Edelstahlwerke AG, March 1989",,A
Sodium Nitrate,Stainless steels,Austenitic,316,A (Resistant),A (Resistant),,S31600,,Fused,360,680,,253.0,"Chemical Resistance of REMANIT Stainless Steels, Thyssen Edelstahlwerke AG, March 1989",,A
Sodium Nitrate,Stainless steels,Austenitic,321,A (Resistant),A (Resistant),,S32100,,,20,68,,253.0,"Chemical Resistance of REMANIT Stainless Steels, Thyssen Edelstahlwerke AG, March 1989",,A
Sodium Nitrate,Stainless steels,Austenitic,321,A (Resistant),A (Resistant),,S32100,,,Boiling,Boiling,,253.0,"Chemical Resistance of REMANIT Stainless Steels, Thyssen Edelstahlwerke AG, March 1989",,A
Sodium Nitrate,Stainless steels,Austenitic,321,A (Resistant),A (Resistant),,S32100,,Fused,360,680,,253.0,"Chemical Resistance of REMANIT Stainless Steels, Thyssen Edelstahlwerke AG, March 1989",,A
Sodium Nitrate,Stainless steels,Austenitic,347,A (Resistant),A (Resistant),,S34700,,,20,68,,253.0,"Chemical Resistance of REMANIT Stainless Steels, Thyssen Edelstahlwerke AG, March 1989",,A
Sodium Nitrate,Stainless steels,Austenitic,347,A (Resistant),A (Resistant),,S34700,,,Boiling,Boiling,,253.0,"Chemical Resistance of REMANIT Stainless Steels, Thyssen Edelstahlwerke AG, March 1989",,A
Sodium Nitrate,Stainless steels,Austenitic,347,A (Resistant),A (Resistant),,S34700,,Fused,360,680,,253.0,"Chemical Resistance of REMANIT Stainless Steels, Thyssen Edelstahlwerke AG, March 1989",,A
Sodium Nitrate,Stainless steels,Austenitic,304L,A (Resistant),A (Resistant),,S30403,,,20,68,,253.0,"Chemical Resistance of REMANIT Stainless Steels, Thyssen Edelstahlwerke AG, March 1989",,A
Sodium Nitrate,Stainless steels,Austenitic,304L,A (Resistant),A (Resistant),,S30403,,,Boiling,Boiling,,253.0,"Chemical Resistance of REMANIT Stainless Steels, Thyssen Edelstahlwerke AG, March 1989",,A
Sodium Nitrate,Stainless steels,Austenitic,304L,A (Resistant),A (Resistant),,S30403,,Fused,360,680,,253.0,"Chemical Resistance of REMANIT Stainless Steels, Thyssen Edelstahlwerke AG, March 1989",,A
Sodium Nitrate,Stainless steels,Austenitic,304LN,A (Resistant),A (Resistant),,S30453,,,20,68,,253.0,"Chemical Resistance of REMANIT Stainless Steels, Thyssen Edelstahlwerke AG, March 1989",,A
Sodium Nitrate,Stainless steels,Austenitic,304LN,A (Resistant),A (Resistant),,S30453,,,Boiling,Boiling,,253.0,"Chemical Resistance of REMANIT Stainless Steels, Thyssen Edelstahlwerke AG, March 1989",,A
Sodium Nitrate,Stainless steels,Austenitic,304LN,A (Resistant),A (Resistant),,S30453,,Fused,360,680,,253.0,"Chemical Resistance of REMANIT Stainless Steels, Thyssen Edelstahlwerke AG, March 1989",,A
Sodium Nitrate,Stainless steels,Austenitic,316F,A (Resistant),A (Resistant),,S31620,,,20,68,,253.0,"Chemical Resistance of REMANIT Stainless Steels, Thyssen Edelstahlwerke AG, March 1989",,A
Sodium Nitrate,Stainless steels,Austenitic,316F,A (Resistant),A (Resistant),,S31620,,,Boiling,Boiling,,253.0,"Chemical Resistance of REMANIT Stainless Steels, Thyssen Edelstahlwerke AG, March 1989",,A
Sodium Nitrate,Stainless steels,Austenitic,316F,A (Resistant),A (Resistant),,S31620,,Fused,360,680,,253.0,"Chemical Resistance of REMANIT Stainless Steels, Thyssen Edelstahlwerke AG, March 1989",,A
Sodium Nitrate,Stainless steels,Austenitic,316L,A (Resistant),A (Resistant),,S31603,,,20,68,,253.0,"Chemical Resistance of REMANIT Stainless Steels, Thyssen Edelstahlwerke AG, March 1989",,A
Sodium Nitrate,Stainless steels,Austenitic,316L,A (Resistant),A (Resistant),,S31603,,,Boiling,Boiling,,253.0,"Chemical Resistance of REMANIT Stainless Steels, Thyssen Edelstahlwerke AG, March 1989",,A
Sodium Nitrate,Stainless steels,Austenitic,316L,A (Resistant),A (Resistant),,S31603,,Fused,360,680,,253.0,"Chemical Resistance of REMANIT Stainless Steels, Thyssen Edelstahlwerke AG, March 1989",,A
Sodium Nitrate,Stainless steels,Austenitic,316LN,A (Resistant),A (Resistant),,S31653,,,20,68,,253.0,"Chemical Resistance of REMANIT Stainless Steels, Thyssen Edelstahlwerke AG, March 1989",,A
Sodium Nitrate,Stainless steels,Austenitic,316LN,A (Resistant),A (Resistant),,S31653,,,Boiling,Boiling,,253.0,"Chemical Resistance of REMANIT Stainless Steels, Thyssen Edelstahlwerke AG, March 1989",,A
Sodium Nitrate,Stainless steels,Austenitic,316LN,A (Resistant),A (Resistant),,S31653,,Fused,360,680,,253.0,"Chemical Resistance of REMANIT Stainless Steels, Thyssen Edelstahlwerke AG, March 1989",,A
Sodium Nitrate,Stainless steels,Austenitic,316Ti,A (Resistant),A (Resistant),,S31635,,,20,68,,253.0,"Chemical Resistance of REMANIT Stainless Steels, Thyssen Edelstahlwerke AG, March 1989",,A
Sodium Nitrate,Stainless steels,Austenitic,316Ti,A (Resistant),A (Resistant),,S31635,,,Boiling,Boiling,,253.0,"Chemical Resistance of REMANIT Stainless Steels, Thyssen Edelstahlwerke AG, March 1989",,A
Sodium Nitrate,Stainless steels,Austenitic,316Ti,A (Resistant),A (Resistant),,S31635,,Fused,360,680,,253.0,"Chemical Resistance of REMANIT Stainless Steels, Thyssen Edelstahlwerke AG, March 1989",,A
Sodium Nitrate,Stainless steels,Austenitic,317L,A (Resistant),A (Resistant),,S31703,,,20,68,,253.0,"Chemical Resistance of REMANIT Stainless Steels, Thyssen Edelstahlwerke AG, March 1989",,A
Sodium Nitrate,Stainless steels,Austenitic,317L,A (Resistant),A (Resistant),,S31703,,,Boiling,Boiling,,253.0,"Chemical Resistance of REMANIT Stainless Steels, Thyssen Edelstahlwerke AG, March 1989",,A
Sodium Nitrate,Stainless steels,Austenitic,317L,A (Resistant),A (Resistant),,S31703,,Fused,360,680,,253.0,"Chemical Resistance of REMANIT Stainless Steels, Thyssen Edelstahlwerke AG, March 1989",,A
Sodium Nitrate,Stainless steels,Austenitic,317LN,A (Resistant),A (Resistant),,S31725,,,20,68,,253.0,"Chemical Resistance of REMANIT Stainless Steels, Thyssen Edelstahlwerke AG, March 1989",,A
Sodium Nitrate,Stainless steels,Austenitic,317LN,A (Resistant),A (Resistant),,S31725,,,Boiling,Boiling,,253.0,"Chemical Resistance of REMANIT Stainless Steels, Thyssen Edelstahlwerke AG, March 1989",,A
Sodium Nitrate,Stainless steels,Austenitic,317LN,A (Resistant),A (Resistant),,S31725,,Fused,360,680,,253.0,"Chemical Resistance of REMANIT Stainless Steels, Thyssen Edelstahlwerke AG, March 1989",,A
Sodium Nitrate,Stainless steels,Austenitic,Carpenter 20 Carpenter Technology Corp.,0.015,0.6,Severe pitting,,No aeration; rapid agitation. Plus crude sodium-nitrate solution (evaporator),~12-68,111,232,30 d,89.0,"A Guide to Corrosion Resistance, Climax Molybdenum Company, Greenwich, CT, 1981",0.015,
Sodium Nitrate,Stainless steels,Duplex,329,A (Resistant),A (Resistant),,S32900,,,20,68,,253.0,"Chemical Resistance of REMANIT Stainless Steels, Thyssen Edelstahlwerke AG, March 1989",,A
Sodium Nitrate,Stainless steels,Duplex,329,A (Resistant),A (Resistant),,S32900,,,Boiling,Boiling,,253.0,"Chemical Resistance of REMANIT Stainless Steels, Thyssen Edelstahlwerke AG, March 1989",,A
Sodium Nitrate,Stainless steels,Duplex,329,A (Resistant),A (Resistant),,S32900,,Fused,360,680,,253.0,"Chemical Resistance of REMANIT Stainless Steels, Thyssen Edelstahlwerke AG, March 1989",,A
Sodium Nitrate,Stainless steels,Duplex,F51,A (Resistant),A (Resistant),,S31803,,,20,68,,253.0,"Chemical Resistance of REMANIT Stainless Steels, Thyssen Edelstahlwerke AG, March 1989",,A
Sodium Nitrate,Stainless steels,Duplex,F51,A (Resistant),A (Resistant),,S31803,,,Boiling,Boiling,,253.0,"Chemical Resistance of REMANIT Stainless Steels, Thyssen Edelstahlwerke AG, March 1989",,A
Sodium Nitrate,Stainless steels,Duplex,F51,A (Resistant),A (Resistant),,S31803,,Fused,360,680,,253.0,"Chemical Resistance of REMANIT Stainless Steels, Thyssen Edelstahlwerke AG, March 1989",,A
Sodium Nitrate,Stainless steels,Ferritic,405,A (Resistant),A (Resistant),,S40500,,,20,68,,253.0,"Chemical Resistance of REMANIT Stainless Steels, Thyssen Edelstahlwerke AG, March 1989",,A
Sodium Nitrate,Stainless steels,Ferritic,405,A (Resistant),A (Resistant),,S40500,,,Boiling,Boiling,,253.0,"Chemical Resistance of REMANIT Stainless Steels, Thyssen Edelstahlwerke AG, March 1989",,A
Sodium Nitrate,Stainless steels,Ferritic,405,A (Resistant),A (Resistant),,S40500,,Fused,360,680,,253.0,"Chemical Resistance of REMANIT Stainless Steels, Thyssen Edelstahlwerke AG, March 1989",,A
Sodium Nitrate,Stainless steels,Ferritic,409,A (Resistant),A (Resistant),,S40900,,,20,68,,253.0,"Chemical Resistance of REMANIT Stainless Steels, Thyssen Edelstahlwerke AG, March 1989",,A
Sodium Nitrate,Stainless steels,Ferritic,409,A (Resistant),A (Resistant),,S40900,,,Boiling,Boiling,,253.0,"Chemical Resistance of REMANIT Stainless Steels, Thyssen Edelstahlwerke AG, March 1989",,A
Sodium Nitrate,Stainless steels,Ferritic,409,A (Resistant),A (Resistant),,S40900,,Fused,360,680,,253.0,"Chemical Resistance of REMANIT Stainless Steels, Thyssen Edelstahlwerke AG, March 1989",,A
Sodium Nitrate,Stainless steels,Ferritic,430,A (Resistant),A (Resistant),,S43000,,,Boiling,Boiling,,253.0,"Chemical Resistance of REMANIT Stainless Steels, Thyssen Edelstahlwerke AG, March 1989",,A
Sodium Nitrate,Stainless steels,Ferritic,430,A (Resistant),A (Resistant),,S43000,,Fused,360,680,,253.0,"Chemical Resistance of REMANIT Stainless Steels, Thyssen Edelstahlwerke AG, March 1989",,A
Sodium Nitrate,Stainless steels,Ferritic,434,A (Resistant),A (Resistant),,S43400,,,20,68,,253.0,"Chemical Resistance of REMANIT Stainless Steels, Thyssen Edelstahlwerke AG, March 1989",,A
Sodium Nitrate,Stainless steels,Ferritic,434,A (Resistant),A (Resistant),,S43400,,,Boiling,Boiling,,253.0,"Chemical Resistance of REMANIT Stainless Steels, Thyssen Edelstahlwerke AG, March 1989",,A
Sodium Nitrate,Stainless steels,Ferritic,434,A (Resistant),A (Resistant),,S43400,,Fused,360,680,,253.0,"Chemical Resistance of REMANIT Stainless Steels, Thyssen Edelstahlwerke AG, March 1989",,A
Sodium Nitrate,Stainless steels,Martensitic,403,A (Resistant),A (Resistant),,S40300,,,20,68,,253.0,"Chemical Resistance of REMANIT Stainless Steels, Thyssen Edelstahlwerke AG, March 1989",,A
Sodium Nitrate,Stainless steels,Martensitic,403,A (Resistant),A (Resistant),,S40300,,,Boiling,Boiling,,253.0,"Chemical Resistance of REMANIT Stainless Steels, Thyssen Edelstahlwerke AG, March 1989",,A
Sodium Nitrate,Stainless steels,Martensitic,403,A (Resistant),A (Resistant),,S40300,,Fused,360,680,,253.0,"Chemical Resistance of REMANIT Stainless Steels, Thyssen Edelstahlwerke AG, March 1989",,A
Sodium Nitrate,Stainless steels,Martensitic,410,B (Good),B (Good),,S41000,,10,21,70,,121.0,"Cyclops Corp., Universal-Cyclops Specialty Steel Division",,B
Sodium Nitrate,Stainless steels,Martensitic,410,A (Resistant),A (Resistant),,S41000,,,20,68,,253.0,"Chemical Resistance of REMANIT Stainless Steels, Thyssen Edelstahlwerke AG, March 1989",,A
Sodium Nitrate,Stainless steels,Martensitic,410,A (Resistant),A (Resistant),,S41000,,,Boiling,Boiling,,253.0,"Chemical Resistance of REMANIT Stainless Steels, Thyssen Edelstahlwerke AG, March 1989",,A
Sodium Nitrate,Stainless steels,Martensitic,410,A (Resistant),A (Resistant),,S41000,,Fused,360,680,,253.0,"Chemical Resistance of REMANIT Stainless Steels, Thyssen Edelstahlwerke AG, March 1989",,A
Sodium Nitrate,Stainless steels,Martensitic,416,A (Resistant),A (Resistant),,S41600,,,20,68,,253.0,"Chemical Resistance of REMANIT Stainless Steels, Thyssen Edelstahlwerke AG, March 1989",,A
Sodium Nitrate,Stainless steels,Martensitic,416,A (Resistant),A (Resistant),,S41600,,,Boiling,Boiling,,253.0,"Chemical Resistance of REMANIT Stainless Steels, Thyssen Edelstahlwerke AG, March 1989",,A
Sodium Nitrate,Stainless steels,Martensitic,416,A (Resistant),A (Resistant),,S41600,,Fused,360,680,,253.0,"Chemical Resistance of REMANIT Stainless Steels, Thyssen Edelstahlwerke AG, March 1989",,A
Sodium Nitrate,Stainless steels,Martensitic,420,A (Resistant),A (Resistant),,S42000,,,20,68,,253.0,"Chemical Resistance of REMANIT Stainless Steels, Thyssen Edelstahlwerke AG, March 1989",,A
Sodium Nitrate,Stainless steels,Martensitic,420,A (Resistant),A (Resistant),,S42000,,,Boiling,Boiling,,253.0,"Chemical Resistance of REMANIT Stainless Steels, Thyssen Edelstahlwerke AG, March 1989",,A
Sodium Nitrate,Stainless steels,Martensitic,420,A (Resistant),A (Resistant),,S42000,,Fused,360,680,,253.0,"Chemical Resistance of REMANIT Stainless Steels, Thyssen Edelstahlwerke AG, March 1989",,A
Sodium Nitrite,Carbon and alloy steels,Carbon steel,Mild steel,0.07,2.8,,G10100,"Rotating bottle tests using pipeline water, pH 9, and regular gasoline",0,Room,Room,14 d,140.0,"C.J. Slunder and W.K. Boyd, Zinc: Its Corrosion Resistance, Second Edition, T.K. Christman and J. Payer, Ed., International Lead Zinc Research Organization, New York, 1983, p 115",0.07,
Sodium Nitrite,Carbon and alloy steels,Carbon steel,Mild steel,0.05,2,,G10100,"Rotating bottle tests using pipeline water, pH 9, and regular gasoline",0.02,Room,Room,14 d,140.0,"C.J. Slunder and W.K. Boyd, Zinc: Its Corrosion Resistance, Second Edition, T.K. Christman and J. Payer, Ed., International Lead Zinc Research Organization, New York, 1983, p 115",0.05,
Sodium Nitrite,Carbon and alloy steels,Carbon steel,Mild steel,0.01,0.5,,G10100,"Rotating bottle tests using pipeline water, pH 9, and regular gasoline",0.04,Room,Room,14 d,140.0,"C.J. Slunder and W.K. Boyd, Zinc: Its Corrosion Resistance, Second Edition, T.K. Christman and J. Payer, Ed., International Lead Zinc Research Organization, New York, 1983, p 115",0.01,
Sodium Nitrite,Carbon and alloy steels,Carbon steel,Mild steel,0,0,,G10100,"Rotating bottle tests using pipeline water, pH 9, and regular gasoline",0.06,Room,Room,14 d,140.0,"C.J. Slunder and W.K. Boyd, Zinc: Its Corrosion Resistance, Second Edition, T.K. Christman and J. Payer, Ed., International Lead Zinc Research Organization, New York, 1983, p 115",0.0,
Sodium Nitrite,Carbon and alloy steels,Carbon steel,Mild steel,0,0,,G10100,"Rotating bottle tests using pipeline water, pH 9, and regular gasoline",0.1,Room,Room,14 d,140.0,"C.J. Slunder and W.K. Boyd, Zinc: Its Corrosion Resistance, Second Edition, T.K. Christman and J. Payer, Ed., International Lead Zinc Research Organization, New York, 1983, p 115",0.0,
Sodium Perborate,Stainless steels,Austenitic,301,A (Resistant),A (Resistant),,S30100,,Saturated,20,68,,253.0,"Chemical Resistance of REMANIT Stainless Steels, Thyssen Edelstahlwerke AG, March 1989",,A
Sodium Nitrite,Miscellaneous,Magnesium and alloys,Magnesium alloy AZ61A,1,40,,M11610,Specimens were alternately immersed 30 s in solution and held 2 min in air,3,35,95,7 d,12.0,"Metals Handbook, Ninth Edition, Vol 2, Properties and Selection: Nonferrous Alloys and Pure Metals, American Society for Metals, Metals Park, OH, 1979, p 601",1.0,
Sodium Nitrite,Stainless steels,Austenitic,301,A (Resistant),A (Resistant),,S30100,,Saturated,Boiling,Boiling,,253.0,"Chemical Resistance of REMANIT Stainless Steels, Thyssen Edelstahlwerke AG, March 1989",,A
Sodium Nitrite,Stainless steels,Austenitic,302,A (Resistant),A (Resistant),,S30200,,Saturated,Boiling,Boiling,,253.0,"Chemical Resistance of REMANIT Stainless Steels, Thyssen Edelstahlwerke AG, March 1989",,A
Sodium Nitrite,Stainless steels,Austenitic,303,A (Resistant),A (Resistant),,S30300,,Saturated,Boiling,Boiling,,253.0,"Chemical Resistance of REMANIT Stainless Steels, Thyssen Edelstahlwerke AG, March 1989",,A
Sodium Nitrite,Stainless steels,Austenitic,303,A (Resistant),A (Resistant),,S30300,,Saturated,Boiling,Boiling,,253.0,"Chemical Resistance of REMANIT Stainless Steels, Thyssen Edelstahlwerke AG, March 1989",,A
Sodium Nitrite,Stainless steels,Austenitic,304,0.14,5.6,,S30400,"Textile processing; no aeration; rapid agitation. Plus 0.9% sodium chloride, diazoting bath",0.3-0.4,82,180,0.2 d,89.0,"A Guide to Corrosion Resistance, Climax Molybdenum Company, Greenwich, CT, 1981",0.14,
Sodium Nitrite,Stainless steels,Austenitic,304,0.15,5.8,,S30400,"Textile processing; no aeration; rapid agitation; low-carbon grade specimens (0.03% C max). Plus 0.9% sodium chloride, diazoting bath",0.3-0.4,82,180,0.2 d,89.0,"A Guide to Corrosion Resistance, Climax Molybdenum Company, Greenwich, CT, 1981",0.15,
Sodium Nitrite,Stainless steels,Austenitic,304,A (Resistant),A (Resistant),,S30400,,Saturated,Boiling,Boiling,,253.0,"Chemical Resistance of REMANIT Stainless Steels, Thyssen Edelstahlwerke AG, March 1989",,A
Sodium Nitrite,Stainless steels,Austenitic,316,0.11,4.4,,S31600,"Textile processing; no aeration; rapid agitation. Plus 0.9% sodium chloride, diazoting bath",0.3-0.4,82,180,0.2 d,89.0,"A Guide to Corrosion Resistance, Climax Molybdenum Company, Greenwich, CT, 1981",0.11,
Sodium Nitrite,Stainless steels,Austenitic,316,A (Resistant),A (Resistant),,S31600,,Saturated,Boiling,Boiling,,253.0,"Chemical Resistance of REMANIT Stainless Steels, Thyssen Edelstahlwerke AG, March 1989",,A
Sodium Nitrite,Stainless steels,Austenitic,321,A (Resistant),A (Resistant),,S32100,,Saturated,Boiling,Boiling,,253.0,"Chemical Resistance of REMANIT Stainless Steels, Thyssen Edelstahlwerke AG, March 1989",,A
Sodium Nitrite,Stainless steels,Austenitic,347,A (Resistant),A (Resistant),,S34700,,Saturated,Boiling,Boiling,,253.0,"Chemical Resistance of REMANIT Stainless Steels, Thyssen Edelstahlwerke AG, March 1989",,A
Sodium Nitrite,Stainless steels,Austenitic,304L,A (Resistant),A (Resistant),,S30403,,Saturated,Boiling,Boiling,,253.0,"Chemical Resistance of REMANIT Stainless Steels, Thyssen Edelstahlwerke AG, March 1989",,A
Sodium Nitrite,Stainless steels,Austenitic,304LN,A (Resistant),A (Resistant),,S30453,,Saturated,Boiling,Boiling,,253.0,"Chemical Resistance of REMANIT Stainless Steels, Thyssen Edelstahlwerke AG, March 1989",,A
Sodium Nitrite,Stainless steels,Austenitic,316F,A (Resistant),A (Resistant),,S31620,,Saturated,Boiling,Boiling,,253.0,"Chemical Resistance of REMANIT Stainless Steels, Thyssen Edelstahlwerke AG, March 1989",,A
Sodium Nitrite,Stainless steels,Austenitic,316L,A (Resistant),A (Resistant),,S31603,,Saturated,Boiling,Boiling,,253.0,"Chemical Resistance of REMANIT Stainless Steels, Thyssen Edelstahlwerke AG, March 1989",,A
Sodium Nitrite,Stainless steels,Austenitic,316LN,A (Resistant),A (Resistant),,S31653,,Saturated,Boiling,Boiling,,253.0,"Chemical Resistance of REMANIT Stainless Steels, Thyssen Edelstahlwerke AG, March 1989",,A
Sodium Nitrite,Stainless steels,Austenitic,316Ti,A (Resistant),A (Resistant),,S31635,,Saturated,Boiling,Boiling,,253.0,"Chemical Resistance of REMANIT Stainless Steels, Thyssen Edelstahlwerke AG, March 1989",,A
Sodium Nitrite,Stainless steels,Austenitic,317L,A (Resistant),A (Resistant),,S31703,,Saturated,Boiling,Boiling,,253.0,"Chemical Resistance of REMANIT Stainless Steels, Thyssen Edelstahlwerke AG, March 1989",,A
Sodium Nitrite,Stainless steels,Austenitic,317LN,A (Resistant),A (Resistant),,S31725,,Saturated,Boiling,Boiling,,253.0,"Chemical Resistance of REMANIT Stainless Steels, Thyssen Edelstahlwerke AG, March 1989",,A
Sodium Nitrite,Stainless steels,Duplex,329,A (Resistant),A (Resistant),,S32900,,Saturated,Boiling,Boiling,,253.0,"Chemical Resistance of REMANIT Stainless Steels, Thyssen Edelstahlwerke AG, March 1989",,A
Sodium Nitrite,Stainless steels,Duplex,F51,A (Resistant),A (Resistant),,S31803,,Saturated,Boiling,Boiling,,253.0,"Chemical Resistance of REMANIT Stainless Steels, Thyssen Edelstahlwerke AG, March 1989",,A
Sodium Nitrite,Stainless steels,Ferritic,430,A (Resistant),A (Resistant),,S43000,,Saturated,Boiling,Boiling,,253.0,"Chemical Resistance of REMANIT Stainless Steels, Thyssen Edelstahlwerke AG, March 1989",,A
Sodium Nitrite,Stainless steels,Ferritic,434,A (Resistant),A (Resistant),,S43400,,Saturated,Boiling,Boiling,,253.0,"Chemical Resistance of REMANIT Stainless Steels, Thyssen Edelstahlwerke AG, March 1989",,A
Sodium Perborate,Stainless steels,Austenitic,302,A (Resistant),A (Resistant),,S30200,,Saturated,20,68,,253.0,"Chemical Resistance of REMANIT Stainless Steels, Thyssen Edelstahlwerke AG, March 1989",,A
Sodium Perborate,Stainless steels,Austenitic,303,A (Resistant),A (Resistant),,S30300,,Saturated,20,68,,253.0,"Chemical Resistance of REMANIT Stainless Steels, Thyssen Edelstahlwerke AG, March 1989",,A
Sodium Perborate,Stainless steels,Austenitic,303,A (Resistant),A (Resistant),,S30300,,Saturated,20,68,,253.0,"Chemical Resistance of REMANIT Stainless Steels, Thyssen Edelstahlwerke AG, March 1989",,A
Sodium Perborate,Stainless steels,Austenitic,304,A (Resistant),A (Resistant),,S30400,,Saturated,20,68,,253.0,"Chemical Resistance of REMANIT Stainless Steels, Thyssen Edelstahlwerke AG, March 1989",,A
Sodium Perborate,Stainless steels,Austenitic,316,A (Resistant),A (Resistant),,S31600,,Saturated,20,68,,253.0,"Chemical Resistance of REMANIT Stainless Steels, Thyssen Edelstahlwerke AG, March 1989",,A
Sodium Perborate,Stainless steels,Austenitic,321,A (Resistant),A (Resistant),,S32100,,Saturated,20,68,,253.0,"Chemical Resistance of REMANIT Stainless Steels, Thyssen Edelstahlwerke AG, March 1989",,A
Sodium Perborate,Stainless steels,Austenitic,347,A (Resistant),A (Resistant),,S34700,,Saturated,20,68,,253.0,"Chemical Resistance of REMANIT Stainless Steels, Thyssen Edelstahlwerke AG, March 1989",,A
Sodium Perborate,Stainless steels,Austenitic,304L,A (Resistant),A (Resistant),,S30403,,Saturated,20,68,,253.0,"Chemical Resistance of REMANIT Stainless Steels, Thyssen Edelstahlwerke AG, March 1989",,A
Sodium Perborate,Stainless steels,Austenitic,304LN,A (Resistant),A (Resistant),,S30453,,Saturated,20,68,,253.0,"Chemical Resistance of REMANIT Stainless Steels, Thyssen Edelstahlwerke AG, March 1989",,A
Sodium Perborate,Stainless steels,Austenitic,316F,A (Resistant),A (Resistant),,S31620,,Saturated,20,68,,253.0,"Chemical Resistance of REMANIT Stainless Steels, Thyssen Edelstahlwerke AG, March 1989",,A
Sodium Perborate,Stainless steels,Austenitic,316L,A (Resistant),A (Resistant),,S31603,,Saturated,20,68,,253.0,"Chemical Resistance of REMANIT Stainless Steels, Thyssen Edelstahlwerke AG, March 1989",,A
Sodium Perborate,Stainless steels,Austenitic,316LN,A (Resistant),A (Resistant),,S31653,,Saturated,20,68,,253.0,"Chemical Resistance of REMANIT Stainless Steels, Thyssen Edelstahlwerke AG, March 1989",,A
Sodium Perborate,Stainless steels,Austenitic,316Ti,A (Resistant),A (Resistant),,S31635,,Saturated,20,68,,253.0,"Chemical Resistance of REMANIT Stainless Steels, Thyssen Edelstahlwerke AG, March 1989",,A
