Repository: wfreinhart/matse219

# MATSE 219: Materials Informatics

Auto-generated from the private authoring repo (matse219-instructor). Do not edit here directly -- changes are overwritten on the next publish run.

## Lectures

- [Lecture01](https://colab.research.google.com/github/wfreinhart/matse219/blob/staging/notebooks/Lecture01.ipynb)
- [Lecture02](https://colab.research.google.com/github/wfreinhart/matse219/blob/staging/notebooks/Lecture02.ipynb)
- [Lecture03](https://colab.research.google.com/github/wfreinhart/matse219/blob/staging/notebooks/Lecture03.ipynb)
- [Lecture04](https://colab.research.google.com/github/wfreinhart/matse219/blob/staging/notebooks/Lecture04.ipynb)

File: datasets/corrosion.csv (part 114 of 142)
Environment,Material Group,Material Family,Material,Rate (mm/yr) or Rating,Rate (mils/yr) or Rating,Localized Attack,UNS,Condition/Comment,Concentration (Vol %),Temperature (deg C),Temperature (deg F),Duration,Reference #,Reference,rate_mm_yr_numeric,rate_letter_grade
Sodium Perborate,Stainless steels,Austenitic,317L,A (Resistant),A (Resistant),,S31703,,Saturated,20,68,,253.0,"Chemical Resistance of REMANIT Stainless Steels, Thyssen Edelstahlwerke AG, March 1989",,A
Sodium Perborate,Stainless steels,Austenitic,317LN,A (Resistant),A (Resistant),,S31725,,Saturated,20,68,,253.0,"Chemical Resistance of REMANIT Stainless Steels, Thyssen Edelstahlwerke AG, March 1989",,A
Sodium Perborate,Stainless steels,Duplex,329,A (Resistant),A (Resistant),,S32900,,Saturated,20,68,,253.0,"Chemical Resistance of REMANIT Stainless Steels, Thyssen Edelstahlwerke AG, March 1989",,A
Sodium Perborate,Stainless steels,Duplex,F51,A (Resistant),A (Resistant),,S31803,,Saturated,20,68,,253.0,"Chemical Resistance of REMANIT Stainless Steels, Thyssen Edelstahlwerke AG, March 1989",,A
Sodium Perborate,Stainless steels,Ferritic,430,A (Resistant),A (Resistant),,S43000,,Saturated,20,68,,253.0,"Chemical Resistance of REMANIT Stainless Steels, Thyssen Edelstahlwerke AG, March 1989",,A
Sodium Perborate,Stainless steels,Ferritic,434,A (Resistant),A (Resistant),,S43400,,Saturated,20,68,,253.0,"Chemical Resistance of REMANIT Stainless Steels, Thyssen Edelstahlwerke AG, March 1989",,A
Sodium Perchlorate,Miscellaneous,Noble metals,Gold,D (Poor),D (Poor),,P00016,Melt,,480,900,,9.0,"Metals Handbook, Ninth Edition, Vol 13, Corrosion, ASM International, Metals Park, OH, 1987, p 796",,D
Sodium Perchlorate,Miscellaneous,Noble metals,Platinum,0.05 max,2 max,,P04995,,All,Boiling,Boiling,,5.0,"Metals Handbook, Ninth Edition, Vol 13, Corrosion, ASM International, Metals Park, OH, 1987, p 802",0.05,
Sodium Perchlorate,Miscellaneous,Noble metals,Platinum,D (Poor),D (Poor),,P04995,Melt,,480,900,,5.0,"Metals Handbook, Ninth Edition, Vol 13, Corrosion, ASM International, Metals Park, OH, 1987, p 802",,D
Sodium Perchlorate,Miscellaneous,Noble metals,Silver,0.05 max,2 max,,P07010,,All,Boiling,Boiling,,9.0,"Metals Handbook, Ninth Edition, Vol 13, Corrosion, ASM International, Metals Park, OH, 1987, p 796",0.05,
Sodium Perchlorate,Refractory metals and alloys,Titanium and alloys,Titanium,0.003,0.12,,,,900 g/L,50,122,,90.0,"N.D. Tomashov and P.M. Altovskii, Corrosion and Protection of Titanium, Government Scientific-Technical Publication of Machine-Building Literature (Russian translation), 1963; L.C. Covington and R.W. Schultz, Corrosion of Resistance of Titanium, TIMET Cor",0.003,
Sodium Perchlorate,Stainless steels,Austenitic,301,A (Resistant),A (Resistant),,S30100,,10,Boiling,Boiling,,253.0,"Chemical Resistance of REMANIT Stainless Steels, Thyssen Edelstahlwerke AG, March 1989",,A
Sodium Perchlorate,Stainless steels,Austenitic,302,A (Resistant),A (Resistant),,S30200,,10,Boiling,Boiling,,253.0,"Chemical Resistance of REMANIT Stainless Steels, Thyssen Edelstahlwerke AG, March 1989",,A
Sodium Perchlorate,Stainless steels,Austenitic,303,C (Questionable),C (Questionable),,S30300,,10,Boiling,Boiling,,253.0,"Chemical Resistance of REMANIT Stainless Steels, Thyssen Edelstahlwerke AG, March 1989",,C
Sodium Perchlorate,Stainless steels,Austenitic,303,A (Resistant),A (Resistant),,S30300,,10,Boiling,Boiling,,253.0,"Chemical Resistance of REMANIT Stainless Steels, Thyssen Edelstahlwerke AG, March 1989",,A
Sodium Perchlorate,Stainless steels,Austenitic,304,A (Resistant),A (Resistant),,S30400,,10,Boiling,Boiling,,253.0,"Chemical Resistance of REMANIT Stainless Steels, Thyssen Edelstahlwerke AG, March 1989",,A
Sodium Perchlorate,Stainless steels,Austenitic,316,A (Resistant),A (Resistant),,S31600,,10,Boiling,Boiling,,253.0,"Chemical Resistance of REMANIT Stainless Steels, Thyssen Edelstahlwerke AG, March 1989",,A
Sodium Perchlorate,Stainless steels,Austenitic,321,A (Resistant),A (Resistant),,S32100,,10,Boiling,Boiling,,253.0,"Chemical Resistance of REMANIT Stainless Steels, Thyssen Edelstahlwerke AG, March 1989",,A
Sodium Perchlorate,Stainless steels,Austenitic,347,A (Resistant),A (Resistant),,S34700,,10,Boiling,Boiling,,253.0,"Chemical Resistance of REMANIT Stainless Steels, Thyssen Edelstahlwerke AG, March 1989",,A
Sodium Perchlorate,Stainless steels,Austenitic,304L,A (Resistant),A (Resistant),,S30403,,10,Boiling,Boiling,,253.0,"Chemical Resistance of REMANIT Stainless Steels, Thyssen Edelstahlwerke AG, March 1989",,A
Sodium Perchlorate,Stainless steels,Austenitic,304LN,A (Resistant),A (Resistant),,S30453,,10,Boiling,Boiling,,253.0,"Chemical Resistance of REMANIT Stainless Steels, Thyssen Edelstahlwerke AG, March 1989",,A
Sodium Perchlorate,Stainless steels,Austenitic,316F,A (Resistant),A (Resistant),,S31620,,10,Boiling,Boiling,,253.0,"Chemical Resistance of REMANIT Stainless Steels, Thyssen Edelstahlwerke AG, March 1989",,A
Sodium Perchlorate,Stainless steels,Austenitic,316L,A (Resistant),A (Resistant),,S31603,,10,Boiling,Boiling,,253.0,"Chemical Resistance of REMANIT Stainless Steels, Thyssen Edelstahlwerke AG, March 1989",,A
Sodium Perchlorate,Stainless steels,Austenitic,316LN,A (Resistant),A (Resistant),,S31653,,10,Boiling,Boiling,,253.0,"Chemical Resistance of REMANIT Stainless Steels, Thyssen Edelstahlwerke AG, March 1989",,A
Sodium Perchlorate,Stainless steels,Austenitic,316Ti,A (Resistant),A (Resistant),,S31635,,10,Boiling,Boiling,,253.0,"Chemical Resistance of REMANIT Stainless Steels, Thyssen Edelstahlwerke AG, March 1989",,A
Sodium Perchlorate,Stainless steels,Austenitic,317L,A (Resistant),A (Resistant),,S31703,,10,Boiling,Boiling,,253.0,"Chemical Resistance of REMANIT Stainless Steels, Thyssen Edelstahlwerke AG, March 1989",,A
Sodium Perchlorate,Stainless steels,Austenitic,317LN,A (Resistant),A (Resistant),,S31725,,10,Boiling,Boiling,,253.0,"Chemical Resistance of REMANIT Stainless Steels, Thyssen Edelstahlwerke AG, March 1989",,A
Sodium Perchlorate,Stainless steels,Duplex,329,A (Resistant),A (Resistant),,S32900,,10,Boiling,Boiling,,253.0,"Chemical Resistance of REMANIT Stainless Steels, Thyssen Edelstahlwerke AG, March 1989",,A
Sodium Perchlorate,Stainless steels,Duplex,F51,A (Resistant),A (Resistant),,S31803,,10,Boiling,Boiling,,253.0,"Chemical Resistance of REMANIT Stainless Steels, Thyssen Edelstahlwerke AG, March 1989",,A
Sodium Perchlorate,Stainless steels,Ferritic,405,C (Questionable),C (Questionable),,S40500,,10,Boiling,Boiling,,253.0,"Chemical Resistance of REMANIT Stainless Steels, Thyssen Edelstahlwerke AG, March 1989",,C
Sodium Perchlorate,Stainless steels,Ferritic,409,C (Questionable),C (Questionable),,S40900,,10,Boiling,Boiling,,253.0,"Chemical Resistance of REMANIT Stainless Steels, Thyssen Edelstahlwerke AG, March 1989",,C
Sodium Perchlorate,Stainless steels,Ferritic,430,C (Questionable),C (Questionable),,S43000,,10,Boiling,Boiling,,253.0,"Chemical Resistance of REMANIT Stainless Steels, Thyssen Edelstahlwerke AG, March 1989",,C
Sodium Perchlorate,Stainless steels,Ferritic,434,B (Good),B (Good),,S43400,,10,Boiling,Boiling,,253.0,"Chemical Resistance of REMANIT Stainless Steels, Thyssen Edelstahlwerke AG, March 1989",,B
Sodium Perchlorate,Stainless steels,Martensitic,403,C (Questionable),C (Questionable),,S40300,,10,Boiling,Boiling,,253.0,"Chemical Resistance of REMANIT Stainless Steels, Thyssen Edelstahlwerke AG, March 1989",,C
Sodium Perchlorate,Stainless steels,Martensitic,410,C (Questionable),C (Questionable),,S41000,,10,Boiling,Boiling,,253.0,"Chemical Resistance of REMANIT Stainless Steels, Thyssen Edelstahlwerke AG, March 1989",,C
Sodium Perchlorate,Stainless steels,Martensitic,416,C (Questionable),C (Questionable),,S41600,,10,Boiling,Boiling,,253.0,"Chemical Resistance of REMANIT Stainless Steels, Thyssen Edelstahlwerke AG, March 1989",,C
Sodium Perchlorate,Stainless steels,Martensitic,420,C (Questionable),C (Questionable),,S42000,,10,Boiling,Boiling,,253.0,"Chemical Resistance of REMANIT Stainless Steels, Thyssen Edelstahlwerke AG, March 1989",,C
Sodium Peroxide,Copper and alloys,Aluminum bronze,Aluminum bronze,C (Questionable),C (Questionable),,,,,,,,93.0,"H. Leidheiser, Jr., The Corrosion of Copper, Tin and Their Alloys, John Wiley & Sons, New York, 1971, p 90-96",,C
Sodium Peroxide,Copper and alloys,Aluminum bronze,"Ampco 8, aluminum bronze",0.5 min,20 min,,C61300,,,,,,96.0,"Stock Metals, Ampco Metal Company, 1988",0.5,
Sodium Peroxide,Copper and alloys,Brass,Brass,C (Questionable),C (Questionable),,,,,,,,93.0,"H. Leidheiser, Jr., The Corrosion of Copper, Tin and Their Alloys, John Wiley & Sons, New York, 1971, p 90-96",,C
Sodium Peroxide,Copper and alloys,Brass,Cartridge brass,D (Poor),D (Poor),,C26000,,,,,,93.0,"H. Leidheiser, Jr., The Corrosion of Copper, Tin and Their Alloys, John Wiley & Sons, New York, 1971, p 90-96",,D
Sodium Peroxide,Copper and alloys,Brass,Commercial bronze,C (Questionable),C (Questionable),,C22000,,,,,,93.0,"H. Leidheiser, Jr., The Corrosion of Copper, Tin and Their Alloys, John Wiley & Sons, New York, 1971, p 90-96",,C
Sodium Peroxide,Copper and alloys,Brass,Muntz metal,D (Poor),D (Poor),,C28000,,,,,,93.0,"H. Leidheiser, Jr., The Corrosion of Copper, Tin and Their Alloys, John Wiley & Sons, New York, 1971, p 90-96",,D
Sodium Peroxide,Copper and alloys,Brass,Red brass,C (Questionable),C (Questionable),,C23000,,,,,,93.0,"H. Leidheiser, Jr., The Corrosion of Copper, Tin and Their Alloys, John Wiley & Sons, New York, 1971, p 90-96",,C
Sodium Peroxide,Copper and alloys,Copper,Electrolytic copper,C (Questionable),C (Questionable),,C11000,,,,,,93.0,"H. Leidheiser, Jr., The Corrosion of Copper, Tin and Their Alloys, John Wiley & Sons, New York, 1971, p 90-96",,C
Sodium Peroxide,Copper and alloys,Copper,Phosphor copper,C (Questionable),C (Questionable),,C12200,,,,,,93.0,"H. Leidheiser, Jr., The Corrosion of Copper, Tin and Their Alloys, John Wiley & Sons, New York, 1971, p 90-96",,C
Sodium Peroxide,Copper and alloys,Copper-nickel,70-30 cupronickel,B (Good),B (Good),,C71500,,,,,,93.0,"H. Leidheiser, Jr., The Corrosion of Copper, Tin and Their Alloys, John Wiley & Sons, New York, 1971, p 90-96",,B
Sodium Peroxide,Copper and alloys,Copper-nickel,90-10 cupronickel,B (Good),B (Good),,C70600,,,,,,93.0,"H. Leidheiser, Jr., The Corrosion of Copper, Tin and Their Alloys, John Wiley & Sons, New York, 1971, p 90-96",,B
Sodium Peroxide,Copper and alloys,Leaded brass,Architectural bronze,D (Poor),D (Poor),,C38500,,,,,,93.0,"H. Leidheiser, Jr., The Corrosion of Copper, Tin and Their Alloys, John Wiley & Sons, New York, 1971, p 90-96",,D
Sodium Peroxide,Copper and alloys,Leaded brass,Free-cutting brass,D (Poor),D (Poor),,C36000,,,,,,93.0,"H. Leidheiser, Jr., The Corrosion of Copper, Tin and Their Alloys, John Wiley & Sons, New York, 1971, p 90-96",,D
Sodium Peroxide,Copper and alloys,Nickel-silver,Nickel- silver,B (Good),B (Good),,,,18,,,,93.0,"H. Leidheiser, Jr., The Corrosion of Copper, Tin and Their Alloys, John Wiley & Sons, New York, 1971, p 90-96",,B
Sodium Peroxide,Copper and alloys,Phosphor bronze,"Phosphor bronze, 5% Sn",C (Questionable),C (Questionable),,C51000,,,,,,93.0,"H. Leidheiser, Jr., The Corrosion of Copper, Tin and Their Alloys, John Wiley & Sons, New York, 1971, p 90-96",,C
Sodium Peroxide,Copper and alloys,Phosphor bronze,"Phosphor bronze, 8% Sn",C (Questionable),C (Questionable),,C52100,,,,,,93.0,"H. Leidheiser, Jr., The Corrosion of Copper, Tin and Their Alloys, John Wiley & Sons, New York, 1971, p 90-96",,C
Sodium Peroxide,Copper and alloys,Silicon bronze,"Silicon bronze, high",C (Questionable),C (Questionable),,C65500,,,,,,93.0,"H. Leidheiser, Jr., The Corrosion of Copper, Tin and Their Alloys, John Wiley & Sons, New York, 1971, p 90-96",,C
Sodium Peroxide,Copper and alloys,Silicon bronze,"Silicon bronze, low",C (Questionable),C (Questionable),,C65100,,,,,,93.0,"H. Leidheiser, Jr., The Corrosion of Copper, Tin and Their Alloys, John Wiley & Sons, New York, 1971, p 90-96",,C
Sodium Peroxide,Copper and alloys,Tin brass,Admiralty brass,C (Questionable),C (Questionable),,C44300,,,,,,93.0,"H. Leidheiser, Jr., The Corrosion of Copper, Tin and Their Alloys, John Wiley & Sons, New York, 1971, p 90-96",,C
Sodium Peroxide,Copper and alloys,Tin brass,Naval brass,D (Poor),D (Poor),,C46400,,,,,,93.0,"H. Leidheiser, Jr., The Corrosion of Copper, Tin and Their Alloys, John Wiley & Sons, New York, 1971, p 90-96",,D
Sodium Peroxide,Miscellaneous,Noble metals,Platinum,0.05 max,2 max,,P04995,,All,Boiling,Boiling,,5.0,"Metals Handbook, Ninth Edition, Vol 13, Corrosion, ASM International, Metals Park, OH, 1987, p 802",0.05,
Sodium Peroxide,Miscellaneous,Noble metals,Platinum,0.05 max,2 max,,P04995,Melt,,400,750,,5.0,"Metals Handbook, Ninth Edition, Vol 13, Corrosion, ASM International, Metals Park, OH, 1987, p 802",0.05,
Sodium Peroxide,Miscellaneous,Noble metals,Silver,D (Poor),D (Poor),,P07010,Melt,,400,750,,9.0,"Metals Handbook, Ninth Edition, Vol 13, Corrosion, ASM International, Metals Park, OH, 1987, p 796",,D
Sodium Peroxide,Miscellaneous,Tin and alloys,Tin,A (Resistant),A (Resistant),,,,,20,68,,94.0,"H. Leidheiser, Jr., The Corrosion of Copper, Tin and Their Alloys, John Wiley & Sons, New York, 1971, p 287-290",,A
Sodium Peroxide,Miscellaneous,Tin and alloys,Tin,A (Resistant),A (Resistant),,,,,60,140,,94.0,"H. Leidheiser, Jr., The Corrosion of Copper, Tin and Their Alloys, John Wiley & Sons, New York, 1971, p 287-290",,A
Sodium Peroxide,Miscellaneous,Tin and alloys,Tin,A (Resistant),A (Resistant),,,,,100,212,,94.0,"H. Leidheiser, Jr., The Corrosion of Copper, Tin and Their Alloys, John Wiley & Sons, New York, 1971, p 287-290",,A
Sodium Peroxide,Refractory metals and alloys,Zirconium and alloys,Zr702,0.025 max,2 max,,R60702,,0-100,Room to 100 (212),Room to 100 (212),,15.0,"Metals Handbook, Ninth Edition, Vol 13, Corrosion, ASM International, Metals Park, OH, 1987, p 711-715",0.025,
Sodium Peroxide,Stainless steels,Austenitic,301,A (Resistant),A (Resistant),,S30100,,10,20,68,,253.0,"Chemical Resistance of REMANIT Stainless Steels, Thyssen Edelstahlwerke AG, March 1989",,A
Sodium Peroxide,Stainless steels,Austenitic,301,A (Resistant),A (Resistant),,S30100,,10,Boiling,Boiling,,253.0,"Chemical Resistance of REMANIT Stainless Steels, Thyssen Edelstahlwerke AG, March 1989",,A
Sodium Peroxide,Stainless steels,Austenitic,301,A (Resistant),A (Resistant),,S30100,Stabilized with sodium silicate,10,Up to 80 (176 ),Up to 80 (176 ),,253.0,"Chemical Resistance of REMANIT Stainless Steels, Thyssen Edelstahlwerke AG, March 1989",,A
Sodium Peroxide,Stainless steels,Austenitic,302,A (Resistant),A (Resistant),,S30200,,10,20,68,,253.0,"Chemical Resistance of REMANIT Stainless Steels, Thyssen Edelstahlwerke AG, March 1989",,A
Sodium Peroxide,Stainless steels,Austenitic,302,A (Resistant),A (Resistant),,S30200,,10,Boiling,Boiling,,253.0,"Chemical Resistance of REMANIT Stainless Steels, Thyssen Edelstahlwerke AG, March 1989",,A
Sodium Peroxide,Stainless steels,Austenitic,302,A (Resistant),A (Resistant),,S30200,Stabilized with sodium silicate,10,Up to 80 (176 ),Up to 80 (176 ),,253.0,"Chemical Resistance of REMANIT Stainless Steels, Thyssen Edelstahlwerke AG, March 1989",,A
Sodium Peroxide,Stainless steels,Austenitic,303,B (Good),B (Good),,S30300,,10,20,68,,253.0,"Chemical Resistance of REMANIT Stainless Steels, Thyssen Edelstahlwerke AG, March 1989",,B
Sodium Peroxide,Stainless steels,Austenitic,303,A (Resistant),A (Resistant),,S30300,,10,20,68,,253.0,"Chemical Resistance of REMANIT Stainless Steels, Thyssen Edelstahlwerke AG, March 1989",,A
Sodium Peroxide,Stainless steels,Austenitic,303,C (Questionable),C (Questionable),,S30300,,10,Boiling,Boiling,,253.0,"Chemical Resistance of REMANIT Stainless Steels, Thyssen Edelstahlwerke AG, March 1989",,C
Sodium Peroxide,Stainless steels,Austenitic,303,A (Resistant),A (Resistant),,S30300,,10,Boiling,Boiling,,253.0,"Chemical Resistance of REMANIT Stainless Steels, Thyssen Edelstahlwerke AG, March 1989",,A
Sodium Peroxide,Stainless steels,Austenitic,303,C (Questionable),C (Questionable),,S30300,Stabilized with sodium silicate,10,Up to 80 (176 ),Up to 80 (176 ),,253.0,"Chemical Resistance of REMANIT Stainless Steels, Thyssen Edelstahlwerke AG, March 1989",,C
Sodium Peroxide,Stainless steels,Austenitic,303,A (Resistant),A (Resistant),,S30300,Stabilized with sodium silicate,10,Up to 80 (176 ),Up to 80 (176 ),,253.0,"Chemical Resistance of REMANIT Stainless Steels, Thyssen Edelstahlwerke AG, March 1989",,A
Sodium Peroxide,Stainless steels,Austenitic,304,A (Resistant),A (Resistant),,S30400,,10,20,68,,253.0,"Chemical Resistance of REMANIT Stainless Steels, Thyssen Edelstahlwerke AG, March 1989",,A
Sodium Peroxide,Stainless steels,Austenitic,304,A (Resistant),A (Resistant),,S30400,,10,Boiling,Boiling,,253.0,"Chemical Resistance of REMANIT Stainless Steels, Thyssen Edelstahlwerke AG, March 1989",,A
Sodium Peroxide,Stainless steels,Austenitic,304,A (Resistant),A (Resistant),,S30400,Stabilized with sodium silicate,10,Up to 80 (176 ),Up to 80 (176 ),,253.0,"Chemical Resistance of REMANIT Stainless Steels, Thyssen Edelstahlwerke AG, March 1989",,A
Sodium Peroxide,Stainless steels,Austenitic,316,A (Resistant),A (Resistant),,S31600,,10,20,68,,253.0,"Chemical Resistance of REMANIT Stainless Steels, Thyssen Edelstahlwerke AG, March 1989",,A
Sodium Peroxide,Stainless steels,Austenitic,316,A (Resistant),A (Resistant),,S31600,,10,Boiling,Boiling,,253.0,"Chemical Resistance of REMANIT Stainless Steels, Thyssen Edelstahlwerke AG, March 1989",,A
Sodium Peroxide,Stainless steels,Austenitic,316,A (Resistant),A (Resistant),,S31600,Stabilized with sodium silicate,10,Up to 80 (176 ),Up to 80 (176 ),,253.0,"Chemical Resistance of REMANIT Stainless Steels, Thyssen Edelstahlwerke AG, March 1989",,A
Sodium Peroxide,Stainless steels,Austenitic,321,A (Resistant),A (Resistant),,S32100,,10,20,68,,253.0,"Chemical Resistance of REMANIT Stainless Steels, Thyssen Edelstahlwerke AG, March 1989",,A
Sodium Peroxide,Stainless steels,Austenitic,321,A (Resistant),A (Resistant),,S32100,,10,Boiling,Boiling,,253.0,"Chemical Resistance of REMANIT Stainless Steels, Thyssen Edelstahlwerke AG, March 1989",,A
Sodium Peroxide,Stainless steels,Austenitic,321,A (Resistant),A (Resistant),,S32100,Stabilized with sodium silicate,10,Up to 80 (176 ),Up to 80 (176 ),,253.0,"Chemical Resistance of REMANIT Stainless Steels, Thyssen Edelstahlwerke AG, March 1989",,A
Sodium Peroxide,Stainless steels,Austenitic,347,A (Resistant),A (Resistant),,S34700,,10,20,68,,253.0,"Chemical Resistance of REMANIT Stainless Steels, Thyssen Edelstahlwerke AG, March 1989",,A
Sodium Peroxide,Stainless steels,Austenitic,347,A (Resistant),A (Resistant),,S34700,,10,Boiling,Boiling,,253.0,"Chemical Resistance of REMANIT Stainless Steels, Thyssen Edelstahlwerke AG, March 1989",,A
Sodium Peroxide,Stainless steels,Austenitic,347,A (Resistant),A (Resistant),,S34700,Stabilized with sodium silicate,10,Up to 80 (176 ),Up to 80 (176 ),,253.0,"Chemical Resistance of REMANIT Stainless Steels, Thyssen Edelstahlwerke AG, March 1989",,A
Sodium Peroxide,Stainless steels,Austenitic,304L,A (Resistant),A (Resistant),,S30403,,10,20,68,,253.0,"Chemical Resistance of REMANIT Stainless Steels, Thyssen Edelstahlwerke AG, March 1989",,A
Sodium Peroxide,Stainless steels,Austenitic,304L,A (Resistant),A (Resistant),,S30403,,10,Boiling,Boiling,,253.0,"Chemical Resistance of REMANIT Stainless Steels, Thyssen Edelstahlwerke AG, March 1989",,A
Sodium Peroxide,Stainless steels,Austenitic,304L,A (Resistant),A (Resistant),,S30403,Stabilized with sodium silicate,10,Up to 80 (176 ),Up to 80 (176 ),,253.0,"Chemical Resistance of REMANIT Stainless Steels, Thyssen Edelstahlwerke AG, March 1989",,A
Sodium Peroxide,Stainless steels,Austenitic,304LN,A (Resistant),A (Resistant),,S30453,,10,20,68,,253.0,"Chemical Resistance of REMANIT Stainless Steels, Thyssen Edelstahlwerke AG, March 1989",,A
Sodium Peroxide,Stainless steels,Austenitic,304LN,A (Resistant),A (Resistant),,S30453,,10,Boiling,Boiling,,253.0,"Chemical Resistance of REMANIT Stainless Steels, Thyssen Edelstahlwerke AG, March 1989",,A
Sodium Peroxide,Stainless steels,Austenitic,304LN,A (Resistant),A (Resistant),,S30453,Stabilized with sodium silicate,10,Up to 80 (176 ),Up to 80 (176 ),,253.0,"Chemical Resistance of REMANIT Stainless Steels, Thyssen Edelstahlwerke AG, March 1989",,A
Sodium Peroxide,Stainless steels,Austenitic,316F,A (Resistant),A (Resistant),,S31620,,10,20,68,,253.0,"Chemical Resistance of REMANIT Stainless Steels, Thyssen Edelstahlwerke AG, March 1989",,A
Sodium Peroxide,Stainless steels,Austenitic,316F,A (Resistant),A (Resistant),,S31620,,10,Boiling,Boiling,,253.0,"Chemical Resistance of REMANIT Stainless Steels, Thyssen Edelstahlwerke AG, March 1989",,A
Sodium Peroxide,Stainless steels,Austenitic,316F,A (Resistant),A (Resistant),,S31620,Stabilized with sodium silicate,10,Up to 80 (176 ),Up to 80 (176 ),,253.0,"Chemical Resistance of REMANIT Stainless Steels, Thyssen Edelstahlwerke AG, March 1989",,A
Sodium Peroxide,Stainless steels,Austenitic,316L,A (Resistant),A (Resistant),,S31603,,10,20,68,,253.0,"Chemical Resistance of REMANIT Stainless Steels, Thyssen Edelstahlwerke AG, March 1989",,A
Sodium Peroxide,Stainless steels,Austenitic,316L,A (Resistant),A (Resistant),,S31603,,10,Boiling,Boiling,,253.0,"Chemical Resistance of REMANIT Stainless Steels, Thyssen Edelstahlwerke AG, March 1989",,A
Sodium Peroxide,Stainless steels,Austenitic,316L,A (Resistant),A (Resistant),,S31603,Stabilized with sodium silicate,10,Up to 80 (176 ),Up to 80 (176 ),,253.0,"Chemical Resistance of REMANIT Stainless Steels, Thyssen Edelstahlwerke AG, March 1989",,A
Sodium Peroxide,Stainless steels,Austenitic,316LN,A (Resistant),A (Resistant),,S31653,,10,20,68,,253.0,"Chemical Resistance of REMANIT Stainless Steels, Thyssen Edelstahlwerke AG, March 1989",,A
Sodium Peroxide,Stainless steels,Austenitic,316LN,A (Resistant),A (Resistant),,S31653,,10,Boiling,Boiling,,253.0,"Chemical Resistance of REMANIT Stainless Steels, Thyssen Edelstahlwerke AG, March 1989",,A
Sodium Peroxide,Stainless steels,Austenitic,316LN,A (Resistant),A (Resistant),,S31653,Stabilized with sodium silicate,10,Up to 80 (176 ),Up to 80 (176 ),,253.0,"Chemical Resistance of REMANIT Stainless Steels, Thyssen Edelstahlwerke AG, March 1989",,A
Sodium Peroxide,Stainless steels,Austenitic,316Ti,A (Resistant),A (Resistant),,S31635,,10,20,68,,253.0,"Chemical Resistance of REMANIT Stainless Steels, Thyssen Edelstahlwerke AG, March 1989",,A
Sodium Peroxide,Stainless steels,Austenitic,316Ti,A (Resistant),A (Resistant),,S31635,,10,Boiling,Boiling,,253.0,"Chemical Resistance of REMANIT Stainless Steels, Thyssen Edelstahlwerke AG, March 1989",,A
Sodium Peroxide,Stainless steels,Austenitic,316Ti,A (Resistant),A (Resistant),,S31635,Stabilized with sodium silicate,10,Up to 80 (176 ),Up to 80 (176 ),,253.0,"Chemical Resistance of REMANIT Stainless Steels, Thyssen Edelstahlwerke AG, March 1989",,A
Sodium Peroxide,Stainless steels,Austenitic,317L,A (Resistant),A (Resistant),,S31703,,10,20,68,,253.0,"Chemical Resistance of REMANIT Stainless Steels, Thyssen Edelstahlwerke AG, March 1989",,A
Sodium Peroxide,Stainless steels,Austenitic,317L,A (Resistant),A (Resistant),,S31703,,10,Boiling,Boiling,,253.0,"Chemical Resistance of REMANIT Stainless Steels, Thyssen Edelstahlwerke AG, March 1989",,A
Sodium Peroxide,Stainless steels,Austenitic,317L,A (Resistant),A (Resistant),,S31703,Stabilized with sodium silicate,10,Up to 80 (176 ),Up to 80 (176 ),,253.0,"Chemical Resistance of REMANIT Stainless Steels, Thyssen Edelstahlwerke AG, March 1989",,A
Sodium Peroxide,Stainless steels,Austenitic,317LN,A (Resistant),A (Resistant),,S31725,,10,20,68,,253.0,"Chemical Resistance of REMANIT Stainless Steels, Thyssen Edelstahlwerke AG, March 1989",,A
Sodium Peroxide,Stainless steels,Austenitic,317LN,A (Resistant),A (Resistant),,S31725,,10,Boiling,Boiling,,253.0,"Chemical Resistance of REMANIT Stainless Steels, Thyssen Edelstahlwerke AG, March 1989",,A
Sodium Peroxide,Stainless steels,Martensitic,416,C (Questionable),C (Questionable),,S41600,,10,20,68,,253.0,"Chemical Resistance of REMANIT Stainless Steels, Thyssen Edelstahlwerke AG, March 1989",,C
Sodium Peroxide,Stainless steels,Austenitic,317LN,A (Resistant),A (Resistant),,S31725,Stabilized with sodium silicate,10,Up to 80 (176 ),Up to 80 (176 ),,253.0,"Chemical Resistance of REMANIT Stainless Steels, Thyssen Edelstahlwerke AG, March 1989",,A
Sodium Peroxide,Stainless steels,Duplex,329,A (Resistant),A (Resistant),,S32900,,10,20,68,,253.0,"Chemical Resistance of REMANIT Stainless Steels, Thyssen Edelstahlwerke AG, March 1989",,A
Sodium Peroxide,Stainless steels,Duplex,329,A (Resistant),A (Resistant),,S32900,,10,Boiling,Boiling,,253.0,"Chemical Resistance of REMANIT Stainless Steels, Thyssen Edelstahlwerke AG, March 1989",,A
Sodium Peroxide,Stainless steels,Duplex,329,A (Resistant),A (Resistant),,S32900,Stabilized with sodium silicate,10,Up to 80 (176 ),Up to 80 (176 ),,253.0,"Chemical Resistance of REMANIT Stainless Steels, Thyssen Edelstahlwerke AG, March 1989",,A
Sodium Peroxide,Stainless steels,Duplex,F51,A (Resistant),A (Resistant),,S31803,,10,20,68,,253.0,"Chemical Resistance of REMANIT Stainless Steels, Thyssen Edelstahlwerke AG, March 1989",,A
Sodium Peroxide,Stainless steels,Duplex,F51,A (Resistant),A (Resistant),,S31803,,10,Boiling,Boiling,,253.0,"Chemical Resistance of REMANIT Stainless Steels, Thyssen Edelstahlwerke AG, March 1989",,A
Sodium Peroxide,Stainless steels,Duplex,F51,A (Resistant),A (Resistant),,S31803,Stabilized with sodium silicate,10,Up to 80 (176 ),Up to 80 (176 ),,253.0,"Chemical Resistance of REMANIT Stainless Steels, Thyssen Edelstahlwerke AG, March 1989",,A
Sodium Peroxide,Stainless steels,Ferritic,405,C (Questionable),C (Questionable),,S40500,,10,20,68,,253.0,"Chemical Resistance of REMANIT Stainless Steels, Thyssen Edelstahlwerke AG, March 1989",,C
Sodium Peroxide,Stainless steels,Ferritic,405,D (Poor),D (Poor),,S40500,,10,Boiling,Boiling,,253.0,"Chemical Resistance of REMANIT Stainless Steels, Thyssen Edelstahlwerke AG, March 1989",,D
Sodium Peroxide,Stainless steels,Ferritic,405,D (Poor),D (Poor),,S40500,Stabilized with sodium silicate,10,Up to 80 (176 ),Up to 80 (176 ),,253.0,"Chemical Resistance of REMANIT Stainless Steels, Thyssen Edelstahlwerke AG, March 1989",,D
Sodium Peroxide,Stainless steels,Ferritic,409,C (Questionable),C (Questionable),,S40900,,10,20,68,,253.0,"Chemical Resistance of REMANIT Stainless Steels, Thyssen Edelstahlwerke AG, March 1989",,C
Sodium Peroxide,Stainless steels,Ferritic,409,D (Poor),D (Poor),,S40900,,10,Boiling,Boiling,,253.0,"Chemical Resistance of REMANIT Stainless Steels, Thyssen Edelstahlwerke AG, March 1989",,D
Sodium Peroxide,Stainless steels,Ferritic,409,D (Poor),D (Poor),,S40900,Stabilized with sodium silicate,10,Up to 80 (176 ),Up to 80 (176 ),,253.0,"Chemical Resistance of REMANIT Stainless Steels, Thyssen Edelstahlwerke AG, March 1989",,D
Sodium Peroxide,Stainless steels,Ferritic,430,B (Good),B (Good),,S43000,,10,20,68,,253.0,"Chemical Resistance of REMANIT Stainless Steels, Thyssen Edelstahlwerke AG, March 1989",,B
Sodium Peroxide,Stainless steels,Ferritic,430,C (Questionable),C (Questionable),,S43000,,10,Boiling,Boiling,,253.0,"Chemical Resistance of REMANIT Stainless Steels, Thyssen Edelstahlwerke AG, March 1989",,C
Sodium Peroxide,Stainless steels,Ferritic,430,C (Questionable),C (Questionable),,S43000,Stabilized with sodium silicate,10,Up to 80 (176 ),Up to 80 (176 ),,253.0,"Chemical Resistance of REMANIT Stainless Steels, Thyssen Edelstahlwerke AG, March 1989",,C
Sodium Peroxide,Stainless steels,Ferritic,434,A (Resistant),A (Resistant),,S43400,,10,20,68,,253.0,"Chemical Resistance of REMANIT Stainless Steels, Thyssen Edelstahlwerke AG, March 1989",,A
Sodium Peroxide,Stainless steels,Ferritic,434,A (Resistant),A (Resistant),,S43400,,10,Boiling,Boiling,,253.0,"Chemical Resistance of REMANIT Stainless Steels, Thyssen Edelstahlwerke AG, March 1989",,A
Sodium Peroxide,Stainless steels,Ferritic,434,A (Resistant),A (Resistant),,S43400,Stabilized with sodium silicate,10,Up to 80 (176 ),Up to 80 (176 ),,253.0,"Chemical Resistance of REMANIT Stainless Steels, Thyssen Edelstahlwerke AG, March 1989",,A
Sodium Peroxide,Stainless steels,Martensitic,403,C (Questionable),C (Questionable),,S40300,,10,20,68,,253.0,"Chemical Resistance of REMANIT Stainless Steels, Thyssen Edelstahlwerke AG, March 1989",,C
Sodium Peroxide,Stainless steels,Martensitic,403,D (Poor),D (Poor),,S40300,,10,Boiling,Boiling,,253.0,"Chemical Resistance of REMANIT Stainless Steels, Thyssen Edelstahlwerke AG, March 1989",,D
Sodium Peroxide,Stainless steels,Martensitic,403,D (Poor),D (Poor),,S40300,Stabilized with sodium silicate,10,Up to 80 (176 ),Up to 80 (176 ),,253.0,"Chemical Resistance of REMANIT Stainless Steels, Thyssen Edelstahlwerke AG, March 1989",,D
Sodium Peroxide,Stainless steels,Martensitic,410,C (Questionable),C (Questionable),,S41000,,10,20,68,,253.0,"Chemical Resistance of REMANIT Stainless Steels, Thyssen Edelstahlwerke AG, March 1989",,C
Sodium Peroxide,Stainless steels,Martensitic,410,D (Poor),D (Poor),,S41000,,10,Boiling,Boiling,,253.0,"Chemical Resistance of REMANIT Stainless Steels, Thyssen Edelstahlwerke AG, March 1989",,D
Sodium Peroxide,Stainless steels,Martensitic,410,D (Poor),D (Poor),,S41000,Stabilized with sodium silicate,10,Up to 80 (176 ),Up to 80 (176 ),,253.0,"Chemical Resistance of REMANIT Stainless Steels, Thyssen Edelstahlwerke AG, March 1989",,D
Sodium Peroxide,Stainless steels,Martensitic,416,D (Poor),D (Poor),,S41600,,10,Boiling,Boiling,,253.0,"Chemical Resistance of REMANIT Stainless Steels, Thyssen Edelstahlwerke AG, March 1989",,D
Sodium Peroxide,Stainless steels,Martensitic,416,D (Poor),D (Poor),,S41600,Stabilized with sodium silicate,10,Up to 80 (176 ),Up to 80 (176 ),,253.0,"Chemical Resistance of REMANIT Stainless Steels, Thyssen Edelstahlwerke AG, March 1989",,D
Sodium Peroxide,Stainless steels,Martensitic,420,C (Questionable),C (Questionable),,S42000,,10,20,68,,253.0,"Chemical Resistance of REMANIT Stainless Steels, Thyssen Edelstahlwerke AG, March 1989",,C
Sodium Peroxide,Stainless steels,Martensitic,420,D (Poor),D (Poor),,S42000,,10,Boiling,Boiling,,253.0,"Chemical Resistance of REMANIT Stainless Steels, Thyssen Edelstahlwerke AG, March 1989",,D
Sodium Peroxide,Stainless steels,Martensitic,420,D (Poor),D (Poor),,S42000,Stabilized with sodium silicate,10,Up to 80 (176 ),Up to 80 (176 ),,253.0,"Chemical Resistance of REMANIT Stainless Steels, Thyssen Edelstahlwerke AG, March 1989",,D
Sodium Phosphate,Stainless steels,Austenitic,301,A (Resistant),A (Resistant),,S30100,Secondary,,20,68,,253.0,"Chemical Resistance of REMANIT Stainless Steels, Thyssen Edelstahlwerke AG, March 1989",,A
Sodium Phosphate,Stainless steels,Austenitic,301,A (Resistant),A (Resistant),,S30100,Secondary,,Boiling,Boiling,,253.0,"Chemical Resistance of REMANIT Stainless Steels, Thyssen Edelstahlwerke AG, March 1989",,A
Sodium Phosphate,Stainless steels,Austenitic,301,A (Resistant),A (Resistant),,S30100,Tertiary,,20,68,,253.0,"Chemical Resistance of REMANIT Stainless Steels, Thyssen Edelstahlwerke AG, March 1989",,A
Sodium Phosphate,Stainless steels,Austenitic,301,A (Resistant),A (Resistant),,S30100,Tertiary,,Boiling,Boiling,,253.0,"Chemical Resistance of REMANIT Stainless Steels, Thyssen Edelstahlwerke AG, March 1989",,A
Sodium Phosphate,Stainless steels,Austenitic,302,A (Resistant),A (Resistant),,S30200,Secondary,,20,68,,253.0,"Chemical Resistance of REMANIT Stainless Steels, Thyssen Edelstahlwerke AG, March 1989",,A
Sodium Phosphate,Stainless steels,Austenitic,302,A (Resistant),A (Resistant),,S30200,Secondary,,Boiling,Boiling,,253.0,"Chemical Resistance of REMANIT Stainless Steels, Thyssen Edelstahlwerke AG, March 1989",,A
Sodium Phosphate,Stainless steels,Austenitic,302,A (Resistant),A (Resistant),,S30200,Tertiary,,20,68,,253.0,"Chemical Resistance of REMANIT Stainless Steels, Thyssen Edelstahlwerke AG, March 1989",,A
Sodium Phosphate,Stainless steels,Austenitic,302,A (Resistant),A (Resistant),,S30200,Tertiary,,Boiling,Boiling,,253.0,"Chemical Resistance of REMANIT Stainless Steels, Thyssen Edelstahlwerke AG, March 1989",,A
Sodium Phosphate,Stainless steels,Austenitic,303,A (Resistant),A (Resistant),,S30300,Secondary,,20,68,,253.0,"Chemical Resistance of REMANIT Stainless Steels, Thyssen Edelstahlwerke AG, March 1989",,A
Sodium Phosphate,Stainless steels,Austenitic,303,A (Resistant),A (Resistant),,S30300,Secondary,,Boiling,Boiling,,253.0,"Chemical Resistance of REMANIT Stainless Steels, Thyssen Edelstahlwerke AG, March 1989",,A
Sodium Phosphate,Stainless steels,Austenitic,303,A (Resistant),A (Resistant),,S30300,Secondary,,20,68,,253.0,"Chemical Resistance of REMANIT Stainless Steels, Thyssen Edelstahlwerke AG, March 1989",,A
Sodium Phosphate,Stainless steels,Austenitic,303,A (Resistant),A (Resistant),,S30300,Secondary,,Boiling,Boiling,,253.0,"Chemical Resistance of REMANIT Stainless Steels, Thyssen Edelstahlwerke AG, March 1989",,A
Sodium Phosphate,Stainless steels,Austenitic,303,A (Resistant),A (Resistant),,S30300,Tertiary,,20,68,,253.0,"Chemical Resistance of REMANIT Stainless Steels, Thyssen Edelstahlwerke AG, March 1989",,A
Sodium Phosphate,Stainless steels,Austenitic,303,A (Resistant),A (Resistant),,S30300,Tertiary,,Boiling,Boiling,,253.0,"Chemical Resistance of REMANIT Stainless Steels, Thyssen Edelstahlwerke AG, March 1989",,A
Sodium Phosphate,Stainless steels,Austenitic,303,A (Resistant),A (Resistant),,S30300,Tertiary,,20,68,,253.0,"Chemical Resistance of REMANIT Stainless Steels, Thyssen Edelstahlwerke AG, March 1989",,A
Sodium Phosphate,Stainless steels,Austenitic,303,A (Resistant),A (Resistant),,S30300,Tertiary,,Boiling,Boiling,,253.0,"Chemical Resistance of REMANIT Stainless Steels, Thyssen Edelstahlwerke AG, March 1989",,A
Sodium Phosphate,Stainless steels,Austenitic,304,A (Resistant),A (Resistant),,S30400,Secondary,,20,68,,253.0,"Chemical Resistance of REMANIT Stainless Steels, Thyssen Edelstahlwerke AG, March 1989",,A
Sodium Phosphate,Stainless steels,Austenitic,304,A (Resistant),A (Resistant),,S30400,Secondary,,Boiling,Boiling,,253.0,"Chemical Resistance of REMANIT Stainless Steels, Thyssen Edelstahlwerke AG, March 1989",,A
Sodium Phosphate,Stainless steels,Austenitic,304,A (Resistant),A (Resistant),,S30400,Tertiary,,20,68,,253.0,"Chemical Resistance of REMANIT Stainless Steels, Thyssen Edelstahlwerke AG, March 1989",,A
Sodium Phosphate,Stainless steels,Austenitic,304,A (Resistant),A (Resistant),,S30400,Tertiary,,Boiling,Boiling,,253.0,"Chemical Resistance of REMANIT Stainless Steels, Thyssen Edelstahlwerke AG, March 1989",,A
Sodium Phosphate,Stainless steels,Austenitic,316,A (Resistant),A (Resistant),,S31600,Secondary,,20,68,,253.0,"Chemical Resistance of REMANIT Stainless Steels, Thyssen Edelstahlwerke AG, March 1989",,A
Sodium Phosphate,Stainless steels,Austenitic,316,A (Resistant),A (Resistant),,S31600,Secondary,,Boiling,Boiling,,253.0,"Chemical Resistance of REMANIT Stainless Steels, Thyssen Edelstahlwerke AG, March 1989",,A
Sodium Phosphate,Stainless steels,Austenitic,316,A (Resistant),A (Resistant),,S31600,Tertiary,,20,68,,253.0,"Chemical Resistance of REMANIT Stainless Steels, Thyssen Edelstahlwerke AG, March 1989",,A
Sodium Phosphate,Stainless steels,Austenitic,316,A (Resistant),A (Resistant),,S31600,Tertiary,,Boiling,Boiling,,253.0,"Chemical Resistance of REMANIT Stainless Steels, Thyssen Edelstahlwerke AG, March 1989",,A
Sodium Phosphate,Stainless steels,Austenitic,321,A (Resistant),A (Resistant),,S32100,Secondary,,20,68,,253.0,"Chemical Resistance of REMANIT Stainless Steels, Thyssen Edelstahlwerke AG, March 1989",,A
Sodium Phosphate,Stainless steels,Austenitic,321,A (Resistant),A (Resistant),,S32100,Secondary,,Boiling,Boiling,,253.0,"Chemical Resistance of REMANIT Stainless Steels, Thyssen Edelstahlwerke AG, March 1989",,A
Sodium Phosphate,Stainless steels,Austenitic,321,A (Resistant),A (Resistant),,S32100,Tertiary,,20,68,,253.0,"Chemical Resistance of REMANIT Stainless Steels, Thyssen Edelstahlwerke AG, March 1989",,A
Sodium Phosphate,Stainless steels,Austenitic,321,A (Resistant),A (Resistant),,S32100,Tertiary,,Boiling,Boiling,,253.0,"Chemical Resistance of REMANIT Stainless Steels, Thyssen Edelstahlwerke AG, March 1989",,A
Sodium Phosphate,Stainless steels,Austenitic,347,A (Resistant),A (Resistant),,S34700,Secondary,,20,68,,253.0,"Chemical Resistance of REMANIT Stainless Steels, Thyssen Edelstahlwerke AG, March 1989",,A
Sodium Phosphate,Stainless steels,Austenitic,347,A (Resistant),A (Resistant),,S34700,Secondary,,Boiling,Boiling,,253.0,"Chemical Resistance of REMANIT Stainless Steels, Thyssen Edelstahlwerke AG, March 1989",,A
Sodium Phosphate,Stainless steels,Austenitic,347,A (Resistant),A (Resistant),,S34700,Tertiary,,20,68,,253.0,"Chemical Resistance of REMANIT Stainless Steels, Thyssen Edelstahlwerke AG, March 1989",,A
Sodium Phosphate,Stainless steels,Austenitic,347,A (Resistant),A (Resistant),,S34700,Tertiary,,Boiling,Boiling,,253.0,"Chemical Resistance of REMANIT Stainless Steels, Thyssen Edelstahlwerke AG, March 1989",,A
Sodium Phosphate,Stainless steels,Austenitic,304L,A (Resistant),A (Resistant),,S30403,Secondary,,20,68,,253.0,"Chemical Resistance of REMANIT Stainless Steels, Thyssen Edelstahlwerke AG, March 1989",,A
Sodium Phosphate,Stainless steels,Austenitic,304L,A (Resistant),A (Resistant),,S30403,Secondary,,Boiling,Boiling,,253.0,"Chemical Resistance of REMANIT Stainless Steels, Thyssen Edelstahlwerke AG, March 1989",,A
Sodium Phosphate,Stainless steels,Austenitic,304L,A (Resistant),A (Resistant),,S30403,Tertiary,,20,68,,253.0,"Chemical Resistance of REMANIT Stainless Steels, Thyssen Edelstahlwerke AG, March 1989",,A
Sodium Phosphate,Stainless steels,Austenitic,304L,A (Resistant),A (Resistant),,S30403,Tertiary,,Boiling,Boiling,,253.0,"Chemical Resistance of REMANIT Stainless Steels, Thyssen Edelstahlwerke AG, March 1989",,A
Sodium Phosphate,Stainless steels,Austenitic,304LN,A (Resistant),A (Resistant),,S30453,Secondary,,20,68,,253.0,"Chemical Resistance of REMANIT Stainless Steels, Thyssen Edelstahlwerke AG, March 1989",,A
Sodium Phosphate,Stainless steels,Austenitic,304LN,A (Resistant),A (Resistant),,S30453,Secondary,,Boiling,Boiling,,253.0,"Chemical Resistance of REMANIT Stainless Steels, Thyssen Edelstahlwerke AG, March 1989",,A
Sodium Phosphate,Stainless steels,Austenitic,304LN,A (Resistant),A (Resistant),,S30453,Tertiary,,20,68,,253.0,"Chemical Resistance of REMANIT Stainless Steels, Thyssen Edelstahlwerke AG, March 1989",,A
Sodium Phosphate,Stainless steels,Austenitic,304LN,A (Resistant),A (Resistant),,S30453,Tertiary,,Boiling,Boiling,,253.0,"Chemical Resistance of REMANIT Stainless Steels, Thyssen Edelstahlwerke AG, March 1989",,A
Sodium Phosphate,Stainless steels,Austenitic,316F,A (Resistant),A (Resistant),,S31620,Secondary,,20,68,,253.0,"Chemical Resistance of REMANIT Stainless Steels, Thyssen Edelstahlwerke AG, March 1989",,A
Sodium Phosphate,Stainless steels,Austenitic,316F,A (Resistant),A (Resistant),,S31620,Secondary,,Boiling,Boiling,,253.0,"Chemical Resistance of REMANIT Stainless Steels, Thyssen Edelstahlwerke AG, March 1989",,A
Sodium Phosphate,Stainless steels,Austenitic,316F,A (Resistant),A (Resistant),,S31620,Tertiary,,20,68,,253.0,"Chemical Resistance of REMANIT Stainless Steels, Thyssen Edelstahlwerke AG, March 1989",,A
Sodium Phosphate,Stainless steels,Austenitic,316F,A (Resistant),A (Resistant),,S31620,Tertiary,,Boiling,Boiling,,253.0,"Chemical Resistance of REMANIT Stainless Steels, Thyssen Edelstahlwerke AG, March 1989",,A
Sodium Phosphate,Stainless steels,Austenitic,316L,A (Resistant),A (Resistant),,S31603,Secondary,,20,68,,253.0,"Chemical Resistance of REMANIT Stainless Steels, Thyssen Edelstahlwerke AG, March 1989",,A
Sodium Phosphate,Stainless steels,Austenitic,316L,A (Resistant),A (Resistant),,S31603,Secondary,,Boiling,Boiling,,253.0,"Chemical Resistance of REMANIT Stainless Steels, Thyssen Edelstahlwerke AG, March 1989",,A
