Repository: wfreinhart/matse219

# MATSE 219: Materials Informatics

Auto-generated from the private authoring repo (matse219-instructor). Do not edit here directly -- changes are overwritten on the next publish run.

## Lectures

- [Lecture01](https://colab.research.google.com/github/wfreinhart/matse219/blob/staging/notebooks/Lecture01.ipynb)
- [Lecture02](https://colab.research.google.com/github/wfreinhart/matse219/blob/staging/notebooks/Lecture02.ipynb)
- [Lecture03](https://colab.research.google.com/github/wfreinhart/matse219/blob/staging/notebooks/Lecture03.ipynb)
- [Lecture04](https://colab.research.google.com/github/wfreinhart/matse219/blob/staging/notebooks/Lecture04.ipynb)

File: datasets/corrosion.csv (part 115 of 142)
Environment,Material Group,Material Family,Material,Rate (mm/yr) or Rating,Rate (mils/yr) or Rating,Localized Attack,UNS,Condition/Comment,Concentration (Vol %),Temperature (deg C),Temperature (deg F),Duration,Reference #,Reference,rate_mm_yr_numeric,rate_letter_grade
Sodium Phosphate,Stainless steels,Austenitic,316L,A (Resistant),A (Resistant),,S31603,Tertiary,,20,68,,253.0,"Chemical Resistance of REMANIT Stainless Steels, Thyssen Edelstahlwerke AG, March 1989",,A
Sodium Phosphate,Stainless steels,Austenitic,316L,A (Resistant),A (Resistant),,S31603,Tertiary,,Boiling,Boiling,,253.0,"Chemical Resistance of REMANIT Stainless Steels, Thyssen Edelstahlwerke AG, March 1989",,A
Sodium Phosphate,Stainless steels,Austenitic,316LN,A (Resistant),A (Resistant),,S31653,Secondary,,20,68,,253.0,"Chemical Resistance of REMANIT Stainless Steels, Thyssen Edelstahlwerke AG, March 1989",,A
Sodium Phosphate,Stainless steels,Austenitic,316LN,A (Resistant),A (Resistant),,S31653,Secondary,,Boiling,Boiling,,253.0,"Chemical Resistance of REMANIT Stainless Steels, Thyssen Edelstahlwerke AG, March 1989",,A
Sodium Phosphate,Stainless steels,Austenitic,316LN,A (Resistant),A (Resistant),,S31653,Tertiary,,20,68,,253.0,"Chemical Resistance of REMANIT Stainless Steels, Thyssen Edelstahlwerke AG, March 1989",,A
Sodium Phosphate,Stainless steels,Austenitic,316LN,A (Resistant),A (Resistant),,S31653,Tertiary,,Boiling,Boiling,,253.0,"Chemical Resistance of REMANIT Stainless Steels, Thyssen Edelstahlwerke AG, March 1989",,A
Sodium Phosphate,Stainless steels,Austenitic,316Ti,A (Resistant),A (Resistant),,S31635,Secondary,,20,68,,253.0,"Chemical Resistance of REMANIT Stainless Steels, Thyssen Edelstahlwerke AG, March 1989",,A
Sodium Phosphate,Stainless steels,Austenitic,316Ti,A (Resistant),A (Resistant),,S31635,Secondary,,Boiling,Boiling,,253.0,"Chemical Resistance of REMANIT Stainless Steels, Thyssen Edelstahlwerke AG, March 1989",,A
Sodium Phosphate,Stainless steels,Austenitic,316Ti,A (Resistant),A (Resistant),,S31635,Tertiary,,20,68,,253.0,"Chemical Resistance of REMANIT Stainless Steels, Thyssen Edelstahlwerke AG, March 1989",,A
Sodium Phosphate,Stainless steels,Austenitic,316Ti,A (Resistant),A (Resistant),,S31635,Tertiary,,Boiling,Boiling,,253.0,"Chemical Resistance of REMANIT Stainless Steels, Thyssen Edelstahlwerke AG, March 1989",,A
Sodium Phosphate,Stainless steels,Austenitic,317L,A (Resistant),A (Resistant),,S31703,Secondary,,20,68,,253.0,"Chemical Resistance of REMANIT Stainless Steels, Thyssen Edelstahlwerke AG, March 1989",,A
Sodium Phosphate,Stainless steels,Austenitic,317L,A (Resistant),A (Resistant),,S31703,Secondary,,Boiling,Boiling,,253.0,"Chemical Resistance of REMANIT Stainless Steels, Thyssen Edelstahlwerke AG, March 1989",,A
Sodium Phosphate,Stainless steels,Austenitic,317L,A (Resistant),A (Resistant),,S31703,Tertiary,,20,68,,253.0,"Chemical Resistance of REMANIT Stainless Steels, Thyssen Edelstahlwerke AG, March 1989",,A
Sodium Phosphate,Stainless steels,Austenitic,317L,A (Resistant),A (Resistant),,S31703,Tertiary,,Boiling,Boiling,,253.0,"Chemical Resistance of REMANIT Stainless Steels, Thyssen Edelstahlwerke AG, March 1989",,A
Sodium Phosphate,Stainless steels,Austenitic,317LN,A (Resistant),A (Resistant),,S31725,Secondary,,20,68,,253.0,"Chemical Resistance of REMANIT Stainless Steels, Thyssen Edelstahlwerke AG, March 1989",,A
Sodium Phosphate,Stainless steels,Austenitic,317LN,A (Resistant),A (Resistant),,S31725,Secondary,,Boiling,Boiling,,253.0,"Chemical Resistance of REMANIT Stainless Steels, Thyssen Edelstahlwerke AG, March 1989",,A
Sodium Phosphate,Stainless steels,Austenitic,317LN,A (Resistant),A (Resistant),,S31725,Tertiary,,20,68,,253.0,"Chemical Resistance of REMANIT Stainless Steels, Thyssen Edelstahlwerke AG, March 1989",,A
Sodium Phosphate,Stainless steels,Austenitic,317LN,A (Resistant),A (Resistant),,S31725,Tertiary,,Boiling,Boiling,,253.0,"Chemical Resistance of REMANIT Stainless Steels, Thyssen Edelstahlwerke AG, March 1989",,A
Sodium Phosphate,Stainless steels,Duplex,329,A (Resistant),A (Resistant),,S32900,Secondary,,20,68,,253.0,"Chemical Resistance of REMANIT Stainless Steels, Thyssen Edelstahlwerke AG, March 1989",,A
Sodium Phosphate,Stainless steels,Duplex,329,A (Resistant),A (Resistant),,S32900,Secondary,,Boiling,Boiling,,253.0,"Chemical Resistance of REMANIT Stainless Steels, Thyssen Edelstahlwerke AG, March 1989",,A
Sodium Phosphate,Stainless steels,Duplex,329,A (Resistant),A (Resistant),,S32900,Tertiary,,20,68,,253.0,"Chemical Resistance of REMANIT Stainless Steels, Thyssen Edelstahlwerke AG, March 1989",,A
Sodium Phosphate,Stainless steels,Duplex,329,A (Resistant),A (Resistant),,S32900,Tertiary,,Boiling,Boiling,,253.0,"Chemical Resistance of REMANIT Stainless Steels, Thyssen Edelstahlwerke AG, March 1989",,A
Sodium Phosphate,Stainless steels,Duplex,F51,A (Resistant),A (Resistant),,S31803,Secondary,,20,68,,253.0,"Chemical Resistance of REMANIT Stainless Steels, Thyssen Edelstahlwerke AG, March 1989",,A
Sodium Phosphate,Stainless steels,Duplex,F51,A (Resistant),A (Resistant),,S31803,Secondary,,Boiling,Boiling,,253.0,"Chemical Resistance of REMANIT Stainless Steels, Thyssen Edelstahlwerke AG, March 1989",,A
Sodium Phosphate,Stainless steels,Duplex,F51,A (Resistant),A (Resistant),,S31803,Tertiary,,20,68,,253.0,"Chemical Resistance of REMANIT Stainless Steels, Thyssen Edelstahlwerke AG, March 1989",,A
Sodium Phosphate,Stainless steels,Duplex,F51,A (Resistant),A (Resistant),,S31803,Tertiary,,Boiling,Boiling,,253.0,"Chemical Resistance of REMANIT Stainless Steels, Thyssen Edelstahlwerke AG, March 1989",,A
Sodium Phosphate,Stainless steels,Ferritic,405,A (Resistant),A (Resistant),,S40500,Secondary,,20,68,,253.0,"Chemical Resistance of REMANIT Stainless Steels, Thyssen Edelstahlwerke AG, March 1989",,A
Sodium Phosphate,Stainless steels,Ferritic,405,A (Resistant),A (Resistant),,S40500,Secondary,,Boiling,Boiling,,253.0,"Chemical Resistance of REMANIT Stainless Steels, Thyssen Edelstahlwerke AG, March 1989",,A
Sodium Phosphate,Stainless steels,Ferritic,405,A (Resistant),A (Resistant),,S40500,Tertiary,,20,68,,253.0,"Chemical Resistance of REMANIT Stainless Steels, Thyssen Edelstahlwerke AG, March 1989",,A
Sodium Phosphate,Stainless steels,Ferritic,405,A (Resistant),A (Resistant),,S40500,Tertiary,,Boiling,Boiling,,253.0,"Chemical Resistance of REMANIT Stainless Steels, Thyssen Edelstahlwerke AG, March 1989",,A
Sodium Phosphate,Stainless steels,Ferritic,409,A (Resistant),A (Resistant),,S40900,Secondary,,20,68,,253.0,"Chemical Resistance of REMANIT Stainless Steels, Thyssen Edelstahlwerke AG, March 1989",,A
Sodium Phosphate,Stainless steels,Ferritic,409,A (Resistant),A (Resistant),,S40900,Secondary,,Boiling,Boiling,,253.0,"Chemical Resistance of REMANIT Stainless Steels, Thyssen Edelstahlwerke AG, March 1989",,A
Sodium Phosphate,Stainless steels,Ferritic,409,A (Resistant),A (Resistant),,S40900,Tertiary,,20,68,,253.0,"Chemical Resistance of REMANIT Stainless Steels, Thyssen Edelstahlwerke AG, March 1989",,A
Sodium Phosphate,Stainless steels,Ferritic,409,A (Resistant),A (Resistant),,S40900,Tertiary,,Boiling,Boiling,,253.0,"Chemical Resistance of REMANIT Stainless Steels, Thyssen Edelstahlwerke AG, March 1989",,A
Sodium Phosphate,Stainless steels,Ferritic,430,A (Resistant),A (Resistant),,S43000,Secondary,,20,68,,253.0,"Chemical Resistance of REMANIT Stainless Steels, Thyssen Edelstahlwerke AG, March 1989",,A
Sodium Phosphate,Stainless steels,Ferritic,430,A (Resistant),A (Resistant),,S43000,Secondary,,Boiling,Boiling,,253.0,"Chemical Resistance of REMANIT Stainless Steels, Thyssen Edelstahlwerke AG, March 1989",,A
Sodium Phosphate,Stainless steels,Ferritic,430,A (Resistant),A (Resistant),,S43000,Tertiary,,20,68,,253.0,"Chemical Resistance of REMANIT Stainless Steels, Thyssen Edelstahlwerke AG, March 1989",,A
Sodium Phosphate,Stainless steels,Ferritic,430,A (Resistant),A (Resistant),,S43000,Tertiary,,Boiling,Boiling,,253.0,"Chemical Resistance of REMANIT Stainless Steels, Thyssen Edelstahlwerke AG, March 1989",,A
Sodium Phosphate,Stainless steels,Ferritic,434,A (Resistant),A (Resistant),,S43400,Secondary,,20,68,,253.0,"Chemical Resistance of REMANIT Stainless Steels, Thyssen Edelstahlwerke AG, March 1989",,A
Sodium Phosphate,Stainless steels,Ferritic,434,A (Resistant),A (Resistant),,S43400,Secondary,,Boiling,Boiling,,253.0,"Chemical Resistance of REMANIT Stainless Steels, Thyssen Edelstahlwerke AG, March 1989",,A
Sodium Phosphate,Stainless steels,Ferritic,434,A (Resistant),A (Resistant),,S43400,Tertiary,,20,68,,253.0,"Chemical Resistance of REMANIT Stainless Steels, Thyssen Edelstahlwerke AG, March 1989",,A
Sodium Phosphate,Stainless steels,Ferritic,434,A (Resistant),A (Resistant),,S43400,Tertiary,,Boiling,Boiling,,253.0,"Chemical Resistance of REMANIT Stainless Steels, Thyssen Edelstahlwerke AG, March 1989",,A
Sodium Phosphate,Stainless steels,Martensitic,403,A (Resistant),A (Resistant),,S40300,Secondary,,20,68,,253.0,"Chemical Resistance of REMANIT Stainless Steels, Thyssen Edelstahlwerke AG, March 1989",,A
Sodium Phosphate,Stainless steels,Martensitic,403,A (Resistant),A (Resistant),,S40300,Secondary,,Boiling,Boiling,,253.0,"Chemical Resistance of REMANIT Stainless Steels, Thyssen Edelstahlwerke AG, March 1989",,A
Sodium Phosphate,Stainless steels,Martensitic,403,A (Resistant),A (Resistant),,S40300,Tertiary,,20,68,,253.0,"Chemical Resistance of REMANIT Stainless Steels, Thyssen Edelstahlwerke AG, March 1989",,A
Sodium Phosphate,Stainless steels,Martensitic,403,A (Resistant),A (Resistant),,S40300,Tertiary,,Boiling,Boiling,,253.0,"Chemical Resistance of REMANIT Stainless Steels, Thyssen Edelstahlwerke AG, March 1989",,A
Sodium Phosphate,Stainless steels,Martensitic,410,A (Resistant),A (Resistant),,S41000,Secondary,,20,68,,253.0,"Chemical Resistance of REMANIT Stainless Steels, Thyssen Edelstahlwerke AG, March 1989",,A
Sodium Phosphate,Stainless steels,Martensitic,410,A (Resistant),A (Resistant),,S41000,Secondary,,Boiling,Boiling,,253.0,"Chemical Resistance of REMANIT Stainless Steels, Thyssen Edelstahlwerke AG, March 1989",,A
Sodium Phosphate,Stainless steels,Martensitic,410,A (Resistant),A (Resistant),,S41000,Tertiary,,20,68,,253.0,"Chemical Resistance of REMANIT Stainless Steels, Thyssen Edelstahlwerke AG, March 1989",,A
Sodium Phosphate,Stainless steels,Martensitic,410,A (Resistant),A (Resistant),,S41000,Tertiary,,Boiling,Boiling,,253.0,"Chemical Resistance of REMANIT Stainless Steels, Thyssen Edelstahlwerke AG, March 1989",,A
Sodium Phosphate,Stainless steels,Martensitic,416,A (Resistant),A (Resistant),,S41600,Secondary,,20,68,,253.0,"Chemical Resistance of REMANIT Stainless Steels, Thyssen Edelstahlwerke AG, March 1989",,A
Sodium Phosphate,Stainless steels,Martensitic,416,A (Resistant),A (Resistant),,S41600,Secondary,,Boiling,Boiling,,253.0,"Chemical Resistance of REMANIT Stainless Steels, Thyssen Edelstahlwerke AG, March 1989",,A
Sodium Phosphate,Stainless steels,Martensitic,416,A (Resistant),A (Resistant),,S41600,Tertiary,,20,68,,253.0,"Chemical Resistance of REMANIT Stainless Steels, Thyssen Edelstahlwerke AG, March 1989",,A
Sodium Phosphate,Stainless steels,Martensitic,416,A (Resistant),A (Resistant),,S41600,Tertiary,,Boiling,Boiling,,253.0,"Chemical Resistance of REMANIT Stainless Steels, Thyssen Edelstahlwerke AG, March 1989",,A
Sodium Phosphate,Stainless steels,Martensitic,420,A (Resistant),A (Resistant),,S42000,Secondary,,20,68,,253.0,"Chemical Resistance of REMANIT Stainless Steels, Thyssen Edelstahlwerke AG, March 1989",,A
Sodium Phosphate,Stainless steels,Martensitic,420,A (Resistant),A (Resistant),,S42000,Secondary,,Boiling,Boiling,,253.0,"Chemical Resistance of REMANIT Stainless Steels, Thyssen Edelstahlwerke AG, March 1989",,A
Sodium Phosphate,Stainless steels,Martensitic,420,A (Resistant),A (Resistant),,S42000,Tertiary,,20,68,,253.0,"Chemical Resistance of REMANIT Stainless Steels, Thyssen Edelstahlwerke AG, March 1989",,A
Sodium Phosphate,Stainless steels,Martensitic,420,A (Resistant),A (Resistant),,S42000,Tertiary,,Boiling,Boiling,,253.0,"Chemical Resistance of REMANIT Stainless Steels, Thyssen Edelstahlwerke AG, March 1989",,A
Sodium Salicylate,Stainless steels,Austenitic,301,A (Resistant),A (Resistant),,S30100,,,20,68,,253.0,"Chemical Resistance of REMANIT Stainless Steels, Thyssen Edelstahlwerke AG, March 1989",,A
Sodium Salicylate,Stainless steels,Austenitic,302,A (Resistant),A (Resistant),,S30200,,,20,68,,253.0,"Chemical Resistance of REMANIT Stainless Steels, Thyssen Edelstahlwerke AG, March 1989",,A
Sodium Salicylate,Stainless steels,Austenitic,303,A (Resistant),A (Resistant),,S30300,,,20,68,,253.0,"Chemical Resistance of REMANIT Stainless Steels, Thyssen Edelstahlwerke AG, March 1989",,A
Sodium Salicylate,Stainless steels,Austenitic,303,A (Resistant),A (Resistant),,S30300,,,20,68,,253.0,"Chemical Resistance of REMANIT Stainless Steels, Thyssen Edelstahlwerke AG, March 1989",,A
Sodium Salicylate,Stainless steels,Austenitic,304,A (Resistant),A (Resistant),,S30400,,,20,68,,253.0,"Chemical Resistance of REMANIT Stainless Steels, Thyssen Edelstahlwerke AG, March 1989",,A
Sodium Salicylate,Stainless steels,Austenitic,316,A (Resistant),A (Resistant),,S31600,,,20,68,,253.0,"Chemical Resistance of REMANIT Stainless Steels, Thyssen Edelstahlwerke AG, March 1989",,A
Sodium Salicylate,Stainless steels,Austenitic,321,A (Resistant),A (Resistant),,S32100,,,20,68,,253.0,"Chemical Resistance of REMANIT Stainless Steels, Thyssen Edelstahlwerke AG, March 1989",,A
Sodium Salicylate,Stainless steels,Austenitic,347,A (Resistant),A (Resistant),,S34700,,,20,68,,253.0,"Chemical Resistance of REMANIT Stainless Steels, Thyssen Edelstahlwerke AG, March 1989",,A
Sodium Salicylate,Stainless steels,Austenitic,304L,A (Resistant),A (Resistant),,S30403,,,20,68,,253.0,"Chemical Resistance of REMANIT Stainless Steels, Thyssen Edelstahlwerke AG, March 1989",,A
Sodium Salicylate,Stainless steels,Austenitic,304LN,A (Resistant),A (Resistant),,S30453,,,20,68,,253.0,"Chemical Resistance of REMANIT Stainless Steels, Thyssen Edelstahlwerke AG, March 1989",,A
Sodium Salicylate,Stainless steels,Austenitic,316F,A (Resistant),A (Resistant),,S31620,,,20,68,,253.0,"Chemical Resistance of REMANIT Stainless Steels, Thyssen Edelstahlwerke AG, March 1989",,A
Sodium Salicylate,Stainless steels,Austenitic,316L,A (Resistant),A (Resistant),,S31603,,,20,68,,253.0,"Chemical Resistance of REMANIT Stainless Steels, Thyssen Edelstahlwerke AG, March 1989",,A
Sodium Salicylate,Stainless steels,Austenitic,316LN,A (Resistant),A (Resistant),,S31653,,,20,68,,253.0,"Chemical Resistance of REMANIT Stainless Steels, Thyssen Edelstahlwerke AG, March 1989",,A
Sodium Salicylate,Stainless steels,Austenitic,316Ti,A (Resistant),A (Resistant),,S31635,,,20,68,,253.0,"Chemical Resistance of REMANIT Stainless Steels, Thyssen Edelstahlwerke AG, March 1989",,A
Sodium Salicylate,Stainless steels,Austenitic,317L,A (Resistant),A (Resistant),,S31703,,,20,68,,253.0,"Chemical Resistance of REMANIT Stainless Steels, Thyssen Edelstahlwerke AG, March 1989",,A
Sodium Salicylate,Stainless steels,Austenitic,317LN,A (Resistant),A (Resistant),,S31725,,,20,68,,253.0,"Chemical Resistance of REMANIT Stainless Steels, Thyssen Edelstahlwerke AG, March 1989",,A
Sodium Salicylate,Stainless steels,Duplex,329,A (Resistant),A (Resistant),,S32900,,,20,68,,253.0,"Chemical Resistance of REMANIT Stainless Steels, Thyssen Edelstahlwerke AG, March 1989",,A
Sodium Salicylate,Stainless steels,Duplex,F51,A (Resistant),A (Resistant),,S31803,,,20,68,,253.0,"Chemical Resistance of REMANIT Stainless Steels, Thyssen Edelstahlwerke AG, March 1989",,A
Sodium Salicylate,Stainless steels,Ferritic,405,A (Resistant),A (Resistant),,S40500,,,20,68,,253.0,"Chemical Resistance of REMANIT Stainless Steels, Thyssen Edelstahlwerke AG, March 1989",,A
Sodium Salicylate,Stainless steels,Ferritic,409,A (Resistant),A (Resistant),,S40900,,,20,68,,253.0,"Chemical Resistance of REMANIT Stainless Steels, Thyssen Edelstahlwerke AG, March 1989",,A
Sodium Salicylate,Stainless steels,Ferritic,430,A (Resistant),A (Resistant),,S43000,,,20,68,,253.0,"Chemical Resistance of REMANIT Stainless Steels, Thyssen Edelstahlwerke AG, March 1989",,A
Steam,Stainless steels,Austenitic,347,B (Good),B (Good),,S34700,With SO2,,,,,253.0,"Chemical Resistance of REMANIT Stainless Steels, Thyssen Edelstahlwerke AG, March 1989",,B
Sodium Salicylate,Stainless steels,Ferritic,434,A (Resistant),A (Resistant),,S43400,,,20,68,,253.0,"Chemical Resistance of REMANIT Stainless Steels, Thyssen Edelstahlwerke AG, March 1989",,A
Sodium Salicylate,Stainless steels,Martensitic,403,A (Resistant),A (Resistant),,S40300,,,20,68,,253.0,"Chemical Resistance of REMANIT Stainless Steels, Thyssen Edelstahlwerke AG, March 1989",,A
Sodium Salicylate,Stainless steels,Martensitic,410,A (Resistant),A (Resistant),,S41000,,,20,68,,253.0,"Chemical Resistance of REMANIT Stainless Steels, Thyssen Edelstahlwerke AG, March 1989",,A
Sodium Salicylate,Stainless steels,Martensitic,416,A (Resistant),A (Resistant),,S41600,,,20,68,,253.0,"Chemical Resistance of REMANIT Stainless Steels, Thyssen Edelstahlwerke AG, March 1989",,A
Sodium Salicylate,Stainless steels,Martensitic,420,A (Resistant),A (Resistant),,S42000,,,20,68,,253.0,"Chemical Resistance of REMANIT Stainless Steels, Thyssen Edelstahlwerke AG, March 1989",,A
Sodium Silicate,Aluminum and alloys,99.0% min Al,Aluminum (99.0-99.5%),C (Questionable),C (Questionable),,A91199,,,,,,92.0,"F. King, Aluminum and Its Alloys, Ellis Horwood, Chichester, England, 1987, p 282-291",,C
Sodium Silicate,Aluminum and alloys,Aluminum-silicon,Aluminum-silicon alloys,C (Questionable),C (Questionable),,,,,,,,92.0,"F. King, Aluminum and Its Alloys, Ellis Horwood, Chichester, England, 1987, p 282-291",,C
Sodium Silicate,Copper and alloys,Aluminum bronze,Aluminum bronze,A (Resistant),A (Resistant),,,,,,,,93.0,"H. Leidheiser, Jr., The Corrosion of Copper, Tin and Their Alloys, John Wiley & Sons, New York, 1971, p 90-96",,A
Sodium Silicate,Copper and alloys,Aluminum bronze,"Ampco 8, aluminum bronze",0.05 max,2 max,,C61300,,,,,,96.0,"Stock Metals, Ampco Metal Company, 1988",0.05,
Sodium Silicate,Copper and alloys,Brass,Brass,A (Resistant),A (Resistant),,,,,,,,93.0,"H. Leidheiser, Jr., The Corrosion of Copper, Tin and Their Alloys, John Wiley & Sons, New York, 1971, p 90-96",,A
Sodium Silicate,Copper and alloys,Brass,Cartridge brass,B (Good),B (Good),,C26000,,,,,,93.0,"H. Leidheiser, Jr., The Corrosion of Copper, Tin and Their Alloys, John Wiley & Sons, New York, 1971, p 90-96",,B
Sodium Silicate,Copper and alloys,Brass,Commercial bronze,A (Resistant),A (Resistant),,C22000,,,,,,93.0,"H. Leidheiser, Jr., The Corrosion of Copper, Tin and Their Alloys, John Wiley & Sons, New York, 1971, p 90-96",,A
Sodium Silicate,Copper and alloys,Brass,Copper zinc,125 max,5 max,,,,,,,,76.0,"Metals Handbook, Ninth Edition, Vol 13, Corrosion, ASM International, Metals Park, OH, 1987, p 632",125.0,
Sodium Silicate,Copper and alloys,Brass,Muntz metal,B (Good),B (Good),,C28000,,,,,,93.0,"H. Leidheiser, Jr., The Corrosion of Copper, Tin and Their Alloys, John Wiley & Sons, New York, 1971, p 90-96",,B
Sodium Silicate,Copper and alloys,Brass,Red brass,A (Resistant),A (Resistant),,C23000,,,,,,93.0,"H. Leidheiser, Jr., The Corrosion of Copper, Tin and Their Alloys, John Wiley & Sons, New York, 1971, p 90-96",,A
Sodium Silicate,Copper and alloys,Copper,Electrolytic copper,A (Resistant),A (Resistant),,C11000,,,,,,93.0,"H. Leidheiser, Jr., The Corrosion of Copper, Tin and Their Alloys, John Wiley & Sons, New York, 1971, p 90-96",,A
Sodium Silicate,Copper and alloys,Copper,Phosphor copper,A (Resistant),A (Resistant),,C12200,,,,,,93.0,"H. Leidheiser, Jr., The Corrosion of Copper, Tin and Their Alloys, John Wiley & Sons, New York, 1971, p 90-96",,A
Sodium Silicate,Copper and alloys,Copper-nickel,70-30 cupronickel,A (Resistant),A (Resistant),,C71500,,,,,,93.0,"H. Leidheiser, Jr., The Corrosion of Copper, Tin and Their Alloys, John Wiley & Sons, New York, 1971, p 90-96",,A
Sodium Silicate,Copper and alloys,Copper-nickel,90-10 cupronickel,A (Resistant),A (Resistant),,C70600,,,,,,93.0,"H. Leidheiser, Jr., The Corrosion of Copper, Tin and Their Alloys, John Wiley & Sons, New York, 1971, p 90-96",,A
Sodium Silicate,Copper and alloys,Copper-nickel,Copper nickel,40 max,1.5 max,,,,,,,,76.0,"Metals Handbook, Ninth Edition, Vol 13, Corrosion, ASM International, Metals Park, OH, 1987, p 632",40.0,
Sodium Silicate,Copper and alloys,Leaded brass,Architectural bronze,B (Good),B (Good),,C38500,,,,,,93.0,"H. Leidheiser, Jr., The Corrosion of Copper, Tin and Their Alloys, John Wiley & Sons, New York, 1971, p 90-96",,B
Sodium Silicate,Copper and alloys,Leaded brass,Free-cutting brass,B (Good),B (Good),,C36000,,,,,,93.0,"H. Leidheiser, Jr., The Corrosion of Copper, Tin and Their Alloys, John Wiley & Sons, New York, 1971, p 90-96",,B
Sodium Silicate,Copper and alloys,Nickel-silver,Nickel- silver,A (Resistant),A (Resistant),,,,18,,,,93.0,"H. Leidheiser, Jr., The Corrosion of Copper, Tin and Their Alloys, John Wiley & Sons, New York, 1971, p 90-96",,A
Sodium Silicate,Copper and alloys,Phosphor bronze,"Phosphor bronze, 5% Sn",A (Resistant),A (Resistant),,C51000,,,,,,93.0,"H. Leidheiser, Jr., The Corrosion of Copper, Tin and Their Alloys, John Wiley & Sons, New York, 1971, p 90-96",,A
Sodium Silicate,Copper and alloys,Phosphor bronze,"Phosphor bronze, 8% Sn",A (Resistant),A (Resistant),,C52100,,,,,,93.0,"H. Leidheiser, Jr., The Corrosion of Copper, Tin and Their Alloys, John Wiley & Sons, New York, 1971, p 90-96",,A
Sodium Silicate,Stainless steels,Austenitic,301,A (Resistant),A (Resistant),,S30100,,,20,68,,253.0,"Chemical Resistance of REMANIT Stainless Steels, Thyssen Edelstahlwerke AG, March 1989",,A
Sodium Silicate,Copper and alloys,Silicon bronze,"Silicon bronze, high",A (Resistant),A (Resistant),,C65500,,,,,,93.0,"H. Leidheiser, Jr., The Corrosion of Copper, Tin and Their Alloys, John Wiley & Sons, New York, 1971, p 90-96",,A
Sodium Silicate,Copper and alloys,Silicon bronze,"Silicon bronze, low",A (Resistant),A (Resistant),,C65100,,,,,,93.0,"H. Leidheiser, Jr., The Corrosion of Copper, Tin and Their Alloys, John Wiley & Sons, New York, 1971, p 90-96",,A
Sodium Silicate,Copper and alloys,Tin brass,Admiralty brass,A (Resistant),A (Resistant),,C44300,,,,,,93.0,"H. Leidheiser, Jr., The Corrosion of Copper, Tin and Their Alloys, John Wiley & Sons, New York, 1971, p 90-96",,A
Sodium Silicate,Copper and alloys,Tin brass,Naval brass,B (Good),B (Good),,C46400,,,,,,93.0,"H. Leidheiser, Jr., The Corrosion of Copper, Tin and Their Alloys, John Wiley & Sons, New York, 1971, p 90-96",,B
Sodium Silicate,Copper and alloys,Tin bronze,Copper- tin,50 max,2 max,,,,,,,,76.0,"Metals Handbook, Ninth Edition, Vol 13, Corrosion, ASM International, Metals Park, OH, 1987, p 632",50.0,
Sodium Silicate,Miscellaneous,Magnesium and alloys,Magnesium,A (Resistant),A (Resistant),,,,All,Room,Room,,119.0,"Dow Chemical Co., Midland, MI",,A
Sodium Silicate,Miscellaneous,Magnesium and alloys,Magnesium alloy AZ61A,0.003,0.1,,M11610,Specimens were alternately immersed 30 s in solution and held 2 min in air,3,35,95,7 d,12.0,"Metals Handbook, Ninth Edition, Vol 2, Properties and Selection: Nonferrous Alloys and Pure Metals, American Society for Metals, Metals Park, OH, 1979, p 601",0.003,
Sodium Silicate,Miscellaneous,Noble metals,Platinum,0.05 max,2 max,,P04995,,All,Boiling,Boiling,,5.0,"Metals Handbook, Ninth Edition, Vol 13, Corrosion, ASM International, Metals Park, OH, 1987, p 802",0.05,
Sodium Silicate,Miscellaneous,Noble metals,Silver,0.05 max,2 max,,P07010,,All,Boiling,Boiling,,9.0,"Metals Handbook, Ninth Edition, Vol 13, Corrosion, ASM International, Metals Park, OH, 1987, p 796",0.05,
Sodium Silicate,Miscellaneous,Tin and alloys,Tin,0.03,1.2,,,,0.005,60,140,,75.0,"F.L. LaQue, Corrosion by Seawater, Behavior of Metals and Alloys in Seawater, in The Corrosion Handbook, H.H. Uhlig, Ed., John Wiley & Sons, 1948, p 383-430; S.C. Britton, Anti-Corrosion Manual, Scientific Surveys, Ltd., 1958; C.L. Baker, Ind. Eng. Chem.,",0.03,
Sodium Silicate,Miscellaneous,Tin and alloys,Tin,0.045,1.8,,,,0.02,60,140,,75.0,"F.L. LaQue, Corrosion by Seawater, Behavior of Metals and Alloys in Seawater, in The Corrosion Handbook, H.H. Uhlig, Ed., John Wiley & Sons, 1948, p 383-430; S.C. Britton, Anti-Corrosion Manual, Scientific Surveys, Ltd., 1958; C.L. Baker, Ind. Eng. Chem.,",0.045,
Sodium Silicate,Miscellaneous,Tin and alloys,Tin,A (Resistant),A (Resistant),,,,0.05,60,140,,75.0,"F.L. LaQue, Corrosion by Seawater, Behavior of Metals and Alloys in Seawater, in The Corrosion Handbook, H.H. Uhlig, Ed., John Wiley & Sons, 1948, p 383-430; S.C. Britton, Anti-Corrosion Manual, Scientific Surveys, Ltd., 1958; C.L. Baker, Ind. Eng. Chem.,",,A
Sodium Silicate,Miscellaneous,Tin and alloys,Tin,0.015,0.6,,,,0.1,60,140,,75.0,"F.L. LaQue, Corrosion by Seawater, Behavior of Metals and Alloys in Seawater, in The Corrosion Handbook, H.H. Uhlig, Ed., John Wiley & Sons, 1948, p 383-430; S.C. Britton, Anti-Corrosion Manual, Scientific Surveys, Ltd., 1958; C.L. Baker, Ind. Eng. Chem.,",0.015,
Sodium Silicate,Miscellaneous,Tin and alloys,Tin,0.08,3,,,,0.15,60,140,,75.0,"F.L. LaQue, Corrosion by Seawater, Behavior of Metals and Alloys in Seawater, in The Corrosion Handbook, H.H. Uhlig, Ed., John Wiley & Sons, 1948, p 383-430; S.C. Britton, Anti-Corrosion Manual, Scientific Surveys, Ltd., 1958; C.L. Baker, Ind. Eng. Chem.,",0.08,
Sodium Silicate,Miscellaneous,Tin and alloys,Tin,0.09,3.5,,,,0.2,60,140,,75.0,"F.L. LaQue, Corrosion by Seawater, Behavior of Metals and Alloys in Seawater, in The Corrosion Handbook, H.H. Uhlig, Ed., John Wiley & Sons, 1948, p 383-430; S.C. Britton, Anti-Corrosion Manual, Scientific Surveys, Ltd., 1958; C.L. Baker, Ind. Eng. Chem.,",0.09,
Sodium Silicate,Miscellaneous,Tin and alloys,Tin,0.12,4.7,,,,0.25,60,140,,75.0,"F.L. LaQue, Corrosion by Seawater, Behavior of Metals and Alloys in Seawater, in The Corrosion Handbook, H.H. Uhlig, Ed., John Wiley & Sons, 1948, p 383-430; S.C. Britton, Anti-Corrosion Manual, Scientific Surveys, Ltd., 1958; C.L. Baker, Ind. Eng. Chem.,",0.12,
Sodium Silicate,Miscellaneous,Tin and alloys,Tin,A (Resistant),A (Resistant),,,,,20,68,,94.0,"H. Leidheiser, Jr., The Corrosion of Copper, Tin and Their Alloys, John Wiley & Sons, New York, 1971, p 287-290",,A
Sodium Silicate,Miscellaneous,Tin and alloys,Tin,A (Resistant),A (Resistant),,,,,60,140,,94.0,"H. Leidheiser, Jr., The Corrosion of Copper, Tin and Their Alloys, John Wiley & Sons, New York, 1971, p 287-290",,A
Sodium Silicate,Miscellaneous,Tin and alloys,Tin,A (Resistant),A (Resistant),,,,,100,212,,94.0,"H. Leidheiser, Jr., The Corrosion of Copper, Tin and Their Alloys, John Wiley & Sons, New York, 1971, p 287-290",,A
Sodium Silicate,Refractory metals and alloys,Titanium and alloys,Titanium,A (Resistant),A (Resistant),,,,25,Boiling,Boiling,,90.0,"N.D. Tomashov and P.M. Altovskii, Corrosion and Protection of Titanium, Government Scientific-Technical Publication of Machine-Building Literature (Russian translation), 1963; L.C. Covington and R.W. Schultz, Corrosion of Resistance of Titanium, TIMET Cor",,A
Sodium Silicate,Refractory metals and alloys,Zirconium and alloys,Zr702,0.025 max,2 max,,R60702,,0-100,Room to 100 (212),Room to 100 (212),,15.0,"Metals Handbook, Ninth Edition, Vol 13, Corrosion, ASM International, Metals Park, OH, 1987, p 711-715",0.025,
Sodium Silicate,Stainless steels,Austenitic,301,A (Resistant),A (Resistant),,S30100,,,Boiling,Boiling,,253.0,"Chemical Resistance of REMANIT Stainless Steels, Thyssen Edelstahlwerke AG, March 1989",,A
Sodium Silicate,Stainless steels,Austenitic,302,A (Resistant),A (Resistant),,S30200,,,20,68,,253.0,"Chemical Resistance of REMANIT Stainless Steels, Thyssen Edelstahlwerke AG, March 1989",,A
Sodium Silicate,Stainless steels,Austenitic,302,A (Resistant),A (Resistant),,S30200,,,Boiling,Boiling,,253.0,"Chemical Resistance of REMANIT Stainless Steels, Thyssen Edelstahlwerke AG, March 1989",,A
Sodium Silicate,Stainless steels,Austenitic,303,A (Resistant),A (Resistant),,S30300,,,20,68,,253.0,"Chemical Resistance of REMANIT Stainless Steels, Thyssen Edelstahlwerke AG, March 1989",,A
Sodium Silicate,Stainless steels,Austenitic,303,A (Resistant),A (Resistant),,S30300,,,Boiling,Boiling,,253.0,"Chemical Resistance of REMANIT Stainless Steels, Thyssen Edelstahlwerke AG, March 1989",,A
Sodium Silicate,Stainless steels,Austenitic,303,A (Resistant),A (Resistant),,S30300,,,20,68,,253.0,"Chemical Resistance of REMANIT Stainless Steels, Thyssen Edelstahlwerke AG, March 1989",,A
Sodium Silicate,Stainless steels,Austenitic,303,A (Resistant),A (Resistant),,S30300,,,Boiling,Boiling,,253.0,"Chemical Resistance of REMANIT Stainless Steels, Thyssen Edelstahlwerke AG, March 1989",,A
Sodium Silicate,Stainless steels,Austenitic,304,A (Resistant),A (Resistant),,S30400,,,20,68,,253.0,"Chemical Resistance of REMANIT Stainless Steels, Thyssen Edelstahlwerke AG, March 1989",,A
Sodium Silicate,Stainless steels,Austenitic,304,A (Resistant),A (Resistant),,S30400,,,Boiling,Boiling,,253.0,"Chemical Resistance of REMANIT Stainless Steels, Thyssen Edelstahlwerke AG, March 1989",,A
Sodium Silicate,Stainless steels,Austenitic,316,A (Resistant),A (Resistant),,S31600,,,20,68,,253.0,"Chemical Resistance of REMANIT Stainless Steels, Thyssen Edelstahlwerke AG, March 1989",,A
Sodium Silicate,Stainless steels,Austenitic,316,A (Resistant),A (Resistant),,S31600,,,Boiling,Boiling,,253.0,"Chemical Resistance of REMANIT Stainless Steels, Thyssen Edelstahlwerke AG, March 1989",,A
Sodium Silicate,Stainless steels,Austenitic,321,A (Resistant),A (Resistant),,S32100,,,20,68,,253.0,"Chemical Resistance of REMANIT Stainless Steels, Thyssen Edelstahlwerke AG, March 1989",,A
Sodium Silicate,Stainless steels,Austenitic,321,A (Resistant),A (Resistant),,S32100,,,Boiling,Boiling,,253.0,"Chemical Resistance of REMANIT Stainless Steels, Thyssen Edelstahlwerke AG, March 1989",,A
Sodium Silicate,Stainless steels,Austenitic,347,A (Resistant),A (Resistant),,S34700,,,20,68,,253.0,"Chemical Resistance of REMANIT Stainless Steels, Thyssen Edelstahlwerke AG, March 1989",,A
Sodium Silicate,Stainless steels,Austenitic,347,A (Resistant),A (Resistant),,S34700,,,Boiling,Boiling,,253.0,"Chemical Resistance of REMANIT Stainless Steels, Thyssen Edelstahlwerke AG, March 1989",,A
Sodium Silicate,Stainless steels,Austenitic,304L,A (Resistant),A (Resistant),,S30403,,,20,68,,253.0,"Chemical Resistance of REMANIT Stainless Steels, Thyssen Edelstahlwerke AG, March 1989",,A
Sodium Silicate,Stainless steels,Austenitic,304L,A (Resistant),A (Resistant),,S30403,,,Boiling,Boiling,,253.0,"Chemical Resistance of REMANIT Stainless Steels, Thyssen Edelstahlwerke AG, March 1989",,A
Sodium Silicate,Stainless steels,Austenitic,304LN,A (Resistant),A (Resistant),,S30453,,,20,68,,253.0,"Chemical Resistance of REMANIT Stainless Steels, Thyssen Edelstahlwerke AG, March 1989",,A
Sodium Silicate,Stainless steels,Austenitic,304LN,A (Resistant),A (Resistant),,S30453,,,Boiling,Boiling,,253.0,"Chemical Resistance of REMANIT Stainless Steels, Thyssen Edelstahlwerke AG, March 1989",,A
Sodium Silicate,Stainless steels,Austenitic,316F,A (Resistant),A (Resistant),,S31620,,,20,68,,253.0,"Chemical Resistance of REMANIT Stainless Steels, Thyssen Edelstahlwerke AG, March 1989",,A
Sodium Silicate,Stainless steels,Austenitic,316F,A (Resistant),A (Resistant),,S31620,,,Boiling,Boiling,,253.0,"Chemical Resistance of REMANIT Stainless Steels, Thyssen Edelstahlwerke AG, March 1989",,A
Sodium Silicate,Stainless steels,Austenitic,316L,A (Resistant),A (Resistant),,S31603,,,20,68,,253.0,"Chemical Resistance of REMANIT Stainless Steels, Thyssen Edelstahlwerke AG, March 1989",,A
Sodium Silicate,Stainless steels,Austenitic,316L,A (Resistant),A (Resistant),,S31603,,,Boiling,Boiling,,253.0,"Chemical Resistance of REMANIT Stainless Steels, Thyssen Edelstahlwerke AG, March 1989",,A
Sodium Silicate,Stainless steels,Austenitic,316LN,A (Resistant),A (Resistant),,S31653,,,20,68,,253.0,"Chemical Resistance of REMANIT Stainless Steels, Thyssen Edelstahlwerke AG, March 1989",,A
Sodium Silicate,Stainless steels,Austenitic,316LN,A (Resistant),A (Resistant),,S31653,,,Boiling,Boiling,,253.0,"Chemical Resistance of REMANIT Stainless Steels, Thyssen Edelstahlwerke AG, March 1989",,A
Sodium Silicate,Stainless steels,Austenitic,316Ti,A (Resistant),A (Resistant),,S31635,,,20,68,,253.0,"Chemical Resistance of REMANIT Stainless Steels, Thyssen Edelstahlwerke AG, March 1989",,A
Sodium Silicate,Stainless steels,Austenitic,316Ti,A (Resistant),A (Resistant),,S31635,,,Boiling,Boiling,,253.0,"Chemical Resistance of REMANIT Stainless Steels, Thyssen Edelstahlwerke AG, March 1989",,A
Sodium Silicate,Stainless steels,Austenitic,317L,A (Resistant),A (Resistant),,S31703,,,20,68,,253.0,"Chemical Resistance of REMANIT Stainless Steels, Thyssen Edelstahlwerke AG, March 1989",,A
Sodium Silicate,Stainless steels,Austenitic,317L,A (Resistant),A (Resistant),,S31703,,,Boiling,Boiling,,253.0,"Chemical Resistance of REMANIT Stainless Steels, Thyssen Edelstahlwerke AG, March 1989",,A
Sodium Silicate,Stainless steels,Austenitic,317LN,A (Resistant),A (Resistant),,S31725,,,20,68,,253.0,"Chemical Resistance of REMANIT Stainless Steels, Thyssen Edelstahlwerke AG, March 1989",,A
Sodium Silicate,Stainless steels,Austenitic,317LN,A (Resistant),A (Resistant),,S31725,,,Boiling,Boiling,,253.0,"Chemical Resistance of REMANIT Stainless Steels, Thyssen Edelstahlwerke AG, March 1989",,A
Sodium Silicate,Stainless steels,Duplex,329,A (Resistant),A (Resistant),,S32900,,,20,68,,253.0,"Chemical Resistance of REMANIT Stainless Steels, Thyssen Edelstahlwerke AG, March 1989",,A
Sodium Silicate,Stainless steels,Duplex,329,A (Resistant),A (Resistant),,S32900,,,Boiling,Boiling,,253.0,"Chemical Resistance of REMANIT Stainless Steels, Thyssen Edelstahlwerke AG, March 1989",,A
Sodium Silicate,Stainless steels,Duplex,F51,A (Resistant),A (Resistant),,S31803,,,20,68,,253.0,"Chemical Resistance of REMANIT Stainless Steels, Thyssen Edelstahlwerke AG, March 1989",,A
Sodium Silicate,Stainless steels,Duplex,F51,A (Resistant),A (Resistant),,S31803,,,Boiling,Boiling,,253.0,"Chemical Resistance of REMANIT Stainless Steels, Thyssen Edelstahlwerke AG, March 1989",,A
Sodium Silicate,Stainless steels,Ferritic,405,A (Resistant),A (Resistant),,S40500,,,20,68,,253.0,"Chemical Resistance of REMANIT Stainless Steels, Thyssen Edelstahlwerke AG, March 1989",,A
Sodium Silicate,Stainless steels,Ferritic,405,A (Resistant),A (Resistant),,S40500,,,Boiling,Boiling,,253.0,"Chemical Resistance of REMANIT Stainless Steels, Thyssen Edelstahlwerke AG, March 1989",,A
Sodium Silicate,Stainless steels,Ferritic,409,A (Resistant),A (Resistant),,S40900,,,20,68,,253.0,"Chemical Resistance of REMANIT Stainless Steels, Thyssen Edelstahlwerke AG, March 1989",,A
Sodium Silicate,Stainless steels,Ferritic,409,A (Resistant),A (Resistant),,S40900,,,Boiling,Boiling,,253.0,"Chemical Resistance of REMANIT Stainless Steels, Thyssen Edelstahlwerke AG, March 1989",,A
Sodium Silicate,Stainless steels,Ferritic,430,A (Resistant),A (Resistant),,S43000,,,20,68,,253.0,"Chemical Resistance of REMANIT Stainless Steels, Thyssen Edelstahlwerke AG, March 1989",,A
Sodium Silicate,Stainless steels,Ferritic,430,A (Resistant),A (Resistant),,S43000,,,Boiling,Boiling,,253.0,"Chemical Resistance of REMANIT Stainless Steels, Thyssen Edelstahlwerke AG, March 1989",,A
Sodium Silicate,Stainless steels,Ferritic,434,A (Resistant),A (Resistant),,S43400,,,20,68,,253.0,"Chemical Resistance of REMANIT Stainless Steels, Thyssen Edelstahlwerke AG, March 1989",,A
Sodium Silicate,Stainless steels,Ferritic,434,A (Resistant),A (Resistant),,S43400,,,Boiling,Boiling,,253.0,"Chemical Resistance of REMANIT Stainless Steels, Thyssen Edelstahlwerke AG, March 1989",,A
Sodium Silicate,Stainless steels,Martensitic,403,A (Resistant),A (Resistant),,S40300,,,20,68,,253.0,"Chemical Resistance of REMANIT Stainless Steels, Thyssen Edelstahlwerke AG, March 1989",,A
Sodium Silicate,Stainless steels,Martensitic,403,A (Resistant),A (Resistant),,S40300,,,Boiling,Boiling,,253.0,"Chemical Resistance of REMANIT Stainless Steels, Thyssen Edelstahlwerke AG, March 1989",,A
Sodium Silicate,Stainless steels,Martensitic,410,A (Resistant),A (Resistant),,S41000,,,20,68,,253.0,"Chemical Resistance of REMANIT Stainless Steels, Thyssen Edelstahlwerke AG, March 1989",,A
Sodium Silicate,Stainless steels,Martensitic,410,A (Resistant),A (Resistant),,S41000,,,Boiling,Boiling,,253.0,"Chemical Resistance of REMANIT Stainless Steels, Thyssen Edelstahlwerke AG, March 1989",,A
Sodium Silicate,Stainless steels,Martensitic,416,A (Resistant),A (Resistant),,S41600,,,20,68,,253.0,"Chemical Resistance of REMANIT Stainless Steels, Thyssen Edelstahlwerke AG, March 1989",,A
Sodium Silicate,Stainless steels,Martensitic,416,A (Resistant),A (Resistant),,S41600,,,Boiling,Boiling,,253.0,"Chemical Resistance of REMANIT Stainless Steels, Thyssen Edelstahlwerke AG, March 1989",,A
Sodium Silicate,Stainless steels,Martensitic,420,A (Resistant),A (Resistant),,S42000,,,20,68,,253.0,"Chemical Resistance of REMANIT Stainless Steels, Thyssen Edelstahlwerke AG, March 1989",,A
Sodium Silicate,Stainless steels,Martensitic,420,A (Resistant),A (Resistant),,S42000,,,Boiling,Boiling,,253.0,"Chemical Resistance of REMANIT Stainless Steels, Thyssen Edelstahlwerke AG, March 1989",,A
Sodium Sulfate,Copper and alloys,Aluminum bronze,"Ampco 8, aluminum bronze",0.05 max,2 max,,C61300,,,,,,96.0,"Stock Metals, Ampco Metal Company, 1988",0.05,
Steam,Stainless steels,Austenitic,321,B (Good),B (Good),,S32100,With SO2,,,,,253.0,"Chemical Resistance of REMANIT Stainless Steels, Thyssen Edelstahlwerke AG, March 1989",,B
Sodium Sulfate,Miscellaneous,Lead and alloys,High purity lead,0.03,1,,L50001,,Saturated,24,75,,254.0,"Lead for Corrosion Resistant Applications, The Plumbum Series, A Guide to the Use of Lead for Corrosion Resistance, Lead Industries Association, Inc.",0.03,
Sodium Sulfate,Miscellaneous,Lead and alloys,Lead,0.025,1,,L50045,,Saturated,24,75,,49.0,"Lead for Corrosion Resistant Applications: A Guide, Lead Industries Association, New York, p 67",0.025,
Sodium Sulfate,Miscellaneous,Lead and alloys,Lead,0.05 max,2 max,,L50045,,2-20,24,75,,95.0,"Lead for Corrosion Resistant Applications: A Guide, Lead Industries Association, Inc. New York, p 72",0.05,
Sodium Sulfate,Miscellaneous,Magnesium and alloys,Magnesium alloy AZ61A,1.6,64,,M11610,Specimens were alternately immersed 30 s in solution and held 2 min in air,3,35,95,7 d,12.0,"Metals Handbook, Ninth Edition, Vol 2, Properties and Selection: Nonferrous Alloys and Pure Metals, American Society for Metals, Metals Park, OH, 1979, p 601",1.6,
Sodium Sulfate,Miscellaneous,Noble metals,Platinum,0.05 max,2 max,,P04995,,All,Boiling,Boiling,,5.0,"Metals Handbook, Ninth Edition, Vol 13, Corrosion, ASM International, Metals Park, OH, 1987, p 802",0.05,
Sodium Sulfate,Miscellaneous,Noble metals,Silver,0.05 max,2 max,,P07010,,All,Boiling,Boiling,,9.0,"Metals Handbook, Ninth Edition, Vol 13, Corrosion, ASM International, Metals Park, OH, 1987, p 796",0.05,
Sodium Sulfate,Miscellaneous,Tin and alloys,Tin,A (Resistant),A (Resistant),,,,,20,68,,94.0,"H. Leidheiser, Jr., The Corrosion of Copper, Tin and Their Alloys, John Wiley & Sons, New York, 1971, p 287-290",,A
Sodium Sulfate,Miscellaneous,Tin and alloys,Tin,D (Poor),D (Poor),,,,,60,140,,94.0,"H. Leidheiser, Jr., The Corrosion of Copper, Tin and Their Alloys, John Wiley & Sons, New York, 1971, p 287-290",,D
Sodium Sulfate,Miscellaneous,Tin and alloys,Tin,D (Poor),D (Poor),,,,,100,212,,94.0,"H. Leidheiser, Jr., The Corrosion of Copper, Tin and Their Alloys, John Wiley & Sons, New York, 1971, p 287-290",,D
Sodium Sulfate,Nickel and alloys,Nickel-chromium-iron,"Incoloy 800 Inco Alloys International, Inc.",A (Resistant),A (Resistant),,N08800,"Cold-rolled, annealed sheet",5,80,176,7 d,44.0,"Inco Alloys International, 1979",,A
