Repository: wfreinhart/matse219

# MATSE 219: Materials Informatics

Auto-generated from the private authoring repo (matse219-instructor). Do not edit here directly -- changes are overwritten on the next publish run.

## Lectures

- [Lecture01](https://colab.research.google.com/github/wfreinhart/matse219/blob/staging/notebooks/Lecture01.ipynb)
- [Lecture02](https://colab.research.google.com/github/wfreinhart/matse219/blob/staging/notebooks/Lecture02.ipynb)
- [Lecture03](https://colab.research.google.com/github/wfreinhart/matse219/blob/staging/notebooks/Lecture03.ipynb)
- [Lecture04](https://colab.research.google.com/github/wfreinhart/matse219/blob/staging/notebooks/Lecture04.ipynb)

File: datasets/corrosion.csv (part 116 of 142)
Environment,Material Group,Material Family,Material,Rate (mm/yr) or Rating,Rate (mils/yr) or Rating,Localized Attack,UNS,Condition/Comment,Concentration (Vol %),Temperature (deg C),Temperature (deg F),Duration,Reference #,Reference,rate_mm_yr_numeric,rate_letter_grade
Sodium Sulfate,Nickel and alloys,Nickel-chromium-iron,"Incoloy 800 Inco Alloys International, Inc.",0.003 max,0.1 max,,N08800,"Cold-rolled, annealed sheet",10,80,176,7 d,44.0,"Inco Alloys International, 1979",0.003,
Sodium Sulfate,Nickel and alloys,Nickel-chromium-iron,"Inconel 601 Inco Alloys International, Inc.",A (Resistant),A (Resistant),,N06601,,5,80,176,7 d,64.0,"Inco Alloys International, 1985",,A
Sodium Sulfate,Nickel and alloys,Nickel-chromium-iron,"Inconel 601 Inco Alloys International, Inc.",0.002 max,0.1 max,,N06601,,10,80,176,7 d,64.0,"Inco Alloys International, 1985",0.002,
Sodium Sulfate,Nickel and alloys,Nickel-chromium-molybdenum-(tungsten),"Inconel 690 Inco Alloys International, Inc.",0.03 max,1 max,,N06690,,5,80,176,,57.0,"Inco Alloys International, 1980",0.03,
Sodium Sulfate,Nickel and alloys,Nickel-chromium-molybdenum-(tungsten),"Inconel 690 Inco Alloys International, Inc.",0.03 max,1 max,,N06690,,10,80,176,,57.0,"Inco Alloys International, 1980",0.03,
Sodium Sulfate,Refractory metals and alloys,Titanium and alloys,Titanium,A (Resistant),A (Resistant),,,,10-20,Boiling,Boiling,,90.0,"N.D. Tomashov and P.M. Altovskii, Corrosion and Protection of Titanium, Government Scientific-Technical Publication of Machine-Building Literature (Russian translation), 1963; L.C. Covington and R.W. Schultz, Corrosion of Resistance of Titanium, TIMET Cor",,A
Sodium Sulfate,Refractory metals and alloys,Titanium and alloys,"Titanium, grade 12",A (Resistant),A (Resistant),,R53400,Tight crevices pH 2,10,Boiling,Boiling,,215.0,"R.W. Schutz, Understanding and Preventing Crevice Corrosion of Titanium Alloys, Materials Performance, NACE, USA, October 1992, p 57-62",,A
Sodium Sulfate,Refractory metals and alloys,Titanium and alloys,"Titanium, grade 16",A (Resistant),A (Resistant),,,Tight crevices pH 2,10,Boiling,Boiling,,215.0,"R.W. Schutz, Understanding and Preventing Crevice Corrosion of Titanium Alloys, Materials Performance, NACE, USA, October 1992, p 57-62",,A
Sodium Sulfate,Refractory metals and alloys,Titanium and alloys,"Titanium, grade 18",A (Resistant),A (Resistant),,,Tight crevices pH 2,10,Boiling,Boiling,,215.0,"R.W. Schutz, Understanding and Preventing Crevice Corrosion of Titanium Alloys, Materials Performance, NACE, USA, October 1992, p 57-62",,A
Sodium Sulfate,Refractory metals and alloys,Titanium and alloys,"Titanium, grade 2",D (Poor),D (Poor),,R50400,Tight crevices pH 2,10,Boiling,Boiling,,215.0,"R.W. Schutz, Understanding and Preventing Crevice Corrosion of Titanium Alloys, Materials Performance, NACE, USA, October 1992, p 57-62",,D
Sodium Sulfate,Refractory metals and alloys,Titanium and alloys,"Titanium, grade 7",A (Resistant),A (Resistant),,R52400,pH 1,10,Boiling,Boiling,,33.0,"R.W. Schultz and J.S. Grauman, Fundamental Corrosion Characterization of High-Strength Titanium Alloys, in Industrial Applications of Titanium and Zirconium: Fourth Volume, STP 917, ASTM, Philadelphia, 1986, p 130-143; L.C. Covington and R.W. Schultz, Cor",,A
Sodium Sulfate,Refractory metals and alloys,Titanium and alloys,"Titanium, grade 7",A (Resistant),A (Resistant),,R52400,Tight crevices pH 2,10,Boiling,Boiling,,215.0,"R.W. Schutz, Understanding and Preventing Crevice Corrosion of Titanium Alloys, Materials Performance, NACE, USA, October 1992, p 57-62",,A
Sodium Sulfate,Refractory metals and alloys,Titanium and alloys,Titanium,A (Resistant),A (Resistant),,,,Saturated,Room,Room,,90.0,"N.D. Tomashov and P.M. Altovskii, Corrosion and Protection of Titanium, Government Scientific-Technical Publication of Machine-Building Literature (Russian translation), 1963; L.C. Covington and R.W. Schultz, Corrosion of Resistance of Titanium, TIMET Cor",,A
Sodium Sulfate,Refractory metals and alloys,Zirconium and alloys,Zr702,0.05 max,2 max,,R60702,,0-20,Room to 100 (212),Room to 100 (212),,15.0,"Metals Handbook, Ninth Edition, Vol 13, Corrosion, ASM International, Metals Park, OH, 1987, p 711-715",0.05,
Sodium Sulfate,Stainless steels,Austenitic,301,A (Resistant),A (Resistant),,S30100,,Saturated,20,68,,253.0,"Chemical Resistance of REMANIT Stainless Steels, Thyssen Edelstahlwerke AG, March 1989",,A
Sodium Sulfate,Stainless steels,Austenitic,301,A (Resistant),A (Resistant),,S30100,,Saturated,Boiling,Boiling,,253.0,"Chemical Resistance of REMANIT Stainless Steels, Thyssen Edelstahlwerke AG, March 1989",,A
Sodium Sulfate,Stainless steels,Austenitic,302,A (Resistant),A (Resistant),,S30200,,Saturated,20,68,,253.0,"Chemical Resistance of REMANIT Stainless Steels, Thyssen Edelstahlwerke AG, March 1989",,A
Sodium Sulfate,Stainless steels,Austenitic,302,A (Resistant),A (Resistant),,S30200,,Saturated,Boiling,Boiling,,253.0,"Chemical Resistance of REMANIT Stainless Steels, Thyssen Edelstahlwerke AG, March 1989",,A
Sodium Sulfate,Stainless steels,Austenitic,303,A (Resistant),A (Resistant),,S30300,,Saturated,20,68,,253.0,"Chemical Resistance of REMANIT Stainless Steels, Thyssen Edelstahlwerke AG, March 1989",,A
Sodium Sulfate,Stainless steels,Austenitic,303,A (Resistant),A (Resistant),,S30300,,Saturated,20,68,,253.0,"Chemical Resistance of REMANIT Stainless Steels, Thyssen Edelstahlwerke AG, March 1989",,A
Sodium Sulfate,Stainless steels,Austenitic,303,A (Resistant),A (Resistant),,S30300,,Saturated,Boiling,Boiling,,253.0,"Chemical Resistance of REMANIT Stainless Steels, Thyssen Edelstahlwerke AG, March 1989",,A
Sodium Sulfate,Stainless steels,Austenitic,303,A (Resistant),A (Resistant),,S30300,,Saturated,Boiling,Boiling,,253.0,"Chemical Resistance of REMANIT Stainless Steels, Thyssen Edelstahlwerke AG, March 1989",,A
Sodium Sulfate,Stainless steels,Austenitic,304,B (Good),B (Good),,S30400,,10,21,70,,121.0,"Cyclops Corp., Universal-Cyclops Specialty Steel Division",,B
Sodium Sulfate,Stainless steels,Austenitic,304,0.003,0.1,,S30400,"Rayon processing; slight to moderate aeration; rapid agitation. Saturated sodium sulfate solution, 20% crystals",Saturated,76,170,48 d,89.0,"A Guide to Corrosion Resistance, Climax Molybdenum Company, Greenwich, CT, 1981",0.003,
Sodium Sulfate,Stainless steels,Austenitic,304,0.003,0.1,,S30400,"No aeration; rapid agitation. Sodium sulfate saturated slurry, plus 1% zinc sulfate, sodium hydroxide, pH 8.5-9, evaporator",Saturated,110,230,193 d,89.0,"A Guide to Corrosion Resistance, Climax Molybdenum Company, Greenwich, CT, 1981",0.003,
Sodium Sulfate,Stainless steels,Austenitic,304,0.02,0.6,Slight pitting; crevice attack,S30400,"Paper processing; strong aeration; rapid agitation. Top waters from organic yellow pigment, plus 3% sodium acetate, 1.6% sodium chloride",20-25,70-80,158-176,7.5 d,89.0,"A Guide to Corrosion Resistance, Climax Molybdenum Company, Greenwich, CT, 1981",0.02,
Sodium Sulfate,Stainless steels,Austenitic,304,0.07,2.8,Severe pitting; crevice attack,S30400,"Pharmaceutical procrssing; slight to moderate aeration; rapid agitation. Plus 4% chloride ion, 4% ferric ion, 1% phosphate ion, pH 1-2.5",14.8,52,125,20 d,89.0,"A Guide to Corrosion Resistance, Climax Molybdenum Company, Greenwich, CT, 1981",0.07,
Sodium Sulfate,Stainless steels,Austenitic,304,A (Resistant),A (Resistant),,S30400,,Saturated,20,68,,253.0,"Chemical Resistance of REMANIT Stainless Steels, Thyssen Edelstahlwerke AG, March 1989",,A
Sodium Sulfate,Stainless steels,Austenitic,304,A (Resistant),A (Resistant),,S30400,,Saturated,Boiling,Boiling,,253.0,"Chemical Resistance of REMANIT Stainless Steels, Thyssen Edelstahlwerke AG, March 1989",,A
Sodium Sulfate,Stainless steels,Austenitic,316,A (Resistant),A (Resistant),,S31600,,10,21,70,,121.0,"Cyclops Corp., Universal-Cyclops Specialty Steel Division",,A
Sodium Sulfate,Stainless steels,Austenitic,316,0.003,0.1,,S31600,"Rayon processing; slight to moderate aeration; rapid agitation. Saturated sodium sulfate solution, 20% crystals",Saturated,76,170,48 d,89.0,"A Guide to Corrosion Resistance, Climax Molybdenum Company, Greenwich, CT, 1981",0.003,
Sodium Sulfate,Stainless steels,Austenitic,316,0.003,0.1,,S31600,"No aeration; rapid agitation. Sodium sulfate saturated slurry, plus 1% zinc sulfate, sodium hydroxide, pH 8.5-9, evaporator",Saturated,110,230,193 d,89.0,"A Guide to Corrosion Resistance, Climax Molybdenum Company, Greenwich, CT, 1981",0.003,
Sodium Sulfate,Stainless steels,Austenitic,316,0.008,0.3,Crevice attack,S31600,"Paper processing; strong aeration; rapid agitation. Top waters from organic yellow pigment, plus 3% sodium acetate, 1.6% sodium chloride",20-25,70-80,158-176,7.5 d,89.0,"A Guide to Corrosion Resistance, Climax Molybdenum Company, Greenwich, CT, 1981",0.008,
Sodium Sulfate,Stainless steels,Austenitic,316,0.03,1,Severe pitting; crevice attack,S31600,"Pharmaceutical processing; slight to moderate aeration; rapid agitation. Plus 4% chloride ion, 4% ferric ion, 1% phosphate ion, pH 1-2.5",14.8,52,125,20 d,89.0,"A Guide to Corrosion Resistance, Climax Molybdenum Company, Greenwich, CT, 1981",0.03,
Sodium Sulfate,Stainless steels,Austenitic,316,A (Resistant),A (Resistant),,S31600,,Saturated,20,68,,253.0,"Chemical Resistance of REMANIT Stainless Steels, Thyssen Edelstahlwerke AG, March 1989",,A
Sodium Sulfate,Stainless steels,Austenitic,316,A (Resistant),A (Resistant),,S31600,,Saturated,Boiling,Boiling,,253.0,"Chemical Resistance of REMANIT Stainless Steels, Thyssen Edelstahlwerke AG, March 1989",,A
Sodium Sulfate,Stainless steels,Austenitic,317,0.003,0.1,,S31700,"Rayon processing; slight to moderate aeration; rapid agitation. Saturated sodium sulfate solution, 20% crystals",Saturated,76,170,48 d,89.0,"A Guide to Corrosion Resistance, Climax Molybdenum Company, Greenwich, CT, 1981",0.003,
Sodium Sulfate,Stainless steels,Austenitic,317,0.003,0.1,,S31700,"No aeration; rapid agitation. Sodium sulfate saturated slurry, plus 1% zinc sulfate, sodium hydroxide, pH 8.5-9, evaporator",Saturated,110,230,193 d,89.0,"A Guide to Corrosion Resistance, Climax Molybdenum Company, Greenwich, CT, 1981",0.003,
Sodium Sulfate,Stainless steels,Austenitic,321,A (Resistant),A (Resistant),,S32100,,Saturated,20,68,,253.0,"Chemical Resistance of REMANIT Stainless Steels, Thyssen Edelstahlwerke AG, March 1989",,A
Sodium Sulfate,Stainless steels,Austenitic,321,A (Resistant),A (Resistant),,S32100,,Saturated,Boiling,Boiling,,253.0,"Chemical Resistance of REMANIT Stainless Steels, Thyssen Edelstahlwerke AG, March 1989",,A
Sodium Sulfate,Stainless steels,Austenitic,347,A (Resistant),A (Resistant),,S34700,,Saturated,20,68,,253.0,"Chemical Resistance of REMANIT Stainless Steels, Thyssen Edelstahlwerke AG, March 1989",,A
Sodium Sulfate,Stainless steels,Austenitic,347,A (Resistant),A (Resistant),,S34700,,Saturated,Boiling,Boiling,,253.0,"Chemical Resistance of REMANIT Stainless Steels, Thyssen Edelstahlwerke AG, March 1989",,A
Sodium Sulfate,Stainless steels,Austenitic,304L,A (Resistant),A (Resistant),,S30403,,Saturated,20,68,,253.0,"Chemical Resistance of REMANIT Stainless Steels, Thyssen Edelstahlwerke AG, March 1989",,A
Sodium Sulfate,Stainless steels,Austenitic,304L,A (Resistant),A (Resistant),,S30403,,Saturated,Boiling,Boiling,,253.0,"Chemical Resistance of REMANIT Stainless Steels, Thyssen Edelstahlwerke AG, March 1989",,A
Sodium Sulfate,Stainless steels,Austenitic,304LN,A (Resistant),A (Resistant),,S30453,,Saturated,20,68,,253.0,"Chemical Resistance of REMANIT Stainless Steels, Thyssen Edelstahlwerke AG, March 1989",,A
Sodium Sulfate,Stainless steels,Austenitic,304LN,A (Resistant),A (Resistant),,S30453,,Saturated,Boiling,Boiling,,253.0,"Chemical Resistance of REMANIT Stainless Steels, Thyssen Edelstahlwerke AG, March 1989",,A
Sodium Sulfate,Stainless steels,Austenitic,316F,A (Resistant),A (Resistant),,S31620,,Saturated,20,68,,253.0,"Chemical Resistance of REMANIT Stainless Steels, Thyssen Edelstahlwerke AG, March 1989",,A
Sodium Sulfate,Stainless steels,Austenitic,316F,A (Resistant),A (Resistant),,S31620,,Saturated,Boiling,Boiling,,253.0,"Chemical Resistance of REMANIT Stainless Steels, Thyssen Edelstahlwerke AG, March 1989",,A
Sodium Sulfate,Stainless steels,Austenitic,316L,A (Resistant),A (Resistant),,S31603,,Saturated,20,68,,253.0,"Chemical Resistance of REMANIT Stainless Steels, Thyssen Edelstahlwerke AG, March 1989",,A
Sodium Sulfate,Stainless steels,Austenitic,316L,A (Resistant),A (Resistant),,S31603,,Saturated,Boiling,Boiling,,253.0,"Chemical Resistance of REMANIT Stainless Steels, Thyssen Edelstahlwerke AG, March 1989",,A
Sodium Sulfate,Stainless steels,Austenitic,316LN,A (Resistant),A (Resistant),,S31653,,Saturated,20,68,,253.0,"Chemical Resistance of REMANIT Stainless Steels, Thyssen Edelstahlwerke AG, March 1989",,A
Sodium Sulfate,Stainless steels,Austenitic,316LN,A (Resistant),A (Resistant),,S31653,,Saturated,Boiling,Boiling,,253.0,"Chemical Resistance of REMANIT Stainless Steels, Thyssen Edelstahlwerke AG, March 1989",,A
Sodium Sulfate,Stainless steels,Austenitic,316Ti,A (Resistant),A (Resistant),,S31635,,Saturated,20,68,,253.0,"Chemical Resistance of REMANIT Stainless Steels, Thyssen Edelstahlwerke AG, March 1989",,A
Sodium Sulfate,Stainless steels,Austenitic,316Ti,A (Resistant),A (Resistant),,S31635,,Saturated,Boiling,Boiling,,253.0,"Chemical Resistance of REMANIT Stainless Steels, Thyssen Edelstahlwerke AG, March 1989",,A
Sodium Sulfate,Stainless steels,Austenitic,317L,A (Resistant),A (Resistant),,S31703,,Saturated,20,68,,253.0,"Chemical Resistance of REMANIT Stainless Steels, Thyssen Edelstahlwerke AG, March 1989",,A
Sodium Sulfate,Stainless steels,Austenitic,317L,A (Resistant),A (Resistant),,S31703,,Saturated,Boiling,Boiling,,253.0,"Chemical Resistance of REMANIT Stainless Steels, Thyssen Edelstahlwerke AG, March 1989",,A
Sodium Sulfate,Stainless steels,Austenitic,317LN,A (Resistant),A (Resistant),,S31725,,Saturated,20,68,,253.0,"Chemical Resistance of REMANIT Stainless Steels, Thyssen Edelstahlwerke AG, March 1989",,A
Sodium Sulfate,Stainless steels,Austenitic,317LN,A (Resistant),A (Resistant),,S31725,,Saturated,Boiling,Boiling,,253.0,"Chemical Resistance of REMANIT Stainless Steels, Thyssen Edelstahlwerke AG, March 1989",,A
Sodium Sulfate,Stainless steels,Duplex,329,A (Resistant),A (Resistant),,S32900,,Saturated,20,68,,253.0,"Chemical Resistance of REMANIT Stainless Steels, Thyssen Edelstahlwerke AG, March 1989",,A
Sodium Sulfate,Stainless steels,Duplex,329,A (Resistant),A (Resistant),,S32900,,Saturated,Boiling,Boiling,,253.0,"Chemical Resistance of REMANIT Stainless Steels, Thyssen Edelstahlwerke AG, March 1989",,A
Sodium Sulfate,Stainless steels,Duplex,F51,A (Resistant),A (Resistant),,S31803,,Saturated,20,68,,253.0,"Chemical Resistance of REMANIT Stainless Steels, Thyssen Edelstahlwerke AG, March 1989",,A
Sodium Sulfate,Stainless steels,Duplex,F51,A (Resistant),A (Resistant),,S31803,,Saturated,Boiling,Boiling,,253.0,"Chemical Resistance of REMANIT Stainless Steels, Thyssen Edelstahlwerke AG, March 1989",,A
Sodium Sulfate,Stainless steels,Ferritic,405,B (Good),B (Good),,S40500,,Saturated,Boiling,Boiling,,253.0,"Chemical Resistance of REMANIT Stainless Steels, Thyssen Edelstahlwerke AG, March 1989",,B
Sodium Sulfate,Stainless steels,Ferritic,409,B (Good),B (Good),,S40900,,Saturated,Boiling,Boiling,,253.0,"Chemical Resistance of REMANIT Stainless Steels, Thyssen Edelstahlwerke AG, March 1989",,B
Sodium Sulfate,Stainless steels,Ferritic,430,B (Good),B (Good),,S43000,,10,21,70,,121.0,"Cyclops Corp., Universal-Cyclops Specialty Steel Division",,B
Sodium Sulfate,Stainless steels,Ferritic,430,A (Resistant),A (Resistant),,S43000,,Saturated,20,68,,253.0,"Chemical Resistance of REMANIT Stainless Steels, Thyssen Edelstahlwerke AG, March 1989",,A
Sodium Sulfate,Stainless steels,Ferritic,430,A (Resistant),A (Resistant),,S43000,,Saturated,Boiling,Boiling,,253.0,"Chemical Resistance of REMANIT Stainless Steels, Thyssen Edelstahlwerke AG, March 1989",,A
Sodium Sulfate,Stainless steels,Ferritic,434,A (Resistant),A (Resistant),,S43400,,Saturated,20,68,,253.0,"Chemical Resistance of REMANIT Stainless Steels, Thyssen Edelstahlwerke AG, March 1989",,A
Sodium Sulfate,Stainless steels,Ferritic,434,A (Resistant),A (Resistant),,S43400,,Saturated,Boiling,Boiling,,253.0,"Chemical Resistance of REMANIT Stainless Steels, Thyssen Edelstahlwerke AG, March 1989",,A
Sodium Sulfate,Stainless steels,Martensitic,403,B (Good),B (Good),,S40300,,Saturated,Boiling,Boiling,,253.0,"Chemical Resistance of REMANIT Stainless Steels, Thyssen Edelstahlwerke AG, March 1989",,B
Sodium Sulfate,Stainless steels,Martensitic,410,C (Questionable),C (Questionable),,S41000,,10,21,70,,121.0,"Cyclops Corp., Universal-Cyclops Specialty Steel Division",,C
Sodium Sulfate,Stainless steels,Martensitic,410,B (Good),B (Good),,S41000,,,Room,Room,,121.0,"Cyclops Corp., Universal-Cyclops Specialty Steel Division",,B
Sodium Sulfate,Stainless steels,Martensitic,410,B (Good),B (Good),,S41000,,Saturated,Boiling,Boiling,,253.0,"Chemical Resistance of REMANIT Stainless Steels, Thyssen Edelstahlwerke AG, March 1989",,B
Sodium Sulfate,Stainless steels,Martensitic,416,B (Good),B (Good),,S41600,,Saturated,Boiling,Boiling,,253.0,"Chemical Resistance of REMANIT Stainless Steels, Thyssen Edelstahlwerke AG, March 1989",,B
Sodium Sulfate,Stainless steels,Martensitic,420,B (Good),B (Good),,S42000,,Saturated,Boiling,Boiling,,253.0,"Chemical Resistance of REMANIT Stainless Steels, Thyssen Edelstahlwerke AG, March 1989",,B
Sodium Sulfate,Stainless steels,Precipitation hardening,AM-363,A (Resistant),A (Resistant),,S36300,,,Room,Room,,120.0,Allegheny Ludlum Steel Corp.,,A
Sodium Sulfide,Copper and alloys,Aluminum bronze,Aluminum bronze,C (Questionable),C (Questionable),,,,,,,,93.0,"H. Leidheiser, Jr., The Corrosion of Copper, Tin and Their Alloys, John Wiley & Sons, New York, 1971, p 90-96",,C
Sodium Sulfide,Copper and alloys,Aluminum bronze,"Ampco 8, aluminum bronze",0.5 min,20 min,,C61300,Generally not suitable,,,,,96.0,"Stock Metals, Ampco Metal Company, 1988",0.5,
Sodium Sulfide,Copper and alloys,Brass,Brass,B (Good),B (Good),,,,,,,,93.0,"H. Leidheiser, Jr., The Corrosion of Copper, Tin and Their Alloys, John Wiley & Sons, New York, 1971, p 90-96",,B
Sodium Sulfide,Copper and alloys,Brass,Cartridge brass,B (Good),B (Good),,C26000,,,,,,93.0,"H. Leidheiser, Jr., The Corrosion of Copper, Tin and Their Alloys, John Wiley & Sons, New York, 1971, p 90-96",,B
Sodium Sulfide,Copper and alloys,Brass,Commercial bronze,C (Questionable),C (Questionable),,C22000,,,,,,93.0,"H. Leidheiser, Jr., The Corrosion of Copper, Tin and Their Alloys, John Wiley & Sons, New York, 1971, p 90-96",,C
Sodium Sulfide,Copper and alloys,Brass,Muntz metal,B (Good),B (Good),,C28000,,,,,,93.0,"H. Leidheiser, Jr., The Corrosion of Copper, Tin and Their Alloys, John Wiley & Sons, New York, 1971, p 90-96",,B
Sodium Sulfide,Copper and alloys,Brass,Red brass,C (Questionable),C (Questionable),,C23000,,,,,,93.0,"H. Leidheiser, Jr., The Corrosion of Copper, Tin and Their Alloys, John Wiley & Sons, New York, 1971, p 90-96",,C
Sodium Sulfide,Copper and alloys,Copper,Electrolytic copper,C (Questionable),C (Questionable),,C11000,,,,,,93.0,"H. Leidheiser, Jr., The Corrosion of Copper, Tin and Their Alloys, John Wiley & Sons, New York, 1971, p 90-96",,C
Sodium Sulfide,Copper and alloys,Copper,Phosphor copper,C (Questionable),C (Questionable),,C12200,,,,,,93.0,"H. Leidheiser, Jr., The Corrosion of Copper, Tin and Their Alloys, John Wiley & Sons, New York, 1971, p 90-96",,C
Sodium Sulfide,Copper and alloys,Copper-nickel,70-30 cupronickel,B (Good),B (Good),,C71500,,,,,,93.0,"H. Leidheiser, Jr., The Corrosion of Copper, Tin and Their Alloys, John Wiley & Sons, New York, 1971, p 90-96",,B
Sodium Sulfide,Copper and alloys,Copper-nickel,90-10 cupronickel,C (Questionable),C (Questionable),,C70600,,,,,,93.0,"H. Leidheiser, Jr., The Corrosion of Copper, Tin and Their Alloys, John Wiley & Sons, New York, 1971, p 90-96",,C
Sodium Sulfide,Copper and alloys,Leaded brass,Architectural bronze,B (Good),B (Good),,C38500,,,,,,93.0,"H. Leidheiser, Jr., The Corrosion of Copper, Tin and Their Alloys, John Wiley & Sons, New York, 1971, p 90-96",,B
Sodium Sulfide,Copper and alloys,Leaded brass,Free-cutting brass,B (Good),B (Good),,C36000,,,,,,93.0,"H. Leidheiser, Jr., The Corrosion of Copper, Tin and Their Alloys, John Wiley & Sons, New York, 1971, p 90-96",,B
Sodium Sulfide,Copper and alloys,Nickel-silver,Nickel-silver,B (Good),B (Good),,,,18,,,,93.0,"H. Leidheiser, Jr., The Corrosion of Copper, Tin and Their Alloys, John Wiley & Sons, New York, 1971, p 90-96",,B
Sodium Sulfide,Copper and alloys,Phosphor bronze,"Phosphor bronze, 5% Sn",C (Questionable),C (Questionable),,C51000,,,,,,93.0,"H. Leidheiser, Jr., The Corrosion of Copper, Tin and Their Alloys, John Wiley & Sons, New York, 1971, p 90-96",,C
Sodium Sulfide,Copper and alloys,Phosphor bronze,"Phosphor bronze, 8% Sn",C (Questionable),C (Questionable),,C52100,,,,,,93.0,"H. Leidheiser, Jr., The Corrosion of Copper, Tin and Their Alloys, John Wiley & Sons, New York, 1971, p 90-96",,C
Sodium Sulfide,Copper and alloys,Silicon bronze,"Silicon bronze, high",C (Questionable),C (Questionable),,C65500,,,,,,93.0,"H. Leidheiser, Jr., The Corrosion of Copper, Tin and Their Alloys, John Wiley & Sons, New York, 1971, p 90-96",,C
Sodium Sulfide,Copper and alloys,Silicon bronze,"Silicon bronze, low",C (Questionable),C (Questionable),,C65100,,,,,,93.0,"H. Leidheiser, Jr., The Corrosion of Copper, Tin and Their Alloys, John Wiley & Sons, New York, 1971, p 90-96",,C
Sodium Sulfide,Copper and alloys,Tin brass,Admiralty brass,B (Good),B (Good),,C44300,,,,,,93.0,"H. Leidheiser, Jr., The Corrosion of Copper, Tin and Their Alloys, John Wiley & Sons, New York, 1971, p 90-96",,B
Sodium Sulfide,Copper and alloys,Tin brass,Naval brass,B (Good),B (Good),,C46400,,,,,,93.0,"H. Leidheiser, Jr., The Corrosion of Copper, Tin and Their Alloys, John Wiley & Sons, New York, 1971, p 90-96",,B
Sodium Sulfide,Miscellaneous,Lead and alloys,High purity lead,0.03,1,,L50001,,10,24,75,,254.0,"Lead for Corrosion Resistant Applications, The Plumbum Series, A Guide to the Use of Lead for Corrosion Resistance, Lead Industries Association, Inc.",0.03,
Sodium Sulfide,Miscellaneous,Lead and alloys,Lead,0.03,1,,L50045,,10,24,75,,49.0,"Lead for Corrosion Resistant Applications: A Guide, Lead Industries Association, New York, p 67",0.03,
Sodium Sulfide,Miscellaneous,Magnesium and alloys,Magnesium,A (Resistant),A (Resistant),,,,3,Room,Room,,119.0,"Dow Chemical Co., Midland, MI",,A
Sodium Sulfide,Miscellaneous,Noble metals,Platinum,0.05 max,2 max,,P04995,,All,Boiling,Boiling,,5.0,"Metals Handbook, Ninth Edition, Vol 13, Corrosion, ASM International, Metals Park, OH, 1987, p 802",0.05,
Sodium Sulfide,Miscellaneous,Noble metals,Platinum,0.05 max,2 max,,P04995,Melt,,700,1290,,5.0,"Metals Handbook, Ninth Edition, Vol 13, Corrosion, ASM International, Metals Park, OH, 1987, p 802",0.05,
Sodium Sulfide,Miscellaneous,Noble metals,Silver,B (Good),B (Good),,P07010,,All,Room,Room,,9.0,"Metals Handbook, Ninth Edition, Vol 13, Corrosion, ASM International, Metals Park, OH, 1987, p 796",,B
Sodium Sulfide,Miscellaneous,Tin and alloys,Tin,D (Poor),D (Poor),,,,,20,68,,94.0,"H. Leidheiser, Jr., The Corrosion of Copper, Tin and Their Alloys, John Wiley & Sons, New York, 1971, p 287-290",,D
Sodium Sulfide,Miscellaneous,Tin and alloys,Tin,D (Poor),D (Poor),,,,,60,140,,94.0,"H. Leidheiser, Jr., The Corrosion of Copper, Tin and Their Alloys, John Wiley & Sons, New York, 1971, p 287-290",,D
Sodium Sulfide,Miscellaneous,Tin and alloys,Tin,D (Poor),D (Poor),,,,,100,212,,94.0,"H. Leidheiser, Jr., The Corrosion of Copper, Tin and Their Alloys, John Wiley & Sons, New York, 1971, p 287-290",,D
Sodium Sulfide,Nickel and alloys,Nickel-chromium-iron-molybdenum,Alloy 825,0.01,0.5,,N08825,"No aeration; slight to moderate agitation. Concentration 40% initially, 45% sodium hydrosulfide final concentration",40,90,194,160 d,89.0,"A Guide to Corrosion Resistance, Climax Molybdenum Company, Greenwich, CT, 1981",0.01,
Sodium Sulfide,Refractory metals and alloys,Titanium and alloys,Titanium,0.03,1.1,,,,10,Boiling,Boiling,,90.0,"N.D. Tomashov and P.M. Altovskii, Corrosion and Protection of Titanium, Government Scientific-Technical Publication of Machine-Building Literature (Russian translation), 1963; L.C. Covington and R.W. Schultz, Corrosion of Resistance of Titanium, TIMET Cor",0.03,
Sodium Sulfide,Refractory metals and alloys,Titanium and alloys,Titanium,A (Resistant),A (Resistant),,,,Saturated,Room,Room,,90.0,"N.D. Tomashov and P.M. Altovskii, Corrosion and Protection of Titanium, Government Scientific-Technical Publication of Machine-Building Literature (Russian translation), 1963; L.C. Covington and R.W. Schultz, Corrosion of Resistance of Titanium, TIMET Cor",,A
Sodium Sulfide,Refractory metals and alloys,Zirconium and alloys,Zr702,A (Resistant),A (Resistant),,R60702,,33,Boiling,Boiling,,15.0,"Metals Handbook, Ninth Edition, Vol 13, Corrosion, ASM International, Metals Park, OH, 1987, p 711-715",,A
Sodium Sulfide,Refractory metals and alloys,Zirconium and alloys,Zr705,A (Resistant),A (Resistant),,R60705,,33,Boiling,Boiling,,15.0,"Metals Handbook, Ninth Edition, Vol 13, Corrosion, ASM International, Metals Park, OH, 1987, p 711-715",,A
Sodium Sulfide,Stainless steels,Austenitic,301,A (Resistant),A (Resistant),,S30100,Saturated solution,25,Boiling,Boiling,,253.0,"Chemical Resistance of REMANIT Stainless Steels, Thyssen Edelstahlwerke AG, March 1989",,A
Sodium Sulfide,Stainless steels,Austenitic,301,B (Good),B (Good),,S30100,Saturated solution,25,100,212,,253.0,"Chemical Resistance of REMANIT Stainless Steels, Thyssen Edelstahlwerke AG, March 1989",,B
Sodium Sulfide,Stainless steels,Austenitic,302,A (Resistant),A (Resistant),,S30200,Saturated solution,25,Boiling,Boiling,,253.0,"Chemical Resistance of REMANIT Stainless Steels, Thyssen Edelstahlwerke AG, March 1989",,A
Sodium Sulfide,Stainless steels,Austenitic,302,B (Good),B (Good),,S30200,Saturated solution,25,100,212,,253.0,"Chemical Resistance of REMANIT Stainless Steels, Thyssen Edelstahlwerke AG, March 1989",,B
Sodium Sulfide,Stainless steels,Austenitic,303,C (Questionable),C (Questionable),,S30300,Saturated solution,25,Boiling,Boiling,,253.0,"Chemical Resistance of REMANIT Stainless Steels, Thyssen Edelstahlwerke AG, March 1989",,C
Sodium Sulfide,Stainless steels,Austenitic,303,A (Resistant),A (Resistant),,S30300,Saturated solution,25,Boiling,Boiling,,253.0,"Chemical Resistance of REMANIT Stainless Steels, Thyssen Edelstahlwerke AG, March 1989",,A
Sodium Sulfide,Stainless steels,Austenitic,303,B (Good),B (Good),,S30300,Saturated solution,25,100,212,,253.0,"Chemical Resistance of REMANIT Stainless Steels, Thyssen Edelstahlwerke AG, March 1989",,B
Sodium Sulfide,Stainless steels,Austenitic,304,0.013,0.5,,S30400,No aeration; rapid agitation. Evaporator,10,85,185,21 d,89.0,"A Guide to Corrosion Resistance, Climax Molybdenum Company, Greenwich, CT, 1981",0.013,
Sodium Sulfide,Stainless steels,Austenitic,304,0.003,0.1,,S30400,No aeration; rapid agitation. With carbon over the standard maximum. Evaporator,10,85,185,21 d,89.0,"A Guide to Corrosion Resistance, Climax Molybdenum Company, Greenwich, CT, 1981",0.003,
Sodium Sulfide,Stainless steels,Austenitic,304,0.003,0.1,,S30400,"No aeration; rapid agitation. Evaporator, vapors",15,85,185,30 d,89.0,"A Guide to Corrosion Resistance, Climax Molybdenum Company, Greenwich, CT, 1981",0.003,
Sodium Sulfide,Stainless steels,Austenitic,304,0.003,0.1,,S30400,"No aeration; rapid agitation. With carbon over the standard maximum. Evaporator, vapors",15,85,185,30 d,89.0,"A Guide to Corrosion Resistance, Climax Molybdenum Company, Greenwich, CT, 1981",0.003,
Sodium Sulfide,Stainless steels,Austenitic,304,0.23,9.1,,S30400,Annealed,30,54,130,,19.0,"Metals Handbook, Ninth Edition, Vol 3, Properties and Selection: Stainless Steels, Tool Materials and Special-Purpose Metals, American Society for Metals, Metals Park, OH, 1980, p 88",0.23,
Sodium Sulfide,Stainless steels,Austenitic,304,0.19,7.5,,S30400,"Chemical processing; field or pilot plant test; no aeration; rapid agitation. Evaporator, vapors",30,124,255,30 d,89.0,"A Guide to Corrosion Resistance, Climax Molybdenum Company, Greenwich, CT, 1981",0.19,
Sodium Sulfide,Stainless steels,Austenitic,304,0.04,1.5,,S30400,Annealed,40,Boiling,Boiling,,19.0,"Metals Handbook, Ninth Edition, Vol 3, Properties and Selection: Stainless Steels, Tool Materials and Special-Purpose Metals, American Society for Metals, Metals Park, OH, 1980, p 88",0.04,
Sodium Sulfide,Stainless steels,Austenitic,304,0.07,2.6,,S30400,"No aeration; slight to moderate agitation. Concentration 40% initially, 45% sodium hydrosulfide final concentration",40,90,194,160 d,89.0,"A Guide to Corrosion Resistance, Climax Molybdenum Company, Greenwich, CT, 1981",0.07,
Sodium Sulfide,Stainless steels,Austenitic,304,0.09,36,,S30400,No aeration; no agitation,60,171,340,28 d,89.0,"A Guide to Corrosion Resistance, Climax Molybdenum Company, Greenwich, CT, 1981",0.09,
Sodium Sulfide,Stainless steels,Austenitic,304,A (Resistant),A (Resistant),,S30400,Saturated solution,25,Boiling,Boiling,,253.0,"Chemical Resistance of REMANIT Stainless Steels, Thyssen Edelstahlwerke AG, March 1989",,A
Sodium Sulfide,Stainless steels,Austenitic,304,B (Good),B (Good),,S30400,Saturated solution,25,100,212,,253.0,"Chemical Resistance of REMANIT Stainless Steels, Thyssen Edelstahlwerke AG, March 1989",,B
Sodium Sulfide,Stainless steels,Austenitic,316,0.003,0.1,,S31600,No aeration; rapid agitation. Evaporator,10,85,185,21 d,89.0,"A Guide to Corrosion Resistance, Climax Molybdenum Company, Greenwich, CT, 1981",0.003,
Sodium Sulfide,Stainless steels,Austenitic,316,0.53,21,,S31600,Annealed,30,54,130,,19.0,"Metals Handbook, Ninth Edition, Vol 3, Properties and Selection: Stainless Steels, Tool Materials and Special-Purpose Metals, American Society for Metals, Metals Park, OH, 1980, p 88",0.53,
Sodium Sulfide,Stainless steels,Austenitic,316,0.06,2.5,,S31600,Annealed,40,Boiling,Boiling,,19.0,"Metals Handbook, Ninth Edition, Vol 3, Properties and Selection: Stainless Steels, Tool Materials and Special-Purpose Metals, American Society for Metals, Metals Park, OH, 1980, p 88",0.06,
Sodium Sulfide,Stainless steels,Austenitic,316,0.9,3.9,,S31600,"No aeration; slight to moderate agitation. Concentration 40% initially, 45% sodium hydrosulfide final concentration",40,90,194,160 d,89.0,"A Guide to Corrosion Resistance, Climax Molybdenum Company, Greenwich, CT, 1981",0.9,
Sodium Sulfide,Stainless steels,Austenitic,316,1,38,,S31600,No aeration; no agitation,60,171,340,28 d,89.0,"A Guide to Corrosion Resistance, Climax Molybdenum Company, Greenwich, CT, 1981",1.0,
Sodium Sulfide,Stainless steels,Austenitic,316,A (Resistant),A (Resistant),,S31600,Saturated solution,25,Boiling,Boiling,,253.0,"Chemical Resistance of REMANIT Stainless Steels, Thyssen Edelstahlwerke AG, March 1989",,A
Sodium Sulfide,Stainless steels,Austenitic,316,B (Good),B (Good),,S31600,Saturated solution,25,100,212,,253.0,"Chemical Resistance of REMANIT Stainless Steels, Thyssen Edelstahlwerke AG, March 1989",,B
Sodium Sulfide,Stainless steels,Austenitic,317,0.003,0.1,,S31700,"No aeration; rapid agitation. Evaporator, vapors",15,85,185,30 d,89.0,"A Guide to Corrosion Resistance, Climax Molybdenum Company, Greenwich, CT, 1981",0.003,
Sodium Sulfide,Stainless steels,Austenitic,317,0.5,19,,S31700,"No aeration; rapid agitation. Evaporator, vapors",30,124,255,30 d,89.0,"A Guide to Corrosion Resistance, Climax Molybdenum Company, Greenwich, CT, 1981",0.5,
Sodium Sulfide,Stainless steels,Austenitic,321,A (Resistant),A (Resistant),,S32100,Saturated solution,25,Boiling,Boiling,,253.0,"Chemical Resistance of REMANIT Stainless Steels, Thyssen Edelstahlwerke AG, March 1989",,A
Sodium Sulfide,Stainless steels,Austenitic,321,B (Good),B (Good),,S32100,Saturated solution,25,100,212,,253.0,"Chemical Resistance of REMANIT Stainless Steels, Thyssen Edelstahlwerke AG, March 1989",,B
Sodium Sulfide,Stainless steels,Austenitic,347,A (Resistant),A (Resistant),,S34700,Saturated solution,25,Boiling,Boiling,,253.0,"Chemical Resistance of REMANIT Stainless Steels, Thyssen Edelstahlwerke AG, March 1989",,A
Sodium Sulfide,Stainless steels,Austenitic,347,B (Good),B (Good),,S34700,Saturated solution,25,100,212,,253.0,"Chemical Resistance of REMANIT Stainless Steels, Thyssen Edelstahlwerke AG, March 1989",,B
Sodium Sulfide,Stainless steels,Austenitic,304L,A (Resistant),A (Resistant),,S30403,Saturated solution,25,Boiling,Boiling,,253.0,"Chemical Resistance of REMANIT Stainless Steels, Thyssen Edelstahlwerke AG, March 1989",,A
Sodium Sulfide,Stainless steels,Austenitic,304L,B (Good),B (Good),,S30403,Saturated solution,25,100,212,,253.0,"Chemical Resistance of REMANIT Stainless Steels, Thyssen Edelstahlwerke AG, March 1989",,B
Sodium Sulfide,Stainless steels,Austenitic,304LN,A (Resistant),A (Resistant),,S30453,Saturated solution,25,Boiling,Boiling,,253.0,"Chemical Resistance of REMANIT Stainless Steels, Thyssen Edelstahlwerke AG, March 1989",,A
Sodium Sulfide,Stainless steels,Austenitic,304LN,B (Good),B (Good),,S30453,Saturated solution,25,100,212,,253.0,"Chemical Resistance of REMANIT Stainless Steels, Thyssen Edelstahlwerke AG, March 1989",,B
Sodium Sulfide,Stainless steels,Austenitic,316F,A (Resistant),A (Resistant),,S31620,Saturated solution,25,Boiling,Boiling,,253.0,"Chemical Resistance of REMANIT Stainless Steels, Thyssen Edelstahlwerke AG, March 1989",,A
Sodium Sulfide,Stainless steels,Austenitic,316F,B (Good),B (Good),,S31620,Saturated solution,25,100,212,,253.0,"Chemical Resistance of REMANIT Stainless Steels, Thyssen Edelstahlwerke AG, March 1989",,B
Sodium Sulfide,Stainless steels,Austenitic,316L,A (Resistant),A (Resistant),,S31603,Saturated solution,25,Boiling,Boiling,,253.0,"Chemical Resistance of REMANIT Stainless Steels, Thyssen Edelstahlwerke AG, March 1989",,A
Sodium Sulfide,Stainless steels,Austenitic,316L,B (Good),B (Good),,S31603,Saturated solution,25,100,212,,253.0,"Chemical Resistance of REMANIT Stainless Steels, Thyssen Edelstahlwerke AG, March 1989",,B
Sodium Sulfide,Stainless steels,Austenitic,316LN,A (Resistant),A (Resistant),,S31653,Saturated solution,25,Boiling,Boiling,,253.0,"Chemical Resistance of REMANIT Stainless Steels, Thyssen Edelstahlwerke AG, March 1989",,A
Sodium Sulfide,Stainless steels,Austenitic,316LN,B (Good),B (Good),,S31653,Saturated solution,25,100,212,,253.0,"Chemical Resistance of REMANIT Stainless Steels, Thyssen Edelstahlwerke AG, March 1989",,B
Sodium Sulfide,Stainless steels,Austenitic,316Ti,A (Resistant),A (Resistant),,S31635,Saturated solution,25,Boiling,Boiling,,253.0,"Chemical Resistance of REMANIT Stainless Steels, Thyssen Edelstahlwerke AG, March 1989",,A
Sodium Sulfide,Stainless steels,Austenitic,316Ti,B (Good),B (Good),,S31635,Saturated solution,25,100,212,,253.0,"Chemical Resistance of REMANIT Stainless Steels, Thyssen Edelstahlwerke AG, March 1989",,B
Sodium Sulfide,Stainless steels,Austenitic,317L,A (Resistant),A (Resistant),,S31703,Saturated solution,25,Boiling,Boiling,,253.0,"Chemical Resistance of REMANIT Stainless Steels, Thyssen Edelstahlwerke AG, March 1989",,A
Sodium Sulfide,Stainless steels,Austenitic,317L,B (Good),B (Good),,S31703,Saturated solution,25,100,212,,253.0,"Chemical Resistance of REMANIT Stainless Steels, Thyssen Edelstahlwerke AG, March 1989",,B
Sodium Sulfide,Stainless steels,Austenitic,317LN,A (Resistant),A (Resistant),,S31725,Saturated solution,25,Boiling,Boiling,,253.0,"Chemical Resistance of REMANIT Stainless Steels, Thyssen Edelstahlwerke AG, March 1989",,A
Sodium Sulfide,Stainless steels,Austenitic,317LN,B (Good),B (Good),,S31725,Saturated solution,25,100,212,,253.0,"Chemical Resistance of REMANIT Stainless Steels, Thyssen Edelstahlwerke AG, March 1989",,B
Sodium Sulfide,Stainless steels,Austenitic,Carpenter 20  Carpenter Technology Corp.,0.04,1.5,,,"No aeration; slight to moderate agitation. Concentration 40% initially, 45% sodium hydrosulfide final concentration",40,90,194,160 d,89.0,"A Guide to Corrosion Resistance, Climax Molybdenum Company, Greenwich, CT, 1981",0.04,
Sodium Sulfide,Stainless steels,Austenitic,Carpenter 20  Carpenter Technology Corp.,2,81,,,No aeration; no agitation; cast specimens,60,171,340,28 d,89.0,"A Guide to Corrosion Resistance, Climax Molybdenum Company, Greenwich, CT, 1981",2.0,
Sodium Sulfide,Stainless steels,Duplex,329,A (Resistant),A (Resistant),,S32900,Saturated solution,25,Boiling,Boiling,,253.0,"Chemical Resistance of REMANIT Stainless Steels, Thyssen Edelstahlwerke AG, March 1989",,A
Sodium Sulfide,Stainless steels,Duplex,329,B (Good),B (Good),,S32900,Saturated solution,25,100,212,,253.0,"Chemical Resistance of REMANIT Stainless Steels, Thyssen Edelstahlwerke AG, March 1989",,B
Sodium Sulfide,Stainless steels,Duplex,F51,A (Resistant),A (Resistant),,S31803,Saturated solution,25,Boiling,Boiling,,253.0,"Chemical Resistance of REMANIT Stainless Steels, Thyssen Edelstahlwerke AG, March 1989",,A
Sodium Sulfide,Stainless steels,Duplex,F51,B (Good),B (Good),,S31803,Saturated solution,25,100,212,,253.0,"Chemical Resistance of REMANIT Stainless Steels, Thyssen Edelstahlwerke AG, March 1989",,B
Sodium Sulfide,Stainless steels,Ferritic,430,C (Questionable),C (Questionable),,S43000,Saturated solution,25,Boiling,Boiling,,253.0,"Chemical Resistance of REMANIT Stainless Steels, Thyssen Edelstahlwerke AG, March 1989",,C
Sodium Sulfide,Stainless steels,Ferritic,434,B (Good),B (Good),,S43400,Saturated solution,25,Boiling,Boiling,,253.0,"Chemical Resistance of REMANIT Stainless Steels, Thyssen Edelstahlwerke AG, March 1989",,B
Sodium Sulfide,Stainless steels,Martensitic,410,A (Resistant),A (Resistant),,S41000,,,Room,Room,,121.0,"Cyclops Corp., Universal-Cyclops Specialty Steel Division",,A
Sodium Sulfite,Aluminum and alloys,99.0% min Al,Aluminum (99.0-99.5%),A (Resistant),A (Resistant),,A91199,Solution,,20,68,,92.0,"F. King, Aluminum and Its Alloys, Ellis Horwood, Chichester, England, 1987, p 282-291",,A
Sodium Sulfite,Aluminum and alloys,Aluminum-manganese,Aluminum-manganese alloys,A (Resistant),A (Resistant),,,Solution,,20,68,,92.0,"F. King, Aluminum and Its Alloys, Ellis Horwood, Chichester, England, 1987, p 282-291",,A
Sodium Sulfite,Copper and alloys,Aluminum bronze,Aluminum bronze,B (Good),B (Good),,,,,,,,93.0,"H. Leidheiser, Jr., The Corrosion of Copper, Tin and Their Alloys, John Wiley & Sons, New York, 1971, p 90-96",,B
Sodium Sulfite,Copper and alloys,Brass,Brass,B (Good),B (Good),,,,,,,,93.0,"H. Leidheiser, Jr., The Corrosion of Copper, Tin and Their Alloys, John Wiley & Sons, New York, 1971, p 90-96",,B
Sodium Sulfite,Copper and alloys,Brass,Cartridge brass,D (Poor),D (Poor),,C26000,,,,,,93.0,"H. Leidheiser, Jr., The Corrosion of Copper, Tin and Their Alloys, John Wiley & Sons, New York, 1971, p 90-96",,D
Sodium Sulfite,Copper and alloys,Brass,Commercial bronze,B (Good),B (Good),,C22000,,,,,,93.0,"H. Leidheiser, Jr., The Corrosion of Copper, Tin and Their Alloys, John Wiley & Sons, New York, 1971, p 90-96",,B
Sodium Sulfite,Copper and alloys,Brass,Muntz metal,D (Poor),D (Poor),,C28000,,,,,,93.0,"H. Leidheiser, Jr., The Corrosion of Copper, Tin and Their Alloys, John Wiley & Sons, New York, 1971, p 90-96",,D
Sodium Sulfite,Copper and alloys,Brass,Red brass,B (Good),B (Good),,C23000,,,,,,93.0,"H. Leidheiser, Jr., The Corrosion of Copper, Tin and Their Alloys, John Wiley & Sons, New York, 1971, p 90-96",,B
Sodium Sulfite,Copper and alloys,Copper,Electrolytic copper,B (Good),B (Good),,C11000,,,,,,93.0,"H. Leidheiser, Jr., The Corrosion of Copper, Tin and Their Alloys, John Wiley & Sons, New York, 1971, p 90-96",,B
Sodium Sulfite,Copper and alloys,Copper,Phosphor copper,B (Good),B (Good),,C12200,,,,,,93.0,"H. Leidheiser, Jr., The Corrosion of Copper, Tin and Their Alloys, John Wiley & Sons, New York, 1971, p 90-96",,B
