Repository: wfreinhart/matse219

# MATSE 219: Materials Informatics

Auto-generated from the private authoring repo (matse219-instructor). Do not edit here directly -- changes are overwritten on the next publish run.

## Lectures

- [Lecture01](https://colab.research.google.com/github/wfreinhart/matse219/blob/staging/notebooks/Lecture01.ipynb)
- [Lecture02](https://colab.research.google.com/github/wfreinhart/matse219/blob/staging/notebooks/Lecture02.ipynb)
- [Lecture03](https://colab.research.google.com/github/wfreinhart/matse219/blob/staging/notebooks/Lecture03.ipynb)
- [Lecture04](https://colab.research.google.com/github/wfreinhart/matse219/blob/staging/notebooks/Lecture04.ipynb)

File: datasets/corrosion.csv (part 117 of 142)
Environment,Material Group,Material Family,Material,Rate (mm/yr) or Rating,Rate (mils/yr) or Rating,Localized Attack,UNS,Condition/Comment,Concentration (Vol %),Temperature (deg C),Temperature (deg F),Duration,Reference #,Reference,rate_mm_yr_numeric,rate_letter_grade
Sodium Sulfite,Copper and alloys,Copper-nickel,70-30 cupronickel,B (Good),B (Good),,C71500,,,,,,93.0,"H. Leidheiser, Jr., The Corrosion of Copper, Tin and Their Alloys, John Wiley & Sons, New York, 1971, p 90-96",,B
Sodium Sulfite,Copper and alloys,Copper-nickel,90-10 cupronickel,B (Good),B (Good),,C70600,,,,,,93.0,"H. Leidheiser, Jr., The Corrosion of Copper, Tin and Their Alloys, John Wiley & Sons, New York, 1971, p 90-96",,B
Sodium Sulfite,Copper and alloys,Leaded brass,Architectural bronze,D (Poor),D (Poor),,C38500,,,,,,93.0,"H. Leidheiser, Jr., The Corrosion of Copper, Tin and Their Alloys, John Wiley & Sons, New York, 1971, p 90-96",,D
Sodium Sulfite,Copper and alloys,Leaded brass,Free-cutting brass,D (Poor),D (Poor),,C36000,,,,,,93.0,"H. Leidheiser, Jr., The Corrosion of Copper, Tin and Their Alloys, John Wiley & Sons, New York, 1971, p 90-96",,D
Sodium Sulfite,Copper and alloys,Nickel-silver,Nickel- silver,B (Good),B (Good),,,,18,,,,93.0,"H. Leidheiser, Jr., The Corrosion of Copper, Tin and Their Alloys, John Wiley & Sons, New York, 1971, p 90-96",,B
Sodium Sulfite,Copper and alloys,Phosphor bronze,"Phosphor bronze, 5% Sn",B (Good),B (Good),,C51000,,,,,,93.0,"H. Leidheiser, Jr., The Corrosion of Copper, Tin and Their Alloys, John Wiley & Sons, New York, 1971, p 90-96",,B
Sodium Sulfite,Copper and alloys,Phosphor bronze,"Phosphor bronze, 8% Sn",B (Good),B (Good),,C52100,,,,,,93.0,"H. Leidheiser, Jr., The Corrosion of Copper, Tin and Their Alloys, John Wiley & Sons, New York, 1971, p 90-96",,B
Sodium Sulfite,Copper and alloys,Silicon bronze,"Silicon bronze, high",B (Good),B (Good),,C65500,,,,,,93.0,"H. Leidheiser, Jr., The Corrosion of Copper, Tin and Their Alloys, John Wiley & Sons, New York, 1971, p 90-96",,B
Sodium Sulfite,Copper and alloys,Silicon bronze,"Silicon bronze, low",B (Good),B (Good),,C65100,,,,,,93.0,"H. Leidheiser, Jr., The Corrosion of Copper, Tin and Their Alloys, John Wiley & Sons, New York, 1971, p 90-96",,B
Sodium Sulfite,Copper and alloys,Tin brass,Admiralty brass,B (Good),B (Good),,C44300,,,,,,93.0,"H. Leidheiser, Jr., The Corrosion of Copper, Tin and Their Alloys, John Wiley & Sons, New York, 1971, p 90-96",,B
Sodium Sulfite,Copper and alloys,Tin brass,Naval brass,D (Poor),D (Poor),,C46400,,,,,,93.0,"H. Leidheiser, Jr., The Corrosion of Copper, Tin and Their Alloys, John Wiley & Sons, New York, 1971, p 90-96",,D
Sodium Sulfite,Miscellaneous,Magnesium and alloys,Magnesium alloy AZ61A,0.005,1.6,,M11610,Specimens were alternately immersed 30 s in solution and held 2 min in air,3,35,95,7 d,12.0,"Metals Handbook, Ninth Edition, Vol 2, Properties and Selection: Nonferrous Alloys and Pure Metals, American Society for Metals, Metals Park, OH, 1979, p 601",0.005,
Sodium Sulfite,Miscellaneous,Noble metals,Platinum,0.05 max,2 max,,P04995,,All,Boiling,Boiling,,5.0,"Metals Handbook, Ninth Edition, Vol 13, Corrosion, ASM International, Metals Park, OH, 1987, p 802",0.05,
Sodium Sulfite,Refractory metals and alloys,Titanium and alloys,Titanium,A (Resistant),A (Resistant),,,,Saturated,Boiling,Boiling,,90.0,"N.D. Tomashov and P.M. Altovskii, Corrosion and Protection of Titanium, Government Scientific-Technical Publication of Machine-Building Literature (Russian translation), 1963; L.C. Covington and R.W. Schultz, Corrosion of Resistance of Titanium, TIMET Cor",,A
Sodium Sulfite,Stainless steels,Austenitic,301,A (Resistant),A (Resistant),,S30100,,50,Boiling,Boiling,,253.0,"Chemical Resistance of REMANIT Stainless Steels, Thyssen Edelstahlwerke AG, March 1989",,A
Sodium Sulfite,Stainless steels,Austenitic,302,A (Resistant),A (Resistant),,S30200,,50,Boiling,Boiling,,253.0,"Chemical Resistance of REMANIT Stainless Steels, Thyssen Edelstahlwerke AG, March 1989",,A
Sodium Sulfite,Stainless steels,Austenitic,303,C (Questionable),C (Questionable),,S30300,,50,Boiling,Boiling,,253.0,"Chemical Resistance of REMANIT Stainless Steels, Thyssen Edelstahlwerke AG, March 1989",,C
Sodium Sulfite,Stainless steels,Austenitic,303,A (Resistant),A (Resistant),,S30300,,50,Boiling,Boiling,,253.0,"Chemical Resistance of REMANIT Stainless Steels, Thyssen Edelstahlwerke AG, March 1989",,A
Sodium Sulfite,Stainless steels,Austenitic,304,0.003 max,0.1 max,,S30400,"Pulp and paper processing; no aeration; no agitation. Plus sodium bicarbonate, pH 7.5",~6.84,24,75,28 d,89.0,"A Guide to Corrosion Resistance, Climax Molybdenum Company, Greenwich, CT, 1981",0.003,
Sodium Sulfite,Stainless steels,Austenitic,304,0.003,0.1,,S30400,"Tanning; rapid agitation; with carbon over the standard maximum. Plus organic acids, sulfurous acid, tannins (under false bottom of quebracho bisulfiting tank)",3,,,180 d,89.0,"A Guide to Corrosion Resistance, Climax Molybdenum Company, Greenwich, CT, 1981",0.003,
Sodium Sulfite,Stainless steels,Austenitic,304,A (Resistant),A (Resistant),,S30400,,50,Boiling,Boiling,,253.0,"Chemical Resistance of REMANIT Stainless Steels, Thyssen Edelstahlwerke AG, March 1989",,A
Sodium Sulfite,Stainless steels,Austenitic,316,0.003,0.1,,S31600,"Tanning; rapid agitation. Plus organic acids, sulfurous acid, tannins (under false bottom of quebracho bisulfiting tank)",3,,,180 d,89.0,"A Guide to Corrosion Resistance, Climax Molybdenum Company, Greenwich, CT, 1981",0.003,
Sodium Sulfite,Stainless steels,Austenitic,316,0.003 max,0.1 max,,S31600,"Pulp and paper processing; test; no aeration; no agitation. Plus sodium bicarbonate, pH 7.5",~6.84,24,75,28 d,89.0,"A Guide to Corrosion Resistance, Climax Molybdenum Company, Greenwich, CT, 1981",0.003,
Sodium Sulfite,Stainless steels,Austenitic,316,A (Resistant),A (Resistant),,S31600,,50,Boiling,Boiling,,253.0,"Chemical Resistance of REMANIT Stainless Steels, Thyssen Edelstahlwerke AG, March 1989",,A
Sodium Sulfite,Stainless steels,Austenitic,321,A (Resistant),A (Resistant),,S32100,,50,Boiling,Boiling,,253.0,"Chemical Resistance of REMANIT Stainless Steels, Thyssen Edelstahlwerke AG, March 1989",,A
Sodium Sulfite,Stainless steels,Austenitic,347,A (Resistant),A (Resistant),,S34700,,50,Boiling,Boiling,,253.0,"Chemical Resistance of REMANIT Stainless Steels, Thyssen Edelstahlwerke AG, March 1989",,A
Sodium Sulfite,Stainless steels,Austenitic,304L,A (Resistant),A (Resistant),,S30403,,50,Boiling,Boiling,,253.0,"Chemical Resistance of REMANIT Stainless Steels, Thyssen Edelstahlwerke AG, March 1989",,A
Sodium Sulfite,Stainless steels,Austenitic,304LN,A (Resistant),A (Resistant),,S30453,,50,Boiling,Boiling,,253.0,"Chemical Resistance of REMANIT Stainless Steels, Thyssen Edelstahlwerke AG, March 1989",,A
Sodium Sulfite,Stainless steels,Austenitic,316F,A (Resistant),A (Resistant),,S31620,,50,Boiling,Boiling,,253.0,"Chemical Resistance of REMANIT Stainless Steels, Thyssen Edelstahlwerke AG, March 1989",,A
Sodium Sulfite,Stainless steels,Austenitic,316L,A (Resistant),A (Resistant),,S31603,,50,Boiling,Boiling,,253.0,"Chemical Resistance of REMANIT Stainless Steels, Thyssen Edelstahlwerke AG, March 1989",,A
Sodium Sulfite,Stainless steels,Austenitic,316LN,A (Resistant),A (Resistant),,S31653,,50,Boiling,Boiling,,253.0,"Chemical Resistance of REMANIT Stainless Steels, Thyssen Edelstahlwerke AG, March 1989",,A
Sodium Sulfite,Stainless steels,Austenitic,316Ti,A (Resistant),A (Resistant),,S31635,,50,Boiling,Boiling,,253.0,"Chemical Resistance of REMANIT Stainless Steels, Thyssen Edelstahlwerke AG, March 1989",,A
Sodium Sulfite,Stainless steels,Austenitic,317L,A (Resistant),A (Resistant),,S31703,,50,Boiling,Boiling,,253.0,"Chemical Resistance of REMANIT Stainless Steels, Thyssen Edelstahlwerke AG, March 1989",,A
Sodium Sulfite,Stainless steels,Austenitic,317LN,A (Resistant),A (Resistant),,S31725,,50,Boiling,Boiling,,253.0,"Chemical Resistance of REMANIT Stainless Steels, Thyssen Edelstahlwerke AG, March 1989",,A
Sodium Sulfite,Stainless steels,Duplex,329,A (Resistant),A (Resistant),,S32900,,50,Boiling,Boiling,,253.0,"Chemical Resistance of REMANIT Stainless Steels, Thyssen Edelstahlwerke AG, March 1989",,A
Sodium Sulfite,Stainless steels,Duplex,F51,A (Resistant),A (Resistant),,S31803,,50,Boiling,Boiling,,253.0,"Chemical Resistance of REMANIT Stainless Steels, Thyssen Edelstahlwerke AG, March 1989",,A
Sodium Sulfite,Stainless steels,Ferritic,405,C (Questionable),C (Questionable),,S40500,,50,Boiling,Boiling,,253.0,"Chemical Resistance of REMANIT Stainless Steels, Thyssen Edelstahlwerke AG, March 1989",,C
Sodium Sulfite,Stainless steels,Ferritic,409,C (Questionable),C (Questionable),,S40900,,50,Boiling,Boiling,,253.0,"Chemical Resistance of REMANIT Stainless Steels, Thyssen Edelstahlwerke AG, March 1989",,C
Sodium Sulfite,Stainless steels,Ferritic,430,C (Questionable),C (Questionable),,S43000,,50,Boiling,Boiling,,253.0,"Chemical Resistance of REMANIT Stainless Steels, Thyssen Edelstahlwerke AG, March 1989",,C
Sodium Sulfite,Stainless steels,Ferritic,434,B (Good),B (Good),,S43400,,50,Boiling,Boiling,,253.0,"Chemical Resistance of REMANIT Stainless Steels, Thyssen Edelstahlwerke AG, March 1989",,B
Sodium Sulfite,Stainless steels,Martensitic,403,C (Questionable),C (Questionable),,S40300,,50,Boiling,Boiling,,253.0,"Chemical Resistance of REMANIT Stainless Steels, Thyssen Edelstahlwerke AG, March 1989",,C
Sodium Sulfite,Stainless steels,Martensitic,410,A (Resistant),A (Resistant),,S41000,,,Room,Room,,121.0,"Cyclops Corp., Universal-Cyclops Specialty Steel Division",,A
Sodium Sulfite,Stainless steels,Martensitic,410,A (Resistant),A (Resistant),,S41000,,Saturated,Room,Room,,121.0,"Cyclops Corp., Universal-Cyclops Specialty Steel Division",,A
Sodium Sulfite,Stainless steels,Martensitic,410,C (Questionable),C (Questionable),,S41000,,50,Boiling,Boiling,,253.0,"Chemical Resistance of REMANIT Stainless Steels, Thyssen Edelstahlwerke AG, March 1989",,C
Sodium Sulfite,Stainless steels,Martensitic,416,C (Questionable),C (Questionable),,S41600,,50,Boiling,Boiling,,253.0,"Chemical Resistance of REMANIT Stainless Steels, Thyssen Edelstahlwerke AG, March 1989",,C
Sodium Sulfite,Stainless steels,Martensitic,420,C (Questionable),C (Questionable),,S42000,,50,Boiling,Boiling,,253.0,"Chemical Resistance of REMANIT Stainless Steels, Thyssen Edelstahlwerke AG, March 1989",,C
Sodium Sulfite,Stainless steels,Precipitation hardening,AM-363,A (Resistant),A (Resistant),,S36300,,,Room,Room,,120.0,Allegheny Ludlum Steel Corp.,,A
Sodium Tetraborate,Stainless steels,Austenitic,301,A (Resistant),A (Resistant),,S30100,,Saturated,20,68,,253.0,"Chemical Resistance of REMANIT Stainless Steels, Thyssen Edelstahlwerke AG, March 1989",,A
Sodium Tetraborate,Stainless steels,Austenitic,301,A (Resistant),A (Resistant),,S30100,,Saturated,Boiling,Boiling,,253.0,"Chemical Resistance of REMANIT Stainless Steels, Thyssen Edelstahlwerke AG, March 1989",,A
Sodium Tetraborate,Stainless steels,Austenitic,301,D (Poor),D (Poor),,S30100,Molten,,,,,253.0,"Chemical Resistance of REMANIT Stainless Steels, Thyssen Edelstahlwerke AG, March 1989",,D
Sodium Tetraborate,Stainless steels,Austenitic,302,A (Resistant),A (Resistant),,S30200,,Saturated,20,68,,253.0,"Chemical Resistance of REMANIT Stainless Steels, Thyssen Edelstahlwerke AG, March 1989",,A
Sodium Tetraborate,Stainless steels,Austenitic,302,A (Resistant),A (Resistant),,S30200,,Saturated,Boiling,Boiling,,253.0,"Chemical Resistance of REMANIT Stainless Steels, Thyssen Edelstahlwerke AG, March 1989",,A
Sodium Tetraborate,Stainless steels,Austenitic,302,D (Poor),D (Poor),,S30200,Molten,,,,,253.0,"Chemical Resistance of REMANIT Stainless Steels, Thyssen Edelstahlwerke AG, March 1989",,D
Sodium Tetraborate,Stainless steels,Austenitic,303,A (Resistant),A (Resistant),,S30300,,Saturated,20,68,,253.0,"Chemical Resistance of REMANIT Stainless Steels, Thyssen Edelstahlwerke AG, March 1989",,A
Sodium Tetraborate,Stainless steels,Austenitic,303,A (Resistant),A (Resistant),,S30300,,Saturated,20,68,,253.0,"Chemical Resistance of REMANIT Stainless Steels, Thyssen Edelstahlwerke AG, March 1989",,A
Sodium Tetraborate,Stainless steels,Austenitic,303,A (Resistant),A (Resistant),,S30300,,Saturated,Boiling,Boiling,,253.0,"Chemical Resistance of REMANIT Stainless Steels, Thyssen Edelstahlwerke AG, March 1989",,A
Sodium Tetraborate,Stainless steels,Austenitic,303,A (Resistant),A (Resistant),,S30300,,Saturated,Boiling,Boiling,,253.0,"Chemical Resistance of REMANIT Stainless Steels, Thyssen Edelstahlwerke AG, March 1989",,A
Sodium Tetraborate,Stainless steels,Austenitic,303,D (Poor),D (Poor),,S30300,Molten,,,,,253.0,"Chemical Resistance of REMANIT Stainless Steels, Thyssen Edelstahlwerke AG, March 1989",,D
Sodium Tetraborate,Stainless steels,Austenitic,303,D (Poor),D (Poor),,S30300,Molten,,,,,253.0,"Chemical Resistance of REMANIT Stainless Steels, Thyssen Edelstahlwerke AG, March 1989",,D
Sodium Tetraborate,Stainless steels,Austenitic,304,A (Resistant),A (Resistant),,S30400,,Saturated,20,68,,253.0,"Chemical Resistance of REMANIT Stainless Steels, Thyssen Edelstahlwerke AG, March 1989",,A
Sodium Tetraborate,Stainless steels,Austenitic,304,A (Resistant),A (Resistant),,S30400,,Saturated,Boiling,Boiling,,253.0,"Chemical Resistance of REMANIT Stainless Steels, Thyssen Edelstahlwerke AG, March 1989",,A
Sodium Tetraborate,Stainless steels,Austenitic,304,D (Poor),D (Poor),,S30400,Molten,,,,,253.0,"Chemical Resistance of REMANIT Stainless Steels, Thyssen Edelstahlwerke AG, March 1989",,D
Sodium Tetraborate,Stainless steels,Austenitic,316,A (Resistant),A (Resistant),,S31600,,Saturated,20,68,,253.0,"Chemical Resistance of REMANIT Stainless Steels, Thyssen Edelstahlwerke AG, March 1989",,A
Sodium Tetraborate,Stainless steels,Austenitic,316,A (Resistant),A (Resistant),,S31600,,Saturated,Boiling,Boiling,,253.0,"Chemical Resistance of REMANIT Stainless Steels, Thyssen Edelstahlwerke AG, March 1989",,A
Sodium Tetraborate,Stainless steels,Austenitic,316,D (Poor),D (Poor),,S31600,Molten,,,,,253.0,"Chemical Resistance of REMANIT Stainless Steels, Thyssen Edelstahlwerke AG, March 1989",,D
Sodium Tetraborate,Stainless steels,Austenitic,321,A (Resistant),A (Resistant),,S32100,,Saturated,20,68,,253.0,"Chemical Resistance of REMANIT Stainless Steels, Thyssen Edelstahlwerke AG, March 1989",,A
Sodium Tetraborate,Stainless steels,Austenitic,321,A (Resistant),A (Resistant),,S32100,,Saturated,Boiling,Boiling,,253.0,"Chemical Resistance of REMANIT Stainless Steels, Thyssen Edelstahlwerke AG, March 1989",,A
Sodium Tetraborate,Stainless steels,Austenitic,321,D (Poor),D (Poor),,S32100,Molten,,,,,253.0,"Chemical Resistance of REMANIT Stainless Steels, Thyssen Edelstahlwerke AG, March 1989",,D
Sodium Tetraborate,Stainless steels,Austenitic,347,A (Resistant),A (Resistant),,S34700,,Saturated,20,68,,253.0,"Chemical Resistance of REMANIT Stainless Steels, Thyssen Edelstahlwerke AG, March 1989",,A
Sodium Tetraborate,Stainless steels,Austenitic,347,A (Resistant),A (Resistant),,S34700,,Saturated,Boiling,Boiling,,253.0,"Chemical Resistance of REMANIT Stainless Steels, Thyssen Edelstahlwerke AG, March 1989",,A
Sodium Tetraborate,Stainless steels,Austenitic,347,D (Poor),D (Poor),,S34700,Molten,,,,,253.0,"Chemical Resistance of REMANIT Stainless Steels, Thyssen Edelstahlwerke AG, March 1989",,D
Sodium Tetraborate,Stainless steels,Austenitic,304L,A (Resistant),A (Resistant),,S30403,,Saturated,20,68,,253.0,"Chemical Resistance of REMANIT Stainless Steels, Thyssen Edelstahlwerke AG, March 1989",,A
Sodium Tetraborate,Stainless steels,Austenitic,304L,A (Resistant),A (Resistant),,S30403,,Saturated,Boiling,Boiling,,253.0,"Chemical Resistance of REMANIT Stainless Steels, Thyssen Edelstahlwerke AG, March 1989",,A
Sodium Tetraborate,Stainless steels,Austenitic,304L,D (Poor),D (Poor),,S30403,Molten,,,,,253.0,"Chemical Resistance of REMANIT Stainless Steels, Thyssen Edelstahlwerke AG, March 1989",,D
Sodium Tetraborate,Stainless steels,Austenitic,304LN,A (Resistant),A (Resistant),,S30453,,Saturated,20,68,,253.0,"Chemical Resistance of REMANIT Stainless Steels, Thyssen Edelstahlwerke AG, March 1989",,A
Sodium Tetraborate,Stainless steels,Austenitic,304LN,A (Resistant),A (Resistant),,S30453,,Saturated,Boiling,Boiling,,253.0,"Chemical Resistance of REMANIT Stainless Steels, Thyssen Edelstahlwerke AG, March 1989",,A
Sodium Tetraborate,Stainless steels,Austenitic,304LN,D (Poor),D (Poor),,S30453,Molten,,,,,253.0,"Chemical Resistance of REMANIT Stainless Steels, Thyssen Edelstahlwerke AG, March 1989",,D
Sodium Tetraborate,Stainless steels,Austenitic,316F,A (Resistant),A (Resistant),,S31620,,Saturated,20,68,,253.0,"Chemical Resistance of REMANIT Stainless Steels, Thyssen Edelstahlwerke AG, March 1989",,A
Sodium Tetraborate,Stainless steels,Austenitic,316F,A (Resistant),A (Resistant),,S31620,,Saturated,Boiling,Boiling,,253.0,"Chemical Resistance of REMANIT Stainless Steels, Thyssen Edelstahlwerke AG, March 1989",,A
Sodium Tetraborate,Stainless steels,Austenitic,316F,D (Poor),D (Poor),,S31620,Molten,,,,,253.0,"Chemical Resistance of REMANIT Stainless Steels, Thyssen Edelstahlwerke AG, March 1989",,D
Sodium Tetraborate,Stainless steels,Austenitic,316L,A (Resistant),A (Resistant),,S31603,,Saturated,20,68,,253.0,"Chemical Resistance of REMANIT Stainless Steels, Thyssen Edelstahlwerke AG, March 1989",,A
Sodium Tetraborate,Stainless steels,Austenitic,316L,A (Resistant),A (Resistant),,S31603,,Saturated,Boiling,Boiling,,253.0,"Chemical Resistance of REMANIT Stainless Steels, Thyssen Edelstahlwerke AG, March 1989",,A
Sodium Tetraborate,Stainless steels,Austenitic,316L,D (Poor),D (Poor),,S31603,Molten,,,,,253.0,"Chemical Resistance of REMANIT Stainless Steels, Thyssen Edelstahlwerke AG, March 1989",,D
Sodium Tetraborate,Stainless steels,Austenitic,316LN,A (Resistant),A (Resistant),,S31653,,Saturated,20,68,,253.0,"Chemical Resistance of REMANIT Stainless Steels, Thyssen Edelstahlwerke AG, March 1989",,A
Sodium Tetraborate,Stainless steels,Austenitic,316LN,A (Resistant),A (Resistant),,S31653,,Saturated,Boiling,Boiling,,253.0,"Chemical Resistance of REMANIT Stainless Steels, Thyssen Edelstahlwerke AG, March 1989",,A
Sodium Tetraborate,Stainless steels,Austenitic,316LN,D (Poor),D (Poor),,S31653,Molten,,,,,253.0,"Chemical Resistance of REMANIT Stainless Steels, Thyssen Edelstahlwerke AG, March 1989",,D
Sodium Tetraborate,Stainless steels,Austenitic,316Ti,A (Resistant),A (Resistant),,S31635,,Saturated,20,68,,253.0,"Chemical Resistance of REMANIT Stainless Steels, Thyssen Edelstahlwerke AG, March 1989",,A
Sodium Tetraborate,Stainless steels,Austenitic,316Ti,A (Resistant),A (Resistant),,S31635,,Saturated,Boiling,Boiling,,253.0,"Chemical Resistance of REMANIT Stainless Steels, Thyssen Edelstahlwerke AG, March 1989",,A
Sodium Tetraborate,Stainless steels,Austenitic,316Ti,D (Poor),D (Poor),,S31635,Molten,,,,,253.0,"Chemical Resistance of REMANIT Stainless Steels, Thyssen Edelstahlwerke AG, March 1989",,D
Sodium Tetraborate,Stainless steels,Austenitic,317L,A (Resistant),A (Resistant),,S31703,,Saturated,20,68,,253.0,"Chemical Resistance of REMANIT Stainless Steels, Thyssen Edelstahlwerke AG, March 1989",,A
Sodium Tetraborate,Stainless steels,Austenitic,317L,A (Resistant),A (Resistant),,S31703,,Saturated,Boiling,Boiling,,253.0,"Chemical Resistance of REMANIT Stainless Steels, Thyssen Edelstahlwerke AG, March 1989",,A
Sodium Tetraborate,Stainless steels,Austenitic,317L,D (Poor),D (Poor),,S31703,Molten,,,,,253.0,"Chemical Resistance of REMANIT Stainless Steels, Thyssen Edelstahlwerke AG, March 1989",,D
Sodium Tetraborate,Stainless steels,Austenitic,317LN,A (Resistant),A (Resistant),,S31725,,Saturated,20,68,,253.0,"Chemical Resistance of REMANIT Stainless Steels, Thyssen Edelstahlwerke AG, March 1989",,A
Sodium Tetraborate,Stainless steels,Austenitic,317LN,A (Resistant),A (Resistant),,S31725,,Saturated,Boiling,Boiling,,253.0,"Chemical Resistance of REMANIT Stainless Steels, Thyssen Edelstahlwerke AG, March 1989",,A
Sodium Tetraborate,Stainless steels,Austenitic,317LN,D (Poor),D (Poor),,S31725,Molten,,,,,253.0,"Chemical Resistance of REMANIT Stainless Steels, Thyssen Edelstahlwerke AG, March 1989",,D
Sodium Tetraborate,Stainless steels,Duplex,329,A (Resistant),A (Resistant),,S32900,,Saturated,20,68,,253.0,"Chemical Resistance of REMANIT Stainless Steels, Thyssen Edelstahlwerke AG, March 1989",,A
Sodium Tetraborate,Stainless steels,Duplex,329,A (Resistant),A (Resistant),,S32900,,Saturated,Boiling,Boiling,,253.0,"Chemical Resistance of REMANIT Stainless Steels, Thyssen Edelstahlwerke AG, March 1989",,A
Sodium Tetraborate,Stainless steels,Duplex,329,D (Poor),D (Poor),,S32900,Molten,,,,,253.0,"Chemical Resistance of REMANIT Stainless Steels, Thyssen Edelstahlwerke AG, March 1989",,D
Sodium Tetraborate,Stainless steels,Duplex,F51,A (Resistant),A (Resistant),,S31803,,Saturated,20,68,,253.0,"Chemical Resistance of REMANIT Stainless Steels, Thyssen Edelstahlwerke AG, March 1989",,A
Sodium Tetraborate,Stainless steels,Duplex,F51,A (Resistant),A (Resistant),,S31803,,Saturated,Boiling,Boiling,,253.0,"Chemical Resistance of REMANIT Stainless Steels, Thyssen Edelstahlwerke AG, March 1989",,A
Sodium Tetraborate,Stainless steels,Duplex,F51,D (Poor),D (Poor),,S31803,Molten,,,,,253.0,"Chemical Resistance of REMANIT Stainless Steels, Thyssen Edelstahlwerke AG, March 1989",,D
Sodium Tetraborate,Stainless steels,Ferritic,405,A (Resistant),A (Resistant),,S40500,,Saturated,20,68,,253.0,"Chemical Resistance of REMANIT Stainless Steels, Thyssen Edelstahlwerke AG, March 1989",,A
Sodium Tetraborate,Stainless steels,Ferritic,405,A (Resistant),A (Resistant),,S40500,,Saturated,Boiling,Boiling,,253.0,"Chemical Resistance of REMANIT Stainless Steels, Thyssen Edelstahlwerke AG, March 1989",,A
Sodium Tetraborate,Stainless steels,Ferritic,405,D (Poor),D (Poor),,S40500,Molten,,,,,253.0,"Chemical Resistance of REMANIT Stainless Steels, Thyssen Edelstahlwerke AG, March 1989",,D
Sodium Tetraborate,Stainless steels,Ferritic,409,A (Resistant),A (Resistant),,S40900,,Saturated,20,68,,253.0,"Chemical Resistance of REMANIT Stainless Steels, Thyssen Edelstahlwerke AG, March 1989",,A
Sodium Tetraborate,Stainless steels,Ferritic,409,A (Resistant),A (Resistant),,S40900,,Saturated,Boiling,Boiling,,253.0,"Chemical Resistance of REMANIT Stainless Steels, Thyssen Edelstahlwerke AG, March 1989",,A
Sodium Tetraborate,Stainless steels,Ferritic,409,D (Poor),D (Poor),,S40900,Molten,,,,,253.0,"Chemical Resistance of REMANIT Stainless Steels, Thyssen Edelstahlwerke AG, March 1989",,D
Sodium Tetraborate,Stainless steels,Ferritic,430,A (Resistant),A (Resistant),,S43000,,Saturated,20,68,,253.0,"Chemical Resistance of REMANIT Stainless Steels, Thyssen Edelstahlwerke AG, March 1989",,A
Sodium Tetraborate,Stainless steels,Ferritic,430,A (Resistant),A (Resistant),,S43000,,Saturated,Boiling,Boiling,,253.0,"Chemical Resistance of REMANIT Stainless Steels, Thyssen Edelstahlwerke AG, March 1989",,A
Sodium Tetraborate,Stainless steels,Ferritic,430,D (Poor),D (Poor),,S43000,Molten,,,,,253.0,"Chemical Resistance of REMANIT Stainless Steels, Thyssen Edelstahlwerke AG, March 1989",,D
Sodium Tetraborate,Stainless steels,Ferritic,434,A (Resistant),A (Resistant),,S43400,,Saturated,20,68,,253.0,"Chemical Resistance of REMANIT Stainless Steels, Thyssen Edelstahlwerke AG, March 1989",,A
Sodium Tetraborate,Stainless steels,Ferritic,434,A (Resistant),A (Resistant),,S43400,,Saturated,Boiling,Boiling,,253.0,"Chemical Resistance of REMANIT Stainless Steels, Thyssen Edelstahlwerke AG, March 1989",,A
Sodium Tetraborate,Stainless steels,Ferritic,434,D (Poor),D (Poor),,S43400,Molten,,,,,253.0,"Chemical Resistance of REMANIT Stainless Steels, Thyssen Edelstahlwerke AG, March 1989",,D
Sodium Tetraborate,Stainless steels,Martensitic,403,A (Resistant),A (Resistant),,S40300,,Saturated,20,68,,253.0,"Chemical Resistance of REMANIT Stainless Steels, Thyssen Edelstahlwerke AG, March 1989",,A
Sodium Tetraborate,Stainless steels,Martensitic,403,A (Resistant),A (Resistant),,S40300,,Saturated,Boiling,Boiling,,253.0,"Chemical Resistance of REMANIT Stainless Steels, Thyssen Edelstahlwerke AG, March 1989",,A
Sodium Tetraborate,Stainless steels,Martensitic,403,D (Poor),D (Poor),,S40300,Molten,,,,,253.0,"Chemical Resistance of REMANIT Stainless Steels, Thyssen Edelstahlwerke AG, March 1989",,D
Sodium Tetraborate,Stainless steels,Martensitic,410,A (Resistant),A (Resistant),,S41000,,Saturated,20,68,,253.0,"Chemical Resistance of REMANIT Stainless Steels, Thyssen Edelstahlwerke AG, March 1989",,A
Sodium Tetraborate,Stainless steels,Martensitic,410,A (Resistant),A (Resistant),,S41000,,Saturated,Boiling,Boiling,,253.0,"Chemical Resistance of REMANIT Stainless Steels, Thyssen Edelstahlwerke AG, March 1989",,A
Sodium Tetraborate,Stainless steels,Martensitic,410,D (Poor),D (Poor),,S41000,Molten,,,,,253.0,"Chemical Resistance of REMANIT Stainless Steels, Thyssen Edelstahlwerke AG, March 1989",,D
Sodium Tetraborate,Stainless steels,Martensitic,416,A (Resistant),A (Resistant),,S41600,,Saturated,20,68,,253.0,"Chemical Resistance of REMANIT Stainless Steels, Thyssen Edelstahlwerke AG, March 1989",,A
Sodium Tetraborate,Stainless steels,Martensitic,416,A (Resistant),A (Resistant),,S41600,,Saturated,Boiling,Boiling,,253.0,"Chemical Resistance of REMANIT Stainless Steels, Thyssen Edelstahlwerke AG, March 1989",,A
Sodium Tetraborate,Stainless steels,Martensitic,416,D (Poor),D (Poor),,S41600,Molten,,,,,253.0,"Chemical Resistance of REMANIT Stainless Steels, Thyssen Edelstahlwerke AG, March 1989",,D
Sodium Tetraborate,Stainless steels,Martensitic,420,A (Resistant),A (Resistant),,S42000,,Saturated,20,68,,253.0,"Chemical Resistance of REMANIT Stainless Steels, Thyssen Edelstahlwerke AG, March 1989",,A
Sodium Tetraborate,Stainless steels,Martensitic,420,A (Resistant),A (Resistant),,S42000,,Saturated,Boiling,Boiling,,253.0,"Chemical Resistance of REMANIT Stainless Steels, Thyssen Edelstahlwerke AG, March 1989",,A
Sodium Tetraborate,Stainless steels,Martensitic,420,D (Poor),D (Poor),,S42000,Molten,,,,,253.0,"Chemical Resistance of REMANIT Stainless Steels, Thyssen Edelstahlwerke AG, March 1989",,D
Sodium Thiosulfate,Aluminum and alloys,99.0% min Al,Aluminum (99.0-99.5%),A (Resistant),A (Resistant),,A91199,Solution,,20,68,,92.0,"F. King, Aluminum and Its Alloys, Ellis Horwood, Chichester, England, 1987, p 282-291",,A
Sodium Thiosulfate,Copper and alloys,Aluminum bronze,Aluminum bronze,C (Questionable),C (Questionable),,,,,,,,93.0,"H. Leidheiser, Jr., The Corrosion of Copper, Tin and Their Alloys, John Wiley & Sons, New York, 1971, p 90-96",,C
Sodium Thiosulfate,Copper and alloys,Brass,Brass,B (Good),B (Good),,,,,,,,93.0,"H. Leidheiser, Jr., The Corrosion of Copper, Tin and Their Alloys, John Wiley & Sons, New York, 1971, p 90-96",,B
Sodium Thiosulfate,Copper and alloys,Brass,Cartridge brass,B (Good),B (Good),,C26000,,,,,,93.0,"H. Leidheiser, Jr., The Corrosion of Copper, Tin and Their Alloys, John Wiley & Sons, New York, 1971, p 90-96",,B
Sodium Thiosulfate,Copper and alloys,Brass,Commercial bronze,C (Questionable),C (Questionable),,C22000,,,,,,93.0,"H. Leidheiser, Jr., The Corrosion of Copper, Tin and Their Alloys, John Wiley & Sons, New York, 1971, p 90-96",,C
Sodium Thiosulfate,Copper and alloys,Brass,Muntz metal,B (Good),B (Good),,C28000,,,,,,93.0,"H. Leidheiser, Jr., The Corrosion of Copper, Tin and Their Alloys, John Wiley & Sons, New York, 1971, p 90-96",,B
Sodium Thiosulfate,Copper and alloys,Brass,Red brass,C (Questionable),C (Questionable),,C23000,,,,,,93.0,"H. Leidheiser, Jr., The Corrosion of Copper, Tin and Their Alloys, John Wiley & Sons, New York, 1971, p 90-96",,C
Sodium Thiosulfate,Copper and alloys,Copper,Electrolytic copper,C (Questionable),C (Questionable),,C11000,,,,,,93.0,"H. Leidheiser, Jr., The Corrosion of Copper, Tin and Their Alloys, John Wiley & Sons, New York, 1971, p 90-96",,C
Sodium Thiosulfate,Copper and alloys,Copper,Phosphor copper,C (Questionable),C (Questionable),,C12200,,,,,,93.0,"H. Leidheiser, Jr., The Corrosion of Copper, Tin and Their Alloys, John Wiley & Sons, New York, 1971, p 90-96",,C
Sodium Thiosulfate,Copper and alloys,Copper-nickel,70-30 cupronickel,B (Good),B (Good),,C71500,,,,,,93.0,"H. Leidheiser, Jr., The Corrosion of Copper, Tin and Their Alloys, John Wiley & Sons, New York, 1971, p 90-96",,B
Sodium Thiosulfate,Copper and alloys,Copper-nickel,90-10 cupronickel,C (Questionable),C (Questionable),,C70600,,,,,,93.0,"H. Leidheiser, Jr., The Corrosion of Copper, Tin and Their Alloys, John Wiley & Sons, New York, 1971, p 90-96",,C
Sodium Thiosulfate,Copper and alloys,Leaded brass,Architectural bronze,B (Good),B (Good),,C38500,,,,,,93.0,"H. Leidheiser, Jr., The Corrosion of Copper, Tin and Their Alloys, John Wiley & Sons, New York, 1971, p 90-96",,B
Sodium Thiosulfate,Copper and alloys,Leaded brass,Free-cutting brass,B (Good),B (Good),,C36000,,,,,,93.0,"H. Leidheiser, Jr., The Corrosion of Copper, Tin and Their Alloys, John Wiley & Sons, New York, 1971, p 90-96",,B
Sodium Thiosulfate,Copper and alloys,Nickel-silver,Nickel- silver,B (Good),B (Good),,,,18,,,,93.0,"H. Leidheiser, Jr., The Corrosion of Copper, Tin and Their Alloys, John Wiley & Sons, New York, 1971, p 90-96",,B
Sodium Thiosulfate,Copper and alloys,Phosphor bronze,"Phosphor bronze, 5% Sn",C (Questionable),C (Questionable),,C51000,,,,,,93.0,"H. Leidheiser, Jr., The Corrosion of Copper, Tin and Their Alloys, John Wiley & Sons, New York, 1971, p 90-96",,C
Sodium Thiosulfate,Copper and alloys,Phosphor bronze,"Phosphor bronze, 8% Sn",C (Questionable),C (Questionable),,C52100,,,,,,93.0,"H. Leidheiser, Jr., The Corrosion of Copper, Tin and Their Alloys, John Wiley & Sons, New York, 1971, p 90-96",,C
Sodium Thiosulfate,Copper and alloys,Silicon bronze,"Silicon bronze, high",C (Questionable),C (Questionable),,C65500,,,,,,93.0,"H. Leidheiser, Jr., The Corrosion of Copper, Tin and Their Alloys, John Wiley & Sons, New York, 1971, p 90-96",,C
Sodium Thiosulfate,Copper and alloys,Silicon bronze,"Silicon bronze, low",C (Questionable),C (Questionable),,C65100,,,,,,93.0,"H. Leidheiser, Jr., The Corrosion of Copper, Tin and Their Alloys, John Wiley & Sons, New York, 1971, p 90-96",,C
Sodium Thiosulfate,Copper and alloys,Tin brass,Admiralty brass,B (Good),B (Good),,C44300,,,,,,93.0,"H. Leidheiser, Jr., The Corrosion of Copper, Tin and Their Alloys, John Wiley & Sons, New York, 1971, p 90-96",,B
Sodium Thiosulfate,Copper and alloys,Tin brass,Naval brass,B (Good),B (Good),,C46400,,,,,,93.0,"H. Leidheiser, Jr., The Corrosion of Copper, Tin and Their Alloys, John Wiley & Sons, New York, 1971, p 90-96",,B
Sodium Thiosulfate,Miscellaneous,Noble metals,Platinum,0.05 max,2 max,,P04995,,All,Boiling,Boiling,,5.0,"Metals Handbook, Ninth Edition, Vol 13, Corrosion, ASM International, Metals Park, OH, 1987, p 802",0.05,
Sodium Thiosulfate,Miscellaneous,Noble metals,Silver,0.05 max,2 max,,P07010,,All,Room,Room,,9.0,"Metals Handbook, Ninth Edition, Vol 13, Corrosion, ASM International, Metals Park, OH, 1987, p 796",0.05,
Sodium Thiosulfate,Refractory metals and alloys,Titanium and alloys,Titanium,A (Resistant),A (Resistant),,,,25,Boiling,Boiling,,90.0,"N.D. Tomashov and P.M. Altovskii, Corrosion and Protection of Titanium, Government Scientific-Technical Publication of Machine-Building Literature (Russian translation), 1963; L.C. Covington and R.W. Schultz, Corrosion of Resistance of Titanium, TIMET Cor",,A
Sodium Thiosulfate,Refractory metals and alloys,Titanium and alloys,Titanium,A (Resistant),A (Resistant),,,Plus 20% CH3COOH,20,Room,Room,,90.0,"N.D. Tomashov and P.M. Altovskii, Corrosion and Protection of Titanium, Government Scientific-Technical Publication of Machine-Building Literature (Russian translation), 1963; L.C. Covington and R.W. Schultz, Corrosion of Resistance of Titanium, TIMET Cor",,A
Sodium Thiosulfate,Stainless steels,Austenitic,301,A (Resistant),A (Resistant),,S30100,,25,20,68,,253.0,"Chemical Resistance of REMANIT Stainless Steels, Thyssen Edelstahlwerke AG, March 1989",,A
Sodium Thiosulfate,Stainless steels,Austenitic,301,A (Resistant),A (Resistant),,S30100,,25,Boiling,Boiling,,253.0,"Chemical Resistance of REMANIT Stainless Steels, Thyssen Edelstahlwerke AG, March 1989",,A
Sodium Thiosulfate,Stainless steels,Austenitic,302,A (Resistant),A (Resistant),,S30200,,25,20,68,,253.0,"Chemical Resistance of REMANIT Stainless Steels, Thyssen Edelstahlwerke AG, March 1989",,A
Sodium Thiosulfate,Stainless steels,Austenitic,302,A (Resistant),A (Resistant),,S30200,,25,Boiling,Boiling,,253.0,"Chemical Resistance of REMANIT Stainless Steels, Thyssen Edelstahlwerke AG, March 1989",,A
Sodium Thiosulfate,Stainless steels,Austenitic,303,A (Resistant),A (Resistant),,S30300,,25,20,68,,253.0,"Chemical Resistance of REMANIT Stainless Steels, Thyssen Edelstahlwerke AG, March 1989",,A
Sodium Thiosulfate,Stainless steels,Austenitic,303,A (Resistant),A (Resistant),,S30300,,25,20,68,,253.0,"Chemical Resistance of REMANIT Stainless Steels, Thyssen Edelstahlwerke AG, March 1989",,A
Sodium Thiosulfate,Stainless steels,Austenitic,303,A (Resistant),A (Resistant),,S30300,,25,Boiling,Boiling,,253.0,"Chemical Resistance of REMANIT Stainless Steels, Thyssen Edelstahlwerke AG, March 1989",,A
Sodium Thiosulfate,Stainless steels,Austenitic,303,A (Resistant),A (Resistant),,S30300,,25,Boiling,Boiling,,253.0,"Chemical Resistance of REMANIT Stainless Steels, Thyssen Edelstahlwerke AG, March 1989",,A
Sodium Thiosulfate,Stainless steels,Austenitic,304,A (Resistant),A (Resistant),,S30400,,25,20,68,,253.0,"Chemical Resistance of REMANIT Stainless Steels, Thyssen Edelstahlwerke AG, March 1989",,A
Sodium Thiosulfate,Stainless steels,Austenitic,304,A (Resistant),A (Resistant),,S30400,,25,Boiling,Boiling,,253.0,"Chemical Resistance of REMANIT Stainless Steels, Thyssen Edelstahlwerke AG, March 1989",,A
Sodium Thiosulfate,Stainless steels,Austenitic,316,A (Resistant),A (Resistant),,S31600,,25,20,68,,253.0,"Chemical Resistance of REMANIT Stainless Steels, Thyssen Edelstahlwerke AG, March 1989",,A
Sodium Thiosulfate,Stainless steels,Austenitic,316,A (Resistant),A (Resistant),,S31600,,25,Boiling,Boiling,,253.0,"Chemical Resistance of REMANIT Stainless Steels, Thyssen Edelstahlwerke AG, March 1989",,A
Sodium Thiosulfate,Stainless steels,Austenitic,321,A (Resistant),A (Resistant),,S32100,,25,20,68,,253.0,"Chemical Resistance of REMANIT Stainless Steels, Thyssen Edelstahlwerke AG, March 1989",,A
Sodium Thiosulfate,Stainless steels,Austenitic,321,A (Resistant),A (Resistant),,S32100,,25,Boiling,Boiling,,253.0,"Chemical Resistance of REMANIT Stainless Steels, Thyssen Edelstahlwerke AG, March 1989",,A
Sodium Thiosulfate,Stainless steels,Austenitic,347,A (Resistant),A (Resistant),,S34700,,25,20,68,,253.0,"Chemical Resistance of REMANIT Stainless Steels, Thyssen Edelstahlwerke AG, March 1989",,A
Sodium Thiosulfate,Stainless steels,Austenitic,347,A (Resistant),A (Resistant),,S34700,,25,Boiling,Boiling,,253.0,"Chemical Resistance of REMANIT Stainless Steels, Thyssen Edelstahlwerke AG, March 1989",,A
Sodium Thiosulfate,Stainless steels,Austenitic,304L,A (Resistant),A (Resistant),,S30403,,25,20,68,,253.0,"Chemical Resistance of REMANIT Stainless Steels, Thyssen Edelstahlwerke AG, March 1989",,A
Sodium Thiosulfate,Stainless steels,Austenitic,304L,A (Resistant),A (Resistant),,S30403,,25,Boiling,Boiling,,253.0,"Chemical Resistance of REMANIT Stainless Steels, Thyssen Edelstahlwerke AG, March 1989",,A
Sodium Thiosulfate,Stainless steels,Austenitic,304LN,A (Resistant),A (Resistant),,S30453,,25,20,68,,253.0,"Chemical Resistance of REMANIT Stainless Steels, Thyssen Edelstahlwerke AG, March 1989",,A
Sodium Thiosulfate,Stainless steels,Austenitic,304LN,A (Resistant),A (Resistant),,S30453,,25,Boiling,Boiling,,253.0,"Chemical Resistance of REMANIT Stainless Steels, Thyssen Edelstahlwerke AG, March 1989",,A
Sodium Thiosulfate,Stainless steels,Austenitic,316F,A (Resistant),A (Resistant),,S31620,,25,20,68,,253.0,"Chemical Resistance of REMANIT Stainless Steels, Thyssen Edelstahlwerke AG, March 1989",,A
Sodium Thiosulfate,Stainless steels,Austenitic,316F,A (Resistant),A (Resistant),,S31620,,25,Boiling,Boiling,,253.0,"Chemical Resistance of REMANIT Stainless Steels, Thyssen Edelstahlwerke AG, March 1989",,A
Sodium Thiosulfate,Stainless steels,Austenitic,316L,A (Resistant),A (Resistant),,S31603,,25,20,68,,253.0,"Chemical Resistance of REMANIT Stainless Steels, Thyssen Edelstahlwerke AG, March 1989",,A
Sodium Thiosulfate,Stainless steels,Austenitic,316L,A (Resistant),A (Resistant),,S31603,,25,Boiling,Boiling,,253.0,"Chemical Resistance of REMANIT Stainless Steels, Thyssen Edelstahlwerke AG, March 1989",,A
Sodium Thiosulfate,Stainless steels,Austenitic,316LN,A (Resistant),A (Resistant),,S31653,,25,20,68,,253.0,"Chemical Resistance of REMANIT Stainless Steels, Thyssen Edelstahlwerke AG, March 1989",,A
Sodium Thiosulfate,Stainless steels,Austenitic,316LN,A (Resistant),A (Resistant),,S31653,,25,Boiling,Boiling,,253.0,"Chemical Resistance of REMANIT Stainless Steels, Thyssen Edelstahlwerke AG, March 1989",,A
Sodium Thiosulfate,Stainless steels,Austenitic,316Ti,A (Resistant),A (Resistant),,S31635,,25,20,68,,253.0,"Chemical Resistance of REMANIT Stainless Steels, Thyssen Edelstahlwerke AG, March 1989",,A
Sodium Thiosulfate,Stainless steels,Austenitic,316Ti,A (Resistant),A (Resistant),,S31635,,25,Boiling,Boiling,,253.0,"Chemical Resistance of REMANIT Stainless Steels, Thyssen Edelstahlwerke AG, March 1989",,A
Sodium Thiosulfate,Stainless steels,Austenitic,317L,A (Resistant),A (Resistant),,S31703,,25,20,68,,253.0,"Chemical Resistance of REMANIT Stainless Steels, Thyssen Edelstahlwerke AG, March 1989",,A
Sodium Thiosulfate,Stainless steels,Austenitic,317L,A (Resistant),A (Resistant),,S31703,,25,Boiling,Boiling,,253.0,"Chemical Resistance of REMANIT Stainless Steels, Thyssen Edelstahlwerke AG, March 1989",,A
Sodium Thiosulfate,Stainless steels,Austenitic,317LN,A (Resistant),A (Resistant),,S31725,,25,20,68,,253.0,"Chemical Resistance of REMANIT Stainless Steels, Thyssen Edelstahlwerke AG, March 1989",,A
Sodium Thiosulfate,Stainless steels,Austenitic,317LN,A (Resistant),A (Resistant),,S31725,,25,Boiling,Boiling,,253.0,"Chemical Resistance of REMANIT Stainless Steels, Thyssen Edelstahlwerke AG, March 1989",,A
Sodium Thiosulfate,Stainless steels,Duplex,329,A (Resistant),A (Resistant),,S32900,,25,20,68,,253.0,"Chemical Resistance of REMANIT Stainless Steels, Thyssen Edelstahlwerke AG, March 1989",,A
Sodium Thiosulfate,Stainless steels,Duplex,329,A (Resistant),A (Resistant),,S32900,,25,Boiling,Boiling,,253.0,"Chemical Resistance of REMANIT Stainless Steels, Thyssen Edelstahlwerke AG, March 1989",,A
Sodium Thiosulfate,Stainless steels,Duplex,F51,A (Resistant),A (Resistant),,S31803,,25,20,68,,253.0,"Chemical Resistance of REMANIT Stainless Steels, Thyssen Edelstahlwerke AG, March 1989",,A
Sodium Thiosulfate,Stainless steels,Duplex,F51,A (Resistant),A (Resistant),,S31803,,25,Boiling,Boiling,,253.0,"Chemical Resistance of REMANIT Stainless Steels, Thyssen Edelstahlwerke AG, March 1989",,A
Sodium Thiosulfate,Stainless steels,Ferritic,430,A (Resistant),A (Resistant),,S43000,,25,20,68,,253.0,"Chemical Resistance of REMANIT Stainless Steels, Thyssen Edelstahlwerke AG, March 1989",,A
Sodium Thiosulfate,Stainless steels,Ferritic,430,A (Resistant),A (Resistant),,S43000,,25,Boiling,Boiling,,253.0,"Chemical Resistance of REMANIT Stainless Steels, Thyssen Edelstahlwerke AG, March 1989",,A
Sodium Thiosulfate,Stainless steels,Ferritic,434,A (Resistant),A (Resistant),,S43400,,25,20,68,,253.0,"Chemical Resistance of REMANIT Stainless Steels, Thyssen Edelstahlwerke AG, March 1989",,A
Sodium Thiosulfate,Stainless steels,Ferritic,434,A (Resistant),A (Resistant),,S43400,,25,Boiling,Boiling,,253.0,"Chemical Resistance of REMANIT Stainless Steels, Thyssen Edelstahlwerke AG, March 1989",,A
Soil,Carbon and alloy steels,Carbon steel,Steel,0.025,1,,G10100,"Forged  Granite backfill, 10 cm depth",,,,2.5 yr,201.0,"G.P. Marsh and K.J. Taylor, An Assessment of Carbon Steel Containers for Radioactive Waste Disposal, Corrosion Science, Vol 28, (No. 3), Pergamon Press plc, UK, 1988, p 289-320",0.025,
