Repository: wfreinhart/matse219

# MATSE 219: Materials Informatics

Auto-generated from the private authoring repo (matse219-instructor). Do not edit here directly -- changes are overwritten on the next publish run.

## Lectures

- [Lecture01](https://colab.research.google.com/github/wfreinhart/matse219/blob/staging/notebooks/Lecture01.ipynb)
- [Lecture02](https://colab.research.google.com/github/wfreinhart/matse219/blob/staging/notebooks/Lecture02.ipynb)
- [Lecture03](https://colab.research.google.com/github/wfreinhart/matse219/blob/staging/notebooks/Lecture03.ipynb)
- [Lecture04](https://colab.research.google.com/github/wfreinhart/matse219/blob/staging/notebooks/Lecture04.ipynb)

File: datasets/corrosion.csv (part 118 of 142)
Environment,Material Group,Material Family,Material,Rate (mm/yr) or Rating,Rate (mils/yr) or Rating,Localized Attack,UNS,Condition/Comment,Concentration (Vol %),Temperature (deg C),Temperature (deg F),Duration,Reference #,Reference,rate_mm_yr_numeric,rate_letter_grade
Soil,Carbon and alloy steels,Carbon steel,Steel,0.007,0.28,,G10100,"Forged Bentonite backfill, 10 cm depth",,,,2.3 yr,201.0,"G.P. Marsh and K.J. Taylor, An Assessment of Carbon Steel Containers for Radioactive Waste Disposal, Corrosion Science, Vol 28, (No. 3), Pergamon Press plc, UK, 1988, p 289-320",0.007,
Soil,Carbon and alloy steels,Cast steel,Cast steel,0.026,1,,,"Granite backfill, 10 cm depth",,,,2.5 yr,201.0,"G.P. Marsh and K.J. Taylor, An Assessment of Carbon Steel Containers for Radioactive Waste Disposal, Corrosion Science, Vol 28, (No. 3), Pergamon Press plc, UK, 1988, p 289-320",0.026,
Soil,Carbon and alloy steels,Cast steel,Cast steel,0.003,0.12,,,"Bentonite backfill, 10 cm depth",,,,2.3 yr,201.0,"G.P. Marsh and K.J. Taylor, An Assessment of Carbon Steel Containers for Radioactive Waste Disposal, Corrosion Science, Vol 28, (No. 3), Pergamon Press plc, UK, 1988, p 289-320",0.003,
Soil,Copper and alloys,Copper,OFE Copper,0.02,0.8,,C10100,"Bentonite and silica sand with saline water (34,000 ppm chloride)",,50-100,,2 yr,188.0,"F. King, C.D. Litke and S.R. Ryan, A Mechanistic Study of the Uniform Corrosion of Copper in Compacted Na-Montmorillonite/Sand Mixtures, Corrosion Science, Vol 33, (No. 12), Pergamon Press Ltd., UK, 1992, p 1979-1995",0.02,
Stannic Chloride,Stainless steels,Austenitic,301,D (Poor),D (Poor),Pitting,S30100,,,20,68,,253.0,"Chemical Resistance of REMANIT Stainless Steels, Thyssen Edelstahlwerke AG, March 1989",,D
Stannic Chloride,Stainless steels,Austenitic,301,D (Poor),D (Poor),Pitting,S30100,,,Boiling,Boiling,,253.0,"Chemical Resistance of REMANIT Stainless Steels, Thyssen Edelstahlwerke AG, March 1989",,D
Stannic Chloride,Stainless steels,Austenitic,302,D (Poor),D (Poor),Pitting,S30200,,,20,68,,253.0,"Chemical Resistance of REMANIT Stainless Steels, Thyssen Edelstahlwerke AG, March 1989",,D
Stannic Chloride,Stainless steels,Austenitic,302,D (Poor),D (Poor),Pitting,S30200,,,Boiling,Boiling,,253.0,"Chemical Resistance of REMANIT Stainless Steels, Thyssen Edelstahlwerke AG, March 1989",,D
Stannic Chloride,Stainless steels,Austenitic,303,D (Poor),D (Poor),Pitting,S30300,,,20,68,,253.0,"Chemical Resistance of REMANIT Stainless Steels, Thyssen Edelstahlwerke AG, March 1989",,D
Stannic Chloride,Stainless steels,Austenitic,303,D (Poor),D (Poor),Pitting,S30300,,,20,68,,253.0,"Chemical Resistance of REMANIT Stainless Steels, Thyssen Edelstahlwerke AG, March 1989",,D
Stannic Chloride,Stainless steels,Austenitic,303,D (Poor),D (Poor),Pitting,S30300,,,Boiling,Boiling,,253.0,"Chemical Resistance of REMANIT Stainless Steels, Thyssen Edelstahlwerke AG, March 1989",,D
Stannic Chloride,Stainless steels,Austenitic,303,D (Poor),D (Poor),Pitting,S30300,,,Boiling,Boiling,,253.0,"Chemical Resistance of REMANIT Stainless Steels, Thyssen Edelstahlwerke AG, March 1989",,D
Stannic Chloride,Stainless steels,Austenitic,304,D (Poor),D (Poor),Pitting,S30400,,,20,68,,253.0,"Chemical Resistance of REMANIT Stainless Steels, Thyssen Edelstahlwerke AG, March 1989",,D
Stannic Chloride,Stainless steels,Austenitic,304,D (Poor),D (Poor),Pitting,S30400,,,Boiling,Boiling,,253.0,"Chemical Resistance of REMANIT Stainless Steels, Thyssen Edelstahlwerke AG, March 1989",,D
Stannic Chloride,Stainless steels,Austenitic,316,C (Questionable),C (Questionable),Pitting,S31600,,,20,68,,253.0,"Chemical Resistance of REMANIT Stainless Steels, Thyssen Edelstahlwerke AG, March 1989",,C
Stannic Chloride,Stainless steels,Austenitic,316,D (Poor),D (Poor),Pitting,S31600,,,Boiling,Boiling,,253.0,"Chemical Resistance of REMANIT Stainless Steels, Thyssen Edelstahlwerke AG, March 1989",,D
Stannic Chloride,Stainless steels,Austenitic,321,D (Poor),D (Poor),Pitting,S32100,,,20,68,,253.0,"Chemical Resistance of REMANIT Stainless Steels, Thyssen Edelstahlwerke AG, March 1989",,D
Stannic Chloride,Stainless steels,Austenitic,321,D (Poor),D (Poor),Pitting,S32100,,,Boiling,Boiling,,253.0,"Chemical Resistance of REMANIT Stainless Steels, Thyssen Edelstahlwerke AG, March 1989",,D
Stannic Chloride,Stainless steels,Austenitic,347,D (Poor),D (Poor),Pitting,S34700,,,20,68,,253.0,"Chemical Resistance of REMANIT Stainless Steels, Thyssen Edelstahlwerke AG, March 1989",,D
Stannic Chloride,Stainless steels,Austenitic,347,D (Poor),D (Poor),Pitting,S34700,,,Boiling,Boiling,,253.0,"Chemical Resistance of REMANIT Stainless Steels, Thyssen Edelstahlwerke AG, March 1989",,D
Stannic Chloride,Stainless steels,Austenitic,304L,D (Poor),D (Poor),Pitting,S30403,,,20,68,,253.0,"Chemical Resistance of REMANIT Stainless Steels, Thyssen Edelstahlwerke AG, March 1989",,D
Stannic Chloride,Stainless steels,Austenitic,304L,D (Poor),D (Poor),Pitting,S30403,,,Boiling,Boiling,,253.0,"Chemical Resistance of REMANIT Stainless Steels, Thyssen Edelstahlwerke AG, March 1989",,D
Stannic Chloride,Stainless steels,Austenitic,304LN,D (Poor),D (Poor),Pitting,S30453,,,20,68,,253.0,"Chemical Resistance of REMANIT Stainless Steels, Thyssen Edelstahlwerke AG, March 1989",,D
Stannic Chloride,Stainless steels,Austenitic,304LN,D (Poor),D (Poor),Pitting,S30453,,,Boiling,Boiling,,253.0,"Chemical Resistance of REMANIT Stainless Steels, Thyssen Edelstahlwerke AG, March 1989",,D
Stannic Chloride,Stainless steels,Austenitic,316F,D (Poor),D (Poor),Pitting,S31620,,,20,68,,253.0,"Chemical Resistance of REMANIT Stainless Steels, Thyssen Edelstahlwerke AG, March 1989",,D
Stannic Chloride,Stainless steels,Austenitic,316F,D (Poor),D (Poor),Pitting,S31620,,,Boiling,Boiling,,253.0,"Chemical Resistance of REMANIT Stainless Steels, Thyssen Edelstahlwerke AG, March 1989",,D
Stannic Chloride,Stainless steels,Austenitic,316L,C (Questionable),C (Questionable),Pitting,S31603,,,20,68,,253.0,"Chemical Resistance of REMANIT Stainless Steels, Thyssen Edelstahlwerke AG, March 1989",,C
Stannic Chloride,Stainless steels,Austenitic,316L,D (Poor),D (Poor),Pitting,S31603,,,Boiling,Boiling,,253.0,"Chemical Resistance of REMANIT Stainless Steels, Thyssen Edelstahlwerke AG, March 1989",,D
Stannic Chloride,Stainless steels,Austenitic,316LN,C (Questionable),C (Questionable),Pitting,S31653,,,20,68,,253.0,"Chemical Resistance of REMANIT Stainless Steels, Thyssen Edelstahlwerke AG, March 1989",,C
Stannic Chloride,Stainless steels,Austenitic,316LN,D (Poor),D (Poor),Pitting,S31653,,,Boiling,Boiling,,253.0,"Chemical Resistance of REMANIT Stainless Steels, Thyssen Edelstahlwerke AG, March 1989",,D
Stannic Chloride,Stainless steels,Austenitic,316Ti,C (Questionable),C (Questionable),Pitting,S31635,,,20,68,,253.0,"Chemical Resistance of REMANIT Stainless Steels, Thyssen Edelstahlwerke AG, March 1989",,C
Stannic Chloride,Stainless steels,Austenitic,316Ti,D (Poor),D (Poor),Pitting,S31635,,,Boiling,Boiling,,253.0,"Chemical Resistance of REMANIT Stainless Steels, Thyssen Edelstahlwerke AG, March 1989",,D
Stannic Chloride,Stainless steels,Austenitic,317L,C (Questionable),C (Questionable),Pitting,S31703,,,20,68,,253.0,"Chemical Resistance of REMANIT Stainless Steels, Thyssen Edelstahlwerke AG, March 1989",,C
Stannic Chloride,Stainless steels,Austenitic,317L,D (Poor),D (Poor),Pitting,S31703,,,Boiling,Boiling,,253.0,"Chemical Resistance of REMANIT Stainless Steels, Thyssen Edelstahlwerke AG, March 1989",,D
Stannic Chloride,Stainless steels,Austenitic,317LN,C (Questionable),C (Questionable),Pitting,S31725,,,20,68,,253.0,"Chemical Resistance of REMANIT Stainless Steels, Thyssen Edelstahlwerke AG, March 1989",,C
Stannic Chloride,Stainless steels,Austenitic,317LN,D (Poor),D (Poor),Pitting,S31725,,,Boiling,Boiling,,253.0,"Chemical Resistance of REMANIT Stainless Steels, Thyssen Edelstahlwerke AG, March 1989",,D
Stannic Chloride,Stainless steels,Duplex,329,C (Questionable),C (Questionable),Pitting,S32900,,,20,68,,253.0,"Chemical Resistance of REMANIT Stainless Steels, Thyssen Edelstahlwerke AG, March 1989",,C
Stannic Chloride,Stainless steels,Duplex,329,D (Poor),D (Poor),Pitting,S32900,,,Boiling,Boiling,,253.0,"Chemical Resistance of REMANIT Stainless Steels, Thyssen Edelstahlwerke AG, March 1989",,D
Stannic Chloride,Stainless steels,Duplex,F51,C (Questionable),C (Questionable),Pitting,S31803,,,20,68,,253.0,"Chemical Resistance of REMANIT Stainless Steels, Thyssen Edelstahlwerke AG, March 1989",,C
Stannic Chloride,Stainless steels,Duplex,F51,D (Poor),D (Poor),Pitting,S31803,,,Boiling,Boiling,,253.0,"Chemical Resistance of REMANIT Stainless Steels, Thyssen Edelstahlwerke AG, March 1989",,D
Stannic Chloride,Stainless steels,Ferritic,405,D (Poor),D (Poor),Pitting,S40500,,,20,68,,253.0,"Chemical Resistance of REMANIT Stainless Steels, Thyssen Edelstahlwerke AG, March 1989",,D
Stannic Chloride,Stainless steels,Ferritic,405,D (Poor),D (Poor),Pitting,S40500,,,Boiling,Boiling,,253.0,"Chemical Resistance of REMANIT Stainless Steels, Thyssen Edelstahlwerke AG, March 1989",,D
Stannic Chloride,Stainless steels,Ferritic,409,D (Poor),D (Poor),Pitting,S40900,,,20,68,,253.0,"Chemical Resistance of REMANIT Stainless Steels, Thyssen Edelstahlwerke AG, March 1989",,D
Stannic Chloride,Stainless steels,Ferritic,409,D (Poor),D (Poor),Pitting,S40900,,,Boiling,Boiling,,253.0,"Chemical Resistance of REMANIT Stainless Steels, Thyssen Edelstahlwerke AG, March 1989",,D
Stannic Chloride,Stainless steels,Ferritic,430,D (Poor),D (Poor),Pitting,S43000,,,20,68,,253.0,"Chemical Resistance of REMANIT Stainless Steels, Thyssen Edelstahlwerke AG, March 1989",,D
Stannic Chloride,Stainless steels,Ferritic,430,D (Poor),D (Poor),Pitting,S43000,,,Boiling,Boiling,,253.0,"Chemical Resistance of REMANIT Stainless Steels, Thyssen Edelstahlwerke AG, March 1989",,D
Stannic Chloride,Stainless steels,Ferritic,434,D (Poor),D (Poor),Pitting,S43400,,,20,68,,253.0,"Chemical Resistance of REMANIT Stainless Steels, Thyssen Edelstahlwerke AG, March 1989",,D
Stannic Chloride,Stainless steels,Ferritic,434,D (Poor),D (Poor),Pitting,S43400,,,Boiling,Boiling,,253.0,"Chemical Resistance of REMANIT Stainless Steels, Thyssen Edelstahlwerke AG, March 1989",,D
Stannic Chloride,Stainless steels,Martensitic,403,D (Poor),D (Poor),Pitting,S40300,,,20,68,,253.0,"Chemical Resistance of REMANIT Stainless Steels, Thyssen Edelstahlwerke AG, March 1989",,D
Stannic Chloride,Stainless steels,Martensitic,403,D (Poor),D (Poor),Pitting,S40300,,,Boiling,Boiling,,253.0,"Chemical Resistance of REMANIT Stainless Steels, Thyssen Edelstahlwerke AG, March 1989",,D
Stannic Chloride,Stainless steels,Martensitic,410,D (Poor),D (Poor),Pitting,S41000,,,20,68,,253.0,"Chemical Resistance of REMANIT Stainless Steels, Thyssen Edelstahlwerke AG, March 1989",,D
Stannic Chloride,Stainless steels,Martensitic,410,D (Poor),D (Poor),Pitting,S41000,,,Boiling,Boiling,,253.0,"Chemical Resistance of REMANIT Stainless Steels, Thyssen Edelstahlwerke AG, March 1989",,D
Stannic Chloride,Stainless steels,Martensitic,416,D (Poor),D (Poor),Pitting,S41600,,,20,68,,253.0,"Chemical Resistance of REMANIT Stainless Steels, Thyssen Edelstahlwerke AG, March 1989",,D
Stannic Chloride,Stainless steels,Martensitic,416,D (Poor),D (Poor),Pitting,S41600,,,Boiling,Boiling,,253.0,"Chemical Resistance of REMANIT Stainless Steels, Thyssen Edelstahlwerke AG, March 1989",,D
Stannic Chloride,Stainless steels,Martensitic,420,D (Poor),D (Poor),Pitting,S42000,,,20,68,,253.0,"Chemical Resistance of REMANIT Stainless Steels, Thyssen Edelstahlwerke AG, March 1989",,D
Stannic Chloride,Stainless steels,Martensitic,420,D (Poor),D (Poor),Pitting,S42000,,,Boiling,Boiling,,253.0,"Chemical Resistance of REMANIT Stainless Steels, Thyssen Edelstahlwerke AG, March 1989",,D
Stannous Chloride,Stainless steels,Austenitic,301,B (Good),B (Good),Pitting,S30100,,Saturated,50,122,,253.0,"Chemical Resistance of REMANIT Stainless Steels, Thyssen Edelstahlwerke AG, March 1989",,B
Stannous Chloride,Stainless steels,Austenitic,301,D (Poor),D (Poor),Pitting,S30100,,Saturated,Boiling,Boiling,,253.0,"Chemical Resistance of REMANIT Stainless Steels, Thyssen Edelstahlwerke AG, March 1989",,D
Stannous Chloride,Stainless steels,Austenitic,302,B (Good),B (Good),Pitting,S30200,,Saturated,50,122,,253.0,"Chemical Resistance of REMANIT Stainless Steels, Thyssen Edelstahlwerke AG, March 1989",,B
Stannous Chloride,Stainless steels,Austenitic,302,D (Poor),D (Poor),Pitting,S30200,,Saturated,Boiling,Boiling,,253.0,"Chemical Resistance of REMANIT Stainless Steels, Thyssen Edelstahlwerke AG, March 1989",,D
Stannous Chloride,Stainless steels,Austenitic,303,C (Questionable),C (Questionable),Pitting,S30300,,Saturated,50,122,,253.0,"Chemical Resistance of REMANIT Stainless Steels, Thyssen Edelstahlwerke AG, March 1989",,C
Stannous Chloride,Stainless steels,Austenitic,303,B (Good),B (Good),Pitting,S30300,,Saturated,50,122,,253.0,"Chemical Resistance of REMANIT Stainless Steels, Thyssen Edelstahlwerke AG, March 1989",,B
Stannous Chloride,Stainless steels,Austenitic,303,D (Poor),D (Poor),Pitting,S30300,,Saturated,Boiling,Boiling,,253.0,"Chemical Resistance of REMANIT Stainless Steels, Thyssen Edelstahlwerke AG, March 1989",,D
Stannous Chloride,Stainless steels,Austenitic,303,D (Poor),D (Poor),Pitting,S30300,,Saturated,Boiling,Boiling,,253.0,"Chemical Resistance of REMANIT Stainless Steels, Thyssen Edelstahlwerke AG, March 1989",,D
Stannous Chloride,Stainless steels,Austenitic,304,B (Good),B (Good),Pitting,S30400,,Saturated,50,122,,253.0,"Chemical Resistance of REMANIT Stainless Steels, Thyssen Edelstahlwerke AG, March 1989",,B
Stannous Chloride,Stainless steels,Austenitic,304,D (Poor),D (Poor),Pitting,S30400,,Saturated,Boiling,Boiling,,253.0,"Chemical Resistance of REMANIT Stainless Steels, Thyssen Edelstahlwerke AG, March 1989",,D
Stannous Chloride,Stainless steels,Austenitic,316,A (Resistant),A (Resistant),Pitting,S31600,,Saturated,50,122,,253.0,"Chemical Resistance of REMANIT Stainless Steels, Thyssen Edelstahlwerke AG, March 1989",,A
Stannous Chloride,Stainless steels,Austenitic,316,D (Poor),D (Poor),Pitting,S31600,,Saturated,Boiling,Boiling,,253.0,"Chemical Resistance of REMANIT Stainless Steels, Thyssen Edelstahlwerke AG, March 1989",,D
Stannous Chloride,Stainless steels,Austenitic,321,B (Good),B (Good),Pitting,S32100,,Saturated,50,122,,253.0,"Chemical Resistance of REMANIT Stainless Steels, Thyssen Edelstahlwerke AG, March 1989",,B
Stannous Chloride,Stainless steels,Austenitic,321,D (Poor),D (Poor),Pitting,S32100,,Saturated,Boiling,Boiling,,253.0,"Chemical Resistance of REMANIT Stainless Steels, Thyssen Edelstahlwerke AG, March 1989",,D
Stannous Chloride,Stainless steels,Austenitic,347,B (Good),B (Good),Pitting,S34700,,Saturated,50,122,,253.0,"Chemical Resistance of REMANIT Stainless Steels, Thyssen Edelstahlwerke AG, March 1989",,B
Stannous Chloride,Stainless steels,Austenitic,347,D (Poor),D (Poor),Pitting,S34700,,Saturated,Boiling,Boiling,,253.0,"Chemical Resistance of REMANIT Stainless Steels, Thyssen Edelstahlwerke AG, March 1989",,D
Stannous Chloride,Stainless steels,Austenitic,304L,B (Good),B (Good),Pitting,S30403,,Saturated,50,122,,253.0,"Chemical Resistance of REMANIT Stainless Steels, Thyssen Edelstahlwerke AG, March 1989",,B
Stannous Chloride,Stainless steels,Austenitic,304L,D (Poor),D (Poor),Pitting,S30403,,Saturated,Boiling,Boiling,,253.0,"Chemical Resistance of REMANIT Stainless Steels, Thyssen Edelstahlwerke AG, March 1989",,D
Stannous Chloride,Stainless steels,Austenitic,304LN,B (Good),B (Good),Pitting,S30453,,Saturated,50,122,,253.0,"Chemical Resistance of REMANIT Stainless Steels, Thyssen Edelstahlwerke AG, March 1989",,B
Stannous Chloride,Stainless steels,Austenitic,304LN,D (Poor),D (Poor),Pitting,S30453,,Saturated,Boiling,Boiling,,253.0,"Chemical Resistance of REMANIT Stainless Steels, Thyssen Edelstahlwerke AG, March 1989",,D
Stannous Chloride,Stainless steels,Austenitic,316F,B (Good),B (Good),Pitting,S31620,,Saturated,50,122,,253.0,"Chemical Resistance of REMANIT Stainless Steels, Thyssen Edelstahlwerke AG, March 1989",,B
Stannous Chloride,Stainless steels,Austenitic,316F,D (Poor),D (Poor),Pitting,S31620,,Saturated,Boiling,Boiling,,253.0,"Chemical Resistance of REMANIT Stainless Steels, Thyssen Edelstahlwerke AG, March 1989",,D
Stannous Chloride,Stainless steels,Austenitic,316L,A (Resistant),A (Resistant),Pitting,S31603,,Saturated,50,122,,253.0,"Chemical Resistance of REMANIT Stainless Steels, Thyssen Edelstahlwerke AG, March 1989",,A
Stannous Chloride,Stainless steels,Austenitic,316L,D (Poor),D (Poor),Pitting,S31603,,Saturated,Boiling,Boiling,,253.0,"Chemical Resistance of REMANIT Stainless Steels, Thyssen Edelstahlwerke AG, March 1989",,D
Stannous Chloride,Stainless steels,Austenitic,316LN,A (Resistant),A (Resistant),Pitting,S31653,,Saturated,50,122,,253.0,"Chemical Resistance of REMANIT Stainless Steels, Thyssen Edelstahlwerke AG, March 1989",,A
Stannous Chloride,Stainless steels,Austenitic,316LN,D (Poor),D (Poor),Pitting,S31653,,Saturated,Boiling,Boiling,,253.0,"Chemical Resistance of REMANIT Stainless Steels, Thyssen Edelstahlwerke AG, March 1989",,D
Stannous Chloride,Stainless steels,Austenitic,316Ti,A (Resistant),A (Resistant),Pitting,S31635,,Saturated,50,122,,253.0,"Chemical Resistance of REMANIT Stainless Steels, Thyssen Edelstahlwerke AG, March 1989",,A
Stannous Chloride,Stainless steels,Austenitic,316Ti,D (Poor),D (Poor),Pitting,S31635,,Saturated,Boiling,Boiling,,253.0,"Chemical Resistance of REMANIT Stainless Steels, Thyssen Edelstahlwerke AG, March 1989",,D
Stannous Chloride,Stainless steels,Austenitic,317L,A (Resistant),A (Resistant),Pitting,S31703,,Saturated,50,122,,253.0,"Chemical Resistance of REMANIT Stainless Steels, Thyssen Edelstahlwerke AG, March 1989",,A
Stannous Chloride,Stainless steels,Austenitic,317L,D (Poor),D (Poor),Pitting,S31703,,Saturated,Boiling,Boiling,,253.0,"Chemical Resistance of REMANIT Stainless Steels, Thyssen Edelstahlwerke AG, March 1989",,D
Stannous Chloride,Stainless steels,Austenitic,317LN,A (Resistant),A (Resistant),Pitting,S31725,,Saturated,50,122,,253.0,"Chemical Resistance of REMANIT Stainless Steels, Thyssen Edelstahlwerke AG, March 1989",,A
Stannous Chloride,Stainless steels,Austenitic,317LN,D (Poor),D (Poor),Pitting,S31725,,Saturated,Boiling,Boiling,,253.0,"Chemical Resistance of REMANIT Stainless Steels, Thyssen Edelstahlwerke AG, March 1989",,D
Stannous Chloride,Stainless steels,Duplex,329,A (Resistant),A (Resistant),Pitting,S32900,,Saturated,50,122,,253.0,"Chemical Resistance of REMANIT Stainless Steels, Thyssen Edelstahlwerke AG, March 1989",,A
Stannous Chloride,Stainless steels,Duplex,329,D (Poor),D (Poor),Pitting,S32900,,Saturated,Boiling,Boiling,,253.0,"Chemical Resistance of REMANIT Stainless Steels, Thyssen Edelstahlwerke AG, March 1989",,D
Stannous Chloride,Stainless steels,Duplex,F51,A (Resistant),A (Resistant),Pitting,S31803,,Saturated,50,122,,253.0,"Chemical Resistance of REMANIT Stainless Steels, Thyssen Edelstahlwerke AG, March 1989",,A
Stannous Chloride,Stainless steels,Duplex,F51,D (Poor),D (Poor),Pitting,S31803,,Saturated,Boiling,Boiling,,253.0,"Chemical Resistance of REMANIT Stainless Steels, Thyssen Edelstahlwerke AG, March 1989",,D
Stannous Chloride,Stainless steels,Ferritic,405,D (Poor),D (Poor),Pitting,S40500,,Saturated,50,122,,253.0,"Chemical Resistance of REMANIT Stainless Steels, Thyssen Edelstahlwerke AG, March 1989",,D
Stannous Chloride,Stainless steels,Ferritic,405,D (Poor),D (Poor),Pitting,S40500,,Saturated,Boiling,Boiling,,253.0,"Chemical Resistance of REMANIT Stainless Steels, Thyssen Edelstahlwerke AG, March 1989",,D
Stannous Chloride,Stainless steels,Ferritic,409,D (Poor),D (Poor),Pitting,S40900,,Saturated,50,122,,253.0,"Chemical Resistance of REMANIT Stainless Steels, Thyssen Edelstahlwerke AG, March 1989",,D
Stannous Chloride,Stainless steels,Ferritic,409,D (Poor),D (Poor),Pitting,S40900,,Saturated,Boiling,Boiling,,253.0,"Chemical Resistance of REMANIT Stainless Steels, Thyssen Edelstahlwerke AG, March 1989",,D
Stannous Chloride,Stainless steels,Ferritic,430,C (Questionable),C (Questionable),Pitting,S43000,,Saturated,50,122,,253.0,"Chemical Resistance of REMANIT Stainless Steels, Thyssen Edelstahlwerke AG, March 1989",,C
Stannous Chloride,Stainless steels,Ferritic,430,D (Poor),D (Poor),Pitting,S43000,,Saturated,Boiling,Boiling,,253.0,"Chemical Resistance of REMANIT Stainless Steels, Thyssen Edelstahlwerke AG, March 1989",,D
Stannous Chloride,Stainless steels,Ferritic,434,C (Questionable),C (Questionable),Pitting,S43400,,Saturated,50,122,,253.0,"Chemical Resistance of REMANIT Stainless Steels, Thyssen Edelstahlwerke AG, March 1989",,C
Stannous Chloride,Stainless steels,Ferritic,434,D (Poor),D (Poor),Pitting,S43400,,Saturated,Boiling,Boiling,,253.0,"Chemical Resistance of REMANIT Stainless Steels, Thyssen Edelstahlwerke AG, March 1989",,D
Stannous Chloride,Stainless steels,Martensitic,403,D (Poor),D (Poor),Pitting,S40300,,Saturated,50,122,,253.0,"Chemical Resistance of REMANIT Stainless Steels, Thyssen Edelstahlwerke AG, March 1989",,D
Stannous Chloride,Stainless steels,Martensitic,403,D (Poor),D (Poor),Pitting,S40300,,Saturated,Boiling,Boiling,,253.0,"Chemical Resistance of REMANIT Stainless Steels, Thyssen Edelstahlwerke AG, March 1989",,D
Stannous Chloride,Stainless steels,Martensitic,410,D (Poor),D (Poor),Pitting,S41000,,Saturated,50,122,,253.0,"Chemical Resistance of REMANIT Stainless Steels, Thyssen Edelstahlwerke AG, March 1989",,D
Stannous Chloride,Stainless steels,Martensitic,410,D (Poor),D (Poor),Pitting,S41000,,Saturated,Boiling,Boiling,,253.0,"Chemical Resistance of REMANIT Stainless Steels, Thyssen Edelstahlwerke AG, March 1989",,D
Stannous Chloride,Stainless steels,Martensitic,416,D (Poor),D (Poor),Pitting,S41600,,Saturated,50,122,,253.0,"Chemical Resistance of REMANIT Stainless Steels, Thyssen Edelstahlwerke AG, March 1989",,D
Stannous Chloride,Stainless steels,Martensitic,416,D (Poor),D (Poor),Pitting,S41600,,Saturated,Boiling,Boiling,,253.0,"Chemical Resistance of REMANIT Stainless Steels, Thyssen Edelstahlwerke AG, March 1989",,D
Stannous Chloride,Stainless steels,Martensitic,420,D (Poor),D (Poor),Pitting,S42000,,Saturated,50,122,,253.0,"Chemical Resistance of REMANIT Stainless Steels, Thyssen Edelstahlwerke AG, March 1989",,D
Stannous Chloride,Stainless steels,Martensitic,420,D (Poor),D (Poor),Pitting,S42000,,Saturated,Boiling,Boiling,,253.0,"Chemical Resistance of REMANIT Stainless Steels, Thyssen Edelstahlwerke AG, March 1989",,D
Steam,Carbon and alloy steels,Cast steel,5Cr-Mo steel,0.1,4,,J42045,"Cast 0.22% carbon, 5.07% chromium, 0.47% molybdenum",,650,1200,570 h,107.0,"Metals Handbook, Ninth Edition, Vol 13, Corrosion, ASM International, Metals Park, OH, 1987, p 575",0.1,
Steam,Carbon and alloy steels,Cast steel,5Cr-Mo steel,0.1,4,,J42045,"Cast 0.27% carbon, 5.49% chromium, 0.43% molybdenum",,650,1200,570 h,107.0,"Metals Handbook, Ninth Edition, Vol 13, Corrosion, ASM International, Metals Park, OH, 1987, p 575",0.1,
Steam,Carbon and alloy steels,Cast steel,7Cr-Mo steel,0.05,2,,S50300,"0.11% carbon, 7.33% chromium, 0.59% molybdenum",,650,1200,570 h,107.0,"Metals Handbook, Ninth Edition, Vol 13, Corrosion, ASM International, Metals Park, OH, 1987, p 575",0.05,
Steam,Carbon and alloy steels,Cast steel,9Cr-1.5Mo steel,0.025,1,,J82090,"Cast 0.23% carbon, 9.09% chromium, 1.56% molybdenum",,650,1200,570 h,107.0,"Metals Handbook, Ninth Edition, Vol 13, Corrosion, ASM International, Metals Park, OH, 1987, p 575",0.025,
Steam,Carbon and alloy steels,Cast steel,C-Mo steel,0.3,12,,J12520,"Cast 0.21% carbon, 0.49% molybdenum",,650,1200,570 h,107.0,"Metals Handbook, Ninth Edition, Vol 13, Corrosion, ASM International, Metals Park, OH, 1987, p 575",0.3,
Steam,Carbon and alloy steels,Cast steel,C-Mo steel,0.25,10,,J12520,"Cast 0.20% carbon, 0.49% molybdenum",,650,1200,570 h,107.0,"Metals Handbook, Ninth Edition, Vol 13, Corrosion, ASM International, Metals Park, OH, 1987, p 575",0.25,
Steam,Carbon and alloy steels,Cast steel,Cast steel,0.3,12,,J02500,Cast 0.24% carbon,,650,1200,570 h,107.0,"Metals Handbook, Ninth Edition, Vol 13, Corrosion, ASM International, Metals Park, OH, 1987, p 575",0.3,
Steam,Carbon and alloy steels,Cast steel,Cast steel,0.28,11,,J02500,Cast 0.25% carbon,,650,1200,570 h,107.0,"Metals Handbook, Ninth Edition, Vol 13, Corrosion, ASM International, Metals Park, OH, 1987, p 575",0.28,
Steam,Carbon and alloy steels,Cast steel,Ni-Cr-Mo,0.25,10,,J02500,"Cast 0.35% carbon, 0.64% chromium, 2.13% nickel, 0.26% molybdenum",,650,1200,570 h,107.0,"Metals Handbook, Ninth Edition, Vol 13, Corrosion, ASM International, Metals Park, OH, 1987, p 575",0.25,
Steam,Carbon and alloy steels,Cast steel,Ni-Cr-Mo,0.25,10,,J02500,"Cast 0.28% carbon, 0.73% chromium, 2.25% nickel, 0.26% molybdenum",,650,1200,570 h,107.0,"Metals Handbook, Ninth Edition, Vol 13, Corrosion, ASM International, Metals Park, OH, 1987, p 575",0.25,
Steam,Miscellaneous,Lead and alloys,Chemical lead,0.021,0.85,,L51120,"Condensed with traces of acid. No aeration, slow agitation",,21-38,70-100,,13.0,"Metals Handbook, Ninth Edition, Vol 13, Corrosion, ASM International, Metals Park, OH, 1987, p 785",0.021,
Steam,Miscellaneous,Magnesium and alloys,Magnesium,D (Poor),D (Poor),,,,100,,,,119.0,"Dow Chemical Co., Midland, MI",,D
Steam,Miscellaneous,Noble metals,Gold,0.05 max,2 max,,P00016,,,800,1470,,8.0,"Metals Handbook, Ninth Edition, Vol 13, Corrosion, ASM International, Metals Park, OH, 1987, p 798",0.05,
Steam,Miscellaneous,Noble metals,Gold,0.05 max,2 max,,P00016,,,800,1470,,8.0,"Metals Handbook, Ninth Edition, Vol 13, Corrosion, ASM International, Metals Park, OH, 1987, p 798",0.05,
Steam,Miscellaneous,Noble metals,Platinum,0.05 max,2 max,,P04995,,,600,1110,,6.0,"Metals Handbook, Ninth Edition, Vol 13, Corrosion, ASM International, Metals Park, OH, 1987, p 803",0.05,
Steam,Miscellaneous,Noble metals,Silver,0.05 max,2 max,,P07010,Without pressure,Pure,600,1110,,8.0,"Metals Handbook, Ninth Edition, Vol 13, Corrosion, ASM International, Metals Park, OH, 1987, p 798",0.05,
Steam,Refractory metals and alloys,Titanium and alloys,Titanium,A (Resistant),A (Resistant),,,Plus air,,82,197,,90.0,"N.D. Tomashov and P.M. Altovskii, Corrosion and Protection of Titanium, Government Scientific-Technical Publication of Machine-Building Literature (Russian translation), 1963; L.C. Covington and R.W. Schultz, Corrosion of Resistance of Titanium, TIMET Cor",,A
Steam,Refractory metals and alloys,Titanium and alloys,Titanium,A (Resistant),A (Resistant),,,Plus 7.65% H2S,,93-100,200-230,,90.0,"N.D. Tomashov and P.M. Altovskii, Corrosion and Protection of Titanium, Government Scientific-Technical Publication of Machine-Building Literature (Russian translation), 1963; L.C. Covington and R.W. Schultz, Corrosion of Resistance of Titanium, TIMET Cor",,A
Steam,Stainless steels,Austenitic,301,A (Resistant),A (Resistant),,S30100,,,400,752,,253.0,"Chemical Resistance of REMANIT Stainless Steels, Thyssen Edelstahlwerke AG, March 1989",,A
Steam,Stainless steels,Austenitic,301,B (Good),B (Good),,S30100,With SO2,,,,,253.0,"Chemical Resistance of REMANIT Stainless Steels, Thyssen Edelstahlwerke AG, March 1989",,B
Steam,Stainless steels,Austenitic,301,A (Resistant),A (Resistant),,S30100,With CO2,,,,,253.0,"Chemical Resistance of REMANIT Stainless Steels, Thyssen Edelstahlwerke AG, March 1989",,A
Steam,Stainless steels,Austenitic,302,A (Resistant),A (Resistant),,S30200,,,400,752,,253.0,"Chemical Resistance of REMANIT Stainless Steels, Thyssen Edelstahlwerke AG, March 1989",,A
Steam,Stainless steels,Austenitic,302,B (Good),B (Good),,S30200,With SO2,,,,,253.0,"Chemical Resistance of REMANIT Stainless Steels, Thyssen Edelstahlwerke AG, March 1989",,B
Steam,Stainless steels,Austenitic,302,A (Resistant),A (Resistant),,S30200,With CO2,,,,,253.0,"Chemical Resistance of REMANIT Stainless Steels, Thyssen Edelstahlwerke AG, March 1989",,A
Steam,Stainless steels,Austenitic,303,A (Resistant),A (Resistant),,S30300,,,400,752,,253.0,"Chemical Resistance of REMANIT Stainless Steels, Thyssen Edelstahlwerke AG, March 1989",,A
Steam,Stainless steels,Austenitic,303,A (Resistant),A (Resistant),,S30300,,,400,752,,253.0,"Chemical Resistance of REMANIT Stainless Steels, Thyssen Edelstahlwerke AG, March 1989",,A
Steam,Stainless steels,Austenitic,303,B (Good),B (Good),,S30300,With SO2,,,,,253.0,"Chemical Resistance of REMANIT Stainless Steels, Thyssen Edelstahlwerke AG, March 1989",,B
Steam,Stainless steels,Austenitic,303,C (Questionable),C (Questionable),,S30300,With CO2,,,,,253.0,"Chemical Resistance of REMANIT Stainless Steels, Thyssen Edelstahlwerke AG, March 1989",,C
Steam,Stainless steels,Austenitic,303,A (Resistant),A (Resistant),,S30300,With CO2,,,,,253.0,"Chemical Resistance of REMANIT Stainless Steels, Thyssen Edelstahlwerke AG, March 1989",,A
Steam,Stainless steels,Austenitic,304,A (Resistant),A (Resistant),,S30400,,,400,752,,253.0,"Chemical Resistance of REMANIT Stainless Steels, Thyssen Edelstahlwerke AG, March 1989",,A
Steam,Stainless steels,Austenitic,304,B (Good),B (Good),,S30400,With SO2,,,,,253.0,"Chemical Resistance of REMANIT Stainless Steels, Thyssen Edelstahlwerke AG, March 1989",,B
Steam,Stainless steels,Austenitic,304,A (Resistant),A (Resistant),,S30400,With CO2,,,,,253.0,"Chemical Resistance of REMANIT Stainless Steels, Thyssen Edelstahlwerke AG, March 1989",,A
Steam,Stainless steels,Austenitic,316,A (Resistant),A (Resistant),,S31600,,,400,752,,253.0,"Chemical Resistance of REMANIT Stainless Steels, Thyssen Edelstahlwerke AG, March 1989",,A
Steam,Stainless steels,Austenitic,316,A (Resistant),A (Resistant),,S31600,With SO2,,,,,253.0,"Chemical Resistance of REMANIT Stainless Steels, Thyssen Edelstahlwerke AG, March 1989",,A
Steam,Stainless steels,Austenitic,316,A (Resistant),A (Resistant),,S31600,With CO2,,,,,253.0,"Chemical Resistance of REMANIT Stainless Steels, Thyssen Edelstahlwerke AG, March 1989",,A
Steam,Stainless steels,Austenitic,321,A (Resistant),A (Resistant),,S32100,,,400,752,,253.0,"Chemical Resistance of REMANIT Stainless Steels, Thyssen Edelstahlwerke AG, March 1989",,A
Steam,Stainless steels,Austenitic,347,A (Resistant),A (Resistant),,S34700,With CO2,,,,,253.0,"Chemical Resistance of REMANIT Stainless Steels, Thyssen Edelstahlwerke AG, March 1989",,A
Steam,Stainless steels,Austenitic,304L,A (Resistant),A (Resistant),,S30403,,,400,752,,253.0,"Chemical Resistance of REMANIT Stainless Steels, Thyssen Edelstahlwerke AG, March 1989",,A
Steam,Stainless steels,Austenitic,304L,B (Good),B (Good),,S30403,With SO2,,,,,253.0,"Chemical Resistance of REMANIT Stainless Steels, Thyssen Edelstahlwerke AG, March 1989",,B
Steam,Stainless steels,Austenitic,304L,A (Resistant),A (Resistant),,S30403,With CO2,,,,,253.0,"Chemical Resistance of REMANIT Stainless Steels, Thyssen Edelstahlwerke AG, March 1989",,A
Steam,Stainless steels,Austenitic,304LN,A (Resistant),A (Resistant),,S30453,,,400,752,,253.0,"Chemical Resistance of REMANIT Stainless Steels, Thyssen Edelstahlwerke AG, March 1989",,A
Steam,Stainless steels,Austenitic,304LN,B (Good),B (Good),,S30453,With SO2,,,,,253.0,"Chemical Resistance of REMANIT Stainless Steels, Thyssen Edelstahlwerke AG, March 1989",,B
Steam,Stainless steels,Austenitic,304LN,A (Resistant),A (Resistant),,S30453,With CO2,,,,,253.0,"Chemical Resistance of REMANIT Stainless Steels, Thyssen Edelstahlwerke AG, March 1989",,A
Steam,Stainless steels,Austenitic,316F,A (Resistant),A (Resistant),,S31620,,,400,752,,253.0,"Chemical Resistance of REMANIT Stainless Steels, Thyssen Edelstahlwerke AG, March 1989",,A
Steam,Stainless steels,Austenitic,316F,B (Good),B (Good),,S31620,With SO2,,,,,253.0,"Chemical Resistance of REMANIT Stainless Steels, Thyssen Edelstahlwerke AG, March 1989",,B
Steam,Stainless steels,Austenitic,316F,A (Resistant),A (Resistant),,S31620,With CO2,,,,,253.0,"Chemical Resistance of REMANIT Stainless Steels, Thyssen Edelstahlwerke AG, March 1989",,A
Steam,Stainless steels,Austenitic,316L,A (Resistant),A (Resistant),,S31603,,,400,752,,253.0,"Chemical Resistance of REMANIT Stainless Steels, Thyssen Edelstahlwerke AG, March 1989",,A
Steam,Stainless steels,Austenitic,316L,A (Resistant),A (Resistant),,S31603,With SO2,,,,,253.0,"Chemical Resistance of REMANIT Stainless Steels, Thyssen Edelstahlwerke AG, March 1989",,A
Steam,Stainless steels,Austenitic,316L,A (Resistant),A (Resistant),,S31603,With CO2,,,,,253.0,"Chemical Resistance of REMANIT Stainless Steels, Thyssen Edelstahlwerke AG, March 1989",,A
Steam,Stainless steels,Austenitic,316LN,A (Resistant),A (Resistant),,S31653,,,400,752,,253.0,"Chemical Resistance of REMANIT Stainless Steels, Thyssen Edelstahlwerke AG, March 1989",,A
Steam,Stainless steels,Austenitic,316LN,A (Resistant),A (Resistant),,S31653,With SO2,,,,,253.0,"Chemical Resistance of REMANIT Stainless Steels, Thyssen Edelstahlwerke AG, March 1989",,A
Steam,Stainless steels,Austenitic,316LN,A (Resistant),A (Resistant),,S31653,With CO2,,,,,253.0,"Chemical Resistance of REMANIT Stainless Steels, Thyssen Edelstahlwerke AG, March 1989",,A
Steam,Stainless steels,Austenitic,316Ti,A (Resistant),A (Resistant),,S31635,,,400,752,,253.0,"Chemical Resistance of REMANIT Stainless Steels, Thyssen Edelstahlwerke AG, March 1989",,A
Steam,Stainless steels,Austenitic,316Ti,A (Resistant),A (Resistant),,S31635,With SO2,,,,,253.0,"Chemical Resistance of REMANIT Stainless Steels, Thyssen Edelstahlwerke AG, March 1989",,A
Steam,Stainless steels,Austenitic,316Ti,A (Resistant),A (Resistant),,S31635,With CO2,,,,,253.0,"Chemical Resistance of REMANIT Stainless Steels, Thyssen Edelstahlwerke AG, March 1989",,A
Steam,Stainless steels,Austenitic,317L,A (Resistant),A (Resistant),,S31703,,,400,752,,253.0,"Chemical Resistance of REMANIT Stainless Steels, Thyssen Edelstahlwerke AG, March 1989",,A
Steam,Stainless steels,Austenitic,317L,A (Resistant),A (Resistant),,S31703,With SO2,,,,,253.0,"Chemical Resistance of REMANIT Stainless Steels, Thyssen Edelstahlwerke AG, March 1989",,A
Steam,Stainless steels,Austenitic,317L,A (Resistant),A (Resistant),,S31703,With CO2,,,,,253.0,"Chemical Resistance of REMANIT Stainless Steels, Thyssen Edelstahlwerke AG, March 1989",,A
Steam,Stainless steels,Austenitic,317LN,A (Resistant),A (Resistant),,S31725,,,400,752,,253.0,"Chemical Resistance of REMANIT Stainless Steels, Thyssen Edelstahlwerke AG, March 1989",,A
Steam,Stainless steels,Austenitic,317LN,A (Resistant),A (Resistant),,S31725,With SO2,,,,,253.0,"Chemical Resistance of REMANIT Stainless Steels, Thyssen Edelstahlwerke AG, March 1989",,A
Steam,Stainless steels,Austenitic,317LN,A (Resistant),A (Resistant),,S31725,With CO2,,,,,253.0,"Chemical Resistance of REMANIT Stainless Steels, Thyssen Edelstahlwerke AG, March 1989",,A
Steam,Stainless steels,Duplex,329,A (Resistant),A (Resistant),,S32900,,,400,752,,253.0,"Chemical Resistance of REMANIT Stainless Steels, Thyssen Edelstahlwerke AG, March 1989",,A
Steam,Stainless steels,Duplex,329,A (Resistant),A (Resistant),,S32900,With SO2,,,,,253.0,"Chemical Resistance of REMANIT Stainless Steels, Thyssen Edelstahlwerke AG, March 1989",,A
Steam,Stainless steels,Duplex,329,A (Resistant),A (Resistant),,S32900,With CO2,,,,,253.0,"Chemical Resistance of REMANIT Stainless Steels, Thyssen Edelstahlwerke AG, March 1989",,A
Steam,Stainless steels,Duplex,F51,A (Resistant),A (Resistant),,S31803,,,400,752,,253.0,"Chemical Resistance of REMANIT Stainless Steels, Thyssen Edelstahlwerke AG, March 1989",,A
Steam,Stainless steels,Duplex,F51,A (Resistant),A (Resistant),,S31803,With SO2,,,,,253.0,"Chemical Resistance of REMANIT Stainless Steels, Thyssen Edelstahlwerke AG, March 1989",,A
Steam,Stainless steels,Duplex,F51,A (Resistant),A (Resistant),,S31803,With CO2,,,,,253.0,"Chemical Resistance of REMANIT Stainless Steels, Thyssen Edelstahlwerke AG, March 1989",,A
Steam,Stainless steels,Ferritic,405,A (Resistant),A (Resistant),,S40500,,,400,752,,253.0,"Chemical Resistance of REMANIT Stainless Steels, Thyssen Edelstahlwerke AG, March 1989",,A
Steam,Stainless steels,Ferritic,405,C (Questionable),C (Questionable),,S40500,With SO2,,,,,253.0,"Chemical Resistance of REMANIT Stainless Steels, Thyssen Edelstahlwerke AG, March 1989",,C
Steam,Stainless steels,Ferritic,405,C (Questionable),C (Questionable),,S40500,With CO2,,,,,253.0,"Chemical Resistance of REMANIT Stainless Steels, Thyssen Edelstahlwerke AG, March 1989",,C
Steam,Stainless steels,Ferritic,409,A (Resistant),A (Resistant),,S40900,,,400,752,,253.0,"Chemical Resistance of REMANIT Stainless Steels, Thyssen Edelstahlwerke AG, March 1989",,A
Steam,Stainless steels,Ferritic,409,C (Questionable),C (Questionable),,S40900,With SO2,,,,,253.0,"Chemical Resistance of REMANIT Stainless Steels, Thyssen Edelstahlwerke AG, March 1989",,C
Steam,Stainless steels,Ferritic,409,C (Questionable),C (Questionable),,S40900,With CO2,,,,,253.0,"Chemical Resistance of REMANIT Stainless Steels, Thyssen Edelstahlwerke AG, March 1989",,C
Steam,Stainless steels,Ferritic,430,A (Resistant),A (Resistant),,S43000,,,400,752,,253.0,"Chemical Resistance of REMANIT Stainless Steels, Thyssen Edelstahlwerke AG, March 1989",,A
Steam,Stainless steels,Ferritic,430,C (Questionable),C (Questionable),,S43000,With CO2,,,,,253.0,"Chemical Resistance of REMANIT Stainless Steels, Thyssen Edelstahlwerke AG, March 1989",,C
Steam,Stainless steels,Ferritic,434,A (Resistant),A (Resistant),,S43400,,,400,752,,253.0,"Chemical Resistance of REMANIT Stainless Steels, Thyssen Edelstahlwerke AG, March 1989",,A
Steam,Stainless steels,Martensitic,403,A (Resistant),A (Resistant),,S40300,,,400,752,,253.0,"Chemical Resistance of REMANIT Stainless Steels, Thyssen Edelstahlwerke AG, March 1989",,A
Steam,Stainless steels,Martensitic,403,C (Questionable),C (Questionable),,S40300,With SO2,,,,,253.0,"Chemical Resistance of REMANIT Stainless Steels, Thyssen Edelstahlwerke AG, March 1989",,C
Steam,Stainless steels,Martensitic,403,C (Questionable),C (Questionable),,S40300,With CO2,,,,,253.0,"Chemical Resistance of REMANIT Stainless Steels, Thyssen Edelstahlwerke AG, March 1989",,C
Steam,Stainless steels,Martensitic,410,B (Good),B (Good),,S41000,"Plus air, refluxed",,,,,121.0,"Cyclops Corp., Universal-Cyclops Specialty Steel Division",,B
Steam,Stainless steels,Martensitic,410,A (Resistant),A (Resistant),,S41000,,,400,752,,253.0,"Chemical Resistance of REMANIT Stainless Steels, Thyssen Edelstahlwerke AG, March 1989",,A
Steam,Stainless steels,Martensitic,410,C (Questionable),C (Questionable),,S41000,With SO2,,,,,253.0,"Chemical Resistance of REMANIT Stainless Steels, Thyssen Edelstahlwerke AG, March 1989",,C
Steam,Stainless steels,Martensitic,410,C (Questionable),C (Questionable),,S41000,With CO2,,,,,253.0,"Chemical Resistance of REMANIT Stainless Steels, Thyssen Edelstahlwerke AG, March 1989",,C
Steam,Stainless steels,Martensitic,416,A (Resistant),A (Resistant),,S41600,,,400,752,,253.0,"Chemical Resistance of REMANIT Stainless Steels, Thyssen Edelstahlwerke AG, March 1989",,A
Steam,Stainless steels,Martensitic,416,C (Questionable),C (Questionable),,S41600,With SO2,,,,,253.0,"Chemical Resistance of REMANIT Stainless Steels, Thyssen Edelstahlwerke AG, March 1989",,C
Steam,Stainless steels,Martensitic,416,C (Questionable),C (Questionable),,S41600,With CO2,,,,,253.0,"Chemical Resistance of REMANIT Stainless Steels, Thyssen Edelstahlwerke AG, March 1989",,C
Steam,Stainless steels,Martensitic,420,A (Resistant),A (Resistant),,S42000,,,400,752,,253.0,"Chemical Resistance of REMANIT Stainless Steels, Thyssen Edelstahlwerke AG, March 1989",,A
Steam,Stainless steels,Martensitic,420,C (Questionable),C (Questionable),,S42000,With SO2,,,,,253.0,"Chemical Resistance of REMANIT Stainless Steels, Thyssen Edelstahlwerke AG, March 1989",,C
Steam,Stainless steels,Martensitic,420,C (Questionable),C (Questionable),,S42000,With CO2,,,,,253.0,"Chemical Resistance of REMANIT Stainless Steels, Thyssen Edelstahlwerke AG, March 1989",,C
Stearic Acid,Copper and alloys,Aluminum bronze,Aluminum bronze,B (Good),B (Good),,,,,,,,93.0,"H. Leidheiser, Jr., The Corrosion of Copper, Tin and Their Alloys, John Wiley & Sons, New York, 1971, p 90-96",,B
