Repository: wfreinhart/matse219

# MATSE 219: Materials Informatics

Auto-generated from the private authoring repo (matse219-instructor). Do not edit here directly -- changes are overwritten on the next publish run.

## Lectures

- [Lecture01](https://colab.research.google.com/github/wfreinhart/matse219/blob/staging/notebooks/Lecture01.ipynb)
- [Lecture02](https://colab.research.google.com/github/wfreinhart/matse219/blob/staging/notebooks/Lecture02.ipynb)
- [Lecture03](https://colab.research.google.com/github/wfreinhart/matse219/blob/staging/notebooks/Lecture03.ipynb)
- [Lecture04](https://colab.research.google.com/github/wfreinhart/matse219/blob/staging/notebooks/Lecture04.ipynb)

File: datasets/corrosion.csv (part 120 of 142)
Environment,Material Group,Material Family,Material,Rate (mm/yr) or Rating,Rate (mils/yr) or Rating,Localized Attack,UNS,Condition/Comment,Concentration (Vol %),Temperature (deg C),Temperature (deg F),Duration,Reference #,Reference,rate_mm_yr_numeric,rate_letter_grade
Sulfur,Stainless steels,Ferritic,409,A (Resistant),A (Resistant),,S40900,Molten,,130,266,,253.0,"Chemical Resistance of REMANIT Stainless Steels, Thyssen Edelstahlwerke AG, March 1989",,A
Sulfur,Stainless steels,Ferritic,409,D (Poor),D (Poor),,S40900,Dry,Boiling,445,833,,253.0,"Chemical Resistance of REMANIT Stainless Steels, Thyssen Edelstahlwerke AG, March 1989",,D
Sulfur,Stainless steels,Ferritic,430,B (Good),B (Good),,S43000,Wet,,20,68,,253.0,"Chemical Resistance of REMANIT Stainless Steels, Thyssen Edelstahlwerke AG, March 1989",,B
Sulfur,Stainless steels,Ferritic,430,A (Resistant),A (Resistant),,S43000,Molten,,130,266,,253.0,"Chemical Resistance of REMANIT Stainless Steels, Thyssen Edelstahlwerke AG, March 1989",,A
Sulfur,Stainless steels,Ferritic,430,D (Poor),D (Poor),,S43000,Dry,Boiling,445,833,,253.0,"Chemical Resistance of REMANIT Stainless Steels, Thyssen Edelstahlwerke AG, March 1989",,D
Sulfur,Stainless steels,Ferritic,434,A (Resistant),A (Resistant),,S43400,Molten,,130,266,,253.0,"Chemical Resistance of REMANIT Stainless Steels, Thyssen Edelstahlwerke AG, March 1989",,A
Sulfur,Stainless steels,Ferritic,434,D (Poor),D (Poor),,S43400,Dry,Boiling,445,833,,253.0,"Chemical Resistance of REMANIT Stainless Steels, Thyssen Edelstahlwerke AG, March 1989",,D
Sulfur,Stainless steels,Martensitic,403,A (Resistant),A (Resistant),,S40300,Molten,,130,266,,253.0,"Chemical Resistance of REMANIT Stainless Steels, Thyssen Edelstahlwerke AG, March 1989",,A
Sulfur,Stainless steels,Martensitic,403,D (Poor),D (Poor),,S40300,Dry,Boiling,445,833,,253.0,"Chemical Resistance of REMANIT Stainless Steels, Thyssen Edelstahlwerke AG, March 1989",,D
Sulfur,Stainless steels,Martensitic,410,A (Resistant),A (Resistant),,S41000,Molten,,130,266,,253.0,"Chemical Resistance of REMANIT Stainless Steels, Thyssen Edelstahlwerke AG, March 1989",,A
Sulfur,Stainless steels,Martensitic,410,D (Poor),D (Poor),,S41000,Dry,Boiling,445,833,,253.0,"Chemical Resistance of REMANIT Stainless Steels, Thyssen Edelstahlwerke AG, March 1989",,D
Sulfur,Stainless steels,Martensitic,416,A (Resistant),A (Resistant),,S41600,Molten,,130,266,,253.0,"Chemical Resistance of REMANIT Stainless Steels, Thyssen Edelstahlwerke AG, March 1989",,A
Sulfur,Stainless steels,Martensitic,416,D (Poor),D (Poor),,S41600,Dry,Boiling,445,833,,253.0,"Chemical Resistance of REMANIT Stainless Steels, Thyssen Edelstahlwerke AG, March 1989",,D
Sulfur,Stainless steels,Martensitic,420,A (Resistant),A (Resistant),,S42000,Molten,,130,266,,253.0,"Chemical Resistance of REMANIT Stainless Steels, Thyssen Edelstahlwerke AG, March 1989",,A
Sulfur,Stainless steels,Martensitic,420,D (Poor),D (Poor),,S42000,Dry,Boiling,445,833,,253.0,"Chemical Resistance of REMANIT Stainless Steels, Thyssen Edelstahlwerke AG, March 1989",,D
Sulfur,Stainless steels,Precipitation hardening,AM-363,A (Resistant),A (Resistant),,S36300,,,Room,Room,,120.0,Allegheny Ludlum Steel Corp.,,A
Sulfur Dioxide,Aluminum and alloys,99.0% min Al,Aluminum (99.0-99.5%),A (Resistant),A (Resistant),,A91199,Dry gas,,,,,92.0,"F. King, Aluminum and Its Alloys, Ellis Horwood, Chichester, England, 1987, p 282-291",,A
Sulfur Dioxide,Aluminum and alloys,Aluminum-manganese,Aluminum-manganese alloys,A (Resistant),A (Resistant),,,Dry gas,,,,,92.0,"F. King, Aluminum and Its Alloys, Ellis Horwood, Chichester, England, 1987, p 282-291",,A
Sulfur Dioxide,Copper and alloys,Aluminum bronze,Aluminum bronze,A (Resistant),A (Resistant),,,Dry,,,,,93.0,"H. Leidheiser, Jr., The Corrosion of Copper, Tin and Their Alloys, John Wiley & Sons, New York, 1971, p 90-96",,A
Sulfur Dioxide,Copper and alloys,Aluminum bronze,Aluminum bronze,B (Good),B (Good),,,Moist,,,,,93.0,"H. Leidheiser, Jr., The Corrosion of Copper, Tin and Their Alloys, John Wiley & Sons, New York, 1971, p 90-96",,B
Sulfur Dioxide,Copper and alloys,Aluminum bronze,Aluminum bronze,1.2,46,,C61800,Plus 1-2% oxygen,17-18,200-220,390-430,36 d,110.0,"Metals Handbook, Ninth Edition, Vol 13, Corrosion, ASM International, Metals Park, OH, 1987, p 636",1.2,
Sulfur Dioxide,Copper and alloys,Aluminum bronze,"Ampco 8, aluminum bronze",0.5 max,20 max,,C61300,Dry,,,,,96.0,"Stock Metals, Ampco Metal Company, 1988",0.5,
Sulfur Dioxide,Copper and alloys,Aluminum bronze,"Ampco 8, aluminum bronze",0.5 min,20 min,,C61300,Wet,,,,,96.0,"Stock Metals, Ampco Metal Company, 1988",0.5,
Sulfur Dioxide,Copper and alloys,Brass,Brass,A (Resistant),A (Resistant),,,Dry,,,,,93.0,"H. Leidheiser, Jr., The Corrosion of Copper, Tin and Their Alloys, John Wiley & Sons, New York, 1971, p 90-96",,A
Sulfur Dioxide,Copper and alloys,Brass,Brass,B (Good),B (Good),,,Moist,,,,,93.0,"H. Leidheiser, Jr., The Corrosion of Copper, Tin and Their Alloys, John Wiley & Sons, New York, 1971, p 90-96",,B
Sulfur Dioxide,Copper and alloys,Brass,Cartridge brass,A (Resistant),A (Resistant),,C26000,Dry,,,,,93.0,"H. Leidheiser, Jr., The Corrosion of Copper, Tin and Their Alloys, John Wiley & Sons, New York, 1971, p 90-96",,A
Sulfur Dioxide,Copper and alloys,Brass,Cartridge brass,D (Poor),D (Poor),,C26000,Moist,,,,,93.0,"H. Leidheiser, Jr., The Corrosion of Copper, Tin and Their Alloys, John Wiley & Sons, New York, 1971, p 90-96",,D
Sulfur Dioxide,Copper and alloys,Brass,Commercial bronze,A (Resistant),A (Resistant),,C22000,Dry,,,,,93.0,"H. Leidheiser, Jr., The Corrosion of Copper, Tin and Their Alloys, John Wiley & Sons, New York, 1971, p 90-96",,A
Sulfur Dioxide,Copper and alloys,Brass,Commercial bronze,B (Good),B (Good),,C22000,Moist,,,,,93.0,"H. Leidheiser, Jr., The Corrosion of Copper, Tin and Their Alloys, John Wiley & Sons, New York, 1971, p 90-96",,B
Sulfur Dioxide,Copper and alloys,Brass,Muntz metal,A (Resistant),A (Resistant),,C28000,Dry,,,,,93.0,"H. Leidheiser, Jr., The Corrosion of Copper, Tin and Their Alloys, John Wiley & Sons, New York, 1971, p 90-96",,A
Sulfur Dioxide,Copper and alloys,Brass,Muntz metal,D (Poor),D (Poor),,C28000,Moist,,,,,93.0,"H. Leidheiser, Jr., The Corrosion of Copper, Tin and Their Alloys, John Wiley & Sons, New York, 1971, p 90-96",,D
Sulfur Dioxide,Copper and alloys,Brass,Red brass,A (Resistant),A (Resistant),,C23000,Dry,,,,,93.0,"H. Leidheiser, Jr., The Corrosion of Copper, Tin and Their Alloys, John Wiley & Sons, New York, 1971, p 90-96",,A
Sulfur Dioxide,Copper and alloys,Brass,Red brass,B (Good),B (Good),,C23000,Moist,,,,,93.0,"H. Leidheiser, Jr., The Corrosion of Copper, Tin and Their Alloys, John Wiley & Sons, New York, 1971, p 90-96",,B
Sulfur Dioxide,Copper and alloys,Copper,Electrolytic copper,A (Resistant),A (Resistant),,C11000,Dry,,,,,93.0,"H. Leidheiser, Jr., The Corrosion of Copper, Tin and Their Alloys, John Wiley & Sons, New York, 1971, p 90-96",,A
Sulfur Dioxide,Copper and alloys,Copper,Electrolytic copper,B (Good),B (Good),,C11000,Moist,,,,,93.0,"H. Leidheiser, Jr., The Corrosion of Copper, Tin and Their Alloys, John Wiley & Sons, New York, 1971, p 90-96",,B
Sulfur Dioxide,Copper and alloys,Copper,Phosphor copper,A (Resistant),A (Resistant),,C12200,Dry,,,,,93.0,"H. Leidheiser, Jr., The Corrosion of Copper, Tin and Their Alloys, John Wiley & Sons, New York, 1971, p 90-96",,A
Sulfur Dioxide,Copper and alloys,Copper,Phosphor copper,B (Good),B (Good),,C12200,Moist,,,,,93.0,"H. Leidheiser, Jr., The Corrosion of Copper, Tin and Their Alloys, John Wiley & Sons, New York, 1971, p 90-96",,B
Sulfur Dioxide,Copper and alloys,Copper-nickel,70-30 cupronickel,A (Resistant),A (Resistant),,C71500,Dry,,,,,93.0,"H. Leidheiser, Jr., The Corrosion of Copper, Tin and Their Alloys, John Wiley & Sons, New York, 1971, p 90-96",,A
Sulfur Dioxide,Copper and alloys,Copper-nickel,70-30 cupronickel,C (Questionable),C (Questionable),,C71500,Moist,,,,,93.0,"H. Leidheiser, Jr., The Corrosion of Copper, Tin and Their Alloys, John Wiley & Sons, New York, 1971, p 90-96",,C
Sulfur Dioxide,Copper and alloys,Copper-nickel,90-10 cupronickel,A (Resistant),A (Resistant),,C70600,Dry,,,,,93.0,"H. Leidheiser, Jr., The Corrosion of Copper, Tin and Their Alloys, John Wiley & Sons, New York, 1971, p 90-96",,A
Sulfur Dioxide,Copper and alloys,Copper-nickel,90-10 cupronickel,C (Questionable),C (Questionable),,C70600,Moist,,,,,93.0,"H. Leidheiser, Jr., The Corrosion of Copper, Tin and Their Alloys, John Wiley & Sons, New York, 1971, p 90-96",,C
Sulfur Dioxide,Copper and alloys,Copper-nickel,Nickel bronze (88.5Cu-5Sn-5Ni-1.5Si),3.1,125,,C94700,Plus 1-2% oxygen,17-18,200-220,390-430,30 d,110.0,"Metals Handbook, Ninth Edition, Vol 13, Corrosion, ASM International, Metals Park, OH, 1987, p 636",3.1,
Sulfur Dioxide,Copper and alloys,Leaded brass,Architectural bronze,A (Resistant),A (Resistant),,C38500,Dry,,,,,93.0,"H. Leidheiser, Jr., The Corrosion of Copper, Tin and Their Alloys, John Wiley & Sons, New York, 1971, p 90-96",,A
Sulfur Dioxide,Copper and alloys,Leaded brass,Architectural bronze,D (Poor),D (Poor),,C38500,Moist,,,,,93.0,"H. Leidheiser, Jr., The Corrosion of Copper, Tin and Their Alloys, John Wiley & Sons, New York, 1971, p 90-96",,D
Sulfur Dioxide,Copper and alloys,Leaded brass,Free-cutting brass,A (Resistant),A (Resistant),,C36000,Dry,,,,,93.0,"H. Leidheiser, Jr., The Corrosion of Copper, Tin and Their Alloys, John Wiley & Sons, New York, 1971, p 90-96",,A
Sulfur Dioxide,Copper and alloys,Leaded brass,Free-cutting brass,D (Poor),D (Poor),,C36000,Moist,,,,,93.0,"H. Leidheiser, Jr., The Corrosion of Copper, Tin and Their Alloys, John Wiley & Sons, New York, 1971, p 90-96",,D
Sulfur Dioxide,Copper and alloys,Nickel-silver,Nickel- silver,A (Resistant),A (Resistant),,,Dry,18,,,,93.0,"H. Leidheiser, Jr., The Corrosion of Copper, Tin and Their Alloys, John Wiley & Sons, New York, 1971, p 90-96",,A
Sulfur Dioxide,Copper and alloys,Nickel-silver,Nickel- silver,C (Questionable),C (Questionable),,,Moist,18,,,,93.0,"H. Leidheiser, Jr., The Corrosion of Copper, Tin and Their Alloys, John Wiley & Sons, New York, 1971, p 90-96",,C
Sulfur Dioxide,Copper and alloys,Nickel-silver,Nickel- silver 55-18,2.8,112,,C77000,Plus 1-2% oxygen,17-18,200-220,390-430,30 d,110.0,"Metals Handbook, Ninth Edition, Vol 13, Corrosion, ASM International, Metals Park, OH, 1987, p 636",2.8,
Sulfur Dioxide,Copper and alloys,Nickel-silver,Nickel- silver 65-18,3,118,,C74500,Plus 1-2% oxygen,17-18,200-220,390-430,30 d,110.0,"Metals Handbook, Ninth Edition, Vol 13, Corrosion, ASM International, Metals Park, OH, 1987, p 636",3.0,
Sulfur Dioxide,Copper and alloys,Nickel-silver,Nickel- silver 75-20,1.6,63,,C73200,Plus 1-2% oxygen,17-18,200-220,390-430,30 d,110.0,"Metals Handbook, Ninth Edition, Vol 13, Corrosion, ASM International, Metals Park, OH, 1987, p 636",1.6,
Sulfur Dioxide,Copper and alloys,Phosphor bronze,Bronze (90Cu-10Sn),1,39,,C52400,Plus 1-2% oxygen,17-18,200-220,390-430,30 d,110.0,"Metals Handbook, Ninth Edition, Vol 13, Corrosion, ASM International, Metals Park, OH, 1987, p 636",1.0,
Sulfur Dioxide,Copper and alloys,Phosphor bronze,Phosphor bronze,1.3,51,,C51100,Plus 1-2% oxygen,17-18,200-220,390-430,30 d,110.0,"Metals Handbook, Ninth Edition, Vol 13, Corrosion, ASM International, Metals Park, OH, 1987, p 636",1.3,
Sulfur Dioxide,Copper and alloys,Phosphor bronze,Phosphor bronze,1.7,68,,C52100,Plus 1-2% oxygen. 8% carbon,17-18,200-220,390-430,30 d,110.0,"Metals Handbook, Ninth Edition, Vol 13, Corrosion, ASM International, Metals Park, OH, 1987, p 636",1.7,
Sulfur Dioxide,Copper and alloys,Phosphor bronze,"Phosphor bronze, 5% Sn",A (Resistant),A (Resistant),,C51000,Dry,,,,,93.0,"H. Leidheiser, Jr., The Corrosion of Copper, Tin and Their Alloys, John Wiley & Sons, New York, 1971, p 90-96",,A
Sulfur Dioxide,Copper and alloys,Phosphor bronze,"Phosphor bronze, 5% Sn",B (Good),B (Good),,C51000,Moist,,,,,93.0,"H. Leidheiser, Jr., The Corrosion of Copper, Tin and Their Alloys, John Wiley & Sons, New York, 1971, p 90-96",,B
Sulfur Dioxide,Copper and alloys,Phosphor bronze,"Phosphor bronze, 8% Sn",A (Resistant),A (Resistant),,C52100,Dry,,,,,93.0,"H. Leidheiser, Jr., The Corrosion of Copper, Tin and Their Alloys, John Wiley & Sons, New York, 1971, p 90-96",,A
Sulfur Dioxide,Copper and alloys,Phosphor bronze,"Phosphor bronze, 8% Sn",B (Good),B (Good),,C52100,Moist,,,,,93.0,"H. Leidheiser, Jr., The Corrosion of Copper, Tin and Their Alloys, John Wiley & Sons, New York, 1971, p 90-96",,B
Sulfur Dioxide,Copper and alloys,Silicon bronze,Silicon bronze,2.2,88,,C65500,Plus 1-2% oxygen,17-18,200-220,390-430,,110.0,"Metals Handbook, Ninth Edition, Vol 13, Corrosion, ASM International, Metals Park, OH, 1987, p 636",2.2,
Sulfur Dioxide,Copper and alloys,Silicon bronze,"Silicon bronze, high",A (Resistant),A (Resistant),,C65500,Dry,,,,,93.0,"H. Leidheiser, Jr., The Corrosion of Copper, Tin and Their Alloys, John Wiley & Sons, New York, 1971, p 90-96",,A
Sulfur Dioxide,Copper and alloys,Silicon bronze,"Silicon bronze, high",B (Good),B (Good),,C65500,Moist,,,,,93.0,"H. Leidheiser, Jr., The Corrosion of Copper, Tin and Their Alloys, John Wiley & Sons, New York, 1971, p 90-96",,B
Sulfur Dioxide,Copper and alloys,Silicon bronze,"Silicon bronze, low",A (Resistant),A (Resistant),,C65100,Dry,,,,,93.0,"H. Leidheiser, Jr., The Corrosion of Copper, Tin and Their Alloys, John Wiley & Sons, New York, 1971, p 90-96",,A
Sulfur Dioxide,Copper and alloys,Silicon bronze,"Silicon bronze, low",B (Good),B (Good),,C65100,Moist,,,,,93.0,"H. Leidheiser, Jr., The Corrosion of Copper, Tin and Their Alloys, John Wiley & Sons, New York, 1971, p 90-96",,B
Sulfur Dioxide,Copper and alloys,Tin brass,Admiralty brass,A (Resistant),A (Resistant),,C44300,Dry,,,,,93.0,"H. Leidheiser, Jr., The Corrosion of Copper, Tin and Their Alloys, John Wiley & Sons, New York, 1971, p 90-96",,A
Sulfur Dioxide,Copper and alloys,Tin brass,Admiralty brass,B (Good),B (Good),,C44300,Moist,,,,,93.0,"H. Leidheiser, Jr., The Corrosion of Copper, Tin and Their Alloys, John Wiley & Sons, New York, 1971, p 90-96",,B
Sulfur Dioxide,Copper and alloys,Tin brass,Naval brass,A (Resistant),A (Resistant),,C46400,Dry,,,,,93.0,"H. Leidheiser, Jr., The Corrosion of Copper, Tin and Their Alloys, John Wiley & Sons, New York, 1971, p 90-96",,A
Sulfur Dioxide,Copper and alloys,Tin brass,Naval brass,D (Poor),D (Poor),,C46400,Moist,,,,,93.0,"H. Leidheiser, Jr., The Corrosion of Copper, Tin and Their Alloys, John Wiley & Sons, New York, 1971, p 90-96",,D
Sulfur Dioxide,Miscellaneous,Magnesium and alloys,Magnesium,A (Resistant),A (Resistant),,,Dry,100,Room,Room,,119.0,"Dow Chemical Co., Midland, MI",,A
Sulfur Dioxide,Miscellaneous,Noble metals,Gold,0.05 max,2 max,,P00016,Dry and wet,,600,1110,,8.0,"Metals Handbook, Ninth Edition, Vol 13, Corrosion, ASM International, Metals Park, OH, 1987, p 798",0.05,
Sulfur Dioxide,Miscellaneous,Noble metals,Gold,0.05 max,2 max,,P00016,Dry and wet,,600,1110,,8.0,"Metals Handbook, Ninth Edition, Vol 13, Corrosion, ASM International, Metals Park, OH, 1987, p 798",0.05,
Sulfur Dioxide,Miscellaneous,Noble metals,Platinum,0.05 max,2 max,,P04995,Dry and wet,,600,1110,,6.0,"Metals Handbook, Ninth Edition, Vol 13, Corrosion, ASM International, Metals Park, OH, 1987, p 803",0.05,
Sulfur Dioxide,Miscellaneous,Noble metals,Silver,D (Poor),D (Poor),,P07010,,Pure,Red heat,Red heat,,8.0,"Metals Handbook, Ninth Edition, Vol 13, Corrosion, ASM International, Metals Park, OH, 1987, p 798",,D
Sulfur Dioxide,Nickel and alloys,Nickel,Nickel 200,0.03,1,,N02200,Molten sulfur,,127,260,96 h,109.0,"W.Z. Friend, Corrosion of Nickel and Nickel-Base Alloys, John Wiley & Sons, New York, 1980, p 71",0.03,
Sulfur Dioxide,Nickel and alloys,Nickel,Nickel 200,0.3,12,,N02200,Molten sulfur,,260,500,96 h,109.0,"W.Z. Friend, Corrosion of Nickel and Nickel-Base Alloys, John Wiley & Sons, New York, 1980, p 71",0.3,
Sulfur Dioxide,Nickel and alloys,Nickel,Nickel 200,0.3,13,,N02200,Molten sulfur,,296,565,64 h,109.0,"W.Z. Friend, Corrosion of Nickel and Nickel-Base Alloys, John Wiley & Sons, New York, 1980, p 71",0.3,
Sulfur Dioxide,Nickel and alloys,Nickel,Nickel 200,8,330,,N02200,Molten sulfur,,352,665,66 h,109.0,"W.Z. Friend, Corrosion of Nickel and Nickel-Base Alloys, John Wiley & Sons, New York, 1980, p 71",8.0,
Sulfur Dioxide,Nickel and alloys,Nickel,Nickel 200,18,700,,N02200,Molten sulfur,,366,690,65 h,109.0,"W.Z. Friend, Corrosion of Nickel and Nickel-Base Alloys, John Wiley & Sons, New York, 1980, p 71",18.0,
Sulfur Dioxide,Nickel and alloys,Nickel,Nickel 200,31,1210,,N02200,Molten sulfur,,446,835,48 h,109.0,"W.Z. Friend, Corrosion of Nickel and Nickel-Base Alloys, John Wiley & Sons, New York, 1980, p 71",31.0,
Sulfur Dioxide,Nickel and alloys,Nickel-chromium-iron,"Inconel 600 Inco Alloys International, Inc.",0.02,0.6,,N06600,Molten sulfur,,127,260,96 h,109.0,"W.Z. Friend, Corrosion of Nickel and Nickel-Base Alloys, John Wiley & Sons, New York, 1980, p 71",0.02,
Sulfur Dioxide,Nickel and alloys,Nickel-chromium-iron,"Inconel 600 Inco Alloys International, Inc.",0.02,0.8,,N06600,Molten sulfur,,296,565,h,109.0,"W.Z. Friend, Corrosion of Nickel and Nickel-Base Alloys, John Wiley & Sons, New York, 1980, p 71",0.02,
Sulfur Dioxide,Nickel and alloys,Nickel-chromium-iron,"Inconel 600 Inco Alloys International, Inc.",0.3,12,,N06600,Molten sulfur,,352,665,h,109.0,"W.Z. Friend, Corrosion of Nickel and Nickel-Base Alloys, John Wiley & Sons, New York, 1980, p 71",0.3,
Sulfur Dioxide,Nickel and alloys,Nickel-chromium-iron,"Inconel 600 Inco Alloys International, Inc.",0.4,16,,N06600,Molten sulfur,,366,690,h,109.0,"W.Z. Friend, Corrosion of Nickel and Nickel-Base Alloys, John Wiley & Sons, New York, 1980, p 71",0.4,
Sulfur Dioxide,Nickel and alloys,Nickel-chromium-iron,"Inconel 600 Inco Alloys International, Inc.",2.2,86,,N06600,Molten sulfur,,446,835,h,109.0,"W.Z. Friend, Corrosion of Nickel and Nickel-Base Alloys, John Wiley & Sons, New York, 1980, p 71",2.2,
Sulfur Dioxide,Nickel and alloys,Nickel-chromium-iron-molybdenum,Alloy 825,0.003,0.1,,N08825,"Strong aeration; rapid agitation. Small amount of sulfur trioxide and moisture, sulfur burner, discharge line",18,260-371,500-700,90 d,89.0,"A Guide to Corrosion Resistance, Climax Molybdenum Company, Greenwich, CT, 1981",0.003,
Sulfur Dioxide,Nickel and alloys,Nickel-chromium-iron-molybdenum,Alloy 825,0.003 max,0.1 max,,N08825,"Sulfuric acid processing; strong aeration; rapid agitation. Approx. 10% water saturated, recycle liquor contains 0.3-0.75% sulfuric acid. Peabody scrubber",10,29-32,85-95,20 d,89.0,"A Guide to Corrosion Resistance, Climax Molybdenum Company, Greenwich, CT, 1981",0.003,
Sulfur Dioxide,Nickel and alloys,Nickel-chromium-iron-molybdenum,Alloy 825,0.05,2,,N08825,"Sulfuric acid processing; strong aeration; rapid agitation. Approx. 10% water saturated, recycle liquor contains 0.7-2.5% sulfuric acid",10,52-57,125-135,20 d,89.0,"A Guide to Corrosion Resistance, Climax Molybdenum Company, Greenwich, CT, 1981",0.05,
Sulfur Dioxide,Nickel and alloys,Nickel-chromium-iron-molybdenum,Alloy 825,0.5,20,,N08825,"Rapid agitation. Plus 30-80% water, 5-7% sulfur trioxide",7-10,89-93,180-200,4.5 d,89.0,"A Guide to Corrosion Resistance, Climax Molybdenum Company, Greenwich, CT, 1981",0.5,
Sulfur Dioxide,Nickel and alloys,Nickel-copper,Monel 400,0.04,1.6,,N04400,Molten sulfur,,127,260,96 h,109.0,"W.Z. Friend, Corrosion of Nickel and Nickel-Base Alloys, John Wiley & Sons, New York, 1980, p 71",0.04,
Sulfur Dioxide,Nickel and alloys,Nickel-copper,Monel 400,0.07,3,,N04400,Molten sulfur,,260,500,96 h,109.0,"W.Z. Friend, Corrosion of Nickel and Nickel-Base Alloys, John Wiley & Sons, New York, 1980, p 71",0.07,
Sulfur Dioxide,Nickel and alloys,Nickel-copper,Monel 400,0.9,36,,N04400,Molten sulfur,,296,565,64 h,109.0,"W.Z. Friend, Corrosion of Nickel and Nickel-Base Alloys, John Wiley & Sons, New York, 1980, p 71",0.9,
Sulfur Dioxide,Nickel and alloys,Nickel-copper,Monel 400,0.4,16,,N04400,Molten sulfur,,352,665,66 h,109.0,"W.Z. Friend, Corrosion of Nickel and Nickel-Base Alloys, John Wiley & Sons, New York, 1980, p 71",0.4,
Sulfur Dioxide,Nickel and alloys,Nickel-copper,Monel 400,1.4,57,,N04400,Molten sulfur,,366,690,65 h,109.0,"W.Z. Friend, Corrosion of Nickel and Nickel-Base Alloys, John Wiley & Sons, New York, 1980, p 71",1.4,
Sulfur Dioxide,Nickel and alloys,Nickel-copper,Monel 400,33,1300,,N04400,Molten sulfur,,446,835,48 h,109.0,"W.Z. Friend, Corrosion of Nickel and Nickel-Base Alloys, John Wiley & Sons, New York, 1980, p 71",33.0,
Sulfur Dioxide,Refractory metals and alloys,Titanium and alloys,Titanium,A (Resistant),A (Resistant),,,Dry,,21,70,,90.0,"N.D. Tomashov and P.M. Altovskii, Corrosion and Protection of Titanium, Government Scientific-Technical Publication of Machine-Building Literature (Russian translation), 1963; L.C. Covington and R.W. Schultz, Corrosion of Resistance of Titanium, TIMET Cor",,A
Sulfur Dioxide,Refractory metals and alloys,Titanium and alloys,Titanium,0.003,0.1,,,Water saturated,Near 100,Room,Room,,90.0,"N.D. Tomashov and P.M. Altovskii, Corrosion and Protection of Titanium, Government Scientific-Technical Publication of Machine-Building Literature (Russian translation), 1963; L.C. Covington and R.W. Schultz, Corrosion of Resistance of Titanium, TIMET Cor",0.003,
Sulfur Dioxide,Refractory metals and alloys,Titanium and alloys,Titanium,0.01,0.2,,,Gas + small amount SO3 and approx. 3% oxygen,18,316,601,,90.0,"N.D. Tomashov and P.M. Altovskii, Corrosion and Protection of Titanium, Government Scientific-Technical Publication of Machine-Building Literature (Russian translation), 1963; L.C. Covington and R.W. Schultz, Corrosion of Resistance of Titanium, TIMET Cor",0.01,
Sulfur Dioxide,Stainless steels,Austenitic,301,A (Resistant),A (Resistant),,S30100,"Moist, free of SO3",,100,212,,253.0,"Chemical Resistance of REMANIT Stainless Steels, Thyssen Edelstahlwerke AG, March 1989",,A
Sulfur Dioxide,Stainless steels,Austenitic,301,B (Good),B (Good),,S30100,"Moist, free of SO3",,100 min,100 min,,253.0,"Chemical Resistance of REMANIT Stainless Steels, Thyssen Edelstahlwerke AG, March 1989",,B
Sulfur Dioxide,Stainless steels,Austenitic,301,B (Good),B (Good),,S30100,"Moist, free of SO3",,300° min,300° min,,253.0,"Chemical Resistance of REMANIT Stainless Steels, Thyssen Edelstahlwerke AG, March 1989",,B
Sulfur Dioxide,Stainless steels,Austenitic,301,D (Poor),D (Poor),,S30100,"Moist, free of SO3",,900,1652,,253.0,"Chemical Resistance of REMANIT Stainless Steels, Thyssen Edelstahlwerke AG, March 1989",,D
Sulfur Dioxide,Stainless steels,Austenitic,302,A (Resistant),A (Resistant),,S30200,"Moist, free of SO3",,100,212,,253.0,"Chemical Resistance of REMANIT Stainless Steels, Thyssen Edelstahlwerke AG, March 1989",,A
Sulfur Dioxide,Stainless steels,Austenitic,302,B (Good),B (Good),,S30200,"Moist, free of SO3",,100 min,100 min,,253.0,"Chemical Resistance of REMANIT Stainless Steels, Thyssen Edelstahlwerke AG, March 1989",,B
Sulfur Dioxide,Stainless steels,Austenitic,302,B (Good),B (Good),,S30200,"Moist, free of SO3",,300° min,300° min,,253.0,"Chemical Resistance of REMANIT Stainless Steels, Thyssen Edelstahlwerke AG, March 1989",,B
Sulfur Dioxide,Stainless steels,Austenitic,302,D (Poor),D (Poor),,S30200,"Moist, free of SO3",,900,1652,,253.0,"Chemical Resistance of REMANIT Stainless Steels, Thyssen Edelstahlwerke AG, March 1989",,D
Sulfur Dioxide,Stainless steels,Austenitic,303,C (Questionable),C (Questionable),,S30300,"Moist, free of SO3",,100,212,,253.0,"Chemical Resistance of REMANIT Stainless Steels, Thyssen Edelstahlwerke AG, March 1989",,C
Sulfur Dioxide,Stainless steels,Austenitic,303,A (Resistant),A (Resistant),,S30300,"Moist, free of SO3",,100,212,,253.0,"Chemical Resistance of REMANIT Stainless Steels, Thyssen Edelstahlwerke AG, March 1989",,A
Sulfur Dioxide,Stainless steels,Austenitic,303,D (Poor),D (Poor),,S30300,"Moist, free of SO3",,100 min,100 min,,253.0,"Chemical Resistance of REMANIT Stainless Steels, Thyssen Edelstahlwerke AG, March 1989",,D
Sulfur Dioxide,Stainless steels,Austenitic,303,B (Good),B (Good),,S30300,"Moist, free of SO3",,100 min,100 min,,253.0,"Chemical Resistance of REMANIT Stainless Steels, Thyssen Edelstahlwerke AG, March 1989",,B
Sulfur Dioxide,Stainless steels,Austenitic,303,D (Poor),D (Poor),,S30300,"Moist, free of SO3",,300° min,300° min,,253.0,"Chemical Resistance of REMANIT Stainless Steels, Thyssen Edelstahlwerke AG, March 1989",,D
Sulfur Dioxide,Stainless steels,Austenitic,303,B (Good),B (Good),,S30300,"Moist, free of SO3",,300° min,300° min,,253.0,"Chemical Resistance of REMANIT Stainless Steels, Thyssen Edelstahlwerke AG, March 1989",,B
Sulfur Dioxide,Stainless steels,Austenitic,303,D (Poor),D (Poor),,S30300,"Moist, free of SO3",,900,1652,,253.0,"Chemical Resistance of REMANIT Stainless Steels, Thyssen Edelstahlwerke AG, March 1989",,D
Sulfur Dioxide,Stainless steels,Austenitic,303,D (Poor),D (Poor),,S30300,"Moist, free of SO3",,900,1652,,253.0,"Chemical Resistance of REMANIT Stainless Steels, Thyssen Edelstahlwerke AG, March 1989",,D
Sulfur Dioxide,Stainless steels,Austenitic,304,0.003,0.1,,S30400,"No aeration; rapid agitation. Plus 20% nitrogen, saturated water vapor",80,15,60,94  d,89.0,"A Guide to Corrosion Resistance, Climax Molybdenum Company, Greenwich, CT, 1981",0.003,
Sulfur Dioxide,Stainless steels,Austenitic,304,0.003 max,0.1 max,,S30400,"Pulp and paper processing; field or plant test. Plus moisture, small amount of sulfur trioxide, tower",13-17,38,100,37 d,89.0,"A Guide to Corrosion Resistance, Climax Molybdenum Company, Greenwich, CT, 1981",0.003,
Sulfur Dioxide,Stainless steels,Austenitic,304,0.003,0.1,,S30400,"Sulfuric acid processing; strong aeration; rapid agitation. With carbon over the standard maximum. Approx. 10% water saturated, recycle liquor contains 0.3-0.75% sulfuric acid. Peabody scrubber",10,29-32,85-95,20 d,89.0,"A Guide to Corrosion Resistance, Climax Molybdenum Company, Greenwich, CT, 1981",0.003,
Sulfur Dioxide,Stainless steels,Austenitic,304,0.05,2,Slight pitting,S30400,"Sulfuric acid processing; strong aeration; rapid agitation. Approx. 10% water saturated, recycle liquor contains 0.7-2.5% sulfuric acid",10,52-57,125-135,20 d,89.0,"A Guide to Corrosion Resistance, Climax Molybdenum Company, Greenwich, CT, 1981",0.05,
Sulfur Dioxide,Stainless steels,Austenitic,304,6.45,254,Slight pitting,S30400,"Sulfuric acid processing; strong aeration; rapid agitation. Approx. 10% water saturated, recycle liquor contains 0.7-2.5% sulfuric acid",10,52-57,125-135,20 d,89.0,"A Guide to Corrosion Resistance, Climax Molybdenum Company, Greenwich, CT, 1981",6.45,
Sulfur Dioxide,Stainless steels,Austenitic,304,0.51,20,,S30400,"Rapid agitation. Plus 30-80% water, 5-7% sulfur trioxide",7-10,82-93,180-200,4.5 d,89.0,"A Guide to Corrosion Resistance, Climax Molybdenum Company, Greenwich, CT, 1981",0.51,
Sulfur Dioxide,Stainless steels,Austenitic,304,0.05,2,,S30400,"Plus air, 6% moisture, 1% sulfur trioxide",5,218,425,68 d,89.0,"A Guide to Corrosion Resistance, Climax Molybdenum Company, Greenwich, CT, 1981",0.05,
Sulfur Dioxide,Stainless steels,Austenitic,304,A (Resistant),A (Resistant),,S30400,"Moist, free of SO3",,100,212,,253.0,"Chemical Resistance of REMANIT Stainless Steels, Thyssen Edelstahlwerke AG, March 1989",,A
Sulfur Dioxide,Stainless steels,Austenitic,304,B (Good),B (Good),,S30400,"Moist, free of SO3",,100 min,100 min,,253.0,"Chemical Resistance of REMANIT Stainless Steels, Thyssen Edelstahlwerke AG, March 1989",,B
Sulfur Dioxide,Stainless steels,Austenitic,304,B (Good),B (Good),,S30400,"Moist, free of SO3",,300° min,300° min,,253.0,"Chemical Resistance of REMANIT Stainless Steels, Thyssen Edelstahlwerke AG, March 1989",,B
Sulfur Dioxide,Stainless steels,Austenitic,304,D (Poor),D (Poor),,S30400,"Moist, free of SO3",,900,1652,,253.0,"Chemical Resistance of REMANIT Stainless Steels, Thyssen Edelstahlwerke AG, March 1989",,D
Sulfur Dioxide,Stainless steels,Austenitic,316,0.008,0.3,,S31600,"No aeration; rapid agitation. Plus 20% nitrogen, saturated water vapor",80,15,60,94 d,89.0,"A Guide to Corrosion Resistance, Climax Molybdenum Company, Greenwich, CT, 1981",0.008,
Sulfur Dioxide,Stainless steels,Austenitic,316,0.005,0.2,,S31600,"Strong aeration; rapid agitation. Small amount of sulfur trioxide and moisture, sulfur burner, discharge line",18,260-371,500-700,90 d,89.0,"A Guide to Corrosion Resistance, Climax Molybdenum Company, Greenwich, CT, 1981",0.005,
Sulfur Dioxide,Stainless steels,Austenitic,316,0.003 max,0.1 max,,S31600,"Pulp and paper processing. Plus moisture, small amount of sulfur trioxide, towe",13-17,38,100,37 d,89.0,"A Guide to Corrosion Resistance, Climax Molybdenum Company, Greenwich, CT, 1981",0.003,
Sulfur Dioxide,Stainless steels,Austenitic,316,0.003,0.1,,S31600,"Sulfuric acid processing; strong aeration; rapid agitation. Approx. 10% water saturated, recycle liquor contains 0.3-0.75% sulfuric acid, Peabody scrubber",10,29-32,85-95,20 d,89.0,"A Guide to Corrosion Resistance, Climax Molybdenum Company, Greenwich, CT, 1981",0.003,
Sulfur Dioxide,Stainless steels,Austenitic,316,1.32,52,,S31600,"Sulfuric acid processing; strong aeration; rapid agitation. Approx. 10% water saturated, recycle liquor contains 0.7-2.5% sulfuric acid",10,52-57,125-135,20 d,89.0,"A Guide to Corrosion Resistance, Climax Molybdenum Company, Greenwich, CT, 1981",1.32,
Sulfur Dioxide,Stainless steels,Austenitic,316,0.53,21,,S31600,"Rapid agitation. Plus 30-80% water, 5-7% sulfur trioxide",7-10,82-93,180-200,4.5 d,89.0,"A Guide to Corrosion Resistance, Climax Molybdenum Company, Greenwich, CT, 1981",0.53,
Sulfur Dioxide,Stainless steels,Austenitic,316,0.05,2,,S31600,"Plus air, 6% moisture, 1% sulfur trioxide",5,218,425,68 d,89.0,"A Guide to Corrosion Resistance, Climax Molybdenum Company, Greenwich, CT, 1981",0.05,
Sulfur Dioxide,Stainless steels,Austenitic,316,A (Resistant),A (Resistant),,S31600,"Moist, free of SO3",,100,212,,253.0,"Chemical Resistance of REMANIT Stainless Steels, Thyssen Edelstahlwerke AG, March 1989",,A
Sulfur Dioxide,Stainless steels,Austenitic,316,A (Resistant),A (Resistant),,S31600,"Moist, free of SO3",,100 min,100 min,,253.0,"Chemical Resistance of REMANIT Stainless Steels, Thyssen Edelstahlwerke AG, March 1989",,A
Sulfur Dioxide,Stainless steels,Austenitic,316,B (Good),B (Good),,S31600,"Moist, free of SO3",,300° min,300° min,,253.0,"Chemical Resistance of REMANIT Stainless Steels, Thyssen Edelstahlwerke AG, March 1989",,B
Sulfur Dioxide,Stainless steels,Austenitic,316,C (Questionable),C (Questionable),,S31600,"Moist, free of SO3",,900,1652,,253.0,"Chemical Resistance of REMANIT Stainless Steels, Thyssen Edelstahlwerke AG, March 1989",,C
Sulfur Dioxide,Stainless steels,Austenitic,317,0.008,0.3,,S31700,"Strong aeration; rapid agitation. Small amount of sulfur trioxide and moisture, sulfur burner, discharge line",18,260-371,500-700,90 d,89.0,"A Guide to Corrosion Resistance, Climax Molybdenum Company, Greenwich, CT, 1981",0.008,
Sulfur Dioxide,Stainless steels,Austenitic,317,0.003 max,0.1 max,,S31700,"Pulp and paper processing. Plus moisture, small amount of sulfur trioxide, tower",13-17,38,100,37 d,89.0,"A Guide to Corrosion Resistance, Climax Molybdenum Company, Greenwich, CT, 1981",0.003,
Sulfur Dioxide,Stainless steels,Austenitic,317,0.003,0.1,,S31700,"Sulfuric acid processing; strong aeration; rapid agitation. Approx. 10% water saturated, recycle liquor contains 0.3-0.75% sulfuric acid",10,29-32,85-95,20 d,89.0,"A Guide to Corrosion Resistance, Climax Molybdenum Company, Greenwich, CT, 1981",0.003,
Sulfur Dioxide,Stainless steels,Austenitic,317,0.15,6,,S31700,"Sulfuric acid processing; strong aeration; rapid agitation. Approx. 10% water saturated, recycle liquor contains 0.7-2.5% sulfuric acid, Peabody scrubber",10,52-57,125-135,20 d,89.0,"A Guide to Corrosion Resistance, Climax Molybdenum Company, Greenwich, CT, 1981",0.15,
Sulfur Dioxide,Stainless steels,Austenitic,321,A (Resistant),A (Resistant),,S32100,"Moist, free of SO3",,100,212,,253.0,"Chemical Resistance of REMANIT Stainless Steels, Thyssen Edelstahlwerke AG, March 1989",,A
Sulfur Dioxide,Stainless steels,Austenitic,321,B (Good),B (Good),,S32100,"Moist, free of SO3",,100 min,100 min,,253.0,"Chemical Resistance of REMANIT Stainless Steels, Thyssen Edelstahlwerke AG, March 1989",,B
Sulfur Dioxide,Stainless steels,Austenitic,321,B (Good),B (Good),,S32100,"Moist, free of SO3",,300° min,300° min,,253.0,"Chemical Resistance of REMANIT Stainless Steels, Thyssen Edelstahlwerke AG, March 1989",,B
Sulfur Dioxide,Stainless steels,Austenitic,321,D (Poor),D (Poor),,S32100,"Moist, free of SO3",,900,1652,,253.0,"Chemical Resistance of REMANIT Stainless Steels, Thyssen Edelstahlwerke AG, March 1989",,D
Sulfur Dioxide,Stainless steels,Austenitic,347,A (Resistant),A (Resistant),,S34700,"Moist, free of SO3",,100,212,,253.0,"Chemical Resistance of REMANIT Stainless Steels, Thyssen Edelstahlwerke AG, March 1989",,A
Sulfur Dioxide,Stainless steels,Austenitic,347,B (Good),B (Good),,S34700,"Moist, free of SO3",,100 min,100 min,,253.0,"Chemical Resistance of REMANIT Stainless Steels, Thyssen Edelstahlwerke AG, March 1989",,B
Sulfur Dioxide,Stainless steels,Austenitic,347,B (Good),B (Good),,S34700,"Moist, free of SO3",,300° min,300° min,,253.0,"Chemical Resistance of REMANIT Stainless Steels, Thyssen Edelstahlwerke AG, March 1989",,B
Sulfur Dioxide,Stainless steels,Austenitic,347,D (Poor),D (Poor),,S34700,"Moist, free of SO3",,900,1652,,253.0,"Chemical Resistance of REMANIT Stainless Steels, Thyssen Edelstahlwerke AG, March 1989",,D
Sulfur Dioxide,Stainless steels,Austenitic,304L,A (Resistant),A (Resistant),,S30403,"Moist, free of SO3",,100,212,,253.0,"Chemical Resistance of REMANIT Stainless Steels, Thyssen Edelstahlwerke AG, March 1989",,A
Sulfur Dioxide,Stainless steels,Austenitic,304L,B (Good),B (Good),,S30403,"Moist, free of SO3",,100 min,100 min,,253.0,"Chemical Resistance of REMANIT Stainless Steels, Thyssen Edelstahlwerke AG, March 1989",,B
Sulfur Dioxide,Stainless steels,Austenitic,304L,B (Good),B (Good),,S30403,"Moist, free of SO3",,300° min,300° min,,253.0,"Chemical Resistance of REMANIT Stainless Steels, Thyssen Edelstahlwerke AG, March 1989",,B
Sulfur Dioxide,Stainless steels,Austenitic,304L,D (Poor),D (Poor),,S30403,"Moist, free of SO3",,900,1652,,253.0,"Chemical Resistance of REMANIT Stainless Steels, Thyssen Edelstahlwerke AG, March 1989",,D
Sulfur Dioxide,Stainless steels,Austenitic,304LN,A (Resistant),A (Resistant),,S30453,"Moist, free of SO3",,100,212,,253.0,"Chemical Resistance of REMANIT Stainless Steels, Thyssen Edelstahlwerke AG, March 1989",,A
Sulfur Dioxide,Stainless steels,Austenitic,304LN,B (Good),B (Good),,S30453,"Moist, free of SO3",,100 min,100 min,,253.0,"Chemical Resistance of REMANIT Stainless Steels, Thyssen Edelstahlwerke AG, March 1989",,B
Sulfur Dioxide,Stainless steels,Austenitic,304LN,B (Good),B (Good),,S30453,"Moist, free of SO3",,300° min,300° min,,253.0,"Chemical Resistance of REMANIT Stainless Steels, Thyssen Edelstahlwerke AG, March 1989",,B
Sulfur Dioxide,Stainless steels,Austenitic,304LN,D (Poor),D (Poor),,S30453,"Moist, free of SO3",,900,1652,,253.0,"Chemical Resistance of REMANIT Stainless Steels, Thyssen Edelstahlwerke AG, March 1989",,D
Sulfur Dioxide,Stainless steels,Austenitic,316F,A (Resistant),A (Resistant),,S31620,"Moist, free of SO3",,100,212,,253.0,"Chemical Resistance of REMANIT Stainless Steels, Thyssen Edelstahlwerke AG, March 1989",,A
Sulfur Dioxide,Stainless steels,Austenitic,316F,B (Good),B (Good),,S31620,"Moist, free of SO3",,100 min,100 min,,253.0,"Chemical Resistance of REMANIT Stainless Steels, Thyssen Edelstahlwerke AG, March 1989",,B
Sulfur Dioxide,Stainless steels,Austenitic,316F,B (Good),B (Good),,S31620,"Moist, free of SO3",,300° min,300° min,,253.0,"Chemical Resistance of REMANIT Stainless Steels, Thyssen Edelstahlwerke AG, March 1989",,B
Sulfur Dioxide,Stainless steels,Austenitic,316F,D (Poor),D (Poor),,S31620,"Moist, free of SO3",,900,1652,,253.0,"Chemical Resistance of REMANIT Stainless Steels, Thyssen Edelstahlwerke AG, March 1989",,D
Sulfur Dioxide,Stainless steels,Austenitic,316L,A (Resistant),A (Resistant),,S31603,"Moist, free of SO3",,100,212,,253.0,"Chemical Resistance of REMANIT Stainless Steels, Thyssen Edelstahlwerke AG, March 1989",,A
Sulfur Dioxide,Stainless steels,Austenitic,316L,A (Resistant),A (Resistant),,S31603,"Moist, free of SO3",,100 min,100 min,,253.0,"Chemical Resistance of REMANIT Stainless Steels, Thyssen Edelstahlwerke AG, March 1989",,A
Sulfur Dioxide,Stainless steels,Austenitic,316L,B (Good),B (Good),,S31603,"Moist, free of SO3",,300° min,300° min,,253.0,"Chemical Resistance of REMANIT Stainless Steels, Thyssen Edelstahlwerke AG, March 1989",,B
Sulfur Dioxide,Stainless steels,Austenitic,316L,C (Questionable),C (Questionable),,S31603,"Moist, free of SO3",,900,1652,,253.0,"Chemical Resistance of REMANIT Stainless Steels, Thyssen Edelstahlwerke AG, March 1989",,C
Sulfur Dioxide,Stainless steels,Austenitic,316LN,A (Resistant),A (Resistant),,S31653,"Moist, free of SO3",,100,212,,253.0,"Chemical Resistance of REMANIT Stainless Steels, Thyssen Edelstahlwerke AG, March 1989",,A
Sulfur Dioxide,Stainless steels,Austenitic,316LN,A (Resistant),A (Resistant),,S31653,"Moist, free of SO3",,100 min,100 min,,253.0,"Chemical Resistance of REMANIT Stainless Steels, Thyssen Edelstahlwerke AG, March 1989",,A
Sulfur Dioxide,Stainless steels,Austenitic,316LN,B (Good),B (Good),,S31653,"Moist, free of SO3",,300° min,300° min,,253.0,"Chemical Resistance of REMANIT Stainless Steels, Thyssen Edelstahlwerke AG, March 1989",,B
Sulfur Dioxide,Stainless steels,Austenitic,316LN,C (Questionable),C (Questionable),,S31653,"Moist, free of SO3",,900,1652,,253.0,"Chemical Resistance of REMANIT Stainless Steels, Thyssen Edelstahlwerke AG, March 1989",,C
Sulfur Dioxide,Stainless steels,Austenitic,316Ti,A (Resistant),A (Resistant),,S31635,"Moist, free of SO3",,100,212,,253.0,"Chemical Resistance of REMANIT Stainless Steels, Thyssen Edelstahlwerke AG, March 1989",,A
Sulfur Dioxide,Stainless steels,Austenitic,316Ti,A (Resistant),A (Resistant),,S31635,"Moist, free of SO3",,100 min,100 min,,253.0,"Chemical Resistance of REMANIT Stainless Steels, Thyssen Edelstahlwerke AG, March 1989",,A
Sulfur Dioxide,Stainless steels,Austenitic,316Ti,B (Good),B (Good),,S31635,"Moist, free of SO3",,300° min,300° min,,253.0,"Chemical Resistance of REMANIT Stainless Steels, Thyssen Edelstahlwerke AG, March 1989",,B
Sulfur Dioxide,Stainless steels,Austenitic,316Ti,C (Questionable),C (Questionable),,S31635,"Moist, free of SO3",,900,1652,,253.0,"Chemical Resistance of REMANIT Stainless Steels, Thyssen Edelstahlwerke AG, March 1989",,C
Sulfur Dioxide,Stainless steels,Austenitic,317L,A (Resistant),A (Resistant),,S31703,"Moist, free of SO3",,100,212,,253.0,"Chemical Resistance of REMANIT Stainless Steels, Thyssen Edelstahlwerke AG, March 1989",,A
Sulfur Dioxide,Stainless steels,Austenitic,317L,A (Resistant),A (Resistant),,S31703,"Moist, free of SO3",,100 min,100 min,,253.0,"Chemical Resistance of REMANIT Stainless Steels, Thyssen Edelstahlwerke AG, March 1989",,A
Sulfur Dioxide,Stainless steels,Austenitic,317L,B (Good),B (Good),,S31703,"Moist, free of SO3",,300° min,300° min,,253.0,"Chemical Resistance of REMANIT Stainless Steels, Thyssen Edelstahlwerke AG, March 1989",,B
Sulfur Dioxide,Stainless steels,Austenitic,317L,C (Questionable),C (Questionable),,S31703,"Moist, free of SO3",,900,1652,,253.0,"Chemical Resistance of REMANIT Stainless Steels, Thyssen Edelstahlwerke AG, March 1989",,C
Sulfur Dioxide,Stainless steels,Austenitic,317LN,A (Resistant),A (Resistant),,S31725,"Moist, free of SO3",,100,212,,253.0,"Chemical Resistance of REMANIT Stainless Steels, Thyssen Edelstahlwerke AG, March 1989",,A
Sulfur Dioxide,Stainless steels,Austenitic,317LN,A (Resistant),A (Resistant),,S31725,"Moist, free of SO3",,100 min,100 min,,253.0,"Chemical Resistance of REMANIT Stainless Steels, Thyssen Edelstahlwerke AG, March 1989",,A
