Repository: wfreinhart/matse219

# MATSE 219: Materials Informatics

Auto-generated from the private authoring repo (matse219-instructor). Do not edit here directly -- changes are overwritten on the next publish run.

## Lectures

- [Lecture01](https://colab.research.google.com/github/wfreinhart/matse219/blob/staging/notebooks/Lecture01.ipynb)
- [Lecture02](https://colab.research.google.com/github/wfreinhart/matse219/blob/staging/notebooks/Lecture02.ipynb)
- [Lecture03](https://colab.research.google.com/github/wfreinhart/matse219/blob/staging/notebooks/Lecture03.ipynb)
- [Lecture04](https://colab.research.google.com/github/wfreinhart/matse219/blob/staging/notebooks/Lecture04.ipynb)

File: datasets/corrosion.csv (part 121 of 142)
Environment,Material Group,Material Family,Material,Rate (mm/yr) or Rating,Rate (mils/yr) or Rating,Localized Attack,UNS,Condition/Comment,Concentration (Vol %),Temperature (deg C),Temperature (deg F),Duration,Reference #,Reference,rate_mm_yr_numeric,rate_letter_grade
Sulfur Dioxide,Stainless steels,Austenitic,317LN,B (Good),B (Good),,S31725,"Moist, free of SO3",,300° min,300° min,,253.0,"Chemical Resistance of REMANIT Stainless Steels, Thyssen Edelstahlwerke AG, March 1989",,B
Sulfur Dioxide,Stainless steels,Austenitic,317LN,C (Questionable),C (Questionable),,S31725,"Moist, free of SO3",,900,1652,,253.0,"Chemical Resistance of REMANIT Stainless Steels, Thyssen Edelstahlwerke AG, March 1989",,C
Sulfur Dioxide,Stainless steels,Austenitic,Carpenter 20 Carpenter Technology Corp.,0.01,0.2,,,"Strong aeration; rapid agitation. Small amount of sulfur trioxide and moisture, sulfur burner, discharge line",18,260-371,500-700,90 d,89.0,"A Guide to Corrosion Resistance, Climax Molybdenum Company, Greenwich, CT, 1981",0.01,
Sulfur Dioxide,Stainless steels,Austenitic,Carpenter 20 Carpenter Technology Corp.,0.003,0.1,,,"Sulfuric acid processing; strong aeration; rapid agitation. Approx. 10% water saturated, recycle liquor contains 0.3-0.75% sulfuric acid. Peabody scrubber",10,29-32,85-95,20 d,89.0,"A Guide to Corrosion Resistance, Climax Molybdenum Company, Greenwich, CT, 1981",0.003,
Sulfur Dioxide,Stainless steels,Austenitic,Carpenter 20 Carpenter Technology Corp.,0.08,3,,,"Sulfuric acid processing; strong aeration; rapid agitation. Approx. 10% water saturated, recycle liquor contains 0.7-2.5% sulfuric acid",10,52-57,125-135,20 d,89.0,"A Guide to Corrosion Resistance, Climax Molybdenum Company, Greenwich, CT, 1981",0.08,
Sulfur Dioxide,Stainless steels,Duplex,329,A (Resistant),A (Resistant),,S32900,"Moist, free of SO3",,100,212,,253.0,"Chemical Resistance of REMANIT Stainless Steels, Thyssen Edelstahlwerke AG, March 1989",,A
Sulfur Dioxide,Stainless steels,Duplex,329,A (Resistant),A (Resistant),,S32900,"Moist, free of SO3",,100 min,100 min,,253.0,"Chemical Resistance of REMANIT Stainless Steels, Thyssen Edelstahlwerke AG, March 1989",,A
Sulfur Dioxide,Stainless steels,Duplex,329,B (Good),B (Good),,S32900,"Moist, free of SO3",,300° min,300° min,,253.0,"Chemical Resistance of REMANIT Stainless Steels, Thyssen Edelstahlwerke AG, March 1989",,B
Sulfur Dioxide,Stainless steels,Duplex,329,C (Questionable),C (Questionable),,S32900,"Moist, free of SO3",,900,1652,,253.0,"Chemical Resistance of REMANIT Stainless Steels, Thyssen Edelstahlwerke AG, March 1989",,C
Sulfur Dioxide,Stainless steels,Duplex,F51,A (Resistant),A (Resistant),,S31803,"Moist, free of SO3",,100,212,,253.0,"Chemical Resistance of REMANIT Stainless Steels, Thyssen Edelstahlwerke AG, March 1989",,A
Sulfur Dioxide,Stainless steels,Duplex,F51,A (Resistant),A (Resistant),,S31803,"Moist, free of SO3",,100 min,100 min,,253.0,"Chemical Resistance of REMANIT Stainless Steels, Thyssen Edelstahlwerke AG, March 1989",,A
Sulfur Dioxide,Stainless steels,Duplex,F51,B (Good),B (Good),,S31803,"Moist, free of SO3",,300° min,300° min,,253.0,"Chemical Resistance of REMANIT Stainless Steels, Thyssen Edelstahlwerke AG, March 1989",,B
Sulfur Dioxide,Stainless steels,Duplex,F51,C (Questionable),C (Questionable),,S31803,"Moist, free of SO3",,900,1652,,253.0,"Chemical Resistance of REMANIT Stainless Steels, Thyssen Edelstahlwerke AG, March 1989",,C
Sulfur Dioxide,Stainless steels,Ferritic,405,D (Poor),D (Poor),,S40500,"Moist, free of SO3",,100,212,,253.0,"Chemical Resistance of REMANIT Stainless Steels, Thyssen Edelstahlwerke AG, March 1989",,D
Sulfur Dioxide,Stainless steels,Ferritic,405,D (Poor),D (Poor),,S40500,"Moist, free of SO3",,100 min,100 min,,253.0,"Chemical Resistance of REMANIT Stainless Steels, Thyssen Edelstahlwerke AG, March 1989",,D
Sulfur Dioxide,Stainless steels,Ferritic,405,D (Poor),D (Poor),,S40500,"Moist, free of SO3",,300° min,300° min,,253.0,"Chemical Resistance of REMANIT Stainless Steels, Thyssen Edelstahlwerke AG, March 1989",,D
Sulfur Dioxide,Stainless steels,Ferritic,405,D (Poor),D (Poor),,S40500,"Moist, free of SO3",,900,1652,,253.0,"Chemical Resistance of REMANIT Stainless Steels, Thyssen Edelstahlwerke AG, March 1989",,D
Sulfur Dioxide,Stainless steels,Ferritic,409,D (Poor),D (Poor),,S40900,"Moist, free of SO3",,100,212,,253.0,"Chemical Resistance of REMANIT Stainless Steels, Thyssen Edelstahlwerke AG, March 1989",,D
Sulfur Dioxide,Stainless steels,Ferritic,409,D (Poor),D (Poor),,S40900,"Moist, free of SO3",,100 min,100 min,,253.0,"Chemical Resistance of REMANIT Stainless Steels, Thyssen Edelstahlwerke AG, March 1989",,D
Sulfur Dioxide,Stainless steels,Ferritic,409,D (Poor),D (Poor),,S40900,"Moist, free of SO3",,300° min,300° min,,253.0,"Chemical Resistance of REMANIT Stainless Steels, Thyssen Edelstahlwerke AG, March 1989",,D
Sulfur Dioxide,Stainless steels,Ferritic,409,D (Poor),D (Poor),,S40900,"Moist, free of SO3",,900,1652,,253.0,"Chemical Resistance of REMANIT Stainless Steels, Thyssen Edelstahlwerke AG, March 1989",,D
Sulfur Dioxide,Stainless steels,Ferritic,430,C (Questionable),C (Questionable),,S43000,"Moist, free of SO3",,100,212,,253.0,"Chemical Resistance of REMANIT Stainless Steels, Thyssen Edelstahlwerke AG, March 1989",,C
Sulfur Dioxide,Stainless steels,Ferritic,430,D (Poor),D (Poor),,S43000,"Moist, free of SO3",,100 min,100 min,,253.0,"Chemical Resistance of REMANIT Stainless Steels, Thyssen Edelstahlwerke AG, March 1989",,D
Sulfur Dioxide,Stainless steels,Ferritic,430,D (Poor),D (Poor),,S43000,"Moist, free of SO3",,300° min,300° min,,253.0,"Chemical Resistance of REMANIT Stainless Steels, Thyssen Edelstahlwerke AG, March 1989",,D
Sulfur Dioxide,Stainless steels,Ferritic,430,D (Poor),D (Poor),,S43000,"Moist, free of SO3",,900,1652,,253.0,"Chemical Resistance of REMANIT Stainless Steels, Thyssen Edelstahlwerke AG, March 1989",,D
Sulfur Dioxide,Stainless steels,Ferritic,434,A (Resistant),A (Resistant),,S43400,"Moist, free of SO3",,100,212,,253.0,"Chemical Resistance of REMANIT Stainless Steels, Thyssen Edelstahlwerke AG, March 1989",,A
Sulfur Dioxide,Stainless steels,Ferritic,434,B (Good),B (Good),,S43400,"Moist, free of SO3",,100 min,100 min,,253.0,"Chemical Resistance of REMANIT Stainless Steels, Thyssen Edelstahlwerke AG, March 1989",,B
Sulfur Dioxide,Stainless steels,Ferritic,434,D (Poor),D (Poor),,S43400,"Moist, free of SO3",,300° min,300° min,,253.0,"Chemical Resistance of REMANIT Stainless Steels, Thyssen Edelstahlwerke AG, March 1989",,D
Sulfur Dioxide,Stainless steels,Ferritic,434,D (Poor),D (Poor),,S43400,"Moist, free of SO3",,900,1652,,253.0,"Chemical Resistance of REMANIT Stainless Steels, Thyssen Edelstahlwerke AG, March 1989",,D
Sulfur Dioxide,Stainless steels,Martensitic,403,D (Poor),D (Poor),,S40300,"Moist, free of SO3",,100,212,,253.0,"Chemical Resistance of REMANIT Stainless Steels, Thyssen Edelstahlwerke AG, March 1989",,D
Sulfur Dioxide,Stainless steels,Martensitic,403,D (Poor),D (Poor),,S40300,"Moist, free of SO3",,100 min,100 min,,253.0,"Chemical Resistance of REMANIT Stainless Steels, Thyssen Edelstahlwerke AG, March 1989",,D
Sulfur Dioxide,Stainless steels,Martensitic,403,D (Poor),D (Poor),,S40300,"Moist, free of SO3",,300° min,300° min,,253.0,"Chemical Resistance of REMANIT Stainless Steels, Thyssen Edelstahlwerke AG, March 1989",,D
Sulfur Dioxide,Stainless steels,Martensitic,403,D (Poor),D (Poor),,S40300,"Moist, free of SO3",,900,1652,,253.0,"Chemical Resistance of REMANIT Stainless Steels, Thyssen Edelstahlwerke AG, March 1989",,D
Sulfur Dioxide,Stainless steels,Martensitic,410,D (Poor),D (Poor),,S41000,"Moist, free of SO3",,100,212,,253.0,"Chemical Resistance of REMANIT Stainless Steels, Thyssen Edelstahlwerke AG, March 1989",,D
Sulfur Dioxide,Stainless steels,Martensitic,410,D (Poor),D (Poor),,S41000,"Moist, free of SO3",,100 min,100 min,,253.0,"Chemical Resistance of REMANIT Stainless Steels, Thyssen Edelstahlwerke AG, March 1989",,D
Sulfur Dioxide,Stainless steels,Martensitic,410,D (Poor),D (Poor),,S41000,"Moist, free of SO3",,300° min,300° min,,253.0,"Chemical Resistance of REMANIT Stainless Steels, Thyssen Edelstahlwerke AG, March 1989",,D
Sulfur Dioxide,Stainless steels,Martensitic,410,D (Poor),D (Poor),,S41000,"Moist, free of SO3",,900,1652,,253.0,"Chemical Resistance of REMANIT Stainless Steels, Thyssen Edelstahlwerke AG, March 1989",,D
Sulfur Dioxide,Stainless steels,Martensitic,416,D (Poor),D (Poor),,S41600,"Moist, free of SO3",,100,212,,253.0,"Chemical Resistance of REMANIT Stainless Steels, Thyssen Edelstahlwerke AG, March 1989",,D
Sulfur Dioxide,Stainless steels,Martensitic,416,D (Poor),D (Poor),,S41600,"Moist, free of SO3",,100 min,100 min,,253.0,"Chemical Resistance of REMANIT Stainless Steels, Thyssen Edelstahlwerke AG, March 1989",,D
Sulfur Dioxide,Stainless steels,Martensitic,416,D (Poor),D (Poor),,S41600,"Moist, free of SO3",,300° min,300° min,,253.0,"Chemical Resistance of REMANIT Stainless Steels, Thyssen Edelstahlwerke AG, March 1989",,D
Sulfur Dioxide,Stainless steels,Martensitic,416,D (Poor),D (Poor),,S41600,"Moist, free of SO3",,900,1652,,253.0,"Chemical Resistance of REMANIT Stainless Steels, Thyssen Edelstahlwerke AG, March 1989",,D
Sulfur Dioxide,Stainless steels,Martensitic,420,D (Poor),D (Poor),,S42000,"Moist, free of SO3",,100,212,,253.0,"Chemical Resistance of REMANIT Stainless Steels, Thyssen Edelstahlwerke AG, March 1989",,D
Sulfur Dioxide,Stainless steels,Martensitic,420,D (Poor),D (Poor),,S42000,"Moist, free of SO3",,100 min,100 min,,253.0,"Chemical Resistance of REMANIT Stainless Steels, Thyssen Edelstahlwerke AG, March 1989",,D
Sulfur Dioxide,Stainless steels,Martensitic,420,D (Poor),D (Poor),,S42000,"Moist, free of SO3",,300° min,300° min,,253.0,"Chemical Resistance of REMANIT Stainless Steels, Thyssen Edelstahlwerke AG, March 1989",,D
Sulfur Dioxide,Stainless steels,Martensitic,420,D (Poor),D (Poor),,S42000,"Moist, free of SO3",,900,1652,,253.0,"Chemical Resistance of REMANIT Stainless Steels, Thyssen Edelstahlwerke AG, March 1989",,D
Sulfur Trioxide,Copper and alloys,Aluminum bronze,Aluminum bronze,A (Resistant),A (Resistant),,,Dry,,,,,93.0,"H. Leidheiser, Jr., The Corrosion of Copper, Tin and Their Alloys, John Wiley & Sons, New York, 1971, p 90-96",,A
Sulfur Trioxide,Copper and alloys,Brass,Brass,A (Resistant),A (Resistant),,,Dry,,,,,93.0,"H. Leidheiser, Jr., The Corrosion of Copper, Tin and Their Alloys, John Wiley & Sons, New York, 1971, p 90-96",,A
Sulfur Trioxide,Copper and alloys,Brass,Cartridge brass,A (Resistant),A (Resistant),,C26000,Dry,,,,,93.0,"H. Leidheiser, Jr., The Corrosion of Copper, Tin and Their Alloys, John Wiley & Sons, New York, 1971, p 90-96",,A
Sulfur Trioxide,Copper and alloys,Brass,Commercial bronze,A (Resistant),A (Resistant),,C22000,Dry,,,,,93.0,"H. Leidheiser, Jr., The Corrosion of Copper, Tin and Their Alloys, John Wiley & Sons, New York, 1971, p 90-96",,A
Sulfur Trioxide,Copper and alloys,Brass,Muntz metal,A (Resistant),A (Resistant),,C28000,Dry,,,,,93.0,"H. Leidheiser, Jr., The Corrosion of Copper, Tin and Their Alloys, John Wiley & Sons, New York, 1971, p 90-96",,A
Sulfur Trioxide,Copper and alloys,Brass,Red brass,A (Resistant),A (Resistant),,C23000,Dry,,,,,93.0,"H. Leidheiser, Jr., The Corrosion of Copper, Tin and Their Alloys, John Wiley & Sons, New York, 1971, p 90-96",,A
Sulfur Trioxide,Copper and alloys,Copper,Electrolytic copper,A (Resistant),A (Resistant),,C11000,Dry,,,,,93.0,"H. Leidheiser, Jr., The Corrosion of Copper, Tin and Their Alloys, John Wiley & Sons, New York, 1971, p 90-96",,A
Sulfur Trioxide,Copper and alloys,Copper,Phosphor copper,A (Resistant),A (Resistant),,C12200,Dry,,,,,93.0,"H. Leidheiser, Jr., The Corrosion of Copper, Tin and Their Alloys, John Wiley & Sons, New York, 1971, p 90-96",,A
Sulfur Trioxide,Copper and alloys,Copper-nickel,70-30 cupronickel,A (Resistant),A (Resistant),,C71500,Dry,,,,,93.0,"H. Leidheiser, Jr., The Corrosion of Copper, Tin and Their Alloys, John Wiley & Sons, New York, 1971, p 90-96",,A
Sulfur Trioxide,Copper and alloys,Copper-nickel,90-10 cupronickel,A (Resistant),A (Resistant),,C70600,Dry,,,,,93.0,"H. Leidheiser, Jr., The Corrosion of Copper, Tin and Their Alloys, John Wiley & Sons, New York, 1971, p 90-96",,A
Sulfur Trioxide,Copper and alloys,Leaded brass,Architectural bronze,A (Resistant),A (Resistant),,C38500,Dry,,,,,93.0,"H. Leidheiser, Jr., The Corrosion of Copper, Tin and Their Alloys, John Wiley & Sons, New York, 1971, p 90-96",,A
Sulfur Trioxide,Copper and alloys,Leaded brass,Free-cutting brass,A (Resistant),A (Resistant),,C36000,Dry,,,,,93.0,"H. Leidheiser, Jr., The Corrosion of Copper, Tin and Their Alloys, John Wiley & Sons, New York, 1971, p 90-96",,A
Sulfur Trioxide,Copper and alloys,Nickel-silver,Nickel- silver,A (Resistant),A (Resistant),,,Dry,18,,,,93.0,"H. Leidheiser, Jr., The Corrosion of Copper, Tin and Their Alloys, John Wiley & Sons, New York, 1971, p 90-96",,A
Sulfur Trioxide,Copper and alloys,Phosphor bronze,"Phosphor bronze, 5% Sn",A (Resistant),A (Resistant),,C51000,Dry,,,,,93.0,"H. Leidheiser, Jr., The Corrosion of Copper, Tin and Their Alloys, John Wiley & Sons, New York, 1971, p 90-96",,A
Sulfur Trioxide,Copper and alloys,Phosphor bronze,"Phosphor bronze, 8% Sn",A (Resistant),A (Resistant),,C52100,Dry,,,,,93.0,"H. Leidheiser, Jr., The Corrosion of Copper, Tin and Their Alloys, John Wiley & Sons, New York, 1971, p 90-96",,A
Sulfur Trioxide,Copper and alloys,Silicon bronze,"Silicon bronze, high",A (Resistant),A (Resistant),,C65500,Dry,,,,,93.0,"H. Leidheiser, Jr., The Corrosion of Copper, Tin and Their Alloys, John Wiley & Sons, New York, 1971, p 90-96",,A
Sulfur Trioxide,Copper and alloys,Silicon bronze,"Silicon bronze, low",A (Resistant),A (Resistant),,C65100,Dry,,,,,93.0,"H. Leidheiser, Jr., The Corrosion of Copper, Tin and Their Alloys, John Wiley & Sons, New York, 1971, p 90-96",,A
Sulfur Trioxide,Copper and alloys,Tin brass,Admiralty brass,A (Resistant),A (Resistant),,C44300,Dry,,,,,93.0,"H. Leidheiser, Jr., The Corrosion of Copper, Tin and Their Alloys, John Wiley & Sons, New York, 1971, p 90-96",,A
Sulfur Trioxide,Copper and alloys,Tin brass,Naval brass,A (Resistant),A (Resistant),,C46400,Dry,,,,,93.0,"H. Leidheiser, Jr., The Corrosion of Copper, Tin and Their Alloys, John Wiley & Sons, New York, 1971, p 90-96",,A
Sulfur Trioxide,Miscellaneous,Noble metals,Silver,0.05 max,2 max,,P07010,,Pure,Red heat,Red heat,,8.0,"Metals Handbook, Ninth Edition, Vol 13, Corrosion, ASM International, Metals Park, OH, 1987, p 798",0.05,
Sulfuric Acid,Aluminum and alloys,99.0% min Al,Aluminum (>99.5%),C (Questionable),C (Questionable),,A91350,Solution,,20,68,,92.0,"F. King, Aluminum and Its Alloys, Ellis Horwood, Chichester, England, 1987, p 282-291",,C
Sulfuric Acid,Carbon and alloy steels,Alloy steel,"16Ni, 8Cr, 5Si, 1Cu",0.37,14.6,,,,IN,50,,102 h,206.0,"S.J. Bullard, D.E. Larson, and J.S. Dunning, Oxidation and Corrosion Resistance of Two Fe-8Cr-16Ni-Si-Cu Alloys, Corrosion, Vol 48, (No. 11), NACE, USA, 1992, p 891-897",0.37,
Sulfuric Acid,Carbon and alloy steels,Alloy steel,"16Ni, 8Cr, 5Si, 1Cu, 1Mo",0.83,33,,,,IN,50,,102 h,206.0,"S.J. Bullard, D.E. Larson, and J.S. Dunning, Oxidation and Corrosion Resistance of Two Fe-8Cr-16Ni-Si-Cu Alloys, Corrosion, Vol 48, (No. 11), NACE, USA, 1992, p 891-897",0.83,
Sulfuric Acid,Carbon and alloy steels,Alloy steel,"ASTM A335, grade P11 (1.5Cr-0.25Mo)",41,1600,,K11597,1.5N,,45,115,3 h,31.0,"G. Trabanelli, A. Frifnani, G. Brunoro, C. Monticelli, and F. Zucchi, Mater. Perform., Vol 24 (No. 6), 1985, p 33; as cited in Metals Handbook, Ninth Edition, Vol 13, Corrosion, ASM International, Metals Park, OH, 1987, p 1168",41.0,
Sulfuric Acid,Carbon and alloy steels,Alloy steel,"ASTM A335, grade P22 (2Cr-1Mo)",330,13000,,K21590,1.5N,,45,115,3 h,31.0,"G. Trabanelli, A. Frifnani, G. Brunoro, C. Monticelli, and F. Zucchi, Mater. Perform., Vol 24 (No. 6), 1985, p 33; as cited in Metals Handbook, Ninth Edition, Vol 13, Corrosion, ASM International, Metals Park, OH, 1987, p 1168",330.0,
Sulfuric Acid,Carbon and alloy steels,Alloy steel,"ASTM A335, grade P5 (5Cr-0.5Mo)",94,3700,,K51545,1.5N,,45,115,3 h,31.0,"G. Trabanelli, A. Frifnani, G. Brunoro, C. Monticelli, and F. Zucchi, Mater. Perform., Vol 24 (No. 6), 1985, p 33; as cited in Metals Handbook, Ninth Edition, Vol 13, Corrosion, ASM International, Metals Park, OH, 1987, p 1168",94.0,
Sulfuric Acid,Carbon and alloy steels,Alloy steel,"ASTM A335, grade P9 (10Cr-1Mo)",83,3270,,S50400,1.5N,,45,115,3 h,31.0,"G. Trabanelli, A. Frifnani, G. Brunoro, C. Monticelli, and F. Zucchi, Mater. Perform., Vol 24 (No. 6), 1985, p 33; as cited in Metals Handbook, Ninth Edition, Vol 13, Corrosion, ASM International, Metals Park, OH, 1987, p 1168",83.0,
Sulfuric Acid,Carbon and alloy steels,Carbon steel,ASTM A106 carbon steel,20,787,,G10100,1.5N,,45,115,3 h,31.0,"G. Trabanelli, A. Frifnani, G. Brunoro, C. Monticelli, and F. Zucchi, Mater. Perform., Vol 24 (No. 6), 1985, p 33; as cited in Metals Handbook, Ninth Edition, Vol 13, Corrosion, ASM International, Metals Park, OH, 1987, p 1168",20.0,
Sulfuric Acid,Carbon and alloy steels,Carbon steel,ASTM A106 carbon steel,20,787,,G10100,"Dilute, 1.5N",,45,115,3 h,31.0,"G. Trabanelli, A. Frifnani, G. Brunoro, C. Monticelli, and F. Zucchi, Mater. Perform., Vol 24 (No. 6), 1985, p 33; as cited in Metals Handbook, Ninth Edition, Vol 13, Corrosion, ASM International, Metals Park, OH, 1987, p 1168",20.0,
Sulfuric Acid,Copper and alloys,Aluminum bronze,Aluminum bronze,B (Good),B (Good),,,,,,,,93.0,"H. Leidheiser, Jr., The Corrosion of Copper, Tin and Their Alloys, John Wiley & Sons, New York, 1971, p 90-96",,B
Sulfuric Acid,Copper and alloys,Aluminum bronze,"Ampco 8, aluminum bronze",0.05 max,2 max,,C61300,,To 50,,,,96.0,"Stock Metals, Ampco Metal Company, 1988",0.05,
Sulfuric Acid,Copper and alloys,Brass,Brass,C (Questionable),C (Questionable),,,,,,,,93.0,"H. Leidheiser, Jr., The Corrosion of Copper, Tin and Their Alloys, John Wiley & Sons, New York, 1971, p 90-96",,C
Sulfuric Acid,Copper and alloys,Tin brass,Admiralty brass,C (Questionable),C (Questionable),,C44300,,,,,,93.0,"H. Leidheiser, Jr., The Corrosion of Copper, Tin and Their Alloys, John Wiley & Sons, New York, 1971, p 90-96",,C
Sulfuric Acid,Copper and alloys,Brass,Cartridge brass,,,,C26000,Pressure of 13.3 kPa (100 torr),30,Boiling,Boiling,48 h,54.0,"J.S. Pettibone, Other Metals, in Corrosion Resistance of Metals and Alloys, 2nd Edition, F.L. LaQue and H.R. Copson, Ed., Reinhold Publishing, New York, 1963, p 628",,
Sulfuric Acid,Copper and alloys,Brass,Cartridge brass,,,,C26000,Pressure of 13.3 kPa (100 torr),40,Boiling,Boiling,48 h,54.0,"J.S. Pettibone, Other Metals, in Corrosion Resistance of Metals and Alloys, 2nd Edition, F.L. LaQue and H.R. Copson, Ed., Reinhold Publishing, New York, 1963, p 628",,
Sulfuric Acid,Copper and alloys,Brass,Cartridge brass,,,,C26000,Pressure of 13.3 kPa (100 torr),50,Boiling,Boiling,48 h,54.0,"J.S. Pettibone, Other Metals, in Corrosion Resistance of Metals and Alloys, 2nd Edition, F.L. LaQue and H.R. Copson, Ed., Reinhold Publishing, New York, 1963, p 628",,
Sulfuric Acid,Copper and alloys,Brass,Cartridge brass,,,,C26000,Pressure of 13.3 kPa (100 torr),60,Boiling,Boiling,48 h,54.0,"J.S. Pettibone, Other Metals, in Corrosion Resistance of Metals and Alloys, 2nd Edition, F.L. LaQue and H.R. Copson, Ed., Reinhold Publishing, New York, 1963, p 628",,
Sulfuric Acid,Copper and alloys,Brass,Muntz metal,206 max,8100 max,,C28000,Pressure of 13.3 kPa (100 torr),80,Boiling,Boiling,48 h,54.0,"J.S. Pettibone, Other Metals, in Corrosion Resistance of Metals and Alloys, 2nd Edition, F.L. LaQue and H.R. Copson, Ed., Reinhold Publishing, New York, 1963, p 628",206.0,
Sulfuric Acid,Copper and alloys,Brass,Yellow brass,0.7 max,31 max,,C27000,Pressure of 13.3 kPa (100 torr),70,Boiling,Boiling,48 h,54.0,"J.S. Pettibone, Other Metals, in Corrosion Resistance of Metals and Alloys, 2nd Edition, F.L. LaQue and H.R. Copson, Ed., Reinhold Publishing, New York, 1963, p 628",0.7,
Sulfuric Acid,Copper and alloys,Copper,Electrolytic copper,0.70 max,27 max,,C11000,Pressure of 13.3 kPa (100 torr),30,Boiling,Boiling,48 h,54.0,"J.S. Pettibone, Other Metals, in Corrosion Resistance of Metals and Alloys, 2nd Edition, F.L. LaQue and H.R. Copson, Ed., Reinhold Publishing, New York, 1963, p 628",0.7,
Sulfuric Acid,Copper and alloys,Copper,Electrolytic copper,0.25 max,9.6 max,,C11000,Solution agitated,30,,,24 h,54.0,"J.S. Pettibone, Other Metals, in Corrosion Resistance of Metals and Alloys, 2nd Edition, F.L. LaQue and H.R. Copson, Ed., Reinhold Publishing, New York, 1963, p 628",0.25,
Sulfuric Acid,Copper and alloys,Copper,Electrolytic copper,0.7 max,28 max,,C11000,Pressure of 13.3 kPa (100 torr),40,Boiling,Boiling,48 h,54.0,"J.S. Pettibone, Other Metals, in Corrosion Resistance of Metals and Alloys, 2nd Edition, F.L. LaQue and H.R. Copson, Ed., Reinhold Publishing, New York, 1963, p 628",0.7,
Sulfuric Acid,Copper and alloys,Copper,Electrolytic copper,0.6 max,2.4 max,,C11000,Solution agitated,40,,,24 h,54.0,"J.S. Pettibone, Other Metals, in Corrosion Resistance of Metals and Alloys, 2nd Edition, F.L. LaQue and H.R. Copson, Ed., Reinhold Publishing, New York, 1963, p 628",0.6,
Sulfuric Acid,Copper and alloys,Copper,Electrolytic copper,0.8 max,31 max,,C11000,Pressure of 13.3 kPa (100 torr),50,Boiling,Boiling,48 h,54.0,"J.S. Pettibone, Other Metals, in Corrosion Resistance of Metals and Alloys, 2nd Edition, F.L. LaQue and H.R. Copson, Ed., Reinhold Publishing, New York, 1963, p 628",0.8,
Sulfuric Acid,Copper and alloys,Copper,Electrolytic copper,0.06,2.4,,C11000,Solution agitated,50,,,24 h,54.0,"J.S. Pettibone, Other Metals, in Corrosion Resistance of Metals and Alloys, 2nd Edition, F.L. LaQue and H.R. Copson, Ed., Reinhold Publishing, New York, 1963, p 628",0.06,
Sulfuric Acid,Copper and alloys,Copper,Electrolytic copper,2.3 max,89 max,,C11000,Pressure of 13.3 kPa (100 torr),60,Boiling,Boiling,48 h,54.0,"J.S. Pettibone, Other Metals, in Corrosion Resistance of Metals and Alloys, 2nd Edition, F.L. LaQue and H.R. Copson, Ed., Reinhold Publishing, New York, 1963, p 628",2.3,
Sulfuric Acid,Copper and alloys,Copper,Electrolytic copper,0.09 max,3.6 max,,C11000,Solution agitated,60,,,24 h,54.0,"J.S. Pettibone, Other Metals, in Corrosion Resistance of Metals and Alloys, 2nd Edition, F.L. LaQue and H.R. Copson, Ed., Reinhold Publishing, New York, 1963, p 628",0.09,
Sulfuric Acid,Copper and alloys,Copper,Electrolytic copper,1.1 max,42 max,,C11000,Pressure of 13.3 kPa (100 torr),70,Boiling,Boiling,48 h,54.0,"J.S. Pettibone, Other Metals, in Corrosion Resistance of Metals and Alloys, 2nd Edition, F.L. LaQue and H.R. Copson, Ed., Reinhold Publishing, New York, 1963, p 628",1.1,
Sulfuric Acid,Copper and alloys,Copper,Electrolytic copper,2.7 max,108 max,,C11000,Solution agitated,70,,,24 h,54.0,"J.S. Pettibone, Other Metals, in Corrosion Resistance of Metals and Alloys, 2nd Edition, F.L. LaQue and H.R. Copson, Ed., Reinhold Publishing, New York, 1963, p 628",2.7,
Sulfuric Acid,Copper and alloys,Copper,Electrolytic copper,166 max,6550 max,,C11000,Pressure of 13.3 kPa (100 torr),80,Boiling,Boiling,48 h,54.0,"J.S. Pettibone, Other Metals, in Corrosion Resistance of Metals and Alloys, 2nd Edition, F.L. LaQue and H.R. Copson, Ed., Reinhold Publishing, New York, 1963, p 628",166.0,
Sulfuric Acid,Copper and alloys,Copper,Electrolytic copper,39 max,1610 max,,C11000,Solution agitated,80,,,24 h,54.0,"J.S. Pettibone, Other Metals, in Corrosion Resistance of Metals and Alloys, 2nd Edition, F.L. LaQue and H.R. Copson, Ed., Reinhold Publishing, New York, 1963, p 628",39.0,
Sulfuric Acid,Copper and alloys,Copper,Phosphor deoxidized copper,0.7 max,26 max,,C14200,Pressure of 13.3 kPa (100 torr),30,Boiling,Boiling,48 h,54.0,"J.S. Pettibone, Other Metals, in Corrosion Resistance of Metals and Alloys, 2nd Edition, F.L. LaQue and H.R. Copson, Ed., Reinhold Publishing, New York, 1963, p 628",0.7,
Sulfuric Acid,Miscellaneous,Tin and alloys,Tin,D (Poor),D (Poor),,,,70,60,140,,94.0,"H. Leidheiser, Jr., The Corrosion of Copper, Tin and Their Alloys, John Wiley & Sons, New York, 1971, p 287-290",,D
Sulfuric Acid,Copper and alloys,Copper,Phosphor deoxidized copper,0.34 max,13 max,,C14200,Solution agitated,30,,,24 h,54.0,"J.S. Pettibone, Other Metals, in Corrosion Resistance of Metals and Alloys, 2nd Edition, F.L. LaQue and H.R. Copson, Ed., Reinhold Publishing, New York, 1963, p 628",0.34,
Sulfuric Acid,Copper and alloys,Copper,Phosphor deoxidized copper,0.5 max,22 max,,C14200,Pressure of 13.3 kPa (100 torr),40,Boiling,Boiling,48 h,54.0,"J.S. Pettibone, Other Metals, in Corrosion Resistance of Metals and Alloys, 2nd Edition, F.L. LaQue and H.R. Copson, Ed., Reinhold Publishing, New York, 1963, p 628",0.5,
Sulfuric Acid,Copper and alloys,Copper,Phosphor deoxidized copper,A (Resistant),A (Resistant),,C14200,Solution agitated,40,,,24 h,54.0,"J.S. Pettibone, Other Metals, in Corrosion Resistance of Metals and Alloys, 2nd Edition, F.L. LaQue and H.R. Copson, Ed., Reinhold Publishing, New York, 1963, p 628",,A
Sulfuric Acid,Copper and alloys,Copper,Phosphor deoxidized copper,0.6,24,,C14200,Pressure of 13.3 kPa (100 torr),50,Boiling,Boiling,48 h,54.0,"J.S. Pettibone, Other Metals, in Corrosion Resistance of Metals and Alloys, 2nd Edition, F.L. LaQue and H.R. Copson, Ed., Reinhold Publishing, New York, 1963, p 628",0.6,
Sulfuric Acid,Copper and alloys,Copper,Phosphor deoxidized copper,0.06 max,2.4 max,,C14200,Solution agitated,50,,,24 h,54.0,"J.S. Pettibone, Other Metals, in Corrosion Resistance of Metals and Alloys, 2nd Edition, F.L. LaQue and H.R. Copson, Ed., Reinhold Publishing, New York, 1963, p 628",0.06,
Sulfuric Acid,Copper and alloys,Copper,Phosphor deoxidized copper,2.4 max,94 max,,C14200,Pressure of 13.3 kPa (100 torr),60,Boiling,Boiling,48 h,54.0,"J.S. Pettibone, Other Metals, in Corrosion Resistance of Metals and Alloys, 2nd Edition, F.L. LaQue and H.R. Copson, Ed., Reinhold Publishing, New York, 1963, p 628",2.4,
Sulfuric Acid,Copper and alloys,Copper,Phosphor deoxidized copper,0.06 max,2.4 max,,C14200,Solution agitated,60,,,24 h,54.0,"J.S. Pettibone, Other Metals, in Corrosion Resistance of Metals and Alloys, 2nd Edition, F.L. LaQue and H.R. Copson, Ed., Reinhold Publishing, New York, 1963, p 628",0.06,
Sulfuric Acid,Copper and alloys,Copper,Phosphor deoxidized copper,0.9 max,37 max,,C14200,Pressure of 13.3 kPa (100 torr),70,Boiling,Boiling,48 h,54.0,"J.S. Pettibone, Other Metals, in Corrosion Resistance of Metals and Alloys, 2nd Edition, F.L. LaQue and H.R. Copson, Ed., Reinhold Publishing, New York, 1963, p 628",0.9,
Sulfuric Acid,Copper and alloys,Copper,Phosphor deoxidized copper,2.1 max,84 max,,C14200,Solution agitated,70,,,24 h,54.0,"J.S. Pettibone, Other Metals, in Corrosion Resistance of Metals and Alloys, 2nd Edition, F.L. LaQue and H.R. Copson, Ed., Reinhold Publishing, New York, 1963, p 628",2.1,
Sulfuric Acid,Copper and alloys,Copper,Phosphor deoxidized copper,527 max,21000 max,,C14200,Pressure of 13.3 kPa (100 torr),80,Boiling,Boiling,48 h,54.0,"J.S. Pettibone, Other Metals, in Corrosion Resistance of Metals and Alloys, 2nd Edition, F.L. LaQue and H.R. Copson, Ed., Reinhold Publishing, New York, 1963, p 628",527.0,
Sulfuric Acid,Copper and alloys,Copper,Phosphor deoxidized copper,51 max,1990 max,,C14200,Solution agitated,80,,,24 h,54.0,"J.S. Pettibone, Other Metals, in Corrosion Resistance of Metals and Alloys, 2nd Edition, F.L. LaQue and H.R. Copson, Ed., Reinhold Publishing, New York, 1963, p 628",51.0,
Sulfuric Acid,Copper and alloys,Copper-nickel,90-10 cupronickel,B (Good),B (Good),,C70600,,,,,,93.0,"H. Leidheiser, Jr., The Corrosion of Copper, Tin and Their Alloys, John Wiley & Sons, New York, 1971, p 90-96",,B
Sulfuric Acid,Copper and alloys,Leaded brass,Architectural bronze,D (Poor),D (Poor),,C38500,,,,,,93.0,"H. Leidheiser, Jr., The Corrosion of Copper, Tin and Their Alloys, John Wiley & Sons, New York, 1971, p 90-96",,D
Sulfuric Acid,Copper and alloys,Phosphor bronze,"Phosphor bronze, 5% Sn",0.6,25,,C51000,Pressure of 13.3 kPa (100 torr),30,Boiling,Boiling,48 h,54.0,"J.S. Pettibone, Other Metals, in Corrosion Resistance of Metals and Alloys, 2nd Edition, F.L. LaQue and H.R. Copson, Ed., Reinhold Publishing, New York, 1963, p 628",0.6,
Sulfuric Acid,Copper and alloys,Phosphor bronze,"Phosphor bronze, 5% Sn",0.5 max,18 max,,C51000,Pressure of 13.3 kPa (100 torr),40,Boiling,Boiling,48 h,54.0,"J.S. Pettibone, Other Metals, in Corrosion Resistance of Metals and Alloys, 2nd Edition, F.L. LaQue and H.R. Copson, Ed., Reinhold Publishing, New York, 1963, p 628",0.5,
Sulfuric Acid,Copper and alloys,Phosphor bronze,"Phosphor bronze, 5% Sn",0.9,36,,C51000,Pressure of 13.3 kPa (100 torr),50,Boiling,Boiling,48 h,54.0,"J.S. Pettibone, Other Metals, in Corrosion Resistance of Metals and Alloys, 2nd Edition, F.L. LaQue and H.R. Copson, Ed., Reinhold Publishing, New York, 1963, p 628",0.9,
Sulfuric Acid,Copper and alloys,Phosphor bronze,"Phosphor bronze, 5% Sn",3.4 max,133 max,,C51000,Pressure of 13.3 kPa (100 torr),60,Boiling,Boiling,48 h,54.0,"J.S. Pettibone, Other Metals, in Corrosion Resistance of Metals and Alloys, 2nd Edition, F.L. LaQue and H.R. Copson, Ed., Reinhold Publishing, New York, 1963, p 628",3.4,
Sulfuric Acid,Copper and alloys,Phosphor bronze,"Phosphor bronze, 5% Sn",1.1 max,42 max,,C51000,Pressure of 13.3 kPa (100 torr),70,Boiling,Boiling,48 h,54.0,"J.S. Pettibone, Other Metals, in Corrosion Resistance of Metals and Alloys, 2nd Edition, F.L. LaQue and H.R. Copson, Ed., Reinhold Publishing, New York, 1963, p 628",1.1,
Sulfuric Acid,Copper and alloys,Phosphor bronze,"Phosphor bronze, 5% Sn",62 max,2440 max,,C51000,Pressure of 13.3 kPa (100 torr),80,Boiling,Boiling,48 h,54.0,"J.S. Pettibone, Other Metals, in Corrosion Resistance of Metals and Alloys, 2nd Edition, F.L. LaQue and H.R. Copson, Ed., Reinhold Publishing, New York, 1963, p 628",62.0,
Sulfuric Acid,Nickel and alloys,Nickel,Nickel 200,0.04,1.7,,N02200,"Unaerated Velocity, none",10,21,70,,44.0,"Inco Alloys International, 1979",0.04,
Sulfuric Acid,Irons,Ingot iron,Armco iron,22,866,,,1.5N,,45,115,3 h,31.0,"G. Trabanelli, A. Frifnani, G. Brunoro, C. Monticelli, and F. Zucchi, Mater. Perform., Vol 24 (No. 6), 1985, p 33; as cited in Metals Handbook, Ninth Edition, Vol 13, Corrosion, ASM International, Metals Park, OH, 1987, p 1168",22.0,
Sulfuric Acid,Irons,Ingot iron,Armco iron,22,866,,,"Dilute, 1.5N",,45,115,3 h,31.0,"G. Trabanelli, A. Frifnani, G. Brunoro, C. Monticelli, and F. Zucchi, Mater. Perform., Vol 24 (No. 6), 1985, p 33; as cited in Metals Handbook, Ninth Edition, Vol 13, Corrosion, ASM International, Metals Park, OH, 1987, p 1168",22.0,
Sulfuric Acid,Miscellaneous,Lead and alloys,Chemical lead,0.19,7.4,,L51120,,54,118,245,,254.0,"Lead for Corrosion Resistant Applications, The Plumbum Series, A Guide to the Use of Lead for Corrosion Resistance, Lead Industries Association, Inc.",0.19,
Sulfuric Acid,Miscellaneous,Lead and alloys,Chemical lead,0.15,5.9,,L51120,With 1% nitric acid,54,118,245,,254.0,"Lead for Corrosion Resistant Applications, The Plumbum Series, A Guide to the Use of Lead for Corrosion Resistance, Lead Industries Association, Inc.",0.15,
Sulfuric Acid,Miscellaneous,Lead and alloys,Chemical lead,0.22,8.4,,L51120,With 5% nitric acid,54,118,245,,254.0,"Lead for Corrosion Resistant Applications, The Plumbum Series, A Guide to the Use of Lead for Corrosion Resistance, Lead Industries Association, Inc.",0.22,
Sulfuric Acid,Miscellaneous,Lead and alloys,Chemical lead,0.03,1,,L51120,,78,24,75,,,#NAME?,0.03,
Sulfuric Acid,Miscellaneous,Lead and alloys,Chemical lead,0.05,2,,L51120,,78,50,122,,,#NAME?,0.05,
Sulfuric Acid,Miscellaneous,Lead and alloys,Chemical lead,0.08,3,,L51120,With 1% nitric acid,78,24,75,,,#NAME?,0.08,
Sulfuric Acid,Miscellaneous,Lead and alloys,Chemical lead,0.3,12,,L51120,With 1% nitric acid,78,50,122,,254.0,"Lead for Corrosion Resistant Applications, The Plumbum Series, A Guide to the Use of Lead for Corrosion Resistance, Lead Industries Association, Inc.",0.3,
Sulfuric Acid,Miscellaneous,Lead and alloys,Chemical lead,0.09,3.6,,L51120,With 3.5% nitric acid,78,24,75,,254.0,"Lead for Corrosion Resistant Applications, The Plumbum Series, A Guide to the Use of Lead for Corrosion Resistance, Lead Industries Association, Inc.",0.09,
Sulfuric Acid,Miscellaneous,Lead and alloys,Chemical lead,0.45,18,,L51120,With 3.5% nitric acid,78,50,122,,254.0,"Lead for Corrosion Resistant Applications, The Plumbum Series, A Guide to the Use of Lead for Corrosion Resistance, Lead Industries Association, Inc.",0.45,
Sulfuric Acid,Miscellaneous,Lead and alloys,Chemical lead,0.1,4,,L51120,With 7.5% nitric acid,78,24,75,,254.0,"Lead for Corrosion Resistant Applications, The Plumbum Series, A Guide to the Use of Lead for Corrosion Resistance, Lead Industries Association, Inc.",0.1,
Sulfuric Acid,Miscellaneous,Lead and alloys,Chemical lead,0.88,35,,L51120,With 7.5% nitric acid,78,50,122,,254.0,"Lead for Corrosion Resistant Applications, The Plumbum Series, A Guide to the Use of Lead for Corrosion Resistance, Lead Industries Association, Inc.",0.88,
Sulfuric Acid,Miscellaneous,Lead and alloys,High purity lead,0.15,6,,L50001,With 6.7% sodium chloride,33,24,75,,254.0,"Lead for Corrosion Resistant Applications, The Plumbum Series, A Guide to the Use of Lead for Corrosion Resistance, Lead Industries Association, Inc.",0.15,
Sulfuric Acid,Miscellaneous,Lead and alloys,High purity lead,0.3,12,,L50001,,,60,140,,254.0,"Lead for Corrosion Resistant Applications, The Plumbum Series, A Guide to the Use of Lead for Corrosion Resistance, Lead Industries Association, Inc.",0.3,
Sulfuric Acid,Miscellaneous,Lead and alloys,High purity lead,0.9,36,,L50001,,,80,176,,254.0,"Lead for Corrosion Resistant Applications, The Plumbum Series, A Guide to the Use of Lead for Corrosion Resistance, Lead Industries Association, Inc.",0.9,
Sulfuric Acid,Miscellaneous,Lead and alloys,Lead,0.1,5,,L50045,"Evaporator. Plus 17% Na2SO4, 30% other inorganic sulfates",6,40,104,,48.0,"Lead for Corrosion Resistant Applications: A Guide, Lead Industries Association, New York, p 64",0.1,
Sulfuric Acid,Miscellaneous,Lead and alloys,Lead,0.1,4,,L50045,Evaporator. Concentrated bath plus 30% Na2SO4,20,55,130,,48.0,"Lead for Corrosion Resistant Applications: A Guide, Lead Industries Association, New York, p 64",0.1,
Sulfuric Acid,Miscellaneous,Lead and alloys,Lead,0.2,6,,L50045,Plus 6.7% NaCl,33,24,75,,49.0,"Lead for Corrosion Resistant Applications: A Guide, Lead Industries Association, New York, p 67",0.2,
Sulfuric Acid,Miscellaneous,Lead and alloys,Lead,0.3,12,,L50045,Plus 6.7% NaCl,33,60,140,,49.0,"Lead for Corrosion Resistant Applications: A Guide, Lead Industries Association, New York, p 67",0.3,
Sulfuric Acid,Miscellaneous,Lead and alloys,Lead,0.9,36,,L50045,Plus 6.7% NaCl,33,80,176,,49.0,"Lead for Corrosion Resistant Applications: A Guide, Lead Industries Association, New York, p 67",0.9,
Sulfuric Acid,Miscellaneous,Lead and alloys,"Lead, 6% anitmonial",0.35,14,,L53110,,54,118,245,,254.0,"Lead for Corrosion Resistant Applications, The Plumbum Series, A Guide to the Use of Lead for Corrosion Resistance, Lead Industries Association, Inc.",0.35,
Sulfuric Acid,Miscellaneous,Lead and alloys,"Lead, 6% anitmonial",0.55,22,,L53110,With 1% nitric acid,54,118,245,,254.0,"Lead for Corrosion Resistant Applications, The Plumbum Series, A Guide to the Use of Lead for Corrosion Resistance, Lead Industries Association, Inc.",0.55,
Sulfuric Acid,Miscellaneous,Lead and alloys,"Lead, 6% anitmonial",2.9,114,,L53110,With 5% nitric acid,54,118,245,,254.0,"Lead for Corrosion Resistant Applications, The Plumbum Series, A Guide to the Use of Lead for Corrosion Resistance, Lead Industries Association, Inc.",2.9,
Sulfuric Acid,Miscellaneous,Magnesium and alloys,Magnesium,D (Poor),D (Poor),,,,All,Room,Room,,119.0,"Dow Chemical Co., Midland, MI",,D
Sulfuric Acid,Miscellaneous,Noble metals,Gold,0.05 max,2 max,,P00016,,All,250,480,,8.0,"Metals Handbook, Ninth Edition, Vol 13, Corrosion, ASM International, Metals Park, OH, 1987, p 798",0.05,
Sulfuric Acid,Miscellaneous,Noble metals,Iridium,A (Resistant),A (Resistant),,,,Concentrated,Room to 100 (212),Room to 100 (212),,29.0,"Metals Handbook, Ninth Edition, Vol 13, Corrosion, ASM International, Metals Park, OH, 1987, p 805",,A
Sulfuric Acid,Miscellaneous,Noble metals,Osmium,A (Resistant),A (Resistant),,,,Concentrated,100,212,,17.0,"Metals Handbook, Ninth Edition, Vol 13, Corrosion, ASM International, Metals Park, OH, 1987, p 804",,A
Sulfuric Acid,Miscellaneous,Noble metals,Palladium,0.3 max,10 max,,P03980,,Concentrated,Room,Room,,17.0,"Metals Handbook, Ninth Edition, Vol 13, Corrosion, ASM International, Metals Park, OH, 1987, p 804",0.3,
Sulfuric Acid,Miscellaneous,Noble metals,Palladium,1.6,63,,P03980,,Concentrated,100,212,,17.0,"Metals Handbook, Ninth Edition, Vol 13, Corrosion, ASM International, Metals Park, OH, 1987, p 804",1.6,
Sulfuric Acid,Miscellaneous,Noble metals,Rhodium,0.25 max,10 max,,P05990,,Concentrated,100,212,,29.0,"Metals Handbook, Ninth Edition, Vol 13, Corrosion, ASM International, Metals Park, OH, 1987, p 805",0.25,
Sulfuric Acid,Miscellaneous,Noble metals,Ruthenium,A (Resistant),A (Resistant),,,,95,100,212,,18.0,"Metals Handbook, Ninth Edition, Vol 13, Corrosion, ASM International, Metals Park, OH, 1987, p 806",,A
Sulfuric Acid,Miscellaneous,Noble metals,Silver,0.003,0.1,,P07010,,10,Boiling,Boiling,,4.0,"Metals Handbook, Ninth Edition, Vol 13, Corrosion, ASM International, Metals Park, OH, 1987, p 795",0.003,
Sulfuric Acid,Miscellaneous,Noble metals,Silver,0.003,0.1,,P07010,,10,Boiling,Boiling,,4.0,"Metals Handbook, Ninth Edition, Vol 13, Corrosion, ASM International, Metals Park, OH, 1987, p 795",0.003,
Sulfuric Acid,Miscellaneous,Noble metals,Silver,0.03,1.3,,P07010,,50,Boiling,Boiling,,4.0,"Metals Handbook, Ninth Edition, Vol 13, Corrosion, ASM International, Metals Park, OH, 1987, p 795",0.03,
Sulfuric Acid,Miscellaneous,Noble metals,Silver,0.03,1.3,,P07010,,50,Boiling,Boiling,,4.0,"Metals Handbook, Ninth Edition, Vol 13, Corrosion, ASM International, Metals Park, OH, 1987, p 795",0.03,
Sulfuric Acid,Miscellaneous,Noble metals,Silver,0.9,35,,P07010,,60,Boiling,Boiling,,4.0,"Metals Handbook, Ninth Edition, Vol 13, Corrosion, ASM International, Metals Park, OH, 1987, p 795",0.9,
Sulfuric Acid,Miscellaneous,Noble metals,Silver,0.9,35,,P07010,,60,Boiling,Boiling,,4.0,"Metals Handbook, Ninth Edition, Vol 13, Corrosion, ASM International, Metals Park, OH, 1987, p 795",0.9,
Sulfuric Acid,Miscellaneous,Noble metals,Silver,0.1,6,,P07010,,95,Room,Room,,4.0,"Metals Handbook, Ninth Edition, Vol 13, Corrosion, ASM International, Metals Park, OH, 1987, p 795",0.1,
Sulfuric Acid,Miscellaneous,Noble metals,Silver,0.1,6,,P07010,,95,Room,Room,,4.0,"Metals Handbook, Ninth Edition, Vol 13, Corrosion, ASM International, Metals Park, OH, 1987, p 795",0.1,
Sulfuric Acid,Miscellaneous,Tin and alloys,Tin,D (Poor),D (Poor),,,Fuming,,20,68,,94.0,"H. Leidheiser, Jr., The Corrosion of Copper, Tin and Their Alloys, John Wiley & Sons, New York, 1971, p 287-290",,D
Sulfuric Acid,Miscellaneous,Tin and alloys,Tin,D (Poor),D (Poor),,,Fuming,,60,140,,94.0,"H. Leidheiser, Jr., The Corrosion of Copper, Tin and Their Alloys, John Wiley & Sons, New York, 1971, p 287-290",,D
Sulfuric Acid,Miscellaneous,Tin and alloys,Tin,D (Poor),D (Poor),,,Fuming,,100,212,,94.0,"H. Leidheiser, Jr., The Corrosion of Copper, Tin and Their Alloys, John Wiley & Sons, New York, 1971, p 287-290",,D
Sulfuric Acid,Miscellaneous,Tin and alloys,Tin,0.2,7,,,Hydrogen,6,,,,59.0,"R.M. Burns and W.W. Bradley, Protective Coatings for Metals, Third Edition, Reinhold Publishing, New York, 1967, p 211",0.2,
Sulfuric Acid,Miscellaneous,Tin and alloys,Tin,22,860,,,Oxygen,6,,,,59.0,"R.M. Burns and W.W. Bradley, Protective Coatings for Metals, Third Edition, Reinhold Publishing, New York, 1967, p 211",22.0,
Sulfuric Acid,Miscellaneous,Tin and alloys,Tin,D (Poor),D (Poor),,,,50 max,20,68,,94.0,"H. Leidheiser, Jr., The Corrosion of Copper, Tin and Their Alloys, John Wiley & Sons, New York, 1971, p 287-290",,D
