Repository: wfreinhart/matse219

# MATSE 219: Materials Informatics

Auto-generated from the private authoring repo (matse219-instructor). Do not edit here directly -- changes are overwritten on the next publish run.

## Lectures

- [Lecture01](https://colab.research.google.com/github/wfreinhart/matse219/blob/staging/notebooks/Lecture01.ipynb)
- [Lecture02](https://colab.research.google.com/github/wfreinhart/matse219/blob/staging/notebooks/Lecture02.ipynb)
- [Lecture03](https://colab.research.google.com/github/wfreinhart/matse219/blob/staging/notebooks/Lecture03.ipynb)
- [Lecture04](https://colab.research.google.com/github/wfreinhart/matse219/blob/staging/notebooks/Lecture04.ipynb)

File: datasets/corrosion.csv (part 122 of 142)
Environment,Material Group,Material Family,Material,Rate (mm/yr) or Rating,Rate (mils/yr) or Rating,Localized Attack,UNS,Condition/Comment,Concentration (Vol %),Temperature (deg C),Temperature (deg F),Duration,Reference #,Reference,rate_mm_yr_numeric,rate_letter_grade
Sulfuric Acid,Miscellaneous,Tin and alloys,Tin,D (Poor),D (Poor),,,,50 max,60,140,,94.0,"H. Leidheiser, Jr., The Corrosion of Copper, Tin and Their Alloys, John Wiley & Sons, New York, 1971, p 287-290",,D
Sulfuric Acid,Miscellaneous,Tin and alloys,Tin,D (Poor),D (Poor),,,,50 max,100,212,,94.0,"H. Leidheiser, Jr., The Corrosion of Copper, Tin and Their Alloys, John Wiley & Sons, New York, 1971, p 287-290",,D
Sulfuric Acid,Miscellaneous,Tin and alloys,Tin,D (Poor),D (Poor),,,,70,20,68,,94.0,"H. Leidheiser, Jr., The Corrosion of Copper, Tin and Their Alloys, John Wiley & Sons, New York, 1971, p 287-290",,D
Sulfuric Acid,Miscellaneous,Tin and alloys,Tin,D (Poor),D (Poor),,,,70,100,212,,94.0,"H. Leidheiser, Jr., The Corrosion of Copper, Tin and Their Alloys, John Wiley & Sons, New York, 1971, p 287-290",,D
Sulfuric Acid,Miscellaneous,Tin and alloys,Tin,D (Poor),D (Poor),,,,95,20,68,,94.0,"H. Leidheiser, Jr., The Corrosion of Copper, Tin and Their Alloys, John Wiley & Sons, New York, 1971, p 287-290",,D
Sulfuric Acid,Miscellaneous,Tin and alloys,Tin,D (Poor),D (Poor),,,,95,60,140,,94.0,"H. Leidheiser, Jr., The Corrosion of Copper, Tin and Their Alloys, John Wiley & Sons, New York, 1971, p 287-290",,D
Sulfuric Acid,Miscellaneous,Tin and alloys,Tin,D (Poor),D (Poor),,,,95,100,212,,94.0,"H. Leidheiser, Jr., The Corrosion of Copper, Tin and Their Alloys, John Wiley & Sons, New York, 1971, p 287-290",,D
Sulfuric Acid,Miscellaneous,Tungsten carbide,85WC-15Co,0.6,25,,,,10,22,72,48 h,34.0,"S.C. Britton and R.M. Angles, J. Electrodep. Tech. Soc., Vol 27, 1951, p 293; S.C. Britton and R.M. Angles, Metallurgia, Vol 44, 1951, p 185; as cited in Metals Handbook, Ninth Edition, Vol 7, Powder Metallurgy, American Society for Metals, Metals Park, O",0.6,
Sulfuric Acid,Miscellaneous,Tungsten carbide,85WC-15Co,0.3,12,,,,10,22,72,48 h,34.0,"S.C. Britton and R.M. Angles, J. Electrodep. Tech. Soc., Vol 27, 1951, p 293; S.C. Britton and R.M. Angles, Metallurgia, Vol 44, 1951, p 185; as cited in Metals Handbook, Ninth Edition, Vol 7, Powder Metallurgy, American Society for Metals, Metals Park, O",0.3,
Sulfuric Acid,Miscellaneous,Tungsten carbide,94WC-6Co,0.1,3,,,,10,22,72,48 h,34.0,"S.C. Britton and R.M. Angles, J. Electrodep. Tech. Soc., Vol 27, 1951, p 293; S.C. Britton and R.M. Angles, Metallurgia, Vol 44, 1951, p 185; as cited in Metals Handbook, Ninth Edition, Vol 7, Powder Metallurgy, American Society for Metals, Metals Park, O",0.1,
Sulfuric Acid,Miscellaneous,Tungsten carbide,94WC-6Ni,0.02,0.9,,,,10,22,72,48 h,34.0,"S.C. Britton and R.M. Angles, J. Electrodep. Tech. Soc., Vol 27, 1951, p 293; S.C. Britton and R.M. Angles, Metallurgia, Vol 44, 1951, p 185; as cited in Metals Handbook, Ninth Edition, Vol 7, Powder Metallurgy, American Society for Metals, Metals Park, O",0.02,
Sulfuric Acid,Nickel and alloys,Nickel,Nickel 200,,,,N02200,"Unaerated Velocity, 15.5 fpm",1,30,86,,44.0,"Inco Alloys International, 1979",,
Sulfuric Acid,Nickel and alloys,Nickel,Nickel 200,,,,N02200,"Unaerated Velocity, 15.5 fpm",1,78,172,,44.0,"Inco Alloys International, 1979",,
Sulfuric Acid,Nickel and alloys,Nickel,Nickel 200,1.2,49,,N02200,"Air saturated. Velocity, 15.5 fpm",1,30,86,,44.0,"Inco Alloys International, 1979",1.2,
Sulfuric Acid,Nickel and alloys,Nickel,Nickel 200,2.8,110,,N02200,"Air saturated. Velocity, 15.5 fpm",1,78,172,,44.0,"Inco Alloys International, 1979",2.8,
Sulfuric Acid,Nickel and alloys,Nickel,Nickel 200,,,,N02200,"Air-saturated Velocity, none",2,21,70,,44.0,"Inco Alloys International, 1979",,
Sulfuric Acid,Nickel and alloys,Nickel,Nickel 200,0.05,2,,N02200,"Unaerated Velocity, none",2,21,70,,44.0,"Inco Alloys International, 1979",0.05,
Sulfuric Acid,Nickel and alloys,Nickel,Nickel 200,0.06,2.2,,N02200,"Unaerated Velocity, none",5,18,65,,44.0,"Inco Alloys International, 1979",0.06,
Sulfuric Acid,Nickel and alloys,Nickel,Nickel 200,0.2,9,,N02200,"Unaerated Velocity, 16.0 fpm",5,30,86,,44.0,"Inco Alloys International, 1979",0.2,
Sulfuric Acid,Nickel and alloys,Nickel,Nickel 200,0.3,10,,N02200,"Unaerated Velocity, none",5,60,140,,44.0,"Inco Alloys International, 1979",0.3,
Sulfuric Acid,Nickel and alloys,Nickel,Nickel 200,,,,N02200,"Unaerated Velocity, 15.5 fpm",5,60,140,,44.0,"Inco Alloys International, 1979",,
Sulfuric Acid,Nickel and alloys,Nickel,Nickel 200,,,,N02200,"Unaerated Velocity, 16.0 fpm",5,71,160,,44.0,"Inco Alloys International, 1979",,
Sulfuric Acid,Nickel and alloys,Nickel,Nickel 200,0.05,21,,N02200,"Unaerated Velocity, none",5,77,170,,44.0,"Inco Alloys International, 1979",0.05,
Sulfuric Acid,Nickel and alloys,Nickel,Nickel 200,0.8,30,,N02200,"Unaerated Velocity, 15.5 fpm",5,78,172,,44.0,"Inco Alloys International, 1979",0.8,
Sulfuric Acid,Nickel and alloys,Nickel,Nickel 200,,,,N02200,"Air-saturated Velocity, none",5,18,65,,44.0,"Inco Alloys International, 1979",,
Sulfuric Acid,Nickel and alloys,Nickel,Nickel 200,1.5,61,,N02200,"Air-saturated Velocity, 16.0 fpm",5,30,86,,44.0,"Inco Alloys International, 1979",1.5,
Sulfuric Acid,Nickel and alloys,Nickel,Nickel 200,,,,N02200,"Air-saturated Velocity, none",5,60,140,,44.0,"Inco Alloys International, 1979",,
Sulfuric Acid,Nickel and alloys,Nickel,Nickel 200,2.2,88,,N02200,"Air-saturated. Velocity, 15.5 fpm",5,60,140,,44.0,"Inco Alloys International, 1979",2.2,
Sulfuric Acid,Nickel and alloys,Nickel,Nickel 200,2.6,103,,N02200,"Air-saturated Velocity, 16.0 fpm",5,71,160,,44.0,"Inco Alloys International, 1979",2.6,
Sulfuric Acid,Nickel and alloys,Nickel,Nickel 200,,,,N02200,"Air-saturated. Velocity, none.",5,77,170,,44.0,"Inco Alloys International, 1979",,
Sulfuric Acid,Nickel and alloys,Nickel,Nickel 200,5,200,,N02200,"Air-saturated. Velocity, 15.5 fpm",5,78,172,,44.0,"Inco Alloys International, 1979",5.0,
Sulfuric Acid,Nickel and alloys,Nickel-chromium,"Inconel 706 Inco Alloys International, Inc.",3.1,123,,N07702,Annealed,10,Boiling,Boiling,,146.0,"Inco Alloys International, 1974",3.1,
Sulfuric Acid,Nickel and alloys,Nickel-chromium-iron,"Inconel 600 Inco Alloys International, Inc.",0.09,3.7,,N06600,Unaerated,0.16,100,212,,64.0,"Inco Alloys International, 1985",0.09,
Sulfuric Acid,Nickel and alloys,Nickel-chromium-iron,"Inconel 600 Inco Alloys International, Inc.",,,,N06600,Air-saturated,0.16,100,212,,64.0,"Inco Alloys International, 1985",,
Sulfuric Acid,Nickel and alloys,Nickel-chromium-iron,"Inconel 600 Inco Alloys International, Inc.",,,,N06600,"Unaerated Velocity, 15.5 fpm",1,30,86,120 h,64.0,"Inco Alloys International, 1985",,
Sulfuric Acid,Nickel and alloys,Nickel-chromium-iron,"Inconel 600 Inco Alloys International, Inc.",,,,N06600,"Unaerated Velocity, 15.5 fpm",1,78,172,22 h,64.0,"Inco Alloys International, 1985",,
Sulfuric Acid,Nickel and alloys,Nickel-chromium-iron,"Inconel 600 Inco Alloys International, Inc.",1.2,49,,N06600,"Air-saturated Velocity, 15.5 fpm",1,30,86,120 h,64.0,"Inco Alloys International, 1985",1.2,
Sulfuric Acid,Nickel and alloys,Nickel-chromium-iron,"Inconel 600 Inco Alloys International, Inc.",2.8,110,,N06600,"Air-saturated. Velocity, 15.5 fpm",1,78,172,22 h,64.0,"Inco Alloys International, 1985",2.8,
Sulfuric Acid,Nickel and alloys,Nickel-chromium-iron,"Inconel 600 Inco Alloys International, Inc.",0.06,2.4,,N06600,"Unaerated Velocity, none",5,18,65,100 h,64.0,"Inco Alloys International, 1985",0.06,
Sulfuric Acid,Nickel and alloys,Nickel-chromium-iron,"Inconel 600 Inco Alloys International, Inc.",0.2,9,,N06600,"Unaerated Velocity, 15.5 fpm",5,30,86,20 h,64.0,"Inco Alloys International, 1985",0.2,
Sulfuric Acid,Nickel and alloys,Nickel-chromium-iron,"Inconel 600 Inco Alloys International, Inc.",,,,N06600,"Unaerated Velocity, 16.0 fpm",5,30,86,23 h,64.0,"Inco Alloys International, 1985",,
Sulfuric Acid,Nickel and alloys,Nickel-chromium-iron,"Inconel 600 Inco Alloys International, Inc.",0.3,10,,N06600,"Unaerated Velocity, none",5,60,140,100 h,64.0,"Inco Alloys International, 1985",0.3,
Sulfuric Acid,Nickel and alloys,Nickel-chromium-iron,"Inconel 600 Inco Alloys International, Inc.",,,,N06600,"Air-saturated Velocity, none",5,18,65,100 h,64.0,"Inco Alloys International, 1985",,
Sulfuric Acid,Nickel and alloys,Nickel-chromium-iron,"Inconel 600 Inco Alloys International, Inc.",0.08,30,,N06600,"Unaerated Velocity, 16.0 fpm",5,80,176,20 h,64.0,"Inco Alloys International, 1985",0.08,
Sulfuric Acid,Nickel and alloys,Nickel-chromium-iron,"Inconel 600 Inco Alloys International, Inc.",,,,N06600,"Air saturated. Velocity, 15.5 fpm",5,30,86,20 h,64.0,"Inco Alloys International, 1985",,
Sulfuric Acid,Nickel and alloys,Nickel-chromium-iron,"Inconel 600 Inco Alloys International, Inc.",2,78,,N06600,"Air-saturated Velocity, 16.0 fpm",5,30,86,23 h,64.0,"Inco Alloys International, 1985",2.0,
Sulfuric Acid,Nickel and alloys,Nickel-chromium-iron,"Inconel 600 Inco Alloys International, Inc.",,,,N06600,"Air-saturated Velocity, none",5,60,140,100 h,64.0,"Inco Alloys International, 1985",,
Sulfuric Acid,Nickel and alloys,Nickel-chromium-iron,"Inconel 600 Inco Alloys International, Inc.",3.8,150,,N06600,"Air-saturated Velocity, 16.0 fpm",5,80,176,20 h,64.0,"Inco Alloys International, 1985",3.8,
Sulfuric Acid,Nickel and alloys,Nickel-chromium-iron,"Inconel 600 Inco Alloys International, Inc.",0.1,4.2,,N06600,"Unaerated Velocity, none",10,,,24 h,64.0,"Inco Alloys International, 1985",0.1,
Sulfuric Acid,Nickel and alloys,Nickel-chromium-iron,"Inconel 600 Inco Alloys International, Inc.",,,,N06600,"Air-saturated Velocity, none",10,,,24 h,64.0,"Inco Alloys International, 1985",,
Sulfuric Acid,Nickel and alloys,Nickel-chromium-iron,"Inconel 600 Inco Alloys International, Inc.",1.2,46,,N06600,"Unaerated Velocity, 15.5 fpm",70,30,86,20 h,64.0,"Inco Alloys International, 1985",1.2,
Sulfuric Acid,Nickel and alloys,Nickel-chromium-iron,"Inconel 600 Inco Alloys International, Inc.",,,,N06600,"Air-saturated. Velocity, 15.5 fpm",70,30,86,20 h,64.0,"Inco Alloys International, 1985",,
Sulfuric Acid,Nickel and alloys,Nickel-chromium-iron,"Inconel 600 Inco Alloys International, Inc.",6.9,270,,N06600,"Unaerated Velocity, 15.5 fpm",93,30,86,20 h,64.0,"Inco Alloys International, 1985",6.9,
Sulfuric Acid,Nickel and alloys,Nickel-chromium-iron,"Inconel 600 Inco Alloys International, Inc.",0.3,10,,N06600,"Air-saturated. Velocity, 15.5 fpm",93,30,86,20 h,64.0,"Inco Alloys International, 1985",0.3,
Sulfuric Acid,Nickel and alloys,Nickel-chromium-iron,"Inconel 617 Inco Alloys International, Inc.",,,,N06617,Average of two tests,5,80,175,,44.0,"Inco Alloys International, 1979",,
Sulfuric Acid,Nickel and alloys,Nickel-chromium-iron,"Inconel 617 Inco Alloys International, Inc.",0.6,24,,N06617,Average of two tests,5,Boiling,Boiling,,44.0,"Inco Alloys International, 1979",0.6,
Sulfuric Acid,Nickel and alloys,Nickel-chromium-iron,"Inconel 617 Inco Alloys International, Inc.",0.05,2,,N06617,Average of two tests,10,80,175,,44.0,"Inco Alloys International, 1979",0.05,
Sulfuric Acid,Nickel and alloys,Nickel-chromium-iron-molybdenum,Hastelloy G-30 Haynes International,0.8,31,,N06030,,10,Boiling,Boiling,,63.0,"Haynes International, 1987",0.8,
Sulfuric Acid,Nickel and alloys,Nickel-chromium-iron,"Inconel 617 Inco Alloys International, Inc.",0.7,28,,N06617,Average of two tests,10,Boiling,Boiling,,44.0,"Inco Alloys International, 1979",0.7,
Sulfuric Acid,Nickel and alloys,Nickel-chromium-iron,"Inconel 617 Inco Alloys International, Inc.",0.8,32,,N06617,Average of two tests,20,80,175,,44.0,"Inco Alloys International, 1979",0.8,
Sulfuric Acid,Nickel and alloys,Nickel-chromium-iron,"Inconel 617 Inco Alloys International, Inc.",2.5,97,,N06617,Average of two tests,20,Boiling,Boiling,,44.0,"Inco Alloys International, 1979",2.5,
Sulfuric Acid,Nickel and alloys,Nickel-chromium-iron,"Inconel 617 Inco Alloys International, Inc.",1.1,44,,N06617,Average of two tests,30,80,175,,44.0,"Inco Alloys International, 1979",1.1,
Sulfuric Acid,Nickel and alloys,Nickel-chromium-iron,"Inconel 617 Inco Alloys International, Inc.",12,468,,N06617,Average of two tests,30,Boiling,Boiling,,44.0,"Inco Alloys International, 1979",12.0,
Sulfuric Acid,Nickel and alloys,Nickel-chromium-iron,"Inconel 617 Inco Alloys International, Inc.",1,40,,N06617,Average of two tests,40,80,175,,44.0,"Inco Alloys International, 1979",1.0,
Sulfuric Acid,Nickel and alloys,Nickel-chromium-iron,"Inconel 617 Inco Alloys International, Inc.",21,838,,N06617,Average of two tests,40,Boiling,Boiling,,44.0,"Inco Alloys International, 1979",21.0,
Sulfuric Acid,Nickel and alloys,Nickel-chromium-iron,"Inconel 617 Inco Alloys International, Inc.",2.4,94,,N06617,Average of two tests,50,80,175,,44.0,"Inco Alloys International, 1979",2.4,
Sulfuric Acid,Nickel and alloys,Nickel-chromium-iron,"Inconel 617 Inco Alloys International, Inc.",,,,N06617,Average of two tests,50,Boiling,Boiling,,44.0,"Inco Alloys International, 1979",,
Sulfuric Acid,Nickel and alloys,Nickel-chromium-iron,Sanicro 28,2.08,83,,N08028,,10,Boiling,Boiling,,212.0,"A.I. Asphahani and J.L. Nickerson, A Specialty Alloy for Applications in the Process Industries, Corrosion Reviews, Vol 10, (Nos. 1-2), 1992, p 1-30",2.08,
Sulfuric Acid,Nickel and alloys,Nickel-chromium-iron,Sanicro 28,1.08,43,,N08028,,60,Boiling,Boiling,,212.0,"A.I. Asphahani and J.L. Nickerson, A Specialty Alloy for Applications in the Process Industries, Corrosion Reviews, Vol 10, (Nos. 1-2), 1992, p 1-30",1.08,
Sulfuric Acid,Nickel and alloys,Nickel-chromium-iron,Sanicro 28,0.18,7,,N08028,,56,Boiling,Boiling,,212.0,"A.I. Asphahani and J.L. Nickerson, A Specialty Alloy for Applications in the Process Industries, Corrosion Reviews, Vol 10, (Nos. 1-2), 1992, p 1-30",0.18,
Sulfuric Acid,Nickel and alloys,Nickel-chromium-iron-molybdenum,Alloy 825,0.3,13,,N08825,Metal pickling,10,48-71,120-160,23 d,89.0,"A Guide to Corrosion Resistance, Climax Molybdenum Company, Greenwich, CT, 1981",0.3,
Sulfuric Acid,Nickel and alloys,Nickel-chromium-iron-molybdenum,Alloy 825,0.5,20,,N08825,,10,Boiling,Boiling,,212.0,"A.I. Asphahani and J.L. Nickerson, A Specialty Alloy for Applications in the Process Industries, Corrosion Reviews, Vol 10, (Nos. 1-2), 1992, p 1-30",0.5,
Sulfuric Acid,Nickel and alloys,Nickel-chromium-iron-molybdenum,Alloy 825,2.13,85,,N08825,,60,Boiling,Boiling,,212.0,"A.I. Asphahani and J.L. Nickerson, A Specialty Alloy for Applications in the Process Industries, Corrosion Reviews, Vol 10, (Nos. 1-2), 1992, p 1-30",2.13,
Sulfuric Acid,Nickel and alloys,Nickel-chromium-iron-molybdenum,Alloy 825,0.28,11,,N08825,,56,Boiling,Boiling,,212.0,"A.I. Asphahani and J.L. Nickerson, A Specialty Alloy for Applications in the Process Industries, Corrosion Reviews, Vol 10, (Nos. 1-2), 1992, p 1-30",0.28,
Sulfuric Acid,Nickel and alloys,Nickel-chromium-iron-molybdenum,Alloy 825,0.07,2.8,,N08825,Not activated,,Boiling,Boiling,,223.0,"H.E. Deverell and I.A. Franson, Practical Guide to Using the Newer Ferritic Stainless Steels, Materials Performance, NACE, USA, September 1989, p 52-57",0.07,
Sulfuric Acid,Nickel and alloys,Nickel-chromium-iron-molybdenum,Alloy 825,0.06,2.2,,N08825,Activated,,Boiling,Boiling,,223.0,"H.E. Deverell and I.A. Franson, Practical Guide to Using the Newer Ferritic Stainless Steels, Materials Performance, NACE, USA, September 1989, p 52-57",0.06,
Sulfuric Acid,Nickel and alloys,Nickel-chromium-iron-molybdenum,Alloy 825,0.32,12.7,,N08825,Not activated,,Boiling,Boiling,,223.0,"H.E. Deverell and I.A. Franson, Practical Guide to Using the Newer Ferritic Stainless Steels, Materials Performance, NACE, USA, September 1989, p 52-57",0.32,
Sulfuric Acid,Nickel and alloys,Nickel-chromium-iron-molybdenum,Alloy 825,0.23,8.9,,N08825,Activated,,Boiling,Boiling,,223.0,"H.E. Deverell and I.A. Franson, Practical Guide to Using the Newer Ferritic Stainless Steels, Materials Performance, NACE, USA, September 1989, p 52-57",0.23,
Sulfuric Acid,Nickel and alloys,Nickel-chromium-iron-molybdenum,Alloy G,0.73,29,,N06007,,98,110,230,,225.0,"P.E. Manning, J.D. Smith, and J.L. Nickerson, New Versatile Alloys for the Chemical Process Industry, Materials Performance, NACE, USA, June 1988, p 67-73",0.73,
Sulfuric Acid,Nickel and alloys,Nickel-chromium-iron-molybdenum,Alloy G,0.6,24,,N06007,,10,Boiling,Boiling,,225.0,"P.E. Manning, J.D. Smith, and J.L. Nickerson, New Versatile Alloys for the Chemical Process Industry, Materials Performance, NACE, USA, June 1988, p 67-73",0.6,
Sulfuric Acid,Nickel and alloys,Nickel-chromium-iron-molybdenum,Alloy G-3,0.73,29,,N06985,,98,110,230,,212.0,"A.I. Asphahani and J.L. Nickerson, A Specialty Alloy for Applications in the Process Industries, Corrosion Reviews, Vol 10, (Nos. 1-2), 1992, p 1-30",0.73,
Sulfuric Acid,Nickel and alloys,Nickel-chromium-iron-molybdenum,Alloy G-3,1.83,73,,N06985,,99,130,266,96 h,224.0,"N. Sridhar, Behavior of High-Performance Alloys in Sulfuric Acid, Materials Performance, NACE, USA, March 1988, p 40-46",1.83,
Sulfuric Acid,Nickel and alloys,Nickel-chromium-iron-molybdenum,Alloy G-3,1.88,75,,N06985,Plus 0.5% CuCl2,10,Boiling,Boiling,96 h,224.0,"N. Sridhar, Behavior of High-Performance Alloys in Sulfuric Acid, Materials Performance, NACE, USA, March 1988, p 40-46",1.88,
Sulfuric Acid,Nickel and alloys,Nickel-chromium-iron-molybdenum,Alloy G-3,0.02,0.8,,N06985,Plus 0.5% CuCl2,20,Boiling,Boiling,96 h,224.0,"N. Sridhar, Behavior of High-Performance Alloys in Sulfuric Acid, Materials Performance, NACE, USA, March 1988, p 40-46",0.02,
Sulfuric Acid,Nickel and alloys,Nickel-chromium-iron-molybdenum,Alloy G-3,0.008,0.3,,N06985,Plus 0.45% HCl,1.8,175,347,,225.0,"P.E. Manning, J.D. Smith, and J.L. Nickerson, New Versatile Alloys for the Chemical Process Industry, Materials Performance, NACE, USA, June 1988, p 67-73",0.008,
Sulfuric Acid,Nickel and alloys,Nickel-chromium-iron-molybdenum,Alloy G-3,1.78,71,,N06985,Plus 1.7% HCl,1.8,175,347,,225.0,"P.E. Manning, J.D. Smith, and J.L. Nickerson, New Versatile Alloys for the Chemical Process Industry, Materials Performance, NACE, USA, June 1988, p 67-73",1.78,
Sulfuric Acid,Nickel and alloys,Nickel-chromium-iron-molybdenum,Alloy G-3,0.48,19,,N06985,Plus 0.45% HCl,3.5,175,347,,225.0,"P.E. Manning, J.D. Smith, and J.L. Nickerson, New Versatile Alloys for the Chemical Process Industry, Materials Performance, NACE, USA, June 1988, p 67-73",0.48,
Sulfuric Acid,Nickel and alloys,Nickel-chromium-iron-molybdenum,Alloy G-3,0.9,36,,N06985,Plus 1.3% HCl,5,175,347,,225.0,"P.E. Manning, J.D. Smith, and J.L. Nickerson, New Versatile Alloys for the Chemical Process Industry, Materials Performance, NACE, USA, June 1988, p 67-73",0.9,
Sulfuric Acid,Nickel and alloys,Nickel-chromium-iron-molybdenum,Alloy G-3,0.23,9,,N06985,Plus 0.45% HCl,6.8,175,347,,225.0,"P.E. Manning, J.D. Smith, and J.L. Nickerson, New Versatile Alloys for the Chemical Process Industry, Materials Performance, NACE, USA, June 1988, p 67-73",0.23,
Sulfuric Acid,Nickel and alloys,Nickel-chromium-iron-molybdenum,Alloy G-3,0.4,16,,N06985,Plus 55.9% HNO3,12.5,Boiling,Boiling,,225.0,"P.E. Manning, J.D. Smith, and J.L. Nickerson, New Versatile Alloys for the Chemical Process Industry, Materials Performance, NACE, USA, June 1988, p 67-73",0.4,
Sulfuric Acid,Nickel and alloys,Nickel-chromium-iron-molybdenum,Alloy G-3,0.48,19,,N06985,Plus 41.9% HNO3,24.9,Boiling,Boiling,,225.0,"P.E. Manning, J.D. Smith, and J.L. Nickerson, New Versatile Alloys for the Chemical Process Industry, Materials Performance, NACE, USA, June 1988, p 67-73",0.48,
Sulfuric Acid,Nickel and alloys,Nickel-chromium-iron-molybdenum,Alloy G-3,0.48,19,,N06985,Plus 21.5% HNO3,38.5,Boiling,Boiling,,225.0,"P.E. Manning, J.D. Smith, and J.L. Nickerson, New Versatile Alloys for the Chemical Process Industry, Materials Performance, NACE, USA, June 1988, p 67-73",0.48,
Sulfuric Acid,Nickel and alloys,Nickel-chromium-iron-molybdenum,Alloy G-3,0.68,27,,N06985,Plus 26.3% HNO3,47.1,Boiling,Boiling,,225.0,"P.E. Manning, J.D. Smith, and J.L. Nickerson, New Versatile Alloys for the Chemical Process Industry, Materials Performance, NACE, USA, June 1988, p 67-73",0.68,
Sulfuric Acid,Nickel and alloys,Nickel-chromium-iron-molybdenum,Alloy G-30,0.43,17,,N06030,,98,110,230,,212.0,"A.I. Asphahani and J.L. Nickerson, A Specialty Alloy for Applications in the Process Industries, Corrosion Reviews, Vol 10, (Nos. 1-2), 1992, p 1-30",0.43,
Sulfuric Acid,Nickel and alloys,Nickel-chromium-iron-molybdenum,Alloy G-30,,31,,N06030,,10,Boiling,Boiling,,212.0,"A.I. Asphahani and J.L. Nickerson, A Specialty Alloy for Applications in the Process Industries, Corrosion Reviews, Vol 10, (Nos. 1-2), 1992, p 1-30",,
Sulfuric Acid,Nickel and alloys,Nickel-chromium-iron-molybdenum,Alloy G-30,1.13,45,,N06030,,60,Boiling,Boiling,,212.0,"A.I. Asphahani and J.L. Nickerson, A Specialty Alloy for Applications in the Process Industries, Corrosion Reviews, Vol 10, (Nos. 1-2), 1992, p 1-30",1.13,
Sulfuric Acid,Nickel and alloys,Nickel-chromium-iron-molybdenum,Alloy G-30,0.18,7,,N06030,,56,Boiling,Boiling,,212.0,"A.I. Asphahani and J.L. Nickerson, A Specialty Alloy for Applications in the Process Industries, Corrosion Reviews, Vol 10, (Nos. 1-2), 1992, p 1-30",0.18,
Sulfuric Acid,Nickel and alloys,Nickel-chromium-iron-molybdenum,Hastelloy G Haynes International,0.05 max,2 max,,N06007,"0.057% HCI, pH 2 to 5, incineration of municipal waste",0.19,60,140,2360 h,68.0,"Haynes International, 1984",0.05,
Sulfuric Acid,Nickel and alloys,Nickel-chromium-iron-molybdenum,Hastelloy G Haynes International,1.3 min,50 min,,N06007,"As scrubbing liquid, moderate aeration",1-23,150,302,,68.0,"Haynes International, 1984",1.3,
Sulfuric Acid,Nickel and alloys,Nickel-chromium-iron-molybdenum,Hastelloy G Haynes International,0.05 max,2 max,,N06007,"Aeration, lab test",5,58-67,137-153,29.5 d,68.0,"Haynes International, 1984",0.05,
Sulfuric Acid,Nickel and alloys,Nickel-chromium-iron-molybdenum,Hastelloy G Haynes International,0.05 max,2 max,,N06007,SO2 purge,10,38,100,,68.0,"Haynes International, 1984",0.05,
Sulfuric Acid,Nickel and alloys,Nickel-chromium-iron-molybdenum,Hastelloy G Haynes International,0.05 max,2 max,,N06007,SO2 purge,10,65,150,,68.0,"Haynes International, 1984",0.05,
Sulfuric Acid,Nickel and alloys,Nickel-chromium-iron-molybdenum,Hastelloy G Haynes International,0.05 max,2 max,,N06007,SO2 purge,10,93,200,,68.0,"Haynes International, 1984",0.05,
Sulfuric Acid,Nickel and alloys,Nickel-chromium-iron-molybdenum,Hastelloy G Haynes International,1.27 min,50 min,,N06007,SO2 purge,10,Boiling,Boiling,,68.0,"Haynes International, 1984",1.27,
Sulfuric Acid,Nickel and alloys,Nickel-chromium-iron-molybdenum,Hastelloy G Haynes International,0.05 max,2 max,,N06007,3% chromic acid in deionized water,10,80,175,,68.0,"Haynes International, 1984",0.05,
Sulfuric Acid,Nickel and alloys,Nickel-chromium-iron-molybdenum,Hastelloy G Haynes International,0.05 max,2 max,,N06007,3% chromic acid in deionized water,10,80-82,175-180,,68.0,"Haynes International, 1984",0.05,
Sulfuric Acid,Nickel and alloys,Nickel-chromium-iron-molybdenum,Hastelloy G Haynes International,0.5 min,20 min,,N06007,Lab test,10,Boiling,Boiling,120 h,68.0,"Haynes International, 1984",0.5,
Sulfuric Acid,Nickel and alloys,Nickel-chromium-iron-molybdenum,Hastelloy G Haynes International,0.05 max,2 max,,N06007,"Reacts with Fe2O3 to produce Fe2(SO4)3, field test, aeration, moderate agitation, 6 ft/s",10-15,112,234,10 d,68.0,"Haynes International, 1984",0.05,
Sulfuric Acid,Nickel and alloys,Nickel-chromium-iron-molybdenum,Hastelloy G Haynes International,0.05 max,2 max,,N06007,"Plus 10% CuSO4, 52 ppm Cl-. Average Baume 28.7, pH 1",10-20,86,186,90 d,68.0,"Haynes International, 1984",0.05,
Sulfuric Acid,Nickel and alloys,Nickel-chromium-iron-molybdenum,Hastelloy G Haynes International,0.05 max,2 max,,N06007,Plus 12% CO. Copper refining. Moderate aeration,20,52,125,90 d,68.0,"Haynes International, 1984",0.05,
Sulfuric Acid,Nickel and alloys,Nickel-chromium-iron-molybdenum,Hastelloy G Haynes International,0.05 max,2 max,,N06007,"Plus 1-2% Cu, 7000 oz/ton Ag, 200 oz/ton Au, 0.5% Sb, 0.5% Co, 1.0% 12% Te, 2% Cu, Traces Ag, Au, Sb, Co",20,52,125,90 d,68.0,"Haynes International, 1984",0.05,
Sulfuric Acid,Nickel and alloys,Nickel-chromium-iron-molybdenum,Hastelloy G Haynes International,0.05 max,2 max,,N06007,"Plus 8% CuSO4, 52 ppm Cl. Copper refining",20,63,145,90 d,68.0,"Haynes International, 1984",0.05,
Sulfuric Acid,Nickel and alloys,Nickel-chromium-iron-molybdenum,Hastelloy G-3 Haynes International,0.05 max,2 max,,N06985,"0.057% HCI, pH 2-5, incineration of municipal waste",0.19,60,140,2360 h,68.0,"Haynes International, 1984",0.05,
Sulfuric Acid,Nickel and alloys,Nickel-chromium-iron-molybdenum,Hastelloy G-3 Haynes International,1.27 min,50 min,,N06985,As scrubbing liquid,1-23,150,302,,68.0,"Haynes International, 1984",1.27,
Sulfuric Acid,Nickel and alloys,Nickel-chromium-iron-molybdenum,Hastelloy G-3 Haynes International,0.05 max,2 max,,N06985,"Aeration, lab test",5,58-67,137-153,29.5 d,68.0,"Haynes International, 1984",0.05,
Sulfuric Acid,Nickel and alloys,Nickel-chromium-iron-molybdenum,Hastelloy G-3 Haynes International,0.05 max,2 max,,N06985,SO2 purge,10,38,100,,68.0,"Haynes International, 1984",0.05,
Sulfuric Acid,Nickel and alloys,Nickel-chromium-iron-molybdenum,Hastelloy G-3 Haynes International,0.05 max,2 max,,N06985,SO2 purge,10,65,150,,68.0,"Haynes International, 1984",0.05,
Sulfuric Acid,Nickel and alloys,Nickel-chromium-iron-molybdenum,Hastelloy G-3 Haynes International,0.05 max,2 max,,N06985,SO2 purge,10,93,200,,68.0,"Haynes International, 1984",0.05,
Sulfuric Acid,Nickel and alloys,Nickel-chromium-iron-molybdenum,Hastelloy G-3 Haynes International,1.27 min,50 min,,N06985,SO2 purge,10,Boiling,Boiling,,68.0,"Haynes International, 1984",1.27,
Sulfuric Acid,Nickel and alloys,Nickel-chromium-iron-molybdenum,Hastelloy G-3 Haynes International,0.05 max,2 max,,N06985,3% chromic acid in deionized water,10,80,175,,68.0,"Haynes International, 1984",0.05,
Sulfuric Acid,Nickel and alloys,Nickel-chromium-iron-molybdenum,Hastelloy G-3 Haynes International,0.05 max,2 max,,N06985,3% chromic acid in deionized water,10,80-82,175-180,,68.0,"Haynes International, 1984",0.05,
Sulfuric Acid,Nickel and alloys,Nickel-chromium-iron-molybdenum,Hastelloy G-3 Haynes International,0.5 min,20 min,,N06985,Lab test,10,Boiling,Boiling,120 h,68.0,"Haynes International, 1984",0.5,
Sulfuric Acid,Nickel and alloys,Nickel-chromium-iron-molybdenum,Hastelloy G-3 Haynes International,0.05 max,2 max,,N06985,"Reacts with Fe2O3 to produce Fe2(SO4)3, field test, aeration, moderate agitation, 6 ft/s",10-15,112,234,10 d,68.0,"Haynes International, 1984",0.05,
Sulfuric Acid,Nickel and alloys,Nickel-chromium-iron-molybdenum,Hastelloy G-3 Haynes International,0.05 max,2 max,,N06985,"Plus 10% CuSO4, 52 ppm Cl-. Average Baume 28.7, pH 1",10-15,86,186,90 d,68.0,"Haynes International, 1984",0.05,
Sulfuric Acid,Nickel and alloys,Nickel-chromium-iron-molybdenum,Hastelloy G-3 Haynes International,0.05 max,2 max,,N06985,Plus 12% CO. Copper refining. Moderate aeration,20,52,125,90 d,68.0,"Haynes International, 1984",0.05,
Sulfuric Acid,Nickel and alloys,Nickel-chromium-iron-molybdenum,Hastelloy G-3 Haynes International,0.05 max,2 max,,N06985,"Plus 1-2% Cu, 7000 oz/ton Ag, 200 oz/ton Au, 0.5% Sb, 0.5% Co, 1.0% 12% Te, 2% Cu, Traces Ag, Au, Sb, Co",20,52,125,90 d,68.0,"Haynes International, 1984",0.05,
Sulfuric Acid,Nickel and alloys,Nickel-chromium-iron-molybdenum,Hastelloy G-3 Haynes International,0.05 max,2 max,,N06985,"Plus 8% CuSO4, 52 ppm Cl. Copper refining",20,63,145,90 d,68.0,"Haynes International, 1984",0.05,
Sulfuric Acid,Nickel and alloys,Nickel-chromium-iron-molybdenum,Hastelloy G-30 Haynes International,0.2,8,,N06030,,2,Boiling,Boiling,,63.0,"Haynes International, 1987",0.2,
Sulfuric Acid,Nickel and alloys,Nickel-chromium-iron-molybdenum,Hastelloy G-30 Haynes International,0.05,2,,N06030,Nitric acid plus 8% HCI,18,80,176,,63.0,"Haynes International, 1987",0.05,
Sulfuric Acid,Nickel and alloys,Nickel-chromium-iron-molybdenum,Hastelloy G-30 Haynes International,1.4,54,,N06030,,20,Boiling,Boiling,,63.0,"Haynes International, 1987",1.4,
Sulfuric Acid,Nickel and alloys,Nickel-chromium-iron-molybdenum,Hastelloy G-30 Haynes International,0.6,23,,N06030,Nitric acid plus 11% HCI,25,80,176,,63.0,"Haynes International, 1987",0.6,
Sulfuric Acid,Nickel and alloys,Nickel-chromium-iron-molybdenum,Hastelloy G-30 Haynes International,0.2,7,,N06030,Plus 42 g/L Fe2(SO4)3,50,Boiling,Boiling,,63.0,"Haynes International, 1987",0.2,
Sulfuric Acid,Nickel and alloys,Nickel-chromium-iron-molybdenum,Hastelloy G-30 Haynes International,0.4,16,,N06030,Plus 10% nitric acid,50,Boiling,Boiling,,63.0,"Haynes International, 1987",0.4,
Sulfuric Acid,Nickel and alloys,Nickel-chromium-iron-molybdenum,Hastelloy G-30 Haynes International,0.9,37,,N06030,,50,107,225,,63.0,"Haynes International, 1987",0.9,
Sulfuric Acid,Nickel and alloys,Nickel-chromium-iron-molybdenum,Hastelloy G-30 Haynes International,0.1,5,,N06030,Nitric acid plus 3% HCI,59,80,176,,63.0,"Haynes International, 1987",0.1,
Sulfuric Acid,Nickel and alloys,Nickel-chromium-iron-molybdenum,Hastelloy G-30 Haynes International,1.1,45,,N06030,Plus 5% nitric acid,60,Boiling,Boiling,,63.0,"Haynes International, 1987",1.1,
Sulfuric Acid,Nickel and alloys,Nickel-chromium-iron-molybdenum,Hastelloy G-30 Haynes International,3.4,133,,N06030,Plus 5% nitric acid,70,Boiling,Boiling,,63.0,"Haynes International, 1987",3.4,
Sulfuric Acid,Nickel and alloys,Nickel-chromium-iron-molybdenum,Hastelloy G-30 Haynes International,0.01,0.4,,N06030,Plus 8% nitric acid plus 4% HF,77,54,129,,63.0,"Haynes International, 1987",0.01,
Sulfuric Acid,Nickel and alloys,Nickel-chromium-iron-molybdenum,Hastelloy G-30 Haynes International,0.3,12,,N06030,,80,52,125,,63.0,"Haynes International, 1987",0.3,
Sulfuric Acid,Nickel and alloys,Nickel-chromium-iron-molybdenum,Hastelloy G-30 Haynes International,1.1,43,,N06030,,99,130,226,,63.0,"Haynes International, 1987",1.1,
Sulfuric Acid,Nickel and alloys,Nickel-chromium-iron-molybdenum,Hastelloy G-30 Haynes International,1.2,46,,N06030,,99,140,284,,63.0,"Haynes International, 1987",1.2,
Sulfuric Acid,Nickel and alloys,Nickel-chromium-iron-molybdenum,Hastelloy G-30 Haynes International,1.05,42,,N06030,,99,130,266,96 h,224.0,"N. Sridhar, Behavior of High-Performance Alloys in Sulfuric Acid, Materials Performance, NACE, USA, March 1988, p 40-46",1.05,
Sulfuric Acid,Nickel and alloys,Nickel-chromium-iron-molybdenum,Hastelloy G-30 Haynes International,0.01,0.4,,N06030,Plus 0.5% CuCl2,10,Boiling,Boiling,96 h,224.0,"N. Sridhar, Behavior of High-Performance Alloys in Sulfuric Acid, Materials Performance, NACE, USA, March 1988, p 40-46",0.01,
Sulfuric Acid,Nickel and alloys,Nickel-chromium-iron-molybdenum,Hastelloy G-30 Haynes International,0.005,0.2,,N06030,Plus 0.5% CuCl2,20,Boiling,Boiling,96 h,224.0,"N. Sridhar, Behavior of High-Performance Alloys in Sulfuric Acid, Materials Performance, NACE, USA, March 1988, p 40-46",0.005,
Sulfuric Acid,Nickel and alloys,Nickel-chromium-iron-molybdenum,Hastelloy G-30 Haynes International,0.43,17,,N06030,,98,110,230,,225.0,"P.E. Manning, J.D. Smith, and J.L. Nickerson, New Versatile Alloys for the Chemical Process Industry, Materials Performance, NACE, USA, June 1988, p 67-73",0.43,
Sulfuric Acid,Nickel and alloys,Nickel-chromium-iron-molybdenum,Hastelloy G-30 Haynes International,0.3,12,,N06030,,10,Boiling,Boiling,,225.0,"P.E. Manning, J.D. Smith, and J.L. Nickerson, New Versatile Alloys for the Chemical Process Industry, Materials Performance, NACE, USA, June 1988, p 67-73",0.3,
Sulfuric Acid,Nickel and alloys,Nickel-chromium-iron-molybdenum,Hastelloy G-30 Haynes International,0.003,0.1,,N06030,Plus 0.45% HCl,1.8,175,347,,225.0,"P.E. Manning, J.D. Smith, and J.L. Nickerson, New Versatile Alloys for the Chemical Process Industry, Materials Performance, NACE, USA, June 1988, p 67-73",0.003,
Sulfuric Acid,Nickel and alloys,Nickel-chromium-iron-molybdenum,Hastelloy G-30 Haynes International,0.003,0.1,,N06030,Plus 1.7% HCl,1.8,175,347,,225.0,"P.E. Manning, J.D. Smith, and J.L. Nickerson, New Versatile Alloys for the Chemical Process Industry, Materials Performance, NACE, USA, June 1988, p 67-73",0.003,
Sulfuric Acid,Nickel and alloys,Nickel-chromium-iron-molybdenum,Hastelloy G-30 Haynes International,0.003,0.1,,N06030,Plus 0.45% HCl,3.5,175,347,,225.0,"P.E. Manning, J.D. Smith, and J.L. Nickerson, New Versatile Alloys for the Chemical Process Industry, Materials Performance, NACE, USA, June 1988, p 67-73",0.003,
Sulfuric Acid,Nickel and alloys,Nickel-chromium-iron-molybdenum,Hastelloy G-30 Haynes International,0.005,0.2,,N06030,Plus 1.3% HCl,5,175,347,,225.0,"P.E. Manning, J.D. Smith, and J.L. Nickerson, New Versatile Alloys for the Chemical Process Industry, Materials Performance, NACE, USA, June 1988, p 67-73",0.005,
Sulfuric Acid,Nickel and alloys,Nickel-chromium-iron-molybdenum,Hastelloy G-30 Haynes International,0.008,0.3,,N06030,Plus 0.45% HCl,6.8,175,347,,225.0,"P.E. Manning, J.D. Smith, and J.L. Nickerson, New Versatile Alloys for the Chemical Process Industry, Materials Performance, NACE, USA, June 1988, p 67-73",0.008,
Sulfuric Acid,Nickel and alloys,Nickel-chromium-molybdenum-(tungsten),Alloy 625,1.2,46,,N06625,,10,Boiling,Boiling,,63.0,"Haynes International, 1987",1.2,
Sulfuric Acid,Nickel and alloys,Nickel-chromium-iron-molybdenum,Hastelloy G-30 Haynes International,0.24,9.4,,N06030,Plus 55.9% HNO3,12.5,Boiling,Boiling,,225.0,"P.E. Manning, J.D. Smith, and J.L. Nickerson, New Versatile Alloys for the Chemical Process Industry, Materials Performance, NACE, USA, June 1988, p 67-73",0.24,
Sulfuric Acid,Nickel and alloys,Nickel-chromium-iron-molybdenum,Hastelloy G-30 Haynes International,0.28,11,,N06030,Plus 41.9% HNO3,24.9,Boiling,Boiling,,225.0,"P.E. Manning, J.D. Smith, and J.L. Nickerson, New Versatile Alloys for the Chemical Process Industry, Materials Performance, NACE, USA, June 1988, p 67-73",0.28,
Sulfuric Acid,Nickel and alloys,Nickel-chromium-iron-molybdenum,Hastelloy G-30 Haynes International,0.25,9.9,,N06030,Plus 21.5% HNO3,38.5,Boiling,Boiling,,225.0,"P.E. Manning, J.D. Smith, and J.L. Nickerson, New Versatile Alloys for the Chemical Process Industry, Materials Performance, NACE, USA, June 1988, p 67-73",0.25,
Sulfuric Acid,Nickel and alloys,Nickel-chromium-iron-molybdenum,Hastelloy G-30 Haynes International,0.35,14,,N06030,Plus 26.3% HNO3,47.1,Boiling,Boiling,,225.0,"P.E. Manning, J.D. Smith, and J.L. Nickerson, New Versatile Alloys for the Chemical Process Industry, Materials Performance, NACE, USA, June 1988, p 67-73",0.35,
Sulfuric Acid,Nickel and alloys,Nickel-chromium-iron-molybdenum,"Inco alloy G Inco Alloys International, Inc.",1200,31,,N06007,Plus 3 vol% HCI + FeCl3 + 1% CuCl2,7,70,158,,40.0,"Inco Alloys International, 1986",1200.0,
Sulfuric Acid,Nickel and alloys,Nickel-chromium-iron-molybdenum,"Inco alloy G Inco Alloys International, Inc.",14,0.4,,N06007,,10,Boiling,Boiling,,40.0,"Inco Alloys International, 1986",14.0,
Sulfuric Acid,Nickel and alloys,Nickel-chromium-iron-molybdenum,"Inco alloy G Inco Alloys International, Inc.",108,2.74,,N06007,,50,Boiling,Boiling,,40.0,"Inco Alloys International, 1986",108.0,
Sulfuric Acid,Nickel and alloys,Nickel-chromium-iron-molybdenum,"Inco alloy G-3 Inco Alloys International, Inc.",30,0.8,,N06985,Plus 3 vol% HCI + FeCl3 + 1% CuCl2,7,70,158,24 h,40.0,"Inco Alloys International, 1986",30.0,
Sulfuric Acid,Nickel and alloys,Nickel-chromium-iron-molybdenum,"Inco alloy G-3 Inco Alloys International, Inc.",40,1,,N06985,Plus 3 vol% HCI + FeCl3 + 1% CuCl2,7,70,158,24 h,40.0,"Inco Alloys International, 1986",40.0,
Sulfuric Acid,Nickel and alloys,Nickel-chromium-iron-molybdenum,"Inco alloy G-3 Inco Alloys International, Inc.",20,0.5,,N06985,Duplicate specimens,10,Boiling,Boiling,7 d,40.0,"Inco Alloys International, 1986",20.0,
Sulfuric Acid,Nickel and alloys,Nickel-chromium-iron-molybdenum,"Inco alloy G-3 Inco Alloys International, Inc.",23,0.6,,N06985,Duplicate specimens,10,Boiling,Boiling,7 d,40.0,"Inco Alloys International, 1986",23.0,
Sulfuric Acid,Nickel and alloys,Nickel-chromium-iron-molybdenum,"Inco alloy G-3 Inco Alloys International, Inc.",49,0.5,,N06985,Duplicate specimens,50,Boiling,Boiling,7 d,40.0,"Inco Alloys International, 1986",49.0,
Sulfuric Acid,Nickel and alloys,Nickel-chromium-iron-molybdenum,"Inco alloy G-3 Inco Alloys International, Inc.",23,0.6,,N06985,Duplicate specimens,50,Boiling,Boiling,7 d,40.0,"Inco Alloys International, 1986",23.0,
Sulfuric Acid,Nickel and alloys,Nickel-chromium-iron-molybdenum,"Incoloy 825 Inco Alloys International, Inc.",0.003,0.1,,N08825,Mixture of sulfuric acid and sebacic acid pH 1,,Room,Room,30 d,43.0,"Inco Alloys International, 1987",0.003,
Sulfuric Acid,Nickel and alloys,Nickel-chromium-iron-molybdenum,"Incoloy 825 Inco Alloys International, Inc.",0.005,0.2,,N08825,12% sulfuric acid pickling solution containing copper sulfate up to 11.2%. Immersed inside tank of Mesta pickler,,82,180,26 d,43.0,"Inco Alloys International, 1987",0.005,
Sulfuric Acid,Nickel and alloys,Nickel-chromium-iron-molybdenum,"Incoloy 825 Inco Alloys International, Inc.",0.02,0.8,,N08825,"Evaporation of aluminum sulfate solution from 28.2 to 57.7% Al2(SO4)3, containing 0.1% Fe2O3, 0.3% FeO, and traces of Cr2O3 and Al2O3",,91-121,195-250,44 d,43.0,"Inco Alloys International, 1987",0.02,
Sulfuric Acid,Nickel and alloys,Nickel-chromium-iron-molybdenum,"Incoloy 825 Inco Alloys International, Inc.",0.05,2,,N08825,Aqueous solution,0.5,99,120,45 d,43.0,"Inco Alloys International, 1987",0.05,
Sulfuric Acid,Nickel and alloys,Nickel-chromium-iron-molybdenum,"Incoloy 825 Inco Alloys International, Inc.",0.003,0.1,,N08825,Plus 20-25% ammonium sulfate plus 10-15% sodium sulfate. Immersed in tank,1-4,35-40,95-104,,43.0,"Inco Alloys International, 1987",0.003,
Sulfuric Acid,Nickel and alloys,Nickel-chromium-iron-molybdenum,"Incoloy 825 Inco Alloys International, Inc.",0.003,0.1,,N08825,Spent acid liquor from tall oil splitting. Plus 1% tall oil and 2-3% lignin by volume. Acid discharge line from centrifuge,1,121,250,33 d,43.0,"Inco Alloys International, 1987",0.003,
Sulfuric Acid,Nickel and alloys,Nickel-chromium-iron-molybdenum,"Incoloy 825 Inco Alloys International, Inc.",1.1,45,,N08825,Plus 91.6% benzene sulfonic acid. Immersed in glass-lined vessel,3.5,60,140,7 d,43.0,"Inco Alloys International, 1987",1.1,
Sulfuric Acid,Nickel and alloys,Nickel-chromium-iron-molybdenum,"Incoloy 825 Inco Alloys International, Inc.",0.01,0.5,,N08825,Plus 10-300 mesh ore of MnO2 and MnO. Attached to steam coil in leaching tank,5,82,180,245 d,43.0,"Inco Alloys International, 1987",0.01,
Sulfuric Acid,Nickel and alloys,Nickel-chromium-iron-molybdenum,"Incoloy 825 Inco Alloys International, Inc.",0.003,0.1,,N08825,Plus 0.25% copper sulfate in pickling of brass. Immersed in continuous strip pickler,5-10,38-93,100-200,162 d,43.0,"Inco Alloys International, 1987",0.003,
Sulfuric Acid,Nickel and alloys,Nickel-chromium-iron-molybdenum,"Incoloy 825 Inco Alloys International, Inc.",0.03,1,,N08825,"Plus 1% hydrofluoric acid, 3% sodium sulfate, 1% silica, 0.5% sodium fluosilicate and balance water. Immersed in tank near entrance",9,27-49,80-120,62 d,43.0,"Inco Alloys International, 1987",0.03,
Sulfuric Acid,Nickel and alloys,Nickel-chromium-iron-molybdenum,"Incoloy 825 Inco Alloys International, Inc.",0.5,19,,N08825,Plus 4% sodium dichromate. Immersed in cleaning solution for aluminum,20,66-71,150-160,77 d,43.0,"Inco Alloys International, 1987",0.5,
Sulfuric Acid,Nickel and alloys,Nickel-chromium-iron-molybdenum,"Incoloy 825 Inco Alloys International, Inc.",0.1,5,,N08825,"Plus 100 g/L CuSO4, 10 g/L NiSO4, and trace of chloride. Treatment of copper residue in nickel refining. Immersed in concentration-plant air blowers",20,91,195,7 d,43.0,"Inco Alloys International, 1987",0.1,
