Repository: wfreinhart/matse219

# MATSE 219: Materials Informatics

Auto-generated from the private authoring repo (matse219-instructor). Do not edit here directly -- changes are overwritten on the next publish run.

## Lectures

- [Lecture01](https://colab.research.google.com/github/wfreinhart/matse219/blob/staging/notebooks/Lecture01.ipynb)
- [Lecture02](https://colab.research.google.com/github/wfreinhart/matse219/blob/staging/notebooks/Lecture02.ipynb)
- [Lecture03](https://colab.research.google.com/github/wfreinhart/matse219/blob/staging/notebooks/Lecture03.ipynb)
- [Lecture04](https://colab.research.google.com/github/wfreinhart/matse219/blob/staging/notebooks/Lecture04.ipynb)

File: datasets/corrosion.csv (part 123 of 142)
Environment,Material Group,Material Family,Material,Rate (mm/yr) or Rating,Rate (mils/yr) or Rating,Localized Attack,UNS,Condition/Comment,Concentration (Vol %),Temperature (deg C),Temperature (deg F),Duration,Reference #,Reference,rate_mm_yr_numeric,rate_letter_grade
Sulfuric Acid,Nickel and alloys,Nickel-chromium-iron-molybdenum,"Incoloy 825 Inco Alloys International, Inc.",0.07,2.8,,N08825,"Plus 25-100 g/L MnSO4, 1-3 g/L Fe2(SO4)3. Immersed in sump in MnO2 electrolysis circuit. Flow 100 gal/min (380 L/min)",25-50 g/L,93,200,119 d,43.0,"Inco Alloys International, 1987",0.07,
Sulfuric Acid,Nickel and alloys,Nickel-chromium-iron-molybdenum,"Incoloy 825 Inco Alloys International, Inc.",0.003,0.1,,N08825,"In uranium ore leach tank in mixture containing 60% solids, 5-10 g/L ferric ion, some ferrous ion, 0.1% aodium chlorate",28-55 g/L,45,113,41 d,43.0,"Inco Alloys International, 1987",0.003,
Sulfuric Acid,Nickel and alloys,Nickel-chromium-iron-molybdenum,"Incoloy 825 Inco Alloys International, Inc.",0.06,2.4,,N08825,"28% oxalic acid, 32% water and 4% ash. On agitator support in vacuum evaporation plan. Alternately immersed and exposed",36,60,140,171 d,43.0,"Inco Alloys International, 1987",0.06,
Sulfuric Acid,Nickel and alloys,Nickel-chromium-iron-molybdenum,"Incoloy 825 Inco Alloys International, Inc.",A (Resistant),A (Resistant),,N08825,In vacuum evaporator. Recovery of sulfuric acid in paper making,39,49,120,120 d,43.0,"Inco Alloys International, 1987",,A
Sulfuric Acid,Nickel and alloys,Nickel-chromium-iron-molybdenum,"Incoloy 825 Inco Alloys International, Inc.",0.008,0.3,,N08825,In vacuum evaporator. Recovery of sulfuric acid in paper making,42,57,135,120 d,43.0,"Inco Alloys International, 1987",0.008,
Sulfuric Acid,Nickel and alloys,Nickel-chromium-iron-molybdenum,"Incoloy 825 Inco Alloys International, Inc.",0.01,0.5,,N08825,Plus 22% nitric acid and 19% water. Immersed in lab tests,50,66,150,6 d,43.0,"Inco Alloys International, 1987",0.01,
Sulfuric Acid,Nickel and alloys,Nickel-chromium-iron-molybdenum,"Incoloy 825 Inco Alloys International, Inc.",0.1,4.3,,N08825,Plus 22% nitric acid and 19% water. Immersed in lab tests,50,83,182,5 d,43.0,"Inco Alloys International, 1987",0.1,
Sulfuric Acid,Nickel and alloys,Nickel-chromium-iron-molybdenum,"Incoloy 825 Inco Alloys International, Inc.",0.1,4,,N08825,In vacuum evaporator. Recovery of sulfuric acid in paper making,55,71,160,120 d,43.0,"Inco Alloys International, 1987",0.1,
Sulfuric Acid,Nickel and alloys,Nickel-chromium-iron-molybdenum,"Incoloy 825 Inco Alloys International, Inc.",0.005,0.2,,N08825,"Plus gas mixture containing 44% propylene and 56% propane. In outlet piping from second stage reactor circulating pumps, pressure 400 psi (2.8 MPa)",67,52,125,170 d,43.0,"Inco Alloys International, 1987",0.005,
Sulfuric Acid,Nickel and alloys,Nickel-chromium-iron-molybdenum,"Incoloy 825 Inco Alloys International, Inc.",0.01,0.5,,N08825,Plus traces of benzene sulfonic acid in bottom of acid settling tank,78,38-54,100-130,56 d,43.0,"Inco Alloys International, 1987",0.01,
Sulfuric Acid,Nickel and alloys,Nickel-chromium-iron-molybdenum,"Incoloy 825 Inco Alloys International, Inc.",0.1,5,,N08825,"Plus 3.5% hydrogen peroxide plus various salts of iron, manganese, chromium and nickel in holding tank",78,38-54,100-130,8 d,43.0,"Inco Alloys International, 1987",0.1,
Sulfuric Acid,Nickel and alloys,Nickel-chromium-iron-molybdenum,"Incoloy 825 Inco Alloys International, Inc.",0.06,2.2,,N08825,"Plus small amounts of phosphine, ammonia and hydrogen sulfate. In exit of packed tower in falling acid strea",79-93,Oct-32,50-90,189 d,43.0,"Inco Alloys International, 1987",0.06,
Sulfuric Acid,Nickel and alloys,Nickel-chromium-iron-molybdenum,"Incoloy 825 Inco Alloys International, Inc.",A (Resistant),A (Resistant),,N08825,"Plus 40-100 g/L selenious acid, small amount sulfurous acid.",100-200 g/L,21-27,70-80,90 d,43.0,"Inco Alloys International, 1987",,A
Sulfuric Acid,Nickel and alloys,Nickel-chromium-molybdenum-(tungsten),Alloy 625,0.06,2,,N06625,Dilute. Activated before tests,1,Boiling,Boiling,,98.0,"Allegheny Ludlum Corporation, 1986",0.06,
Sulfuric Acid,Nickel and alloys,Nickel-chromium-molybdenum-(tungsten),Alloy 625,0.2,9,,N06625,Dilute. Activated before tests,5,Boiling,Boiling,,98.0,"Allegheny Ludlum Corporation, 1986",0.2,
Sulfuric Acid,Nickel and alloys,Nickel-chromium-molybdenum-(tungsten),Alloy 625,0.6,25,,N06625,Dilute. Activated before tests,10,Boiling,Boiling,,98.0,"Allegheny Ludlum Corporation, 1986",0.6,
Sulfuric Acid,Nickel and alloys,Nickel-chromium-molybdenum-(tungsten),Alloy 625,1.3,52,,N06625,,50,79,174,,63.0,"Haynes International, 1987",1.3,
Sulfuric Acid,Nickel and alloys,Nickel-chromium-molybdenum-(tungsten),Alloy 625,4,151,,N06625,Plus 0.1% HCI,5,Boiling,Boiling,,63.0,"Haynes International, 1987",4.0,
Sulfuric Acid,Nickel and alloys,Nickel-chromium-molybdenum-(tungsten),Alloy 625,11,434,,N06625,Plus 0.5% HCI,5,Boiling,Boiling,,63.0,"Haynes International, 1987",11.0,
Sulfuric Acid,Nickel and alloys,Nickel-chromium-molybdenum-(tungsten),Alloy 625,22,869,,N06625,Plus 1% HCI,10,Boiling,Boiling,,63.0,"Haynes International, 1987",22.0,
Sulfuric Acid,Nickel and alloys,Nickel-chromium-molybdenum-(tungsten),Alloy 625,1.4,55,,N06625,Plus 2% HF,10,Boiling,Boiling,,63.0,"Haynes International, 1987",1.4,
Sulfuric Acid,Nickel and alloys,Nickel-chromium-molybdenum-(tungsten),Alloy 625,42,1664,,N06625,Plus 1.2% HCI plus 1% FeCl3 plus 1% CuCl2,11.5,Boiling,Boiling,,63.0,"Haynes International, 1987",42.0,
Sulfuric Acid,Nickel and alloys,Nickel-chromium-molybdenum-(tungsten),Alloy 625,0.03 max,1 max,,N06625,,20,66,150,,63.0,"Haynes International, 1987",0.03,
Sulfuric Acid,Nickel and alloys,Nickel-chromium-molybdenum-(tungsten),Alloy 625,0.03 max,1 max,,N06625,,20,79,174,,63.0,"Haynes International, 1987",0.03,
Sulfuric Acid,Nickel and alloys,Nickel-chromium-molybdenum-(tungsten),Alloy 625,3,124,,N06625,,20,Boiling,Boiling,,63.0,"Haynes International, 1987",3.0,
Sulfuric Acid,Nickel and alloys,Nickel-chromium-molybdenum-(tungsten),Alloy 625,98,3850,,N06625,Plus 1.2% HCI plus 1% FeCl3 plus 1% CuCl2 (ASTM G28B),23,Boiling,Boiling,,63.0,"Haynes International, 1987",98.0,
Sulfuric Acid,Nickel and alloys,Nickel-chromium-molybdenum-(tungsten),Alloy 625,1.8,110,,N06625,Plus 200 ppm Cl-,25,70,158,,63.0,"Haynes International, 1987",1.8,
Sulfuric Acid,Nickel and alloys,Nickel-chromium-molybdenum-(tungsten),Alloy 625,8,325,,N06625,Plus 200 ppm Cl-,25,Boiling,Boiling,,63.0,"Haynes International, 1987",8.0,
Sulfuric Acid,Nickel and alloys,Nickel-chromium-molybdenum-(tungsten),Alloy 625,0.03 max,1 max,,N06625,,30,66,150,,63.0,"Haynes International, 1987",0.03,
Sulfuric Acid,Nickel and alloys,Nickel-chromium-molybdenum-(tungsten),Alloy 625,0.03 max,1 max,,N06625,,30,79,174,,63.0,"Haynes International, 1987",0.03,
Sulfuric Acid,Nickel and alloys,Nickel-chromium-molybdenum-(tungsten),Alloy 625,6,238,,N06625,,30,Boiling,Boiling,,63.0,"Haynes International, 1987",6.0,
Sulfuric Acid,Nickel and alloys,Nickel-chromium-molybdenum-(tungsten),Alloy 625,0.03 max,1 max,,N06625,,40,38,100,,63.0,"Haynes International, 1987",0.03,
Sulfuric Acid,Nickel and alloys,Nickel-chromium-molybdenum-(tungsten),Alloy 625,0.4,17,,N06625,,40,66,150,,63.0,"Haynes International, 1987",0.4,
Sulfuric Acid,Nickel and alloys,Nickel-chromium-molybdenum-(tungsten),Alloy 625,0.9,35,,N06625,,40,79,174,,63.0,"Haynes International, 1987",0.9,
Sulfuric Acid,Nickel and alloys,Nickel-chromium-molybdenum-(tungsten),Alloy 625,0.03,1,,N06625,,50,38,100,,63.0,"Haynes International, 1987",0.03,
Sulfuric Acid,Nickel and alloys,Nickel-chromium-molybdenum-(tungsten),Alloy 625,0.6,25,,N06625,,50,66,150,,63.0,"Haynes International, 1987",0.6,
Sulfuric Acid,Nickel and alloys,Nickel-chromium-molybdenum-(tungsten),Alloy 625,0.6,23,,N06625,Plus 42 g/L Fe2(SO4)3 (ASTM G28A),50,Boiling,Boiling,,63.0,"Haynes International, 1987",0.6,
Sulfuric Acid,Nickel and alloys,Nickel-chromium-molybdenum-(tungsten),Alloy 625,0.03 max,1 max,,N06625,,60,38,100,,63.0,"Haynes International, 1987",0.03,
Sulfuric Acid,Nickel and alloys,Nickel-chromium-molybdenum-(tungsten),Alloy 625,0.03 max,1 max,,N06625,,70,38,100,,63.0,"Haynes International, 1987",0.03,
Sulfuric Acid,Nickel and alloys,Nickel-chromium-molybdenum-(tungsten),Alloy 625,0.03 max,1 max,,N06625,,80,38,100,,63.0,"Haynes International, 1987",0.03,
Sulfuric Acid,Nickel and alloys,Nickel-chromium-molybdenum-(tungsten),Alloy 625,0.93,37,,N06625,,10,Boiling,Boiling,,212.0,"A.I. Asphahani and J.L. Nickerson, A Specialty Alloy for Applications in the Process Industries, Corrosion Reviews, Vol 10, (Nos. 1-2), 1992, p 1-30",0.93,
Sulfuric Acid,Nickel and alloys,Nickel-chromium-molybdenum-(tungsten),Alloy 625,2.63,105,,N06625,,60,Boiling,Boiling,,212.0,"A.I. Asphahani and J.L. Nickerson, A Specialty Alloy for Applications in the Process Industries, Corrosion Reviews, Vol 10, (Nos. 1-2), 1992, p 1-30",2.63,
Sulfuric Acid,Nickel and alloys,Nickel-chromium-molybdenum-(tungsten),Alloy 625,0.58,23,,N06625,,56,Boiling,Boiling,,212.0,"A.I. Asphahani and J.L. Nickerson, A Specialty Alloy for Applications in the Process Industries, Corrosion Reviews, Vol 10, (Nos. 1-2), 1992, p 1-30",0.58,
Sulfuric Acid,Nickel and alloys,Nickel-chromium-molybdenum-(tungsten),Alloy 625,0.93,37,,N06625,,10,Boiling,Boiling,,222.0,"T.A. Mozhi and R. Ray, Corrosion Resistance of Rapidly Solidified Alloys Compared to Their Conventional Wrought Counterparts, Materials Performance, NACE, USA, October 1990, p 50-54",0.93,
Sulfuric Acid,Nickel and alloys,Nickel-chromium-molybdenum-(tungsten),Alloy 625,0.03,1,,N06625,Plus 0.5% CuCl2,10,Boiling,Boiling,96 h,224.0,"N. Sridhar, Behavior of High-Performance Alloys in Sulfuric Acid, Materials Performance, NACE, USA, March 1988, p 40-46",0.03,
Sulfuric Acid,Nickel and alloys,Nickel-chromium-molybdenum-(tungsten),Alloy 625,0.045,1.8,,N06625,Plus 0.5% CuCl2,20,Boiling,Boiling,96 h,224.0,"N. Sridhar, Behavior of High-Performance Alloys in Sulfuric Acid, Materials Performance, NACE, USA, March 1988, p 40-46",0.045,
Sulfuric Acid,Nickel and alloys,Nickel-chromium-molybdenum-(tungsten),Alloy 625,96,3847,,N06625,"Plus 1.2% HCl, 1% FeCl3, 1% CuCl2",23,Boiling,Boiling,,225.0,"P.E. Manning, J.D. Smith, and J.L. Nickerson, New Versatile Alloys for the Chemical Process Industry, Materials Performance, NACE, USA, June 1988, p 67-73",96.0,
Sulfuric Acid,Nickel and alloys,Nickel-chromium-molybdenum-(tungsten),Alloy 625,1.15,46,,N06625,,10,Boiling,Boiling,,225.0,"P.E. Manning, J.D. Smith, and J.L. Nickerson, New Versatile Alloys for the Chemical Process Industry, Materials Performance, NACE, USA, June 1988, p 67-73",1.15,
Sulfuric Acid,Nickel and alloys,Nickel-chromium-molybdenum-(tungsten),Alloy 625,3.03,121,,N06625,,10,70,158,,225.0,"P.E. Manning, J.D. Smith, and J.L. Nickerson, New Versatile Alloys for the Chemical Process Industry, Materials Performance, NACE, USA, June 1988, p 67-73",3.03,
Sulfuric Acid,Nickel and alloys,Nickel-chromium-molybdenum-(tungsten),Alloy 625,0.5,20,,N06625,Plus 55.9% HNO3,12.5,Boiling,Boiling,,225.0,"P.E. Manning, J.D. Smith, and J.L. Nickerson, New Versatile Alloys for the Chemical Process Industry, Materials Performance, NACE, USA, June 1988, p 67-73",0.5,
Sulfuric Acid,Nickel and alloys,Nickel-chromium-molybdenum-(tungsten),Alloy 625,0.48,19,,N06625,Plus 41.9% HNO3,24.9,Boiling,Boiling,,225.0,"P.E. Manning, J.D. Smith, and J.L. Nickerson, New Versatile Alloys for the Chemical Process Industry, Materials Performance, NACE, USA, June 1988, p 67-73",0.48,
Sulfuric Acid,Nickel and alloys,Nickel-chromium-molybdenum-(tungsten),Alloy 625,0.6,24,,N06625,Plus 21.5% HNO3,38.5,Boiling,Boiling,,225.0,"P.E. Manning, J.D. Smith, and J.L. Nickerson, New Versatile Alloys for the Chemical Process Industry, Materials Performance, NACE, USA, June 1988, p 67-73",0.6,
Sulfuric Acid,Nickel and alloys,Nickel-chromium-molybdenum-(tungsten),Alloy 625,0.9,36,,N06625,Plus 26.3% HNO3,47.1,Boiling,Boiling,,225.0,"P.E. Manning, J.D. Smith, and J.L. Nickerson, New Versatile Alloys for the Chemical Process Industry, Materials Performance, NACE, USA, June 1988, p 67-73",0.9,
Sulfuric Acid,Nickel and alloys,Nickel-chromium-molybdenum-(tungsten),Alloy 690,0.05,2,,N06690,,20,Room,Room,7 d,57.0,"Inco Alloys International, 1980",0.05,
Sulfuric Acid,Nickel and alloys,Nickel-chromium-molybdenum-(tungsten),Alloy 690,0.03 max,1 max,,N06690,,40,Room,Room,7 d,57.0,"Inco Alloys International, 1980",0.03,
Sulfuric Acid,Nickel and alloys,Nickel-chromium-molybdenum-(tungsten),Alloy 690,0.05,2,,N06690,,60,Room,Room,7 d,57.0,"Inco Alloys International, 1980",0.05,
Sulfuric Acid,Nickel and alloys,Nickel-chromium-molybdenum-(tungsten),Alloy 690,0.03 max,1 max,,N06690,,80,Room,Room,7 d,57.0,"Inco Alloys International, 1980",0.03,
Sulfuric Acid,Nickel and alloys,Nickel-chromium-molybdenum-(tungsten),Alloy 690,0.5,20,,N06690,,98,Room,Room,7 d,57.0,"Inco Alloys International, 1980",0.5,
Sulfuric Acid,Nickel and alloys,Nickel-chromium-molybdenum-(tungsten),Alloy C-22,0.07,26,,N06022,Plus 0.1% HCI,5,Boiling,Boiling,,63.0,"Haynes International, 1987",0.07,
Sulfuric Acid,Nickel and alloys,Nickel-chromium-molybdenum-(tungsten),Alloy C-22,2,61,,N06022,Plus 0.5% HCI,5,Boiling,Boiling,,63.0,"Haynes International, 1987",2.0,
Sulfuric Acid,Nickel and alloys,Nickel-chromium-molybdenum-(tungsten),Alloy C-22,0.3,11,,N06022,,10,Boiling,Boiling,,63.0,"Haynes International, 1987",0.3,
Sulfuric Acid,Nickel and alloys,Nickel-chromium-molybdenum-(tungsten),Alloy C-22,0.0254 max,1 max,,N06022,Plus 1% HCI,10,70,158,,63.0,"Haynes International, 1987",0.0254,
Sulfuric Acid,Nickel and alloys,Nickel-chromium-molybdenum-(tungsten),Alloy C-22,2,93,,N06022,Plus 1% HCI,10,90,194,,63.0,"Haynes International, 1987",2.0,
Sulfuric Acid,Nickel and alloys,Nickel-chromium-molybdenum-(tungsten),Alloy C-22,6,225,,N06022,Plus 1% HCI,10,Boiling,Boiling,,63.0,"Haynes International, 1987",6.0,
Sulfuric Acid,Nickel and alloys,Nickel-chromium-molybdenum-(tungsten),Alloy C-22,0.7,29,,N06022,Plus 2% HCI,10,Boiling,Boiling,,63.0,"Haynes International, 1987",0.7,
Sulfuric Acid,Nickel and alloys,Nickel-chromium-molybdenum-(tungsten),Alloy C-22,0.08,3,,N06022,Plus 1.2% HCI plus 1% FeCl3 plus 1% CuCl2,11.5,Boiling,Boiling,,63.0,"Haynes International, 1987",0.08,
Sulfuric Acid,Nickel and alloys,Nickel-chromium-molybdenum-(tungsten),Alloy C-22,0.0254 max,1 max,,N06022,,20,66,150,,63.0,"Haynes International, 1987",0.0254,
Sulfuric Acid,Nickel and alloys,Nickel-chromium-molybdenum-(tungsten),Alloy C-22,0.02,1,,N06022,,20,79,174,,63.0,"Haynes International, 1987",0.02,
Sulfuric Acid,Nickel and alloys,Nickel-chromium-molybdenum-(tungsten),Alloy C-22,0.8,33,,N06022,,20,Boiling,Boiling,,63.0,"Haynes International, 1987",0.8,
Sulfuric Acid,Nickel and alloys,Nickel-chromium-molybdenum-(tungsten),Alloy C-22,0.2,7,,N06022,Plus 1.2% HCI plus 1% FeCl3 plus 1% CuCl2 (ASTM G28B),23,Boiling,Boiling,,63.0,"Haynes International, 1987",0.2,
Sulfuric Acid,Nickel and alloys,Nickel-chromium-molybdenum-(tungsten),Alloy C-22,0.3,11,,N06022,Plus 200 ppm Cl-,25,70,158,,63.0,"Haynes International, 1987",0.3,
Sulfuric Acid,Nickel and alloys,Nickel-chromium-molybdenum-(tungsten),Alloy C-22,6,226,,N06022,Plus 200 ppm Cl-,25,Boiling,Boiling,,63.0,"Haynes International, 1987",6.0,
Sulfuric Acid,Nickel and alloys,Nickel-chromium-molybdenum-(tungsten),Alloy C-22,0.6,24,,N06022,Plus 42 g/L Fe2(SO4)3 (ASTM G28A),50,Boiling,Boiling,,63.0,"Haynes International, 1987",0.6,
Sulfuric Acid,Nickel and alloys,Nickel-chromium-molybdenum-(tungsten),Alloy C-22,0.0254 max,1 max,,N06022,,60,38,100,,63.0,"Haynes International, 1987",0.0254,
Sulfuric Acid,Nickel and alloys,Nickel-chromium-molybdenum-(tungsten),Alloy C-22,A (Resistant),A (Resistant),,N06022,,70,38,100,,63.0,"Haynes International, 1987",,A
Sulfuric Acid,Nickel and alloys,Nickel-chromium-molybdenum-(tungsten),Alloy C-22,A (Resistant),A (Resistant),,N06022,,80,38,100,,63.0,"Haynes International, 1987",,A
Sulfuric Acid,Nickel and alloys,Nickel-chromium-molybdenum-(tungsten),Alloy C-22,0.04,1.6,,N06022,Plus 0.5% CuCl2,10,Boiling,Boiling,96 h,224.0,"N. Sridhar, Behavior of High-Performance Alloys in Sulfuric Acid, Materials Performance, NACE, USA, March 1988, p 40-46",0.04,
Sulfuric Acid,Nickel and alloys,Nickel-chromium-molybdenum-(tungsten),Alloy C-22,0.08,3,,N06022,Plus 0.5% CuCl2,20,Boiling,Boiling,96 h,224.0,"N. Sridhar, Behavior of High-Performance Alloys in Sulfuric Acid, Materials Performance, NACE, USA, March 1988, p 40-46",0.08,
Sulfuric Acid,Nickel and alloys,Nickel-chromium-molybdenum-(tungsten),Alloy C-22,0.18,7,,N06022,"Plus 1.2% HCl, 1% FeCl3, 1% CuCl2",23,Boiling,Boiling,,225.0,"P.E. Manning, J.D. Smith, and J.L. Nickerson, New Versatile Alloys for the Chemical Process Industry, Materials Performance, NACE, USA, June 1988, p 67-73",0.18,
Sulfuric Acid,Nickel and alloys,Nickel-chromium-molybdenum-(tungsten),Alloy C-22,0.28,11,,N06022,,10,Boiling,Boiling,,225.0,"P.E. Manning, J.D. Smith, and J.L. Nickerson, New Versatile Alloys for the Chemical Process Industry, Materials Performance, NACE, USA, June 1988, p 67-73",0.28,
Sulfuric Acid,Nickel and alloys,Nickel-chromium-molybdenum-(tungsten),Alloy C-22,0.013,0.5,,N06022,,10,70,158,,225.0,"P.E. Manning, J.D. Smith, and J.L. Nickerson, New Versatile Alloys for the Chemical Process Industry, Materials Performance, NACE, USA, June 1988, p 67-73",0.013,
Sulfuric Acid,Nickel and alloys,Nickel-chromium-molybdenum-(tungsten),Alloy C-22,0.003,0.1,,N06022,Plus 0.45% HCl,1.8,175,347,,225.0,"P.E. Manning, J.D. Smith, and J.L. Nickerson, New Versatile Alloys for the Chemical Process Industry, Materials Performance, NACE, USA, June 1988, p 67-73",0.003,
Sulfuric Acid,Nickel and alloys,Nickel-chromium-molybdenum-(tungsten),Alloy C-22,0.018,0.7,,N06022,Plus 1.7% HCl,1.8,175,347,,225.0,"P.E. Manning, J.D. Smith, and J.L. Nickerson, New Versatile Alloys for the Chemical Process Industry, Materials Performance, NACE, USA, June 1988, p 67-73",0.018,
Sulfuric Acid,Nickel and alloys,Nickel-chromium-molybdenum-(tungsten),Alloy C-22,0.008,0.3,,N06022,Plus 0.45% HCl,3.5,175,347,,225.0,"P.E. Manning, J.D. Smith, and J.L. Nickerson, New Versatile Alloys for the Chemical Process Industry, Materials Performance, NACE, USA, June 1988, p 67-73",0.008,
Sulfuric Acid,Nickel and alloys,Nickel-chromium-molybdenum-(tungsten),Alloy C-22,0.03,1.2,,N06022,Plus 1.3% HCl,5,175,347,,225.0,"P.E. Manning, J.D. Smith, and J.L. Nickerson, New Versatile Alloys for the Chemical Process Industry, Materials Performance, NACE, USA, June 1988, p 67-73",0.03,
Sulfuric Acid,Nickel and alloys,Nickel-chromium-molybdenum-(tungsten),Alloy C-22,0.023,0.9,,N06022,Plus 0.45% HCl,6.8,175,347,,225.0,"P.E. Manning, J.D. Smith, and J.L. Nickerson, New Versatile Alloys for the Chemical Process Industry, Materials Performance, NACE, USA, June 1988, p 67-73",0.023,
Sulfuric Acid,Nickel and alloys,Nickel-chromium-molybdenum-(tungsten),Alloy C-22,1.55,62,,N06022,Plus 55.9% HNO3,12.5,Boiling,Boiling,,225.0,"P.E. Manning, J.D. Smith, and J.L. Nickerson, New Versatile Alloys for the Chemical Process Industry, Materials Performance, NACE, USA, June 1988, p 67-73",1.55,
Sulfuric Acid,Nickel and alloys,Nickel-chromium-molybdenum-(tungsten),Alloy C-22,2,80,,N06022,Plus 41.9% HNO3,24.9,Boiling,Boiling,,225.0,"P.E. Manning, J.D. Smith, and J.L. Nickerson, New Versatile Alloys for the Chemical Process Industry, Materials Performance, NACE, USA, June 1988, p 67-73",2.0,
Sulfuric Acid,Nickel and alloys,Nickel-chromium-molybdenum-(tungsten),Alloy C-22,2.35,94,,N06022,Plus 21.5% HNO3,38.5,Boiling,Boiling,,225.0,"P.E. Manning, J.D. Smith, and J.L. Nickerson, New Versatile Alloys for the Chemical Process Industry, Materials Performance, NACE, USA, June 1988, p 67-73",2.35,
Sulfuric Acid,Nickel and alloys,Nickel-chromium-molybdenum-(tungsten),Alloy C-22,2.28,91,,N06022,Plus 26.3% HNO3,47.1,Boiling,Boiling,,225.0,"P.E. Manning, J.D. Smith, and J.L. Nickerson, New Versatile Alloys for the Chemical Process Industry, Materials Performance, NACE, USA, June 1988, p 67-73",2.28,
Sulfuric Acid,Nickel and alloys,Nickel-chromium-molybdenum-(tungsten),Alloy C-276,0.1,5,,N10276,,60,50,122,,120.0,Allegheny Ludlum Steel Corp.,0.1,
Sulfuric Acid,Nickel and alloys,Nickel-chromium-molybdenum-(tungsten),Alloy C-276,0.13,5,,N10276,,10,79,175,,222.0,"T.A. Mozhi and R. Ray, Corrosion Resistance of Rapidly Solidified Alloys Compared to Their Conventional Wrought Counterparts, Materials Performance, NACE, USA, October 1990, p 50-54",0.13,
Sulfuric Acid,Nickel and alloys,Nickel-chromium-molybdenum-(tungsten),Alloy C-276,0.38,15,,N10276,,10,Boiling,Boiling,,222.0,"T.A. Mozhi and R. Ray, Corrosion Resistance of Rapidly Solidified Alloys Compared to Their Conventional Wrought Counterparts, Materials Performance, NACE, USA, October 1990, p 50-54",0.38,
Sulfuric Acid,Nickel and alloys,Nickel-chromium-molybdenum-(tungsten),Hastelloy C Haynes International,1.3 min,50 min,,,SO2 purge,10,Boiling,Boiling,,68.0,"Haynes International, 1984",1.3,
Sulfuric Acid,Nickel and alloys,Nickel-chromium-molybdenum-(tungsten),Alloy C-276,1.25,50,,N10276,,99,130,266,96 h,224.0,"N. Sridhar, Behavior of High-Performance Alloys in Sulfuric Acid, Materials Performance, NACE, USA, March 1988, p 40-46",1.25,
Sulfuric Acid,Nickel and alloys,Nickel-chromium-molybdenum-(tungsten),Alloy C-276,0.5,20,,N10276,Plus 0.5% CuCl2,10,Boiling,Boiling,96 h,224.0,"N. Sridhar, Behavior of High-Performance Alloys in Sulfuric Acid, Materials Performance, NACE, USA, March 1988, p 40-46",0.5,
Sulfuric Acid,Nickel and alloys,Nickel-chromium-molybdenum-(tungsten),Alloy C-276,0.8,32,,N10276,Plus 0.5% CuCl2,20,Boiling,Boiling,96 h,224.0,"N. Sridhar, Behavior of High-Performance Alloys in Sulfuric Acid, Materials Performance, NACE, USA, March 1988, p 40-46",0.8,
Sulfuric Acid,Nickel and alloys,Nickel-chromium-molybdenum-(tungsten),Alloy C-276,1.37,55,,N10276,"Plus 1.2% HCl, 1% FeCl3, 1% CuCl2",23,Boiling,Boiling,,225.0,"P.E. Manning, J.D. Smith, and J.L. Nickerson, New Versatile Alloys for the Chemical Process Industry, Materials Performance, NACE, USA, June 1988, p 67-73",1.37,
Sulfuric Acid,Nickel and alloys,Nickel-chromium-molybdenum-(tungsten),Alloy C-276,0.58,23,,N10276,,10,Boiling,Boiling,,225.0,"P.E. Manning, J.D. Smith, and J.L. Nickerson, New Versatile Alloys for the Chemical Process Industry, Materials Performance, NACE, USA, June 1988, p 67-73",0.58,
Sulfuric Acid,Nickel and alloys,Nickel-chromium-molybdenum-(tungsten),Alloy C-276,0.28,11,,N10276,,10,70,158,,225.0,"P.E. Manning, J.D. Smith, and J.L. Nickerson, New Versatile Alloys for the Chemical Process Industry, Materials Performance, NACE, USA, June 1988, p 67-73",0.28,
Sulfuric Acid,Nickel and alloys,Nickel-chromium-molybdenum-(tungsten),Alloy C-276,0.03,1.2,,N10276,Plus 0.45% HCl,1.8,175,347,,225.0,"P.E. Manning, J.D. Smith, and J.L. Nickerson, New Versatile Alloys for the Chemical Process Industry, Materials Performance, NACE, USA, June 1988, p 67-73",0.03,
Sulfuric Acid,Nickel and alloys,Nickel-chromium-molybdenum-(tungsten),Alloy C-276,0.33,13,,N10276,Plus 1.7% HCl,1.8,175,347,,225.0,"P.E. Manning, J.D. Smith, and J.L. Nickerson, New Versatile Alloys for the Chemical Process Industry, Materials Performance, NACE, USA, June 1988, p 67-73",0.33,
Sulfuric Acid,Nickel and alloys,Nickel-chromium-molybdenum-(tungsten),Alloy C-276,0.05,2,,N10276,Plus 0.45% HCl,3.5,175,347,,225.0,"P.E. Manning, J.D. Smith, and J.L. Nickerson, New Versatile Alloys for the Chemical Process Industry, Materials Performance, NACE, USA, June 1988, p 67-73",0.05,
Sulfuric Acid,Nickel and alloys,Nickel-chromium-molybdenum-(tungsten),Alloy C-276,0.63,25,,N10276,Plus 1.3% HCl,5,175,347,,225.0,"P.E. Manning, J.D. Smith, and J.L. Nickerson, New Versatile Alloys for the Chemical Process Industry, Materials Performance, NACE, USA, June 1988, p 67-73",0.63,
Sulfuric Acid,Nickel and alloys,Nickel-chromium-molybdenum-(tungsten),Alloy C-276,0.35,14,,N10276,Plus 0.45% HCl,6.8,175,347,,225.0,"P.E. Manning, J.D. Smith, and J.L. Nickerson, New Versatile Alloys for the Chemical Process Industry, Materials Performance, NACE, USA, June 1988, p 67-73",0.35,
Sulfuric Acid,Nickel and alloys,Nickel-chromium-molybdenum-(tungsten),Alloy C-276,12.5,498,,N10276,Plus 55.9% HNO3,12.5,Boiling,Boiling,,225.0,"P.E. Manning, J.D. Smith, and J.L. Nickerson, New Versatile Alloys for the Chemical Process Industry, Materials Performance, NACE, USA, June 1988, p 67-73",12.5,
Sulfuric Acid,Nickel and alloys,Nickel-chromium-molybdenum-(tungsten),Alloy C-276,15.8,630,,N10276,Plus 41.9% HNO3,24.9,Boiling,Boiling,,225.0,"P.E. Manning, J.D. Smith, and J.L. Nickerson, New Versatile Alloys for the Chemical Process Industry, Materials Performance, NACE, USA, June 1988, p 67-73",15.8,
Sulfuric Acid,Nickel and alloys,Nickel-chromium-molybdenum-(tungsten),Alloy C-276,17.2,687,,N10276,Plus 21.5% HNO3,38.5,Boiling,Boiling,,225.0,"P.E. Manning, J.D. Smith, and J.L. Nickerson, New Versatile Alloys for the Chemical Process Industry, Materials Performance, NACE, USA, June 1988, p 67-73",17.2,
Sulfuric Acid,Nickel and alloys,Nickel-chromium-molybdenum-(tungsten),Alloy C-276,12.6,503,,N10276,Plus 26.3% HNO3,47.1,Boiling,Boiling,,225.0,"P.E. Manning, J.D. Smith, and J.L. Nickerson, New Versatile Alloys for the Chemical Process Industry, Materials Performance, NACE, USA, June 1988, p 67-73",12.6,
Sulfuric Acid,Nickel and alloys,Nickel-chromium-molybdenum-(tungsten),Alloy C-4,1.2,49,,N06455,Plus 0.1% HCI,5,Boiling,Boiling,,63.0,"Haynes International, 1987",1.2,
Sulfuric Acid,Nickel and alloys,Nickel-chromium-molybdenum-(tungsten),Alloy C-4,2.3,91,,N06455,Plus 0.5% HCI,5,Boiling,Boiling,,63.0,"Haynes International, 1987",2.3,
Sulfuric Acid,Nickel and alloys,Nickel-chromium-molybdenum-(tungsten),Alloy C-4,0.8,31,,N06455,,10,Boiling,Boiling,,63.0,"Haynes International, 1987",0.8,
Sulfuric Acid,Nickel and alloys,Nickel-chromium-molybdenum-(tungsten),Alloy C-4,0.6,24,,N06455,Plus 1% HCI,10,70,158,,63.0,"Haynes International, 1987",0.6,
Sulfuric Acid,Nickel and alloys,Nickel-chromium-molybdenum-(tungsten),Alloy C-4,1.7,66,,N06455,Plus 1% HCI,10,90,194,,63.0,"Haynes International, 1987",1.7,
Sulfuric Acid,Nickel and alloys,Nickel-chromium-molybdenum-(tungsten),Alloy C-4,4.9,192,,N06455,Plus 1% HCI,10,Boiling,Boiling,,63.0,"Haynes International, 1987",4.9,
Sulfuric Acid,Nickel and alloys,Nickel-chromium-molybdenum-(tungsten),Alloy C-4,0.7,26,,N06455,Plus 2% HF,10,Boiling,Boiling,,63.0,"Haynes International, 1987",0.7,
Sulfuric Acid,Nickel and alloys,Nickel-chromium-molybdenum-(tungsten),Alloy C-4,26,1020,,N06455,Plus 1.2% HCI plus 1% FeCl3 plus 1% CuCl2,11.5,Boiling,Boiling,,63.0,"Haynes International, 1987",26.0,
Sulfuric Acid,Nickel and alloys,Nickel-chromium-molybdenum-(tungsten),Alloy C-4,0.03 max,1 max,,N06455,,20,66,150,,63.0,"Haynes International, 1987",0.03,
Sulfuric Acid,Nickel and alloys,Nickel-chromium-molybdenum-(tungsten),Alloy C-4,0.05,2,,N06455,,20,79,174,,63.0,"Haynes International, 1987",0.05,
Sulfuric Acid,Nickel and alloys,Nickel-chromium-molybdenum-(tungsten),Alloy C-4,0.9,36,,N06455,,20,Boiling,Boiling,,63.0,"Haynes International, 1987",0.9,
Sulfuric Acid,Nickel and alloys,Nickel-chromium-molybdenum-(tungsten),Alloy C-4,58,2294,,N06455,Plus 1.2% HCI plus 1% FeCl3 plus 1% CuCl2 (ASTM G28B),23,Boiling,Boiling,,63.0,"Haynes International, 1987",58.0,
Sulfuric Acid,Nickel and alloys,Nickel-chromium-molybdenum-(tungsten),Alloy C-4,0.9,37,,N06455,Plus 200 ppm Cl-,25,70,158,,63.0,"Haynes International, 1987",0.9,
Sulfuric Acid,Nickel and alloys,Nickel-chromium-molybdenum-(tungsten),Alloy C-4,5,182,,N06455,Plus 200 ppm Cl-,25,Boiling,Boiling,,63.0,"Haynes International, 1987",5.0,
Sulfuric Acid,Nickel and alloys,Nickel-chromium-molybdenum-(tungsten),Alloy C-4,0.03 max,1 max,,N06455,,30,66,150,,63.0,"Haynes International, 1987",0.03,
Sulfuric Acid,Nickel and alloys,Nickel-chromium-molybdenum-(tungsten),Alloy C-4,0.08,3,,N06455,,30,79,174,,63.0,"Haynes International, 1987",0.08,
Sulfuric Acid,Nickel and alloys,Nickel-chromium-molybdenum-(tungsten),Alloy C-4,1.9,73,,N06455,,30,Boiling,Boiling,,63.0,"Haynes International, 1987",1.9,
Sulfuric Acid,Nickel and alloys,Nickel-chromium-molybdenum-(tungsten),Alloy C-4,0.03 max,1 max,,N06455,,40,38,100,,63.0,"Haynes International, 1987",0.03,
Sulfuric Acid,Nickel and alloys,Nickel-chromium-molybdenum-(tungsten),Alloy C-4,0.3,10,,N06455,,40,66,150,,63.0,"Haynes International, 1987",0.3,
Sulfuric Acid,Nickel and alloys,Nickel-chromium-molybdenum-(tungsten),Alloy C-4,0.4,15,,N06455,,40,79,174,,63.0,"Haynes International, 1987",0.4,
Sulfuric Acid,Nickel and alloys,Nickel-chromium-molybdenum-(tungsten),Alloy C-4,0.03 max,1 max,,N06455,,50,38,100,,63.0,"Haynes International, 1987",0.03,
Sulfuric Acid,Nickel and alloys,Nickel-chromium-molybdenum-(tungsten),Alloy C-4,0.3,13,,N06455,,50,66,150,,63.0,"Haynes International, 1987",0.3,
Sulfuric Acid,Nickel and alloys,Nickel-chromium-molybdenum-(tungsten),Alloy C-4,0.6,25,,N06455,,50,79,174,,63.0,"Haynes International, 1987",0.6,
Sulfuric Acid,Nickel and alloys,Nickel-chromium-molybdenum-(tungsten),Alloy C-4,4,167,,N06455,Plus 42 g/L Fe2(SO4)3 (ASTM G28A),50,Boiling,Boiling,,63.0,"Haynes International, 1987",4.0,
Sulfuric Acid,Nickel and alloys,Nickel-chromium-molybdenum-(tungsten),Alloy C-4,0.03 max,1 max,,N06455,,60,38,100,,63.0,"Haynes International, 1987",0.03,
Sulfuric Acid,Nickel and alloys,Nickel-chromium-molybdenum-(tungsten),Alloy C-4,0.05,2,,N06455,,70,38,100,,63.0,"Haynes International, 1987",0.05,
Sulfuric Acid,Nickel and alloys,Nickel-chromium-molybdenum-(tungsten),Alloy C-4,0.03 max,1 max,,N06455,,80,38,100,,63.0,"Haynes International, 1987",0.03,
Sulfuric Acid,Nickel and alloys,Nickel-chromium-molybdenum-(tungsten),Alloy C-4,57,229 4,,N06455,"Plus 1.2% HCl, 1% FeCl3, 1% CuCl2",23,Boiling,Boiling,,225.0,"P.E. Manning, J.D. Smith, and J.L. Nickerson, New Versatile Alloys for the Chemical Process Industry, Materials Performance, NACE, USA, June 1988, p 67-73",57.0,
Sulfuric Acid,Nickel and alloys,Nickel-chromium-molybdenum-(tungsten),Alloy C-4,0.78,31,,N06455,,10,Boiling,Boiling,,225.0,"P.E. Manning, J.D. Smith, and J.L. Nickerson, New Versatile Alloys for the Chemical Process Industry, Materials Performance, NACE, USA, June 1988, p 67-73",0.78,
Sulfuric Acid,Nickel and alloys,Nickel-chromium-molybdenum-(tungsten),Alloy C-4,0.6,24,,N06455,,10,70,158,,225.0,"P.E. Manning, J.D. Smith, and J.L. Nickerson, New Versatile Alloys for the Chemical Process Industry, Materials Performance, NACE, USA, June 1988, p 67-73",0.6,
Sulfuric Acid,Nickel and alloys,Nickel-chromium-molybdenum-(tungsten),Hastelloy C Haynes International,0.025,1,,,"Plus 0-5% Na2SO4, 0-0.05% ZnSO4, 0.02% CS3, trace of H2S",0-3,93,200,,68.0,"Haynes International, 1984",0.025,
Sulfuric Acid,Nickel and alloys,Nickel-chromium-molybdenum-(tungsten),Hastelloy C Haynes International,0.05 max,2 max,,,"Hot H2SO4, pH 3.0, containing tungsten and molybdenum salts with 2-3 g/L fluorides, moderate aeration",0-4,60,140,,68.0,"Haynes International, 1984",0.05,
Sulfuric Acid,Nickel and alloys,Nickel-chromium-molybdenum-(tungsten),Hastelloy C Haynes International,0.05 max,2 max,,,"Plus 0.04% SO2, and varying amounts of carbon on bottom tray of SO2 scrubber in regeneration of alkylation acid",0.1,73-81,164-177,,68.0,"Haynes International, 1984",0.05,
Sulfuric Acid,Nickel and alloys,Nickel-chromium-molybdenum-(tungsten),Hastelloy C Haynes International,0.001,0.05,,,"Spent pickle solutions. Cold wash water with salts picked up in steel pickling (0.097% ferrous, 0.003% ferric)",0.26,Room,Room,,68.0,"Haynes International, 1984",0.001,
Sulfuric Acid,Nickel and alloys,Nickel-chromium-molybdenum-(tungsten),Hastelloy C Haynes International,0.015,0.6,,,Plus CuSO4 to saturation,0.4-8.0,77-104,170-220,,68.0,"Haynes International, 1984",0.015,
Sulfuric Acid,Nickel and alloys,Nickel-chromium-molybdenum-(tungsten),Hastelloy C Haynes International,A (Resistant),A (Resistant),,,"Plus vegetable fats, greases",1-5,104,220,,68.0,"Haynes International, 1984",,A
Sulfuric Acid,Nickel and alloys,Nickel-chromium-molybdenum-(tungsten),Hastelloy C Haynes International,1.3 min,50 min,,,"As scrubbing liquid, moderate aeration",1-23,150,302,,68.0,"Haynes International, 1984",1.3,
Sulfuric Acid,Nickel and alloys,Nickel-chromium-molybdenum-(tungsten),Hastelloy C Haynes International,0.2,8.2,,,Plus 0.1% CuSO4 and some alcohols,2.5,93-121,200-250,,68.0,"Haynes International, 1984",0.2,
Sulfuric Acid,Nickel and alloys,Nickel-chromium-molybdenum-(tungsten),Hastelloy C Haynes International,0.05 max,2 max,,,"Plus 0.8-5.3% AISO4, 0-0.3% KCr(SO4)2, H2O, moderate aeration",2.8-9.3,28,83,,68.0,"Haynes International, 1984",0.05,
Sulfuric Acid,Nickel and alloys,Nickel-chromium-molybdenum-(tungsten),Hastelloy C Haynes International,0.0017,0.07,,,Plus 20 oz. Na2Cr2O7 per 18 gal,5,21-29,70-85,,68.0,"Haynes International, 1984",0.0017,
Sulfuric Acid,Nickel and alloys,Nickel-chromium-molybdenum-(tungsten),Hastelloy C Haynes International,0.05 max,2 max,,,Plus 3-4% zirconyl sulfate,5,32,90,15 d,68.0,"Haynes International, 1984",0.05,
Sulfuric Acid,Nickel and alloys,Nickel-chromium-molybdenum-(tungsten),Hastelloy C Haynes International,0.007,0.3,,,"Plus sulfate oils, traces of NaCl and Na2SO4",5,50,122,,68.0,"Haynes International, 1984",0.007,
Sulfuric Acid,Nickel and alloys,Nickel-chromium-molybdenum-(tungsten),Hastelloy C Haynes International,0.05 max,2 max,,,"Aeration, lab test",5,58-67,137-153,29.5 d,68.0,"Haynes International, 1984",0.05,
Sulfuric Acid,Nickel and alloys,Nickel-chromium-molybdenum-(tungsten),Hastelloy C Haynes International,0.05,1.9,,,Plus 0.50-0.56 oz/gal Cu,5,80-85,175-185,,68.0,"Haynes International, 1984",0.05,
Sulfuric Acid,Nickel and alloys,Nickel-chromium-molybdenum-(tungsten),Hastelloy C Haynes International,0.05 max,2 max,,,Plus ore containing MnO and MnO2,5,82,180,,68.0,"Haynes International, 1984",0.05,
Sulfuric Acid,Nickel and alloys,Nickel-chromium-molybdenum-(tungsten),Hastelloy C Haynes International,0.004,0.2,,,"Plus 15-25% Na2SO4, 1-5% organic salts",5-15,45-55,113-131,,68.0,"Haynes International, 1984",0.004,
Sulfuric Acid,Nickel and alloys,Nickel-chromium-molybdenum-(tungsten),Hastelloy C Haynes International,0.05 max,2 max,,,"Plus Cu, 10-60 g/L (40 avg); Ag, 0-12 g/L (3.5 avg). Solids consist of precious metals, silica, PbSO4, and a few % or less of Se, Te, As, Sb and Bi",5-150 g/L,71,160,,68.0,"Haynes International, 1984",0.05,
Sulfuric Acid,Nickel and alloys,Nickel-chromium-molybdenum-(tungsten),Hastelloy C Haynes International,0.9,34,,,Plus 0.35 oz/gal NaNO3,6-9,68-79,155-175,,68.0,"Haynes International, 1984",0.9,
Sulfuric Acid,Nickel and alloys,Nickel-chromium-molybdenum-(tungsten),Hastelloy C Haynes International,0.05,2.1,,,Plus 0.8-0.9 oz/gal NaNO3 in pickling tank,7-8,68-74,155-165,,68.0,"Haynes International, 1984",0.05,
Sulfuric Acid,Nickel and alloys,Nickel-chromium-molybdenum-(tungsten),Hastelloy C Haynes International,0.04,1.6,,,"Plus 3% Al2(SO4), 1% Fe2(SO4)3, traces of CaSO4 and MgSO4",7.5-8,93-99,200-210,,68.0,"Haynes International, 1984",0.04,
Sulfuric Acid,Nickel and alloys,Nickel-chromium-molybdenum-(tungsten),Hastelloy C Haynes International,0.12,4.7,,,Steel pickling tank,8,49-60,120-140,,68.0,"Haynes International, 1984",0.12,
Sulfuric Acid,Nickel and alloys,Nickel-chromium-molybdenum-(tungsten),Hastelloy C Haynes International,0.05 max,2 max,,,"Plus 1% HF, 3% Na2SO4, 1% SiO2.2H2O2, 0.5% Na2SiF6, balance water in separation of Na2SiF6",9,27-49,80-120,,68.0,"Haynes International, 1984",0.05,
Sulfuric Acid,Nickel and alloys,Nickel-chromium-molybdenum-(tungsten),Hastelloy C Haynes International,0.005,0.2,,,Plus Na2SO4 and glucose in rayon spin bath,10,45,113,,68.0,"Haynes International, 1984",0.005,
Sulfuric Acid,Nickel and alloys,Nickel-chromium-molybdenum-(tungsten),Hastelloy C Haynes International,0.38,15,,,Plus 10% CuSO,10,70,158,,68.0,"Haynes International, 1984",0.38,
Sulfuric Acid,Nickel and alloys,Nickel-chromium-molybdenum-(tungsten),Hastelloy C Haynes International,1.3 min,50 min,,,Plus 10% sulfate,10,70,158,,68.0,"Haynes International, 1984",1.3,
Sulfuric Acid,Nickel and alloys,Nickel-chromium-molybdenum-(tungsten),Hastelloy C Haynes International,0.2,8,,,Plus 10% Na2SO4.,10,70,158,,68.0,"Haynes International, 1984",0.2,
Sulfuric Acid,Nickel and alloys,Nickel-chromium-molybdenum-(tungsten),Hastelloy C Haynes International,0.9,34,,,Plus 10% FeSO4,10,70,158,,68.0,"Haynes International, 1984",0.9,
Sulfuric Acid,Nickel and alloys,Nickel-chromium-molybdenum-(tungsten),Hastelloy C Haynes International,0.05 max,2 max,,,SO2 purge,10,38,100,,,#NAME?,0.05,
Sulfuric Acid,Nickel and alloys,Nickel-chromium-molybdenum-(tungsten),Hastelloy C Haynes International,0.25 max,10 max,,,SO2 purge,10,65,150,,68.0,"Haynes International, 1984",0.25,
Sulfuric Acid,Nickel and alloys,Nickel-chromium-molybdenum-(tungsten),Hastelloy C Haynes International,1.3 min,50 min,,,SO2 purge,10,93,200,,68.0,"Haynes International, 1984",1.3,
Sulfuric Acid,Nickel and alloys,Nickel-chromium-molybdenum-(tungsten),Hastelloy C Haynes International,0.5 min,20 min,,,,10,93,200,672 h,68.0,"Haynes International, 1984",0.5,
Sulfuric Acid,Nickel and alloys,Nickel-chromium-molybdenum-(tungsten),Hastelloy C Haynes International,0.5 min,20 min,,,Lab test,10,Boiling,Boiling,120 h,68.0,"Haynes International, 1984",0.5,
Sulfuric Acid,Nickel and alloys,Nickel-chromium-molybdenum-(tungsten),Hastelloy C Haynes International,1.3 min,50 min,,,Nickel sulfide impurities,10,107,225,240 h,68.0,"Haynes International, 1984",1.3,
Sulfuric Acid,Nickel and alloys,Nickel-chromium-molybdenum-(tungsten),Hastelloy C Haynes International,0.002,0.1,,,Plus 10-12% Na2SO4,10-12,349,660,,68.0,"Haynes International, 1984",0.002,
Sulfuric Acid,Nickel and alloys,Nickel-chromium-molybdenum-(tungsten),Hastelloy C Haynes International,0.25 max,10 max,,,"Reacts with Fe2O3 to produce Fe2(SO4)3, field test, aeration, moderate agitation, 6 ft/s",10-15,112,234,10 d,68.0,"Haynes International, 1984",0.25,
Sulfuric Acid,Nickel and alloys,Nickel-chromium-molybdenum-(tungsten),Hastelloy C Haynes International,0.5 min,20 min,,,"Plus 10% CuSO4, 52 ppm Cl-. Average Baume 28.7, pH 1",10-20,86,186,90 d,,,0.5,
Sulfuric Acid,Nickel and alloys,Nickel-chromium-molybdenum-(tungsten),Hastelloy C Haynes International,0.1,4,,,Top of acid spray section of conveyor-type spray pickling machine,12,85-91,105-195,,68.0,"Haynes International, 1984",0.1,
Sulfuric Acid,Nickel and alloys,Nickel-chromium-molybdenum-(tungsten),Hastelloy C Haynes International,0.5,18,,,Plus 13% by volume MnSO4 and Mn2O3 in process for leaching crude MnO2,13,27-99,80-210,,68.0,"Haynes International, 1984",0.5,
Sulfuric Acid,Nickel and alloys,Nickel-chromium-molybdenum-(tungsten),Hastelloy C Haynes International,0.5 min,20 min,,,Saturated with SO2. Slight aeration,14-16,79,175,,68.0,"Haynes International, 1984",0.5,
Sulfuric Acid,Nickel and alloys,Nickel-chromium-molybdenum-(tungsten),Hastelloy C Haynes International,1.3 min,50 min,,,Dicyclopentadiene hydrate reaction. Pilot plant,15,115-130,238-266,220 h,68.0,"Haynes International, 1984",1.3,
Sulfuric Acid,Nickel and alloys,Nickel-chromium-molybdenum-(tungsten),Hastelloy C Haynes International,0.5 min,20 min,,,"To 5% (final before discarding), 0.09% (original) to 0.54% (final) FeSO4. Inhibited with Activol 3591",16,74,165,,68.0,"Haynes International, 1984",0.5,
Sulfuric Acid,Nickel and alloys,Nickel-chromium-molybdenum-(tungsten),Hastelloy C Haynes International,0.03,1,,,In pickling stainless foil plus 3% HCI. First pickle is followed by 15 min in 10% cold HNO3,18,77-82,170-180,,68.0,"Haynes International, 1984",0.03,
Sulfuric Acid,Nickel and alloys,Nickel-chromium-molybdenum-(tungsten),Hastelloy C Haynes International,0.04,1.6,,,Plus 1.6-4.8% CuSO4 for flash pickling of brass parts,19-28,60,140,,68.0,"Haynes International, 1984",0.04,
