Repository: wfreinhart/matse219

# MATSE 219: Materials Informatics

Auto-generated from the private authoring repo (matse219-instructor). Do not edit here directly -- changes are overwritten on the next publish run.

## Lectures

- [Lecture01](https://colab.research.google.com/github/wfreinhart/matse219/blob/staging/notebooks/Lecture01.ipynb)
- [Lecture02](https://colab.research.google.com/github/wfreinhart/matse219/blob/staging/notebooks/Lecture02.ipynb)
- [Lecture03](https://colab.research.google.com/github/wfreinhart/matse219/blob/staging/notebooks/Lecture03.ipynb)
- [Lecture04](https://colab.research.google.com/github/wfreinhart/matse219/blob/staging/notebooks/Lecture04.ipynb)

File: datasets/corrosion.csv (part 124 of 142)
Environment,Material Group,Material Family,Material,Rate (mm/yr) or Rating,Rate (mils/yr) or Rating,Localized Attack,UNS,Condition/Comment,Concentration (Vol %),Temperature (deg C),Temperature (deg F),Duration,Reference #,Reference,rate_mm_yr_numeric,rate_letter_grade
Sulfuric Acid,Nickel and alloys,Nickel-chromium-molybdenum-(tungsten),Hastelloy C Haynes International,0.05 max,2 max,,,Zr-HF separatio,20,Room,Room,,68.0,"Haynes International, 1984",0.05,
Sulfuric Acid,Nickel and alloys,Nickel-chromium-molybdenum-(tungsten),Hastelloy C Haynes International,0.3,12,,,"Plus CO2(SO4)3, FeSO4, trace CuSO4.",20,15-90,59-194,,68.0,"Haynes International, 1984",0.3,
Sulfuric Acid,Nickel and alloys,Nickel-chromium-molybdenum-(tungsten),Hastelloy C Haynes International,0.05 max,2 max,,,Plus 12% CO. Copper refining. Moderate aeration,20,52,125,90 d,68.0,"Haynes International, 1984",0.05,
Sulfuric Acid,Nickel and alloys,Nickel-chromium-molybdenum-(tungsten),Hastelloy C Haynes International,0.05 max,2 max,,,"Plus 1-2% Cu, 7000 oz/ton Ag, 200 oz/ton Au, 0.5% Sb, 0.5% Co, 1.0% 12% Te, 2% Cu, Traces Ag, Au, Sb, Co",20,52,125,90 d,68.0,"Haynes International, 1984",0.05,
Sulfuric Acid,Nickel and alloys,Nickel-chromium-molybdenum-(tungsten),Hastelloy C Haynes International,0.25,10,,,"Saturated with CuSO4. Pickling copper and brass. Aeration, moderate agitation",20,60,140,120 d,68.0,"Haynes International, 1984",0.25,
Sulfuric Acid,Nickel and alloys,Nickel-chromium-molybdenum-(tungsten),Hastelloy C Haynes International,0.05 max,2 max,,,"Plus 8% CuSO4, 52 ppm Cl. Copper refining",20,63,145,90 d,68.0,"Haynes International, 1984",0.05,
Sulfuric Acid,Nickel and alloys,Nickel-chromium-molybdenum-(tungsten),Hastelloy C Haynes International,0.4,17,,,Plus 2% Fe (ferrous and ferric in spray pickling machine),20,77-82,170-180,,68.0,"Haynes International, 1984",0.4,
Sulfuric Acid,Nickel and alloys,Nickel-chromium-molybdenum-(tungsten),Hastelloy C Haynes International,0.38,15,,,Plus 0.5-3.5% CuSO4 and abrasive anode mud from electrolytic copper refining,20-30,77-82,170-180,,68.0,"Haynes International, 1984",0.38,
Sulfuric Acid,Nickel and alloys,Nickel-chromium-molybdenum-(tungsten),Hastelloy C-276 Haynes International,0.05 max,2 max,,N10276,"Plus 0.04% SO2, and varying amounts of carbon on bottom tray of SO2 scrubber in regeneration of alkylation acid",0.1,73-81,164-177,,68.0,"Haynes International, 1984",0.05,
Sulfuric Acid,Nickel and alloys,Nickel-chromium-molybdenum-(tungsten),Hastelloy C-276 Haynes International,0.05 max,2 max,,N10276,"Spent pickle solutions. Cold wash water with salts picked up in steel pickling (0.097% ferrous, 0.003% ferric)",0.26,Room,Room,,68.0,"Haynes International, 1984",0.05,
Sulfuric Acid,Nickel and alloys,Nickel-chromium-molybdenum-(tungsten),Hastelloy C-276 Haynes International,0.05 max,2 max,,N10276,Plus CuSO4 to saturation,0.4-8.0,77-104,170-220,,68.0,"Haynes International, 1984",0.05,
Sulfuric Acid,Nickel and alloys,Nickel-chromium-molybdenum-(tungsten),Hastelloy C-276 Haynes International,0.05 max,2 max,,N10276,"Plus 0-5% Na2SO4, 0-0.05% ZnSO4, 0.02% CS3, trace of H2S.",0-3,93,200,,68.0,"Haynes International, 1984",0.05,
Sulfuric Acid,Nickel and alloys,Nickel-chromium-molybdenum-(tungsten),Hastelloy C-276 Haynes International,0.05 max,2 max,,N10276,"Hot H2S4, pH 3.0, containing tungsten and molybdenum salts with 2-3 g/L fluorides, moderate aeration.",0-4,60,140,,68.0,"Haynes International, 1984",0.05,
Sulfuric Acid,Nickel and alloys,Nickel-chromium-molybdenum-(tungsten),Hastelloy C-276 Haynes International,0.05 max,2 max,,N10276,"Plus vegetable fats,greases",1-5,104,220,,68.0,"Haynes International, 1984",0.05,
Sulfuric Acid,Nickel and alloys,Nickel-chromium-molybdenum-(tungsten),Hastelloy C-276 Haynes International,1.3 min,50 min,,N10276,"As scrubbing liquid, moderate aeration",1-23,150,302,,68.0,"Haynes International, 1984",1.3,
Sulfuric Acid,Nickel and alloys,Nickel-chromium-molybdenum-(tungsten),Hastelloy C-276 Haynes International,0.25,10,,N10276,Plus 0.1% CuSO4 and some alcohols,2.5,93-121,200-250,,68.0,"Haynes International, 1984",0.25,
Sulfuric Acid,Nickel and alloys,Nickel-chromium-molybdenum-(tungsten),Hastelloy C-276 Haynes International,0.05 max,2 max,,N10276,"Plus 0.8-5.3% AISO4, 0-0.3% KCr(SO4)2, H2O, moderate aeration.",2.8-9.3,28,83,,68.0,"Haynes International, 1984",0.05,
Sulfuric Acid,Nickel and alloys,Nickel-chromium-molybdenum-(tungsten),Hastelloy C-276 Haynes International,0.05 max,2 max,,N10276,Plus 20 oz.Na2Cr2O7 per 18 gal,5,21-29,70-85,,68.0,"Haynes International, 1984",0.05,
Sulfuric Acid,Nickel and alloys,Nickel-chromium-molybdenum-(tungsten),Hastelloy C-276 Haynes International,0.05 max,2 max,,N10276,Plus 3-4% zirconyl sulfate,5,32,90,15 d,68.0,"Haynes International, 1984",0.05,
Sulfuric Acid,Nickel and alloys,Nickel-chromium-molybdenum-(tungsten),Hastelloy C-276 Haynes International,0.05 max,2 max,,N10276,"Plus sulfate oils, traces of NaCl and Na2SO4",5,50,122,,68.0,"Haynes International, 1984",0.05,
Sulfuric Acid,Nickel and alloys,Nickel-chromium-molybdenum-(tungsten),Hastelloy C-276 Haynes International,0.05 max,2 max,,N10276,"Aeration, lab test",5,58-67,137-153,29.5 d,68.0,"Haynes International, 1984",0.05,
Sulfuric Acid,Nickel and alloys,Nickel-chromium-molybdenum-(tungsten),Hastelloy C-276 Haynes International,0.05 max,2 max,,N10276,Plus 0.50-0.56 oz/gal Cu,5,80-85,175-185,,68.0,"Haynes International, 1984",0.05,
Sulfuric Acid,Nickel and alloys,Nickel-chromium-molybdenum-(tungsten),Hastelloy C-276 Haynes International,0.05 max,2 max,,N10276,Plus ore containing MnO and MnO2,5,82,180,,68.0,"Haynes International, 1984",0.05,
Sulfuric Acid,Nickel and alloys,Nickel-chromium-molybdenum-(tungsten),Hastelloy C-276 Haynes International,0.05 max,2 max,,N10276,"Plus 15-25% Na2SO4, 1-5% organic salts",5-15,45-55,113-131,,68.0,"Haynes International, 1984",0.05,
Sulfuric Acid,Nickel and alloys,Nickel-chromium-molybdenum-(tungsten),Hastelloy C-276 Haynes International,0.05 max, 2 max,,N10276,"Plus Cu, 10-60 g/L (40 avg); Ag, 0-12 g/L (3.5 avg). Solids consist of precious metals, silica, PbSO4, and a few % or less of Se, Te, As, Sb and Bi",5-150 g/L,71,160,,68.0,"Haynes International, 1984",0.05,
Sulfuric Acid,Nickel and alloys,Nickel-chromium-molybdenum-(tungsten),Hastelloy C-276 Haynes International,1.3 min,50 min,,N10276,Plus 0.35 oz/gal NaNO3,6-9,68-79,155-175,,68.0,"Haynes International, 1984",1.3,
Sulfuric Acid,Nickel and alloys,Nickel-chromium-molybdenum-(tungsten),Hastelloy C-276 Haynes International,0.25,10,,N10276,Plus 0.8-0.9 oz/gal NaNO3 in pickling tank,7-8,68-74,155-165,,68.0,"Haynes International, 1984",0.25,
Sulfuric Acid,Nickel and alloys,Nickel-chromium-molybdenum-(tungsten),Hastelloy C-276 Haynes International,0.05 max,2 max,,N10276,"Plus 3% Al2(SO4), 1% Fe2(SO4)3, traces of CaSO4 and MgSO4",7.5-8,93-99,200-210,,68.0,"Haynes International, 1984",0.05,
Sulfuric Acid,Nickel and alloys,Nickel-chromium-molybdenum-(tungsten),Hastelloy C-276 Haynes International,0.25,10,,N10276,Steel pickling tank,8,49-60,120-140,,68.0,"Haynes International, 1984",0.25,
Sulfuric Acid,Nickel and alloys,Nickel-chromium-molybdenum-(tungsten),Hastelloy C-276 Haynes International,0.05 max,2 max,,N10276,"Plus 1% HF, 3% Na2SO4, 1% SiO2.2H2O2, 0.5% Na2SiF6, balance water in separation of Na2SiF6",9,27-49,80-120,,68.0,"Haynes International, 1984",0.05,
Sulfuric Acid,Nickel and alloys,Nickel-chromium-molybdenum-(tungsten),Hastelloy C-276 Haynes International,0.05 max,2 max,,N10276,Plus Na2SO4 and glucose in rayon spin bath,10,45,113,,68.0,"Haynes International, 1984",0.05,
Sulfuric Acid,Nickel and alloys,Nickel-chromium-molybdenum-(tungsten),Hastelloy C-276 Haynes International,0.5 min,20 min,,N10276,Plus 10% CuSO4,10,70,158,,68.0,"Haynes International, 1984",0.5,
Sulfuric Acid,Nickel and alloys,Nickel-chromium-molybdenum-(tungsten),Hastelloy C-276 Haynes International,1.3 min,50 min,,N10276,Plus 10% sulfate,10,70,158,,68.0,"Haynes International, 1984",1.3,
Sulfuric Acid,Nickel and alloys,Nickel-chromium-molybdenum-(tungsten),Hastelloy C-276 Haynes International,0.25,10,,N10276,Plus 10% Na2SO4,10,70,158,,68.0,"Haynes International, 1984",0.25,
Sulfuric Acid,Nickel and alloys,Nickel-chromium-molybdenum-(tungsten),Hastelloy C-276 Haynes International,1.3 min,50 min,,N10276,Plus 10% FeSO4,10,70,158,,68.0,"Haynes International, 1984",1.3,
Sulfuric Acid,Nickel and alloys,Nickel-chromium-molybdenum-(tungsten),Hastelloy C-276 Haynes International,0.05 max,2 max,,N10276,SO2 purge,10,38,100,,68.0,"Haynes International, 1984",0.05,
Sulfuric Acid,Nickel and alloys,Nickel-chromium-molybdenum-(tungsten),Hastelloy C-276 Haynes International,0.25,10,,N10276,SO2 purge,10,65,150,,68.0,"Haynes International, 1984",0.25,
Sulfuric Acid,Nickel and alloys,Nickel-chromium-molybdenum-(tungsten),Hastelloy C-276 Haynes International,1.3 min,50 min,,N10276,SO2 purge,10,93,200,,68.0,"Haynes International, 1984",1.3,
Sulfuric Acid,Nickel and alloys,Nickel-chromium-molybdenum-(tungsten),Hastelloy C-276 Haynes International,0.5 min,20 min,,N10276,SO2 purge,10,Boiling,Boiling,,68.0,"Haynes International, 1984",0.5,
Sulfuric Acid,Nickel and alloys,Nickel-chromium-molybdenum-(tungsten),Hastelloy C-276 Haynes International,0.5 min,20 min,,N10276,,10,93,200,672 h,68.0,"Haynes International, 1984",0.5,
Sulfuric Acid,Nickel and alloys,Nickel-chromium-molybdenum-(tungsten),Hastelloy C-276 Haynes International,0.5 min,20 min,,N10276,Lab test,10,Boiling,Boiling,120 h,68.0,"Haynes International, 1984",0.5,
Sulfuric Acid,Nickel and alloys,Nickel-chromium-molybdenum-(tungsten),Hastelloy C-276 Haynes International,1.3 min,50 min,,N10276,Nickel sulfide impurities,10,107,225,240 h,68.0,"Haynes International, 1984",1.3,
Sulfuric Acid,Nickel and alloys,Nickel-chromium-molybdenum-(tungsten),Hastelloy C-276 Haynes International,0.05 max,2 max,,N10276,Plus 10-12% Na2SO4,10-12,349,660,,68.0,"Haynes International, 1984",0.05,
Sulfuric Acid,Nickel and alloys,Nickel-chromium-molybdenum-(tungsten),Hastelloy C-276 Haynes International,0.25,10,,N10276,"Reacts with Fe2O3 to produce Fe2(SO4)3. field test, aeration, moderate agitation, 6 ft/s",10-15,112,234,10 d,68.0,"Haynes International, 1984",0.25,
Sulfuric Acid,Nickel and alloys,Nickel-chromium-molybdenum-(tungsten),Hastelloy C-276 Haynes International,0.5 min,20 min,,N10276,"Plus 10% CuSO4, 52 ppm Cl-. Average Baume 28.7, pH 1",10-20,86,186,90 d,68.0,"Haynes International, 1984",0.5,
Sulfuric Acid,Nickel and alloys,Nickel-chromium-molybdenum-(tungsten),Hastelloy C-276 Haynes International,0.05,10,,N10276,Top of acid spray section of conveyor-type spray pickling machine,12,85-91,105-195,,68.0,"Haynes International, 1984",0.05,
Sulfuric Acid,Nickel and alloys,Nickel-chromium-molybdenum-(tungsten),Hastelloy C-276 Haynes International,0.5 min,20 min,,N10276,Plus 13% by volume MnSO4 and Mn2O3 in process for leaching crude MnO2,13,27-99,80-210,,68.0,"Haynes International, 1984",0.5,
Sulfuric Acid,Nickel and alloys,Nickel-chromium-molybdenum-(tungsten),Hastelloy C-276 Haynes International,0.5 min,20 min,,N10276,Saturated with SO2. Slight aeration,14-16,79,175,,68.0,"Haynes International, 1984",0.5,
Sulfuric Acid,Nickel and alloys,Nickel-chromium-molybdenum-(tungsten),Hastelloy C-276 Haynes International,1.3 min,50 min,,N10276,Dicyclopentadiene hydrate reaction. Pilot plant,15,115-130,238-266,220 h,68.0,"Haynes International, 1984",1.3,
Sulfuric Acid,Nickel and alloys,Nickel-chromium-molybdenum-(tungsten),Hastelloy C-276 Haynes International,0.5 min,20 min,,N10276,"To 5% (final before discarding), 0.09% (original) to 0.54% (final) FeSO4. Inhibited with Activol 3591",16,74,165,,68.0,"Haynes International, 1984",0.5,
Sulfuric Acid,Nickel and alloys,Nickel-chromium-molybdenum-(tungsten),Hastelloy C-276 Haynes International,0.05 max,2 max,,N10276,In pickling stainless foil plus 3% HCI. First pickle is followed by 15 min in 10% cold HNO3,18,77-82,170-180,,68.0,"Haynes International, 1984",0.05,
Sulfuric Acid,Nickel and alloys,Nickel-chromium-molybdenum-(tungsten),Hastelloy C-276 Haynes International,0.05 max,2 max,,N10276,Plus 1.6-4.8% CuSO4 for flash pickling of brass parts,19-28,60,140,,68.0,"Haynes International, 1984",0.05,
Sulfuric Acid,Nickel and alloys,Nickel-chromium-molybdenum-(tungsten),Hastelloy C-276 Haynes International,0.5 min,20 min,,N10276,Plus 2% Fe (ferrous and ferric in spray pickling machine),20,77-82,170-180,,68.0,"Haynes International, 1984",0.5,
Sulfuric Acid,Nickel and alloys,Nickel-chromium-molybdenum-(tungsten),Hastelloy C-276 Haynes International,0.5 min,20 min,,N10276,Plus 0.5-3.5% CuSO4 and abrasive anode mud from electrolytic copper refining,20-30,77-82,170-180,,68.0,"Haynes International, 1984",0.5,
Sulfuric Acid,Nickel and alloys,Nickel-chromium-molybdenum-(tungsten),Hastelloy C-276 Haynes International,0.05 max,2 max,,N10276,Zr-HF separation,20,Room,Room,,68.0,"Haynes International, 1984",0.05,
Sulfuric Acid,Nickel and alloys,Nickel-chromium-molybdenum-(tungsten),Hastelloy C-276 Haynes International,0.5 min,20 min,,N10276,"Plus Co2(SO4)3, FeSO4, trace CuSO4",20,15-90,59-194,,68.0,"Haynes International, 1984",0.5,
Sulfuric Acid,Nickel and alloys,Nickel-chromium-molybdenum-(tungsten),Hastelloy C-276 Haynes International,0.05 max,2 max,,N10276,Plus 12% CO. Copper refining. Moderate aeration,20,52,125,90 d,68.0,"Haynes International, 1984",0.05,
Sulfuric Acid,Nickel and alloys,Nickel-chromium-molybdenum-(tungsten),Hastelloy C-276 Haynes International,0.05 max,2 max,,N10276,"Plus 1-2% Cu, 7000 oz/ton Ag. 200 oz/ton Au, 0.5% Sb, 0.5% Co, 1.0% 12% Te, 2% Cu. Traces Ag, Au, Sb, Co",20,52,125,90 d,68.0,"Haynes International, 1984",0.05,
Sulfuric Acid,Nickel and alloys,Nickel-chromium-molybdenum-(tungsten),Hastelloy C-276 Haynes International,0.25,10,,N10276,"Saturated with CuSO4. Pickling copper and brass. Aeration, moderate agitation",20,60,140,120 d,68.0,"Haynes International, 1984",0.25,
Sulfuric Acid,Nickel and alloys,Nickel-chromium-molybdenum-(tungsten),Hastelloy C-276 Haynes International,0.05 max,2 max,,N10276,"Plus 8% CuSO4, 52 ppm Cl. Copper refining",20,63,145,90 d,68.0,"Haynes International, 1984",0.05,
Sulfuric Acid,Nickel and alloys,Nickel-chromium-molybdenum-(tungsten),Hastelloy C-4 Haynes International,0.6,22,,N06455,"Heat treated at 1066 C (1950 F), water quenched",10,Boiling,Boiling,,68.0,"Haynes International, 1984",0.6,
Sulfuric Acid,Nickel and alloys,Nickel-chromium-molybdenum-(tungsten),Hastelloy C-4 Haynes International,0.6,25,,N06455,Gas tungsten arc welded,10,Boiling,Boiling,,68.0,"Haynes International, 1984",0.6,
Sulfuric Acid,Nickel and alloys,Nickel-chromium-molybdenum-(tungsten),Hastelloy C-4 Haynes International,0.5,20,,N06455,Aged 100 h at 899 C (1650 F),10,Boiling,Boiling,,68.0,"Haynes International, 1984",0.5,
Sulfuric Acid,Nickel and alloys,Nickel-chromium-molybdenum-(tungsten),Hastelloy C-4 Haynes International,0.6,23,,N06455,"Heat treated at 1066 C (1950 F), water quenched",85,75,167,,68.0,"Haynes International, 1984",0.6,
Sulfuric Acid,Nickel and alloys,Nickel-chromium-molybdenum-(tungsten),Hastelloy C-4 Haynes International,0.4,17,,N06455,Gas tungsten arc welded,85,75,167,,68.0,"Haynes International, 1984",0.4,
Sulfuric Acid,Nickel and alloys,Nickel-chromium-molybdenum-(tungsten),Hastelloy C-4 Haynes International,0.5,21,,N06455,Aged 10 h at 899 C (1650 F),85,75,167,,68.0,"Haynes International, 1984",0.5,
Sulfuric Acid,Nickel and alloys,Nickel-chromium-molybdenum-(tungsten),"Inconel 625 Inco Alloys International, Inc.",0.2,7.4,,N06625,,15,80,176,,64.0,"Inco Alloys International, 1985",0.2,
Sulfuric Acid,Nickel and alloys,Nickel-chromium-molybdenum-(tungsten),"Inconel 625 Inco Alloys International, Inc.",0.4,17,,N06625,,50,80,176,,64.0,"Inco Alloys International, 1985",0.4,
Sulfuric Acid,Nickel and alloys,Nickel-chromium-molybdenum-(tungsten),"Inconel 625 Inco Alloys International, Inc.",0.7,28,,N06625,,60,80,176,,64.0,"Inco Alloys International, 1985",0.7,
Sulfuric Acid,Nickel and alloys,Nickel-chromium-molybdenum-(tungsten),"Inconel 625 Inco Alloys International, Inc.",1.6,64,,N06625,,70,80,176,,64.0,"Inco Alloys International, 1985",1.6,
Sulfuric Acid,Nickel and alloys,Nickel-chromium-molybdenum-(tungsten),"Inconel 625 Inco Alloys International, Inc.",2.3,90,,N06625,,80,80,176,,64.0,"Inco Alloys International, 1985",2.3,
Sulfuric Acid,Nickel and alloys,Nickel-copper,Monel 400,0.03,1.3,,N04400,Plus 12% pyroligneous liquor in pressure digestion of wood under 30 psig pressure,2,135,275,4 d,64.0,"Inco Alloys International, 1985",0.03,
Sulfuric Acid,Nickel and alloys,Nickel-copper,Monel 400,0.09,3.4,,N04400,,5,101,214,23 h,134.0,"Inco Alloys International, 1984",0.09,
Sulfuric Acid,Nickel and alloys,Nickel-copper,Monel 400,0.06,2.4,,N04400,,10,102,216,23 h,134.0,"Inco Alloys International, 1984",0.06,
Sulfuric Acid,Nickel and alloys,Nickel-copper,Monel 400,0.08,3.1,,N04400,Plus 12% pyroligneous liquor in pressure digestion of wood under 30 psig pressure,10,170,338,19 d,64.0,"Inco Alloys International, 1985",0.08,
Sulfuric Acid,Nickel and alloys,Nickel-copper,Monel 400,1.4,57,,N04400,Plus precipitated basic alum in autoclave under 225 psig pressure. Pitted to maximum depth of 0.004 in.,10,200,392,14 d,64.0,"Inco Alloys International, 1985",1.4,
Sulfuric Acid,Nickel and alloys,Nickel-copper,Monel 400,0.2,7.5,,N04400,,19,104,219,23 h,134.0,"Inco Alloys International, 1984",0.2,
Sulfuric Acid,Nickel and alloys,Nickel-copper,Monel 400,4.8,190,,N04400,Mixture of 1 part weak organic base and 3 parts 22% sulfuric acid solution in autoclave under 260 psig pressure,22,225-230,437-446,272 h,64.0,"Inco Alloys International, 1985",4.8,
Sulfuric Acid,Nickel and alloys,Nickel-copper,Monel 400,25 min,1000 min,,N04400,"Lab test. In autoclave under 50 psig pressure. Velocity, 17 fpm",39,158,317,,64.0,"Inco Alloys International, 1985",25.0,
Sulfuric Acid,Nickel and alloys,Nickel-copper,Monel 400,17,650,,N04400,,50,123,253,20 h,134.0,"Inco Alloys International, 1984",17.0,
Sulfuric Acid,Nickel and alloys,Nickel-copper,Monel 400,58,2300,,N04400,,75,182,360,20 h,134.0,"Inco Alloys International, 1984",58.0,
Sulfuric Acid,Nickel and alloys,Nickel-copper,Monel 400,84,3300,,N04400,,96,293,560,3 h,134.0,"Inco Alloys International, 1984",84.0,
Sulfuric Acid,Nickel and alloys,Nickel-molybdenum,Alloy B-2,0.22,8.5,,N10665,,99,130,266,96 h,224.0,"N. Sridhar, Behavior of High-Performance Alloys in Sulfuric Acid, Materials Performance, NACE, USA, March 1988, p 40-46",0.22,
Sulfuric Acid,Nickel and alloys,Nickel-molybdenum,Alloy B-2,0.17,6.6,,N10665,,96,130,266,,224.0,"N. Sridhar, Behavior of High-Performance Alloys in Sulfuric Acid, Materials Performance, NACE, USA, March 1988, p 40-46",0.17,
Sulfuric Acid,Nickel and alloys,Nickel-molybdenum,Alloy B-2,0.25,9.8,,N10665,Plus 1000 ppm ferric ion,96,130,266,,224.0,"N. Sridhar, Behavior of High-Performance Alloys in Sulfuric Acid, Materials Performance, NACE, USA, March 1988, p 40-46",0.25,
Sulfuric Acid,Nickel and alloys,Nickel-molybdenum,Hastelloy B Haynes International,0.05 max,2 max,,N10001,Plus 10-12% Na2SO4.,10-12,349,660,,68.0,"Haynes International, 1984",0.05,
Sulfuric Acid,Nickel and alloys,Nickel-molybdenum,Alloy B-2,0.58,23,,N10665,Plus 10 ppm nitrate,96,130,266,,224.0,"N. Sridhar, Behavior of High-Performance Alloys in Sulfuric Acid, Materials Performance, NACE, USA, March 1988, p 40-46",0.58,
Sulfuric Acid,Nickel and alloys,Nickel-molybdenum,Alloy B-2,3.7,148,,N10665,Plus 1000 ppm nitrate,96,130,266,,224.0,"N. Sridhar, Behavior of High-Performance Alloys in Sulfuric Acid, Materials Performance, NACE, USA, March 1988, p 40-46",3.7,
Sulfuric Acid,Nickel and alloys,Nickel-molybdenum,Alloy B-2,0.16,6.5,,N10665,Plus 0.45% HCl,1.8,175,347,,225.0,"P.E. Manning, J.D. Smith, and J.L. Nickerson, New Versatile Alloys for the Chemical Process Industry, Materials Performance, NACE, USA, June 1988, p 67-73",0.16,
Sulfuric Acid,Nickel and alloys,Nickel-molybdenum,Alloy B-2,0.19,7.7,,N10665,Plus 1.7% HCl,1.8,175,347,,225.0,"P.E. Manning, J.D. Smith, and J.L. Nickerson, New Versatile Alloys for the Chemical Process Industry, Materials Performance, NACE, USA, June 1988, p 67-73",0.19,
Sulfuric Acid,Nickel and alloys,Nickel-molybdenum,Alloy B-2,0.16,6.2,,N10665,Plus 0.45% HCl,3.5,175,347,,225.0,"P.E. Manning, J.D. Smith, and J.L. Nickerson, New Versatile Alloys for the Chemical Process Industry, Materials Performance, NACE, USA, June 1988, p 67-73",0.16,
Sulfuric Acid,Nickel and alloys,Nickel-molybdenum,Alloy B-2,0.18,7.1,,N10665,Plus 1.3% HCl,5,175,347,,225.0,"P.E. Manning, J.D. Smith, and J.L. Nickerson, New Versatile Alloys for the Chemical Process Industry, Materials Performance, NACE, USA, June 1988, p 67-73",0.18,
Sulfuric Acid,Nickel and alloys,Nickel-molybdenum,Alloy B-2,0.15,6,,N10665,Plus 0.45% HCl,6.8,175,347,,225.0,"P.E. Manning, J.D. Smith, and J.L. Nickerson, New Versatile Alloys for the Chemical Process Industry, Materials Performance, NACE, USA, June 1988, p 67-73",0.15,
Sulfuric Acid,Nickel and alloys,Nickel-molybdenum,Hastelloy B Haynes International,0.5 min,20 min,,N10001,"Plus 0-5% Na2SO4, 0-0.05% ZnSO4, 0.02% CS3, trace of H2S",0-3,93,200,,68.0,"Haynes International, 1984",0.5,
Sulfuric Acid,Nickel and alloys,Nickel-molybdenum,Hastelloy B Haynes International,1.3 min,50 min,,N10001,"Plus 0.04% SO2, and varying amounts of carbon on bottom tray of SO2 scrubber in regeneration of alkylation acid",0.1,73-81,164-177,,68.0,"Haynes International, 1984",1.3,
Sulfuric Acid,Nickel and alloys,Nickel-molybdenum,Hastelloy B Haynes International,0.05 max,2 max,,N10001,"Saturated with NaCl. Maximum pitting, 0.35 mm/yr (14 mils/yr)",2,48-52,118-126,,68.0,"Haynes International, 1984",0.05,
Sulfuric Acid,Nickel and alloys,Nickel-molybdenum,Hastelloy B Haynes International,0.5 min,20 min,,N10001,"Plus 0.8-5.3% AISO4, 0-0.3% KCr(SO4)2, H2O, moderate aeration",2.8-9.3,28,83,,68.0,"Haynes International, 1984",0.5,
Sulfuric Acid,Nickel and alloys,Nickel-molybdenum,Hastelloy B Haynes International,0.05 max,2 max,,N10001,Plus 20 oz. Na2Cr2O7 per 18 ga,5,21-29,70-85,,68.0,"Haynes International, 1984",0.05,
Sulfuric Acid,Nickel and alloys,Nickel-molybdenum,Hastelloy B Haynes International,0.51 min,20 min,,N10001,"Plus FeSO4, 0.05% TiO2 (0.008% solids).",5,32,90,,68.0,"Haynes International, 1984",0.51,
Sulfuric Acid,Nickel and alloys,Nickel-molybdenum,Hastelloy B Haynes International,0.25 max,10 max,,N10001,"Plus sulfate oils, traces of NaCl and Na2SO4",5,50,122,,68.0,"Haynes International, 1984",0.25,
Sulfuric Acid,Nickel and alloys,Nickel-molybdenum,Hastelloy B Haynes International,1.3 min,50 min,,N10001,Plus 0.50-0.56 oz/gal Cu,5,80-85,175-185,,68.0,"Haynes International, 1984",1.3,
Sulfuric Acid,Nickel and alloys,Nickel-molybdenum,Hastelloy B Haynes International,0.5 min,20 min,,N10001,Plus ore containing MnO and MnO2,5,82,180,,68.0,"Haynes International, 1984",0.5,
Sulfuric Acid,Nickel and alloys,Nickel-molybdenum,Hastelloy B Haynes International,0.25 max,10 max,,N10001,Steel pickling tank,8,49-60,120-140,,68.0,"Haynes International, 1984",0.25,
Sulfuric Acid,Nickel and alloys,Nickel-molybdenum,Hastelloy B Haynes International,1.3 min,50 min,,N10001,"Plus 1% HF, 3% Na2SO4, 1% SiO2.2H2O2, 0.5% Na2SiF6, balance water in separation of Na2SiF6",9,27-49,80-120,,68.0,"Haynes International, 1984",1.3,
Sulfuric Acid,Nickel and alloys,Nickel-molybdenum,Hastelloy B Haynes International,0.05 max,2 max,,N10001,Plus Na2SO4 and glucose in rayon spin bath,10,45,113,,68.0,"Haynes International, 1984",0.05,
Sulfuric Acid,Nickel and alloys,Nickel-molybdenum,Hastelloy B Haynes International,1.3 min,50 min,,N10001,SO2 purge,10,38,100,,68.0,"Haynes International, 1984",1.3,
Sulfuric Acid,Nickel and alloys,Nickel-molybdenum,Hastelloy B Haynes International,1.3 min,50 min,,N10001,SO2 purge,10,65,150,,68.0,"Haynes International, 1984",1.3,
Sulfuric Acid,Nickel and alloys,Nickel-molybdenum,Hastelloy B Haynes International,1.3 min,50 min,,N10001,SO2 purge,10,93,200,,68.0,"Haynes International, 1984",1.3,
Sulfuric Acid,Nickel and alloys,Nickel-molybdenum,Hastelloy B Haynes International,0.25 max,10 max,,N10001,SO2 purge,10,Boiling,Boiling,,68.0,"Haynes International, 1984",0.25,
Sulfuric Acid,Nickel and alloys,Nickel-molybdenum,Hastelloy B Haynes International,1.3 min,50 min,,N10001,,10,93,200,672 h,68.0,"Haynes International, 1984",1.3,
Sulfuric Acid,Nickel and alloys,Nickel-molybdenum,Hastelloy B Haynes International,0.25 max,10 max,,N10001,Nickel sulfide impuritie,10,107,225,240 h,68.0,"Haynes International, 1984",0.25,
Sulfuric Acid,Nickel and alloys,Nickel-molybdenum,Hastelloy B Haynes International,1.3 min,50 min,,N10001,"Plus 10% CuSO4, 52 ppm Cl-. Average Baume 28.7, pH 1",10-20,86,186,90 d,68.0,"Haynes International, 1984",1.3,
Sulfuric Acid,Nickel and alloys,Nickel-molybdenum,Hastelloy B Haynes International,0.25 max,10 max,,N10001,Plus sugar from digestion of tuber barbasco. Process is for obtatining steroid used in hormone production,15,120,248,,68.0,"Haynes International, 1984",0.25,
Sulfuric Acid,Nickel and alloys,Nickel-molybdenum,Hastelloy B Haynes International,0.51 min,20 min,,N10001,Dicyclopentadiene hydrate reaction. Pilot plant,15,115-130,238-266,220 h,68.0,"Haynes International, 1984",0.51,
Sulfuric Acid,Nickel and alloys,Nickel-molybdenum,Hastelloy B Haynes International,1.3 min,50 min,,N10001,"To 5% (final before discarding), 0.09% (original) to 0.54% (final) FeSO4. Inhibited with Activol 3591",16,74,165,,68.0,"Haynes International, 1984",1.3,
Sulfuric Acid,Nickel and alloys,Nickel-molybdenum,Hastelloy B Haynes International,0.05 max,2 max,,N10001,Zr-HF separation,20,Room,Room,,68.0,"Haynes International, 1984",0.05,
Sulfuric Acid,Nickel and alloys,Nickel-molybdenum,Hastelloy B Haynes International,1.3 min,50 min,,N10001,"Plus CO2(SO4)3, FeSO4, trace CuSO4",20,15-90,59-194,,68.0,"Haynes International, 1984",1.3,
Sulfuric Acid,Nickel and alloys,Nickel-molybdenum,Hastelloy B Haynes International,1.3 min,50 min,,N10001,Plus 12% CO. Copper refining. Moderate aeration,20,52,125,90 d,68.0,"Haynes International, 1984",1.3,
Sulfuric Acid,Nickel and alloys,Nickel-molybdenum,Hastelloy B Haynes International,1.3 min,50 min,,N10001,"Plus 1-2% Cu, 7000 oz/ton Ag. 200 oz/ton Au, 0.5% Sb, 0.5% Co, 1.0% 12% Te, 2% Cu. Traces Ag, Au, Sb, Co",20,52,125,90 d,68.0,"Haynes International, 1984",1.3,
Sulfuric Acid,Nickel and alloys,Nickel-molybdenum,Hastelloy B Haynes International,0.25 max,10 max,,N10001,"Saturated with CuSO4. Pickling copper and brass. Aeration, moderate agitation",20,60,140,120 d,68.0,"Haynes International, 1984",0.25,
Sulfuric Acid,Nickel and alloys,Nickel-molybdenum,Hastelloy B Haynes International,0.5 min,20 min,,N10001,"Plus 8% CuSO4, 52 ppm Cl. Copper refining",20,63,145,90 d,68.0,"Haynes International, 1984",0.5,
Sulfuric Acid,Nickel and alloys,Nickel-molybdenum,Hastelloy B Haynes International,0.05 max,2 max,,N10001,"Plus 9.6% FeSO4, 12% Ti as sulfate. Maximum pitting, 0.076 mm/yr (3 mils/yr)",24,19-21,66-70,,68.0,"Haynes International, 1984",0.05,
Sulfuric Acid,Nickel and alloys,Nickel-molybdenum,Hastelloy B-2 Haynes International,0.5 min,20 min,,N10665,"Plus 0-5% Na2SO4, 0-0.05% ZnSO4, 0.02% CS3, trace of H2S",0-3,93,200,,68.0,"Haynes International, 1984",0.5,
Sulfuric Acid,Nickel and alloys,Nickel-molybdenum,Hastelloy B-2 Haynes International,1.3 min,50 min,,N10665,"Plus 0.04% SO2, and varying amounts of carbon on bottom tray of SO2 scrubber in regeneration of alkylation acid",0.1,73-81,164-177,,68.0,"Haynes International, 1984",1.3,
Sulfuric Acid,Nickel and alloys,Nickel-molybdenum,Hastelloy B-2 Haynes International,0.05 max,2 max,,N10665,Saturated with NaCl,2,48-52,118-126,,68.0,"Haynes International, 1984",0.05,
Sulfuric Acid,Nickel and alloys,Nickel-molybdenum,Hastelloy B-2 Haynes International,0.5 min,20 min,,N10665,"Plus 0.8-5.3% AISO4, 0-0.3% KCr(SO4)2, H2O, moderate aeration",2.8-9.3,28,83,,68.0,"Haynes International, 1984",0.5,
Sulfuric Acid,Nickel and alloys,Nickel-molybdenum,Hastelloy B-2 Haynes International,0.05 max,2 max,,N10665,Plus 20 oz. Na2Cr2O7 per 18 gal,5,21-29,70-85,,68.0,"Haynes International, 1984",0.05,
Sulfuric Acid,Nickel and alloys,Nickel-molybdenum,Hastelloy B-2 Haynes International,0.5 min,20 min,,N10665,"Plus FeSO4, 0.05% TiO2 (0.008% solids)",5,32,90,,68.0,"Haynes International, 1984",0.5,
Sulfuric Acid,Nickel and alloys,Nickel-molybdenum,Hastelloy B-2 Haynes International,0.25 max,10 max,,N10665,"Plus sulfate oils, traces of NaCl and Na2SO4",5,50,122,,68.0,"Haynes International, 1984",0.25,
Sulfuric Acid,Nickel and alloys,Nickel-molybdenum,Hastelloy B-2 Haynes International,1.3 min,50 min,,N10665,Plus 0.50-0.56 oz/gal Cu,5,80-85,175-185,,68.0,"Haynes International, 1984",1.3,
Sulfuric Acid,Nickel and alloys,Nickel-molybdenum,Hastelloy B-2 Haynes International,0.5 min,20 min,,N10665,Plus ore containing MnO and MnO2,5,82,180,,68.0,"Haynes International, 1984",0.5,
Sulfuric Acid,Nickel and alloys,Nickel-molybdenum,Hastelloy B-2 Haynes International,0.25 max,10 max,,N10665,Steel pickling tank,8,49-60,120-140,,68.0,"Haynes International, 1984",0.25,
Sulfuric Acid,Nickel and alloys,Nickel-molybdenum,Hastelloy B-2 Haynes International,1.3 min,50 min,,N10665,"Plus 1% HF, 3% Na2SO4, 1% SiO2.2H2O2, 0.5% Na2SiF6, balance water in separation of Na2SiF6",9,27-49,80-120,,68.0,"Haynes International, 1984",1.3,
Sulfuric Acid,Nickel and alloys,Nickel-molybdenum,Hastelloy B-2 Haynes International,0.05 max,2 max,,N10665,Plus Na2SO4 and glucose in rayon spin bath,10,45,113,,68.0,"Haynes International, 1984",0.05,
Sulfuric Acid,Nickel and alloys,Nickel-molybdenum,Hastelloy B-2 Haynes International,1.3 min,50 min,,N10665,SO2 purge,10,38,100,,68.0,"Haynes International, 1984",1.3,
Sulfuric Acid,Nickel and alloys,Nickel-molybdenum,Hastelloy B-2 Haynes International,1.3 min,50 min,,N10665,SO2 purge,10,65,150,,68.0,"Haynes International, 1984",1.3,
Sulfuric Acid,Nickel and alloys,Nickel-molybdenum,Hastelloy B-2 Haynes International,1.3 min,50 min,,N10665,SO2 purge,10,93,200,,68.0,"Haynes International, 1984",1.3,
Sulfuric Acid,Nickel and alloys,Nickel-molybdenum,Hastelloy B-2 Haynes International,0.25 max,10 max,,N10665,SO2 purge,10,Boiling,Boiling,,68.0,"Haynes International, 1984",0.25,
Sulfuric Acid,Nickel and alloys,Nickel-molybdenum,Hastelloy B-2 Haynes International,1.3 min,50 min,,N10665,,10,93,200,672 h,68.0,"Haynes International, 1984",1.3,
Sulfuric Acid,Nickel and alloys,Nickel-molybdenum,Hastelloy B-2 Haynes International,0.25 max,10 max,,N10665,Nickel sulfide impurities,10,107,225,240 h,68.0,"Haynes International, 1984",0.25,
Sulfuric Acid,Nickel and alloys,Nickel-molybdenum,Hastelloy B-2 Haynes International,0.05 max,2 max,,N10665,,10-12,349,660,,68.0,"Haynes International, 1984",0.05,
Sulfuric Acid,Nickel and alloys,Nickel-molybdenum,Hastelloy B-2 Haynes International,1.3 min,50 min,,N10665,"Plus 10% CuSO4, 52 ppm Cl-. Average Baume 28.7, pH 1",10-20,86,186,90 d,68.0,"Haynes International, 1984",1.3,
Sulfuric Acid,Nickel and alloys,Nickel-molybdenum,Hastelloy B-2 Haynes International,0.25 max,10 max,,N10665,Plus sugar from digestion of tuber barbasco. Process is for obtaining steroid used in hormone production,15,120,248,,68.0,"Haynes International, 1984",0.25,
Sulfuric Acid,Nickel and alloys,Nickel-molybdenum,Hastelloy B-2 Haynes International,0.5 min,20 min,,N10665,Dicyclopentadiene hydrate reaction. Pilot plant,15,115-130,238-266,220 h,68.0,"Haynes International, 1984",0.5,
Sulfuric Acid,Nickel and alloys,Nickel-molybdenum,Hastelloy B-2 Haynes International,1.3 min,50 min,,N10665,"To 5% (final before discarding), 0.09% (original) to 0.54% (final) FeSO4. Inhibited with Activol 3591",16,74,165,,68.0,"Haynes International, 1984",1.3,
Sulfuric Acid,Nickel and alloys,Nickel-molybdenum,Hastelloy B-2 Haynes International,0.05 max,2 max,,N10665,Zr-HF separation,20,Room,Room,,68.0,"Haynes International, 1984",0.05,
Sulfuric Acid,Nickel and alloys,Nickel-molybdenum,Hastelloy B-2 Haynes International,1.3 min,50 min,,N10665,"Plus CO2(SO4)3, FeSO4, trace CuSO4",20,15-90,59-194,,68.0,"Haynes International, 1984",1.3,
Sulfuric Acid,Nickel and alloys,Nickel-molybdenum,Hastelloy B-2 Haynes International,1.3 min,50 min,,N10665,Plus 12% CO. Copper refining. Moderate aeration,20,52,125,90 d,68.0,"Haynes International, 1984",1.3,
Sulfuric Acid,Nickel and alloys,Nickel-molybdenum,Hastelloy B-2 Haynes International,1.3 min,50 min,,N10665,"Plus 1-2% Cu, 7000 oz/ton Ag. 200 oz/ton Au, 0.5% Sb, 0.5% Co, 1.0% 12% Te, 2% Cu. Traces Ag, Au, Sb, Co",20,52,125,90 d,68.0,"Haynes International, 1984",1.3,
Sulfuric Acid,Nickel and alloys,Nickel-molybdenum,Hastelloy B-2 Haynes International,0.25 max,10 max,,N10665,"Saturated with CuSO4. Pickling copper and brass. Aeration, moderate agitation",20,60,140,120 d,68.0,"Haynes International, 1984",0.25,
Sulfuric Acid,Nickel and alloys,Nickel-molybdenum,Hastelloy B-2 Haynes International,0.51 min,20 min,,N10665,"Plus 8% CuSO4, 52 ppm Cl. Copper refining",20,63,145,90 d,68.0,"Haynes International, 1984",0.51,
Sulfuric Acid,Nickel and alloys,Nickel-molybdenum,Hastelloy B-2 Haynes International,0.05 max,2 max,,N10665,"Plus 9.6% FeSO4, 12% Ti as sulfate. Maximum pitting, 0.076 mm/yr (3 mils/yr)",24,19-21,66-70,,68.0,"Haynes International, 1984",0.05,
Sulfuric Acid,Refractory metals and alloys,Chromium and alloys,Chromium,22000,8690000,,,,30,Boiling,Boiling,50 h,245.0,"H. Bala and S. Szymura, Corrosion Behaviour of Cu-Ni-Fe and Cu-Ni-Co Permanent Magnet Alloys, Materials Forum, 13, 1989, p 43-47",22000.0,
Sulfuric Acid,Refractory metals and alloys,Chromium and alloys,Chromium + 0.5Pd,0.53,21,,,,30,Boiling,Boiling,50 h,245.0,"H. Bala and S. Szymura, Corrosion Behaviour of Cu-Ni-Fe and Cu-Ni-Co Permanent Magnet Alloys, Materials Forum, 13, 1989, p 43-47",0.53,
Sulfuric Acid,Refractory metals and alloys,Chromium and alloys,Chromium + 0.5Pt,0.67,26,,,,30,Boiling,Boiling,50 h,245.0,"H. Bala and S. Szymura, Corrosion Behaviour of Cu-Ni-Fe and Cu-Ni-Co Permanent Magnet Alloys, Materials Forum, 13, 1989, p 43-47",0.67,
Sulfuric Acid,Refractory metals and alloys,Cobalt and alloys,44Co-31Cr-13W,25.4 min,1000 min,,,As cast,25,65,150,,53.0,"J.S. Pettibone, Other Metals, in Corrosion Resistance of Metals and Alloys, 2nd Edition, F.L. LaQue and H.R. Copson, Ed., Reinhold Publishing, New York, 1963, p 629",25.4,
Sulfuric Acid,Refractory metals and alloys,Cobalt and alloys,44Co-31Cr-13W,25 min,1000 min,,,Heat treated 4 h at 899 C (1650 F) and furnace cooled,25,65,150,,53.0,"J.S. Pettibone, Other Metals, in Corrosion Resistance of Metals and Alloys, 2nd Edition, F.L. LaQue and H.R. Copson, Ed., Reinhold Publishing, New York, 1963, p 629",25.0,
Sulfuric Acid,Refractory metals and alloys,Cobalt and alloys,44Co-31Cr-13W,25.4 min,1000 min,,,As cast,25,66,150,24 h,53.0,"J.S. Pettibone, Other Metals, in Corrosion Resistance of Metals and Alloys, 2nd Edition, F.L. LaQue and H.R. Copson, Ed., Reinhold Publishing, New York, 1963, p 629",25.4,
Sulfuric Acid,Refractory metals and alloys,Cobalt and alloys,44Co-31Cr-13W,25.4 min,1000 min,,,Heat treated 4 h at 899 C (1650 F) and furnace cooled,25,66,150,24 h,53.0,"J.S. Pettibone, Other Metals, in Corrosion Resistance of Metals and Alloys, 2nd Edition, F.L. LaQue and H.R. Copson, Ed., Reinhold Publishing, New York, 1963, p 629",25.4,
Sulfuric Acid,Stainless steels,Austenitic,303,D (Poor),D (Poor),,S30300,,1,20,68,,253.0,"Chemical Resistance of REMANIT Stainless Steels, Thyssen Edelstahlwerke AG, March 1989",,D
Sulfuric Acid,Refractory metals and alloys,Cobalt and alloys,44Co-31Cr-13W,A (Resistant),A (Resistant),,,As cast,77,Room,Room,,53.0,"J.S. Pettibone, Other Metals, in Corrosion Resistance of Metals and Alloys, 2nd Edition, F.L. LaQue and H.R. Copson, Ed., Reinhold Publishing, New York, 1963, p 629",,A
Sulfuric Acid,Refractory metals and alloys,Cobalt and alloys,44Co-31Cr-13W,A (Resistant),A (Resistant),,,As cast,77,Room,Room,24 h,53.0,"J.S. Pettibone, Other Metals, in Corrosion Resistance of Metals and Alloys, 2nd Edition, F.L. LaQue and H.R. Copson, Ed., Reinhold Publishing, New York, 1963, p 629",,A
Sulfuric Acid,Refractory metals and alloys,Cobalt and alloys,44Co-31Cr-13W,,,,,Heat treated 4 h at 899 C (1650 F) and furnace cooled,77,Room,Room,24 h,53.0,"J.S. Pettibone, Other Metals, in Corrosion Resistance of Metals and Alloys, 2nd Edition, F.L. LaQue and H.R. Copson, Ed., Reinhold Publishing, New York, 1963, p 629",,
Sulfuric Acid,Refractory metals and alloys,Cobalt and alloys,44Co-31Cr-13W,A (Resistant),A (Resistant),,,As cast,96,Room,Room,,53.0,"J.S. Pettibone, Other Metals, in Corrosion Resistance of Metals and Alloys, 2nd Edition, F.L. LaQue and H.R. Copson, Ed., Reinhold Publishing, New York, 1963, p 629",,A
Sulfuric Acid,Refractory metals and alloys,Cobalt and alloys,44Co-31Cr-13W,0.01,0.3,,,Heat treated 4 h at 899 C (1650 F) and furnace cooled,96,Room,Room,,53.0,"J.S. Pettibone, Other Metals, in Corrosion Resistance of Metals and Alloys, 2nd Edition, F.L. LaQue and H.R. Copson, Ed., Reinhold Publishing, New York, 1963, p 629",0.01,
Sulfuric Acid,Refractory metals and alloys,Cobalt and alloys,44Co-31Cr-13W,A (Resistant),A (Resistant),,,As cast,96,Room,Room,24 h,53.0,"J.S. Pettibone, Other Metals, in Corrosion Resistance of Metals and Alloys, 2nd Edition, F.L. LaQue and H.R. Copson, Ed., Reinhold Publishing, New York, 1963, p 629",,A
Sulfuric Acid,Refractory metals and alloys,Cobalt and alloys,44Co-31Cr-13W,0.01,0.3,,,Heat treated 4 h at 899 C (1650 F) and furnace cooled,96,Room,Room,24 h,53.0,"J.S. Pettibone, Other Metals, in Corrosion Resistance of Metals and Alloys, 2nd Edition, F.L. LaQue and H.R. Copson, Ed., Reinhold Publishing, New York, 1963, p 629",0.01,
Sulfuric Acid,Refractory metals and alloys,Cobalt and alloys,50Co-20Cr-15W-10Ni,0.3,11,,,,25,65,150,,53.0,"J.S. Pettibone, Other Metals, in Corrosion Resistance of Metals and Alloys, 2nd Edition, F.L. LaQue and H.R. Copson, Ed., Reinhold Publishing, New York, 1963, p 629",0.3,
Sulfuric Acid,Refractory metals and alloys,Cobalt and alloys,50Co-20Cr-15W-10Ni,0.3,11,,,,25,65,150,,53.0,"J.S. Pettibone, Other Metals, in Corrosion Resistance of Metals and Alloys, 2nd Edition, F.L. LaQue and H.R. Copson, Ed., Reinhold Publishing, New York, 1963, p 629",0.3,
Sulfuric Acid,Refractory metals and alloys,Cobalt and alloys,50Co-20Cr-15W-10Ni,A (Resistant),A (Resistant),,,,77,Room,Room,,53.0,"J.S. Pettibone, Other Metals, in Corrosion Resistance of Metals and Alloys, 2nd Edition, F.L. LaQue and H.R. Copson, Ed., Reinhold Publishing, New York, 1963, p 629",,A
Sulfuric Acid,Refractory metals and alloys,Cobalt and alloys,50Co-20Cr-15W-10Ni,A (Resistant),A (Resistant),,,,77,Room,Room,,53.0,"J.S. Pettibone, Other Metals, in Corrosion Resistance of Metals and Alloys, 2nd Edition, F.L. LaQue and H.R. Copson, Ed., Reinhold Publishing, New York, 1963, p 629",,A
Sulfuric Acid,Refractory metals and alloys,Cobalt and alloys,50Co-20Cr-15W-10Ni,A (Resistant),A (Resistant),,,,96,Room,Room,,53.0,"J.S. Pettibone, Other Metals, in Corrosion Resistance of Metals and Alloys, 2nd Edition, F.L. LaQue and H.R. Copson, Ed., Reinhold Publishing, New York, 1963, p 629",,A
Sulfuric Acid,Refractory metals and alloys,Cobalt and alloys,50Co-20Cr-15W-10Ni,A (Resistant),A (Resistant),,,,96,Room,Room,,53.0,"J.S. Pettibone, Other Metals, in Corrosion Resistance of Metals and Alloys, 2nd Edition, F.L. LaQue and H.R. Copson, Ed., Reinhold Publishing, New York, 1963, p 629",,A
Sulfuric Acid,Refractory metals and alloys,Cobalt and alloys,53Co-30Cr-4.5W,0.03,1,,,As cast,25,65,150,,53.0,"J.S. Pettibone, Other Metals, in Corrosion Resistance of Metals and Alloys, 2nd Edition, F.L. LaQue and H.R. Copson, Ed., Reinhold Publishing, New York, 1963, p 629",0.03,
Sulfuric Acid,Refractory metals and alloys,Cobalt and alloys,53Co-30Cr-4.5W,0.03,1,,,Heat treated 4 h at 899 C (1650 F),25,65,150,,53.0,"J.S. Pettibone, Other Metals, in Corrosion Resistance of Metals and Alloys, 2nd Edition, F.L. LaQue and H.R. Copson, Ed., Reinhold Publishing, New York, 1963, p 629",0.03,
