Repository: wfreinhart/matse219

# MATSE 219: Materials Informatics

Auto-generated from the private authoring repo (matse219-instructor). Do not edit here directly -- changes are overwritten on the next publish run.

## Lectures

- [Lecture01](https://colab.research.google.com/github/wfreinhart/matse219/blob/staging/notebooks/Lecture01.ipynb)
- [Lecture02](https://colab.research.google.com/github/wfreinhart/matse219/blob/staging/notebooks/Lecture02.ipynb)
- [Lecture03](https://colab.research.google.com/github/wfreinhart/matse219/blob/staging/notebooks/Lecture03.ipynb)
- [Lecture04](https://colab.research.google.com/github/wfreinhart/matse219/blob/staging/notebooks/Lecture04.ipynb)

File: datasets/corrosion.csv (part 125 of 142)
Environment,Material Group,Material Family,Material,Rate (mm/yr) or Rating,Rate (mils/yr) or Rating,Localized Attack,UNS,Condition/Comment,Concentration (Vol %),Temperature (deg C),Temperature (deg F),Duration,Reference #,Reference,rate_mm_yr_numeric,rate_letter_grade
Sulfuric Acid,Refractory metals and alloys,Cobalt and alloys,53Co-30Cr-4.5W,0.03,1,,,As cast,25,65,150,24 h,53.0,"J.S. Pettibone, Other Metals, in Corrosion Resistance of Metals and Alloys, 2nd Edition, F.L. LaQue and H.R. Copson, Ed., Reinhold Publishing, New York, 1963, p 629",0.03,
Sulfuric Acid,Refractory metals and alloys,Cobalt and alloys,53Co-30Cr-4.5W,0.03,1,,,Heat treated 4 h at 899 C (1650 F) and furnace cooled,25,65,150,24 h,53.0,"J.S. Pettibone, Other Metals, in Corrosion Resistance of Metals and Alloys, 2nd Edition, F.L. LaQue and H.R. Copson, Ed., Reinhold Publishing, New York, 1963, p 629",0.03,
Sulfuric Acid,Refractory metals and alloys,Cobalt and alloys,53Co-30Cr-4.5W,A (Resistant),A (Resistant),,,As cast,77,Room,Room,,53.0,"J.S. Pettibone, Other Metals, in Corrosion Resistance of Metals and Alloys, 2nd Edition, F.L. LaQue and H.R. Copson, Ed., Reinhold Publishing, New York, 1963, p 629",,A
Sulfuric Acid,Refractory metals and alloys,Cobalt and alloys,53Co-30Cr-4.5W,A (Resistant),A (Resistant),,,As cast,77,Room,Room,24 h,53.0,"J.S. Pettibone, Other Metals, in Corrosion Resistance of Metals and Alloys, 2nd Edition, F.L. LaQue and H.R. Copson, Ed., Reinhold Publishing, New York, 1963, p 629",,A
Sulfuric Acid,Refractory metals and alloys,Cobalt and alloys,53Co-30Cr-4.5W,,,,,Heat treated 4 h at 899 C (1650 F) and furnace cooled,77,Room,Room,24 h,53.0,"J.S. Pettibone, Other Metals, in Corrosion Resistance of Metals and Alloys, 2nd Edition, F.L. LaQue and H.R. Copson, Ed., Reinhold Publishing, New York, 1963, p 629",,
Sulfuric Acid,Refractory metals and alloys,Cobalt and alloys,53Co-30Cr-4.5W,A (Resistant),A (Resistant),,,As cast,96,Room,Room,,53.0,"J.S. Pettibone, Other Metals, in Corrosion Resistance of Metals and Alloys, 2nd Edition, F.L. LaQue and H.R. Copson, Ed., Reinhold Publishing, New York, 1963, p 629",,A
Sulfuric Acid,Refractory metals and alloys,Cobalt and alloys,53Co-30Cr-4.5W,A (Resistant),A (Resistant),,,Heat treated 4 h at 899 C (1650 F),96,Room,Room,,53.0,"J.S. Pettibone, Other Metals, in Corrosion Resistance of Metals and Alloys, 2nd Edition, F.L. LaQue and H.R. Copson, Ed., Reinhold Publishing, New York, 1963, p 629",,A
Sulfuric Acid,Refractory metals and alloys,Cobalt and alloys,53Co-30Cr-4.5W,A (Resistant),A (Resistant),,,As cast,96,Room,Room,24 h,53.0,"J.S. Pettibone, Other Metals, in Corrosion Resistance of Metals and Alloys, 2nd Edition, F.L. LaQue and H.R. Copson, Ed., Reinhold Publishing, New York, 1963, p 629",,A
Sulfuric Acid,Refractory metals and alloys,Cobalt and alloys,53Co-30Cr-4.5W,A (Resistant),A (Resistant),,,Heat treated 4 h at 899 C (1650 F) and furnace cooled,96,Room,Room,24 h,53.0,"J.S. Pettibone, Other Metals, in Corrosion Resistance of Metals and Alloys, 2nd Edition, F.L. LaQue and H.R. Copson, Ed., Reinhold Publishing, New York, 1963, p 629",,A
Sulfuric Acid,Refractory metals and alloys,Cobalt and alloys,Co-Cr-Ni,0.41,16,,R31233,Welding rod,2,Boiling,Boiling,,196.0,"P. Crook, The Effects of Dilution upon the Corrosion and Wear Properties of Cobalt-Based Weld Overlays, Corrosion Science, Vol 35, (Nos. 1-4), Pergamon Press, Ltd., UK, 1993, p 647-653",0.41,
Sulfuric Acid,Refractory metals and alloys,Cobalt and alloys,Co-Cr-Ni,0.69,28,,R31233,Diluted 9.1% with G10400,2,Boiling,Boiling,,196.0,"P. Crook, The Effects of Dilution upon the Corrosion and Wear Properties of Cobalt-Based Weld Overlays, Corrosion Science, Vol 35, (Nos. 1-4), Pergamon Press, Ltd., UK, 1993, p 647-653",0.69,
Sulfuric Acid,Refractory metals and alloys,Cobalt and alloys,Co-Cr-Ni,0.58,23,,R31233,Diluted 16.9% with G10400,2,Boiling,Boiling,,196.0,"P. Crook, The Effects of Dilution upon the Corrosion and Wear Properties of Cobalt-Based Weld Overlays, Corrosion Science, Vol 35, (Nos. 1-4), Pergamon Press, Ltd., UK, 1993, p 647-653",0.58,
Sulfuric Acid,Refractory metals and alloys,Cobalt and alloys,Co-Cr-Ni,0.84,34,,R31233,Diluted 9.1% with S31603,2,Boiling,Boiling,,196.0,"P. Crook, The Effects of Dilution upon the Corrosion and Wear Properties of Cobalt-Based Weld Overlays, Corrosion Science, Vol 35, (Nos. 1-4), Pergamon Press, Ltd., UK, 1993, p 647-653",0.84,
Sulfuric Acid,Refractory metals and alloys,Cobalt and alloys,Co-Cr-Ni,0.48,19,,R31233,Diluted 16.7% with S31603,2,Boiling,Boiling,,196.0,"P. Crook, The Effects of Dilution upon the Corrosion and Wear Properties of Cobalt-Based Weld Overlays, Corrosion Science, Vol 35, (Nos. 1-4), Pergamon Press, Ltd., UK, 1993, p 647-653",0.48,
Sulfuric Acid,Refractory metals and alloys,Cobalt and alloys,Co-Cr-Ni,2.5,100,,R31233,Welding rod,10,Boiling,Boiling,,196.0,"P. Crook, The Effects of Dilution upon the Corrosion and Wear Properties of Cobalt-Based Weld Overlays, Corrosion Science, Vol 35, (Nos. 1-4), Pergamon Press, Ltd., UK, 1993, p 647-653",2.5,
Sulfuric Acid,Refractory metals and alloys,Cobalt and alloys,Co-Cr-Ni,3.8,152,,R31233,Diluted 9.1% with G10400,10,Boiling,Boiling,,196.0,"P. Crook, The Effects of Dilution upon the Corrosion and Wear Properties of Cobalt-Based Weld Overlays, Corrosion Science, Vol 35, (Nos. 1-4), Pergamon Press, Ltd., UK, 1993, p 647-653",3.8,
Sulfuric Acid,Refractory metals and alloys,Cobalt and alloys,Co-Cr-Ni,3.1,124,,R31233,Diluted 16.9% with G10400,10,Boiling,Boiling,,196.0,"P. Crook, The Effects of Dilution upon the Corrosion and Wear Properties of Cobalt-Based Weld Overlays, Corrosion Science, Vol 35, (Nos. 1-4), Pergamon Press, Ltd., UK, 1993, p 647-653",3.1,
Sulfuric Acid,Refractory metals and alloys,Cobalt and alloys,Co-Cr-Ni,4.2,168,,R31233,Diluted 9.1% with S31603,10,Boiling,Boiling,,196.0,"P. Crook, The Effects of Dilution upon the Corrosion and Wear Properties of Cobalt-Based Weld Overlays, Corrosion Science, Vol 35, (Nos. 1-4), Pergamon Press, Ltd., UK, 1993, p 647-653",4.2,
Sulfuric Acid,Refractory metals and alloys,Cobalt and alloys,Co-Cr-Ni,3.2,128,,R31233,Diluted 16.7% with S31603,10,Boiling,Boiling,,196.0,"P. Crook, The Effects of Dilution upon the Corrosion and Wear Properties of Cobalt-Based Weld Overlays, Corrosion Science, Vol 35, (Nos. 1-4), Pergamon Press, Ltd., UK, 1993, p 647-653",3.2,
Sulfuric Acid,Refractory metals and alloys,Cobalt and alloys,Cobalt,0.2,9,,,Static,5,25,77,,54.0,"J.S. Pettibone, Other Metals, in Corrosion Resistance of Metals and Alloys, 2nd Edition, F.L. LaQue and H.R. Copson, Ed., Reinhold Publishing, New York, 1963, p 628",0.2,
Sulfuric Acid,Refractory metals and alloys,Cobalt and alloys,Haynes No.25 Haynes International,A (Resistant),A (Resistant),,R30605,Solution heat treated,2,Room,Room,24 h,68.0,"Haynes International, 1984",,A
Sulfuric Acid,Refractory metals and alloys,Cobalt and alloys,Haynes No.25 Haynes International,A (Resistant),A (Resistant),,R30605,Solution heat treated,2,66,150,24 h,68.0,"Haynes International, 1984",,A
Sulfuric Acid,Refractory metals and alloys,Cobalt and alloys,Haynes No.25 Haynes International,1.2,49,,R30605,Solution heat treated,2,Boiling,Boiling,24 h,68.0,"Haynes International, 1984",1.2,
Sulfuric Acid,Refractory metals and alloys,Cobalt and alloys,Haynes No.25 Haynes International,A (Resistant),A (Resistant),,R30605,Solution heat treated,5,Room,Room,24 h,68.0,"Haynes International, 1984",,A
Sulfuric Acid,Refractory metals and alloys,Cobalt and alloys,Haynes No.25 Haynes International,A (Resistant),A (Resistant),,R30605,Solution heat treated,5,66,150,24 h,68.0,"Haynes International, 1984",,A
Sulfuric Acid,Refractory metals and alloys,Cobalt and alloys,Haynes No.25 Haynes International,1.3,52,,R30605,Solution heat treated,5,Boiling,Boiling,24 h,68.0,"Haynes International, 1984",1.3,
Sulfuric Acid,Refractory metals and alloys,Cobalt and alloys,Haynes No.25 Haynes International,A (Resistant),A (Resistant),,R30605,Solution heat treated,10,Room,Room,24 h,68.0,"Haynes International, 1984",,A
Sulfuric Acid,Refractory metals and alloys,Cobalt and alloys,Haynes No.25 Haynes International,A (Resistant),A (Resistant),,R30605,Solution heat treated,10,66,150,24 h,68.0,"Haynes International, 1984",,A
Sulfuric Acid,Refractory metals and alloys,Cobalt and alloys,Haynes No.25 Haynes International,2.3,92,,R30605,Solution heat treated,10,Boiling,Boiling,24 h,68.0,"Haynes International, 1984",2.3,
Sulfuric Acid,Refractory metals and alloys,Cobalt and alloys,Haynes No.25 Haynes International,A (Resistant),A (Resistant),,R30605,Solution heat treated,25,Room,Room,24 h,68.0,"Haynes International, 1984",,A
Sulfuric Acid,Refractory metals and alloys,Cobalt and alloys,Haynes No.25 Haynes International,0.3,11,,R30605,Solution heat treated,25,66,150,24 h,68.0,"Haynes International, 1984",0.3,
Sulfuric Acid,Refractory metals and alloys,Cobalt and alloys,Haynes No.25 Haynes International,5.2,203,,R30605,Solution heat treated,25,Boiling,Boiling,24 h,68.0,"Haynes International, 1984",5.2,
Sulfuric Acid,Refractory metals and alloys,Cobalt and alloys,Haynes No.25 Haynes International,A (Resistant),A (Resistant),,R30605,Solution heat treated,50,Room,Room,24 h,68.0,"Haynes International, 1984",,A
Sulfuric Acid,Refractory metals and alloys,Cobalt and alloys,Haynes No.25 Haynes International,0.8,30,,R30605,Solution heat treated,50,66,150,24 h,68.0,"Haynes International, 1984",0.8,
Sulfuric Acid,Refractory metals and alloys,Cobalt and alloys,Haynes No.25 Haynes International,25 min,1000  min,,R30605,Solution heat treated,50,Boiling,Boiling,24 h,68.0,"Haynes International, 1984",25.0,
Sulfuric Acid,Refractory metals and alloys,Cobalt and alloys,Haynes No.25 Haynes International,  A (Resistant),  A (Resistant),,R30605,Solution heat treated,60,Room,Room,24 h,68.0,"Haynes International, 1984",,A
Sulfuric Acid,Refractory metals and alloys,Cobalt and alloys,Haynes No.25 Haynes International,0.7,29,,R30605,Solution heat treated,60,66,150,24 h,68.0,"Haynes International, 1984",0.7,
Sulfuric Acid,Refractory metals and alloys,Cobalt and alloys,Haynes No.25 Haynes International,25  min,1000 min,,R30605,Solution heat treated,60,Boiling,Boiling,24 h,68.0,"Haynes International, 1984",25.0,
Sulfuric Acid,Refractory metals and alloys,Cobalt and alloys,Haynes No.25 Haynes International,A (Resistant),A (Resistant),,R30605,Solution heat treated,77,Room,Room,24 h,68.0,"Haynes International, 1984",,A
Sulfuric Acid,Refractory metals and alloys,Cobalt and alloys,Haynes No.25 Haynes International,1.4,55,,R30605,Solution heat treated,77,66,150,24 h,68.0,"Haynes International, 1984",1.4,
Sulfuric Acid,Refractory metals and alloys,Cobalt and alloys,Haynes No.25 Haynes International,25 min,1000 min,,R30605,Solution heat treated,77,Boiling,Boiling,24 h,68.0,"Haynes International, 1984",25.0,
Sulfuric Acid,Refractory metals and alloys,Cobalt and alloys,Haynes No.25 Haynes International,A (Resistant),A (Resistant),,R30605,Solution heat treated,80,Room,Room,24 h,68.0,"Haynes International, 1984",,A
Sulfuric Acid,Refractory metals and alloys,Cobalt and alloys,Haynes No.25 Haynes International,1.6,61,,R30605,Solution heat treated,80,66,150,24 h,68.0,"Haynes International, 1984",1.6,
Sulfuric Acid,Refractory metals and alloys,Cobalt and alloys,Haynes No.25 Haynes International,25 min,1000 min,,R30605,Solution heat treated,80,Boiling,Boiling,24 h,68.0,"Haynes International, 1984",25.0,
Sulfuric Acid,Refractory metals and alloys,Cobalt and alloys,Haynes No.25 Haynes International,A (Resistant),A (Resistant),,R30605,Solution heat treated,85,Room,Room,24 h,68.0,"Haynes International, 1984",,A
Sulfuric Acid,Refractory metals and alloys,Cobalt and alloys,Haynes No.25 Haynes International,2.3,91,,R30605,Solution heat treated,85,66,150,24 h,68.0,"Haynes International, 1984",2.3,
Sulfuric Acid,Refractory metals and alloys,Cobalt and alloys,Haynes No.25 Haynes International,25 min,1000 min,,R30605,Solution heat treated,85,Boiling,Boiling,24 h,68.0,"Haynes International, 1984",25.0,
Sulfuric Acid,Refractory metals and alloys,Cobalt and alloys,Haynes No.25 Haynes International,A (Resistant),A (Resistant),,R30605,Solution heat treated,90,Room,Room,24 h,68.0,"Haynes International, 1984",,A
Sulfuric Acid,Refractory metals and alloys,Cobalt and alloys,Haynes No.25 Haynes International,3,123,,R30605,Solution heat treated,90,66,150,24 h,68.0,"Haynes International, 1984",3.0,
Sulfuric Acid,Refractory metals and alloys,Cobalt and alloys,Haynes No.25 Haynes International,19,735,,R30605,Solution heat treated,90,Boiling,Boiling,24 h,68.0,"Haynes International, 1984",19.0,
Sulfuric Acid,Refractory metals and alloys,Cobalt and alloys,Haynes No.25 Haynes International,A (Resistant),A (Resistant),,R30605,Solution heat treated,96,Room,Room,24 h,68.0,"Haynes International, 1984",,A
Sulfuric Acid,Refractory metals and alloys,Cobalt and alloys,Haynes No.25 Haynes International,3,104,,R30605,Solution heat treated,96,66,150,24 h,68.0,"Haynes International, 1984",3.0,
Sulfuric Acid,Refractory metals and alloys,Cobalt and alloys,Haynes No.25 Haynes International,8,318,,R30605,Solution heat treated,96,Boiling,Boiling,24 h,68.0,"Haynes International, 1984",8.0,
Sulfuric Acid,Refractory metals and alloys,Cobalt and alloys,Co-20Cr,110,4400,,,,11,Boiling,Boiling,,35.0,"A. Davin and D. Coutsourdis, Cobalt, Vol 52, Sept 1971, p 160; as cited in Metals Handbook, Ninth Edition, Vol 13, Corrosion, ASM International, Metals Park, OH, 1987, p 660",110.0,
Sulfuric Acid,Refractory metals and alloys,Hafnium and alloys,Hafnium,0.005,0.2,,,,60,,,8 d,11.0,"Metals Handbook, Ninth Edition, Vol 13, Corrosion, ASM International, Metals Park, OH, 1987, p 720",0.005,
Sulfuric Acid,Refractory metals and alloys,Hafnium and alloys,Hafnium,0.005,0.2,,,,60,,,8 d,11.0,"Metals Handbook, Ninth Edition, Vol 13, Corrosion, ASM International, Metals Park, OH, 1987, p 720",0.005,
Sulfuric Acid,Refractory metals and alloys,Molybdenum and alloys,Ta-Mo alloy,0.003,0.1,,,Contains 10.1% Ta. Solutions saturated with oxygen,Conc,55,131,,56.0,"M. Stern and C. Bishop, Corrosion and Electrochemical Behavior, in Columbium and Tantalum, F. Sisco and E. Epremian, Ed., John Wiley & Sons, New York, 1963, p 325",0.003,
Sulfuric Acid,Refractory metals and alloys,Molybdenum and alloys,Ta-Mo alloy,0.003,0.1,,,Contains 20.1% Ta. Solutions saturated with oxygen,Conc,55,131,,56.0,"M. Stern and C. Bishop, Corrosion and Electrochemical Behavior, in Columbium and Tantalum, F. Sisco and E. Epremian, Ed., John Wiley & Sons, New York, 1963, p 325",0.003,
Sulfuric Acid,Refractory metals and alloys,Molybdenum and alloys,Ta-Mo alloy,0.003,0.1,,,Contains 30.0% Ta. Solutions saturated with oxygen,Conc,55,131,,56.0,"M. Stern and C. Bishop, Corrosion and Electrochemical Behavior, in Columbium and Tantalum, F. Sisco and E. Epremian, Ed., John Wiley & Sons, New York, 1963, p 325",0.003,
Sulfuric Acid,Refractory metals and alloys,Molybdenum and alloys,Ta-Mo alloy,0.003,0.1,,,Contains 40.0% Ta. Solutions saturated with oxygen,Conc,55,131,,56.0,"M. Stern and C. Bishop, Corrosion and Electrochemical Behavior, in Columbium and Tantalum, F. Sisco and E. Epremian, Ed., John Wiley & Sons, New York, 1963, p 325",0.003,
Sulfuric Acid,Refractory metals and alloys,Niobium and alloys,"Cb alloy, wrought 0.75% Zr, bal Cb",0.3,10,Embrittled,R04261,Arc melted; annealed at 1400 C (2552 F) for 1 h Average of three 48-h test periods,30,Boiling,Boiling,48 h,33.0,"R.W. Schultz and J.S. Grauman, Fundamental Corrosion Characterization of High-Strength Titanium Alloys, in Industrial Applications of Titanium and Zirconium: Fourth Volume, STP 917, ASTM, Philadelphia, 1986, p 130-143; L.C. Covington and R.W. Schultz, Cor",0.3,
Sulfuric Acid,Refractory metals and alloys,Niobium and alloys,"Cb alloy, wrought 0.75% Zr, bal Cb",0.9,36,Embrittled,R04261,Arc melted; annealed at 1400 C (2552 F) for 1 h Average of three 48-h test periods,50,Boiling,Boiling,48 h,33.0,"R.W. Schultz and J.S. Grauman, Fundamental Corrosion Characterization of High-Strength Titanium Alloys, in Industrial Applications of Titanium and Zirconium: Fourth Volume, STP 917, ASTM, Philadelphia, 1986, p 130-143; L.C. Covington and R.W. Schultz, Cor",0.9,
Sulfuric Acid,Refractory metals and alloys,Niobium and alloys,"Cb alloy, wrought 0.75% Zr, bal Cb",1.7,68,Embrittled,R04261,Arc melted; annealed at 1400 C (2552 F) for 1 h Average of three 48-h test periods,60,Boiling,Boiling,48 h,33.0,"R.W. Schultz and J.S. Grauman, Fundamental Corrosion Characterization of High-Strength Titanium Alloys, in Industrial Applications of Titanium and Zirconium: Fourth Volume, STP 917, ASTM, Philadelphia, 1986, p 130-143; L.C. Covington and R.W. Schultz, Cor",1.7,
Sulfuric Acid,Refractory metals and alloys,Niobium and alloys,"Cb alloy, wrought 100% Cb",0.3,11,Embrittled,R04210,Lab button; annealed at 1175 C (2140 F) for 30 min Average of three 48-h test periods,30,Boiling,Boiling,48 h,33.0,"R.W. Schultz and J.S. Grauman, Fundamental Corrosion Characterization of High-Strength Titanium Alloys, in Industrial Applications of Titanium and Zirconium: Fourth Volume, STP 917, ASTM, Philadelphia, 1986, p 130-143; L.C. Covington and R.W. Schultz, Cor",0.3,
Sulfuric Acid,Refractory metals and alloys,Niobium and alloys,"Cb alloy, wrought 100% Cb",0.2,9,Embrittled,R04210,Arc melted; annealed at 1400 C (2552 F) for 1 h Average of three 48-h test periods,30,Boiling,Boiling,48 h,33.0,"R.W. Schultz and J.S. Grauman, Fundamental Corrosion Characterization of High-Strength Titanium Alloys, in Industrial Applications of Titanium and Zirconium: Fourth Volume, STP 917, ASTM, Philadelphia, 1986, p 130-143; L.C. Covington and R.W. Schultz, Cor",0.2,
Sulfuric Acid,Refractory metals and alloys,Niobium and alloys,"Cb alloy, wrought 100% Cb",0.2,9,,R04210,Electron-beam melted; annealed at 1400 C (2552 F) for 1 h Average of three 48-h test periods,30,Boiling,Boiling,48 h,33.0,"R.W. Schultz and J.S. Grauman, Fundamental Corrosion Characterization of High-Strength Titanium Alloys, in Industrial Applications of Titanium and Zirconium: Fourth Volume, STP 917, ASTM, Philadelphia, 1986, p 130-143; L.C. Covington and R.W. Schultz, Cor",0.2,
Sulfuric Acid,Refractory metals and alloys,Niobium and alloys,"Cb alloy, wrought 100% Cb",0.8,32,Embrittled,R04210,Lab button; annealed at 1175 C (2140 F) for 30 min Average of three 48-h test periods,50,Boiling,Boiling,48 h,33.0,"R.W. Schultz and J.S. Grauman, Fundamental Corrosion Characterization of High-Strength Titanium Alloys, in Industrial Applications of Titanium and Zirconium: Fourth Volume, STP 917, ASTM, Philadelphia, 1986, p 130-143; L.C. Covington and R.W. Schultz, Cor",0.8,
Sulfuric Acid,Refractory metals and alloys,Niobium and alloys,"Cb alloy, wrought 100% Cb",0.6,23,Embrittled,R04210,Electron-beam melted; annealed at 1400 C (2552 F) for 1 h Average of three 48-h test periods,50,Boiling,Boiling,48 h,33.0,"R.W. Schultz and J.S. Grauman, Fundamental Corrosion Characterization of High-Strength Titanium Alloys, in Industrial Applications of Titanium and Zirconium: Fourth Volume, STP 917, ASTM, Philadelphia, 1986, p 130-143; L.C. Covington and R.W. Schultz, Cor",0.6,
Sulfuric Acid,Refractory metals and alloys,Niobium and alloys,"Cb alloy, wrought 100% Cb",0.9,34,Embrittled,R04210,Arc melted; annealed at 1400 C (2552 F) for 1 h Average of three 48-h test periods,50,Boiling,Boiling,48 h,33.0,"R.W. Schultz and J.S. Grauman, Fundamental Corrosion Characterization of High-Strength Titanium Alloys, in Industrial Applications of Titanium and Zirconium: Fourth Volume, STP 917, ASTM, Philadelphia, 1986, p 130-143; L.C. Covington and R.W. Schultz, Cor",0.9,
Sulfuric Acid,Refractory metals and alloys,Niobium and alloys,"Cb alloy, wrought 100% Cb",1.8,70,Embrittled,R04210,Lab button; annealed at 1175 C (2140 F) for 30 min Average of three 48-h test periods,60,Boiling,Boiling,48 h,33.0,"R.W. Schultz and J.S. Grauman, Fundamental Corrosion Characterization of High-Strength Titanium Alloys, in Industrial Applications of Titanium and Zirconium: Fourth Volume, STP 917, ASTM, Philadelphia, 1986, p 130-143; L.C. Covington and R.W. Schultz, Cor",1.8,
Sulfuric Acid,Refractory metals and alloys,Niobium and alloys,"Cb alloy, wrought 100% Cb",1.7,69,Embrittled,R04210,Arc melted; annealed at 1400 C (2552 F) for 1 h Average of three 48-h test periods,60,Boiling,Boiling,48 h,33.0,"R.W. Schultz and J.S. Grauman, Fundamental Corrosion Characterization of High-Strength Titanium Alloys, in Industrial Applications of Titanium and Zirconium: Fourth Volume, STP 917, ASTM, Philadelphia, 1986, p 130-143; L.C. Covington and R.W. Schultz, Cor",1.7,
Sulfuric Acid,Refractory metals and alloys,Niobium and alloys,"Cb alloy, wrought 100% Cb",1.6,64,,R04210,Electron-beam melted; annealed at 1400 C (2552 F) for 1 h Average of three 48-h test periods,60,Boiling,Boiling,48 h,33.0,"R.W. Schultz and J.S. Grauman, Fundamental Corrosion Characterization of High-Strength Titanium Alloys, in Industrial Applications of Titanium and Zirconium: Fourth Volume, STP 917, ASTM, Philadelphia, 1986, p 130-143; L.C. Covington and R.W. Schultz, Cor",1.6,
Sulfuric Acid,Refractory metals and alloys,Niobium and alloys,"Cb alloy, wrought 50% V, 50% Cb",1.6,63,Embrittled,,Arc melted Average of three 48-h test periods,30,Boiling,Boiling,48 h,33.0,"R.W. Schultz and J.S. Grauman, Fundamental Corrosion Characterization of High-Strength Titanium Alloys, in Industrial Applications of Titanium and Zirconium: Fourth Volume, STP 917, ASTM, Philadelphia, 1986, p 130-143; L.C. Covington and R.W. Schultz, Cor",1.6,
Sulfuric Acid,Refractory metals and alloys,Niobium and alloys,"Cb alloy, wrought 6.9% Ti, 0.81% Zr, bal Cb",0.4,15,,,Arc melted; annealed at 1400 C (2552 F) for 1 h Average of three 48-h test periods,30,Boiling,Boiling,48 h,33.0,"R.W. Schultz and J.S. Grauman, Fundamental Corrosion Characterization of High-Strength Titanium Alloys, in Industrial Applications of Titanium and Zirconium: Fourth Volume, STP 917, ASTM, Philadelphia, 1986, p 130-143; L.C. Covington and R.W. Schultz, Cor",0.4,
Sulfuric Acid,Refractory metals and alloys,Niobium and alloys,"Cb alloy, wrought 6.9% Ti, 0.81% Zr, bal Cb",5,187,,,Arc melted; annealed at 1400 C (2552 F) for 1 h Average of three 48-h test periods,50,Boiling,Boiling,48 h,33.0,"R.W. Schultz and J.S. Grauman, Fundamental Corrosion Characterization of High-Strength Titanium Alloys, in Industrial Applications of Titanium and Zirconium: Fourth Volume, STP 917, ASTM, Philadelphia, 1986, p 130-143; L.C. Covington and R.W. Schultz, Cor",5.0,
Sulfuric Acid,Refractory metals and alloys,Niobium and alloys,"Cb alloy, wrought 8% Ti, bal Cb",0.3,13,,,Arc melted; annealed at 1400 C (2552 F) for 1 h Average of three 48-h test periods,30,Boiling,Boiling,48 h,33.0,"R.W. Schultz and J.S. Grauman, Fundamental Corrosion Characterization of High-Strength Titanium Alloys, in Industrial Applications of Titanium and Zirconium: Fourth Volume, STP 917, ASTM, Philadelphia, 1986, p 130-143; L.C. Covington and R.W. Schultz, Cor",0.3,
Sulfuric Acid,Refractory metals and alloys,Niobium and alloys,"Cb alloy, wrought 8% Ti, bal Cb",1.6,63,,,Arc melted; annealed at 1400 C (2552 F) for 1 h Average of three 48-h test periods,50,Boiling,Boiling,48 h,33.0,"R.W. Schultz and J.S. Grauman, Fundamental Corrosion Characterization of High-Strength Titanium Alloys, in Industrial Applications of Titanium and Zirconium: Fourth Volume, STP 917, ASTM, Philadelphia, 1986, p 130-143; L.C. Covington and R.W. Schultz, Cor",1.6,
Sulfuric Acid,Refractory metals and alloys,Niobium and alloys,"Cb alloy, wrought 8% Ti, bal Cb",2.9,114,,,Arc melted; annealed at 1400 C (2552 F) for 1 h Average of three 48-h test periods,60,Boiling,Boiling,48 h,33.0,"R.W. Schultz and J.S. Grauman, Fundamental Corrosion Characterization of High-Strength Titanium Alloys, in Industrial Applications of Titanium and Zirconium: Fourth Volume, STP 917, ASTM, Philadelphia, 1986, p 130-143; L.C. Covington and R.W. Schultz, Cor",2.9,
Sulfuric Acid,Refractory metals and alloys,Niobium and alloys,Niobium,0.02 max,1 max,,R04210,,1,190,375,,37.0,"M. Stern and C. Bishop, Corrosion and Electrochemical Behavior, in Columbium and Tantalum, F. Sisco and E. Epremian, Ed., John Wiley & Sons, New York, 1963, p 306",0.02,
Sulfuric Acid,Refractory metals and alloys,Niobium and alloys,Niobium,0.02 max,1 max,,R04210,,1,190,375,,37.0,"M. Stern and C. Bishop, Corrosion and Electrochemical Behavior, in Columbium and Tantalum, F. Sisco and E. Epremian, Ed., John Wiley & Sons, New York, 1963, p 306",0.02,
Sulfuric Acid,Refractory metals and alloys,Niobium and alloys,Niobium,0.02 max,1 max,,R04210,,5,190,375,,37.0,"M. Stern and C. Bishop, Corrosion and Electrochemical Behavior, in Columbium and Tantalum, F. Sisco and E. Epremian, Ed., John Wiley & Sons, New York, 1963, p 306",0.02,
Sulfuric Acid,Refractory metals and alloys,Niobium and alloys,Niobium,0.1 max,5 max,,R04210,,10,Boiling,Boiling,,37.0,"M. Stern and C. Bishop, Corrosion and Electrochemical Behavior, in Columbium and Tantalum, F. Sisco and E. Epremian, Ed., John Wiley & Sons, New York, 1963, p 306",0.1,
Sulfuric Acid,Refractory metals and alloys,Niobium and alloys,Niobium,0.2 max,10 max,,R04210,,10,190,375,,37.0,"M. Stern and C. Bishop, Corrosion and Electrochemical Behavior, in Columbium and Tantalum, F. Sisco and E. Epremian, Ed., John Wiley & Sons, New York, 1963, p 306",0.2,
Sulfuric Acid,Refractory metals and alloys,Niobium and alloys,Niobium,0.7 max,30 max,,R04210,,20,190,375,,37.0,"M. Stern and C. Bishop, Corrosion and Electrochemical Behavior, in Columbium and Tantalum, F. Sisco and E. Epremian, Ed., John Wiley & Sons, New York, 1963, p 306",0.7,
Sulfuric Acid,Refractory metals and alloys,Niobium and alloys,Niobium,0.4 max,15 max,,R04210,,30,Boiling,Boiling,,37.0,"M. Stern and C. Bishop, Corrosion and Electrochemical Behavior, in Columbium and Tantalum, F. Sisco and E. Epremian, Ed., John Wiley & Sons, New York, 1963, p 306",0.4,
Sulfuric Acid,Refractory metals and alloys,Niobium and alloys,Niobium,1.2 min,50 min,,R04210,,30,190,375,,37.0,"M. Stern and C. Bishop, Corrosion and Electrochemical Behavior, in Columbium and Tantalum, F. Sisco and E. Epremian, Ed., John Wiley & Sons, New York, 1963, p 306",1.2,
Sulfuric Acid,Refractory metals and alloys,Niobium and alloys,Niobium,2.5 min,100 min,,R04210,,40,190,375,,37.0,"M. Stern and C. Bishop, Corrosion and Electrochemical Behavior, in Columbium and Tantalum, F. Sisco and E. Epremian, Ed., John Wiley & Sons, New York, 1963, p 306",2.5,
Sulfuric Acid,Refractory metals and alloys,Niobium and alloys,Niobium,1.2 max,50 max,,R04210,,50,Boiling,Boiling,,37.0,"M. Stern and C. Bishop, Corrosion and Electrochemical Behavior, in Columbium and Tantalum, F. Sisco and E. Epremian, Ed., John Wiley & Sons, New York, 1963, p 306",1.2,
Sulfuric Acid,Refractory metals and alloys,Niobium and alloys,Niobium,7.6 min,300 min,,R04210,,50,190,375,,37.0,"M. Stern and C. Bishop, Corrosion and Electrochemical Behavior, in Columbium and Tantalum, F. Sisco and E. Epremian, Ed., John Wiley & Sons, New York, 1963, p 306",7.6,
Sulfuric Acid,Refractory metals and alloys,Niobium and alloys,Niobium,10 min,400 min,,R04210,,60,190,375,,37.0,"M. Stern and C. Bishop, Corrosion and Electrochemical Behavior, in Columbium and Tantalum, F. Sisco and E. Epremian, Ed., John Wiley & Sons, New York, 1963, p 306",10.0,
Sulfuric Acid,Refractory metals and alloys,Niobium and alloys,Niobium,6.4 min,250 min,,R04210,,70,Boiling,Boiling,,37.0,"M. Stern and C. Bishop, Corrosion and Electrochemical Behavior, in Columbium and Tantalum, F. Sisco and E. Epremian, Ed., John Wiley & Sons, New York, 1963, p 306",6.4,
Sulfuric Acid,Refractory metals and alloys,Niobium and alloys,Niobium,A (Resistant),A (Resistant),,R04210,,5-40,Room,Room,,2.0,"Metals Handbook, Ninth Edition, Vol 13, Corrosion, ASM International, Metals Park, OH, 1987, p 723-724",,A
Sulfuric Acid,Refractory metals and alloys,Niobium and alloys,Niobium,0.1,5,,R04210,,10,Boiling,Boiling,,2.0,"Metals Handbook, Ninth Edition, Vol 13, Corrosion, ASM International, Metals Park, OH, 1987, p 723-724",0.1,
Sulfuric Acid,Refractory metals and alloys,Niobium and alloys,Niobium,0.3,10,,R04210,Combined with 7% HCl and 100 ppm F-,20,Boiling,Boiling,,2.0,"Metals Handbook, Ninth Edition, Vol 13, Corrosion, ASM International, Metals Park, OH, 1987, p 723-724",0.3,
Sulfuric Acid,Refractory metals and alloys,Niobium and alloys,Niobium,0.003 max,0.1 max,,R04210,,20,94-100,205-212,,74.0,"Metals Handbook, Ninth Edition, Vol 13, Corrosion, ASM International, Metals Park, OH, 1987, p 730",0.003,
Sulfuric Acid,Refractory metals and alloys,Niobium and alloys,Niobium,0.2,9,,R04210,Plus 7% HCl + 50 ppm F-,20,Boiling,Boiling,4 d,61.0,"R.T. Webster, The Applications of Zirconium and Niobium, Second Symposium on Shell and Tube Heat Exchangers, W.R. Apblett, Jr., Ed., American Society for Metals, Metals Park, OH, 1982, p 62",0.2,
Sulfuric Acid,Refractory metals and alloys,Niobium and alloys,Niobium,0.2,10,,R04210,Plus 7% HCl + 100 ppm F-,20,Boiling,Boiling,,61.0,"R.T. Webster, The Applications of Zirconium and Niobium, Second Symposium on Shell and Tube Heat Exchangers, W.R. Apblett, Jr., Ed., American Society for Metals, Metals Park, OH, 1982, p 62",0.2,
Sulfuric Acid,Refractory metals and alloys,Niobium and alloys,Niobium,0.3,10,,R04210,,25,Boiling,Boiling,,2.0,"Metals Handbook, Ninth Edition, Vol 13, Corrosion, ASM International, Metals Park, OH, 1987, p 723-724",0.3,
Sulfuric Acid,Refractory metals and alloys,Niobium and alloys,Niobium,0.5,20,,R04210,,40,Boiling,Boiling,,2.0,"Metals Handbook, Ninth Edition, Vol 13, Corrosion, ASM International, Metals Park, OH, 1987, p 723-724",0.5,
Sulfuric Acid,Refractory metals and alloys,Niobium and alloys,Niobium,0.3,10,,R04210,Combined with 2% FeCl3,40,Boiling,Boiling,,2.0,"Metals Handbook, Ninth Edition, Vol 13, Corrosion, ASM International, Metals Park, OH, 1987, p 723-724",0.3,
Sulfuric Acid,Refractory metals and alloys,Niobium and alloys,Niobium,A (Resistant),A (Resistant),,R04210,Plus 20% HNO3,50,50-80,120-175,,2.0,"Metals Handbook, Ninth Edition, Vol 13, Corrosion, ASM International, Metals Park, OH, 1987, p 723-724",,A
Sulfuric Acid,Refractory metals and alloys,Niobium and alloys,Niobium,0.3,10,,R04210,Plus 20% HNO3,50,Boiling,Boiling,,2.0,"Metals Handbook, Ninth Edition, Vol 13, Corrosion, ASM International, Metals Park, OH, 1987, p 723-724",0.3,
Sulfuric Acid,Refractory metals and alloys,Niobium and alloys,Niobium,A (Resistant),A (Resistant),,R04210,Plus 20% HNO3,50,50,122,,61.0,"R.T. Webster, The Applications of Zirconium and Niobium, Second Symposium on Shell and Tube Heat Exchangers, W.R. Apblett, Jr., Ed., American Society for Metals, Metals Park, OH, 1982, p 62",,A
Sulfuric Acid,Refractory metals and alloys,Niobium and alloys,Niobium,A (Resistant),A (Resistant),,R04210,Plus 20% HNO3,50,80,176,,61.0,"R.T. Webster, The Applications of Zirconium and Niobium, Second Symposium on Shell and Tube Heat Exchangers, W.R. Apblett, Jr., Ed., American Society for Metals, Metals Park, OH, 1982, p 62",,A
Sulfuric Acid,Refractory metals and alloys,Niobium and alloys,Niobium,0.2,10,,R04210,Plus 20% HNO3,50,Boiling,Boiling,,61.0,"R.T. Webster, The Applications of Zirconium and Niobium, Second Symposium on Shell and Tube Heat Exchangers, W.R. Apblett, Jr., Ed., American Society for Metals, Metals Park, OH, 1982, p 62",0.2,
Sulfuric Acid,Refractory metals and alloys,Niobium and alloys,Niobium,1.3,50,,R04210,,60,Boiling,Boiling,,2.0,"Metals Handbook, Ninth Edition, Vol 13, Corrosion, ASM International, Metals Park, OH, 1987, p 723-724",1.3,
Sulfuric Acid,Refractory metals and alloys,Niobium and alloys,Niobium,0.5,20,,R04210,Combined with 0.1 to 1% FeCl3,60,Boiling,Boiling,,2.0,"Metals Handbook, Ninth Edition, Vol 13, Corrosion, ASM International, Metals Park, OH, 1987, p 723-724",0.5,
Sulfuric Acid,Refractory metals and alloys,Niobium and alloys,Niobium,0.03,1,,R04210,Plus 3% CrO3,72,10,212,,2.0,"Metals Handbook, Ninth Edition, Vol 13, Corrosion, ASM International, Metals Park, OH, 1987, p 723-724",0.03,
Sulfuric Acid,Refractory metals and alloys,Niobium and alloys,Niobium,0.01,5,,R04210,Plus 3% CrO3,72,125,255,,2.0,"Metals Handbook, Ninth Edition, Vol 13, Corrosion, ASM International, Metals Park, OH, 1987, p 723-724",0.01,
Sulfuric Acid,Refractory metals and alloys,Niobium and alloys,Niobium,4,150,,R04210,Plus with 3% CrO3,72,Boiling,Boiling,,2.0,"Metals Handbook, Ninth Edition, Vol 13, Corrosion, ASM International, Metals Park, OH, 1987, p 723-724",4.0,
Sulfuric Acid,Refractory metals and alloys,Niobium and alloys,Niobium,C (Questionable),C (Questionable),Embrittled,R04210,,98,Room,Room,,2.0,"Metals Handbook, Ninth Edition, Vol 13, Corrosion, ASM International, Metals Park, OH, 1987, p 723-724",,C
Sulfuric Acid,Refractory metals and alloys,Niobium and alloys,Niobium,0.0005,0.02,,R04210,,98,19-26,65-80,36 d,74.0,"Metals Handbook, Ninth Edition, Vol 13, Corrosion, ASM International, Metals Park, OH, 1987, p 730",0.0005,
Sulfuric Acid,Refractory metals and alloys,Niobium and alloys,Niobium,4.6,180,,R04210,Tarnished. Five 48-h test periods,98,145,295,30 d,74.0,"Metals Handbook, Ninth Edition, Vol 13, Corrosion, ASM International, Metals Park, OH, 1987, p 730",4.6,
Sulfuric Acid,Refractory metals and alloys,Niobium and alloys,Niobium,A (Resistant),A (Resistant),,R04210,,1,Boiling,Boiling,11 d,229.0,"A. Robin, M.E. de Almeida, and C.A. Nunes, Corrosion Behavior of Niobium and Nb-25 wt% Ta Alloy in Sulfuric Acid Solutions, Corrosion, Vol 47 (No. 6), NACE, June 1991, p 443-448",,A
Sulfuric Acid,Refractory metals and alloys,Niobium and alloys,Niobium,0.006,0.24,,R04210,,10,Boiling,Boiling,11 d,229.0,"A. Robin, M.E. de Almeida, and C.A. Nunes, Corrosion Behavior of Niobium and Nb-25 wt% Ta Alloy in Sulfuric Acid Solutions, Corrosion, Vol 47 (No. 6), NACE, June 1991, p 443-448",0.006,
Sulfuric Acid,Refractory metals and alloys,Niobium and alloys,Niobium,0.03,1.2,,R04210,,20,Boiling,Boiling,11 d,229.0,"A. Robin, M.E. de Almeida, and C.A. Nunes, Corrosion Behavior of Niobium and Nb-25 wt% Ta Alloy in Sulfuric Acid Solutions, Corrosion, Vol 47 (No. 6), NACE, June 1991, p 443-448",0.03,
Sulfuric Acid,Refractory metals and alloys,Niobium and alloys,Niobium,0.094,3.8,,R04210,,40,Boiling,Boiling,11 d,229.0,"A. Robin, M.E. de Almeida, and C.A. Nunes, Corrosion Behavior of Niobium and Nb-25 wt% Ta Alloy in Sulfuric Acid Solutions, Corrosion, Vol 47 (No. 6), NACE, June 1991, p 443-448",0.094,
Sulfuric Acid,Refractory metals and alloys,Niobium and alloys,Niobium,0.34,13.6,,R04210,,60,Boiling,Boiling,11 d,229.0,"A. Robin, M.E. de Almeida, and C.A. Nunes, Corrosion Behavior of Niobium and Nb-25 wt% Ta Alloy in Sulfuric Acid Solutions, Corrosion, Vol 47 (No. 6), NACE, June 1991, p 443-448",0.34,
Sulfuric Acid,Refractory metals and alloys,Niobium and alloys,Niobium,15,600,,R04210,,80,Boiling,Boiling,11 d,229.0,"A. Robin, M.E. de Almeida, and C.A. Nunes, Corrosion Behavior of Niobium and Nb-25 wt% Ta Alloy in Sulfuric Acid Solutions, Corrosion, Vol 47 (No. 6), NACE, June 1991, p 443-448",15.0,
Sulfuric Acid,Refractory metals and alloys,Niobium and alloys,Niobium,0.002,0.08,,R04210,,20,50,,350 h,229.0,"A. Robin, M.E. de Almeida, and C.A. Nunes, Corrosion Behavior of Niobium and Nb-25 wt% Ta Alloy in Sulfuric Acid Solutions, Corrosion, Vol 47 (No. 6), NACE, June 1991, p 443-448",0.002,
Sulfuric Acid,Refractory metals and alloys,Niobium and alloys,Niobium,0.04,1.6,,R04210,,20,100,,350 h,229.0,"A. Robin, M.E. de Almeida, and C.A. Nunes, Corrosion Behavior of Niobium and Nb-25 wt% Ta Alloy in Sulfuric Acid Solutions, Corrosion, Vol 47 (No. 6), NACE, June 1991, p 443-448",0.04,
Sulfuric Acid,Refractory metals and alloys,Niobium and alloys,Niobium,0.095,3.8,,R04210,,50,,,350 h,229.0,"A. Robin, M.E. de Almeida, and C.A. Nunes, Corrosion Behavior of Niobium and Nb-25 wt% Ta Alloy in Sulfuric Acid Solutions, Corrosion, Vol 47 (No. 6), NACE, June 1991, p 443-448",0.095,
Sulfuric Acid,Refractory metals and alloys,Niobium and alloys,Niobium,0.25,10,,R04210,,80,,,350 h,229.0,"A. Robin, M.E. de Almeida, and C.A. Nunes, Corrosion Behavior of Niobium and Nb-25 wt% Ta Alloy in Sulfuric Acid Solutions, Corrosion, Vol 47 (No. 6), NACE, June 1991, p 443-448",0.25,
Sulfuric Acid,Refractory metals and alloys,Niobium and alloys,Niobium,2.6,104,,R04210,,98,,,350 h,229.0,"A. Robin, M.E. de Almeida, and C.A. Nunes, Corrosion Behavior of Niobium and Nb-25 wt% Ta Alloy in Sulfuric Acid Solutions, Corrosion, Vol 47 (No. 6), NACE, June 1991, p 443-448",2.6,
Sulfuric Acid,Refractory metals and alloys,Niobium and alloys,Niobium,3.4,136,,R04210,,80,150,,350 h,229.0,"A. Robin, M.E. de Almeida, and C.A. Nunes, Corrosion Behavior of Niobium and Nb-25 wt% Ta Alloy in Sulfuric Acid Solutions, Corrosion, Vol 47 (No. 6), NACE, June 1991, p 443-448",3.4,
Sulfuric Acid,Refractory metals and alloys,Niobium and alloys,Niobium,30,1200,,R04210,,98,,,350 h,229.0,"A. Robin, M.E. de Almeida, and C.A. Nunes, Corrosion Behavior of Niobium and Nb-25 wt% Ta Alloy in Sulfuric Acid Solutions, Corrosion, Vol 47 (No. 6), NACE, June 1991, p 443-448",30.0,
Sulfuric Acid,Refractory metals and alloys,Niobium and alloys,Niobium,0.21,8.4,,R04210,,20,150,,,229.0,"A. Robin, M.E. de Almeida, and C.A. Nunes, Corrosion Behavior of Niobium and Nb-25 wt% Ta Alloy in Sulfuric Acid Solutions, Corrosion, Vol 47 (No. 6), NACE, June 1991, p 443-448",0.21,
Sulfuric Acid,Refractory metals and alloys,Niobium and alloys,Niobium,0.33,13.2,,R04210,,30,150,,,229.0,"A. Robin, M.E. de Almeida, and C.A. Nunes, Corrosion Behavior of Niobium and Nb-25 wt% Ta Alloy in Sulfuric Acid Solutions, Corrosion, Vol 47 (No. 6), NACE, June 1991, p 443-448",0.33,
Sulfuric Acid,Refractory metals and alloys,Niobium and alloys,Niobium,0.34,13.6,,R04210,,40,150,,,229.0,"A. Robin, M.E. de Almeida, and C.A. Nunes, Corrosion Behavior of Niobium and Nb-25 wt% Ta Alloy in Sulfuric Acid Solutions, Corrosion, Vol 47 (No. 6), NACE, June 1991, p 443-448",0.34,
Sulfuric Acid,Refractory metals and alloys,Niobium and alloys,Niobium,0.97,39,,R04210,,50,150,,,229.0,"A. Robin, M.E. de Almeida, and C.A. Nunes, Corrosion Behavior of Niobium and Nb-25 wt% Ta Alloy in Sulfuric Acid Solutions, Corrosion, Vol 47 (No. 6), NACE, June 1991, p 443-448",0.97,
Sulfuric Acid,Refractory metals and alloys,Niobium and alloys,Niobium,1,40,,R04210,,60,150,,,229.0,"A. Robin, M.E. de Almeida, and C.A. Nunes, Corrosion Behavior of Niobium and Nb-25 wt% Ta Alloy in Sulfuric Acid Solutions, Corrosion, Vol 47 (No. 6), NACE, June 1991, p 443-448",1.0,
Sulfuric Acid,Refractory metals and alloys,Niobium and alloys,Niobium,0.21,8.4,,R04210,,20,175,,,229.0,"A. Robin, M.E. de Almeida, and C.A. Nunes, Corrosion Behavior of Niobium and Nb-25 wt% Ta Alloy in Sulfuric Acid Solutions, Corrosion, Vol 47 (No. 6), NACE, June 1991, p 443-448",0.21,
Sulfuric Acid,Refractory metals and alloys,Niobium and alloys,Niobium,1.3,52,,R04210,,40,175,,,229.0,"A. Robin, M.E. de Almeida, and C.A. Nunes, Corrosion Behavior of Niobium and Nb-25 wt% Ta Alloy in Sulfuric Acid Solutions, Corrosion, Vol 47 (No. 6), NACE, June 1991, p 443-448",1.3,
Sulfuric Acid,Refractory metals and alloys,Niobium and alloys,Niobium-25Ta,A (Resistant),A (Resistant),,,,1,Boiling,Boiling,11 d,229.0,"A. Robin, M.E. de Almeida, and C.A. Nunes, Corrosion Behavior of Niobium and Nb-25 wt% Ta Alloy in Sulfuric Acid Solutions, Corrosion, Vol 47 (No. 6), NACE, June 1991, p 443-448",,A
Sulfuric Acid,Refractory metals and alloys,Niobium and alloys,Niobium-25Ta,0.003,0.12,,,,20,Boiling,Boiling,11 d,229.0,"A. Robin, M.E. de Almeida, and C.A. Nunes, Corrosion Behavior of Niobium and Nb-25 wt% Ta Alloy in Sulfuric Acid Solutions, Corrosion, Vol 47 (No. 6), NACE, June 1991, p 443-448",0.003,
Sulfuric Acid,Refractory metals and alloys,Niobium and alloys,Niobium-25Ta,0.02,0.8,,,,40,Boiling,Boiling,11 d,229.0,"A. Robin, M.E. de Almeida, and C.A. Nunes, Corrosion Behavior of Niobium and Nb-25 wt% Ta Alloy in Sulfuric Acid Solutions, Corrosion, Vol 47 (No. 6), NACE, June 1991, p 443-448",0.02,
