Repository: wfreinhart/matse219

# MATSE 219: Materials Informatics

Auto-generated from the private authoring repo (matse219-instructor). Do not edit here directly -- changes are overwritten on the next publish run.

## Lectures

- [Lecture01](https://colab.research.google.com/github/wfreinhart/matse219/blob/staging/notebooks/Lecture01.ipynb)
- [Lecture02](https://colab.research.google.com/github/wfreinhart/matse219/blob/staging/notebooks/Lecture02.ipynb)
- [Lecture03](https://colab.research.google.com/github/wfreinhart/matse219/blob/staging/notebooks/Lecture03.ipynb)
- [Lecture04](https://colab.research.google.com/github/wfreinhart/matse219/blob/staging/notebooks/Lecture04.ipynb)

File: datasets/corrosion.csv (part 126 of 142)
Environment,Material Group,Material Family,Material,Rate (mm/yr) or Rating,Rate (mils/yr) or Rating,Localized Attack,UNS,Condition/Comment,Concentration (Vol %),Temperature (deg C),Temperature (deg F),Duration,Reference #,Reference,rate_mm_yr_numeric,rate_letter_grade
Sulfuric Acid,Refractory metals and alloys,Niobium and alloys,Niobium-25Ta,0.195,7.8,,,,60,Boiling,Boiling,11 d,229.0,"A. Robin, M.E. de Almeida, and C.A. Nunes, Corrosion Behavior of Niobium and Nb-25 wt% Ta Alloy in Sulfuric Acid Solutions, Corrosion, Vol 47 (No. 6), NACE, June 1991, p 443-448",0.195,
Sulfuric Acid,Refractory metals and alloys,Niobium and alloys,Niobium-25Ta,6,240,,,,80,Boiling,Boiling,11 d,229.0,"A. Robin, M.E. de Almeida, and C.A. Nunes, Corrosion Behavior of Niobium and Nb-25 wt% Ta Alloy in Sulfuric Acid Solutions, Corrosion, Vol 47 (No. 6), NACE, June 1991, p 443-448",6.0,
Sulfuric Acid,Refractory metals and alloys,Niobium and alloys,Niobium-25Ta,0.001,0.04,,,,20,50,,350 h,229.0,"A. Robin, M.E. de Almeida, and C.A. Nunes, Corrosion Behavior of Niobium and Nb-25 wt% Ta Alloy in Sulfuric Acid Solutions, Corrosion, Vol 47 (No. 6), NACE, June 1991, p 443-448",0.001,
Sulfuric Acid,Refractory metals and alloys,Niobium and alloys,Niobium-25Ta,0.003,0.12,,,,50,,,350 h,229.0,"A. Robin, M.E. de Almeida, and C.A. Nunes, Corrosion Behavior of Niobium and Nb-25 wt% Ta Alloy in Sulfuric Acid Solutions, Corrosion, Vol 47 (No. 6), NACE, June 1991, p 443-448",0.003,
Sulfuric Acid,Refractory metals and alloys,Niobium and alloys,Niobium-25Ta,0.004,0.16,,,,80,,,350 h,229.0,"A. Robin, M.E. de Almeida, and C.A. Nunes, Corrosion Behavior of Niobium and Nb-25 wt% Ta Alloy in Sulfuric Acid Solutions, Corrosion, Vol 47 (No. 6), NACE, June 1991, p 443-448",0.004,
Sulfuric Acid,Refractory metals and alloys,Niobium and alloys,Niobium-25Ta,0.002,0.08,,,,20,100,,,229.0,"A. Robin, M.E. de Almeida, and C.A. Nunes, Corrosion Behavior of Niobium and Nb-25 wt% Ta Alloy in Sulfuric Acid Solutions, Corrosion, Vol 47 (No. 6), NACE, June 1991, p 443-448",0.002,
Sulfuric Acid,Refractory metals and alloys,Niobium and alloys,Niobium-25Ta,0.04,1.6,,,,50,100,,,229.0,"A. Robin, M.E. de Almeida, and C.A. Nunes, Corrosion Behavior of Niobium and Nb-25 wt% Ta Alloy in Sulfuric Acid Solutions, Corrosion, Vol 47 (No. 6), NACE, June 1991, p 443-448",0.04,
Sulfuric Acid,Refractory metals and alloys,Niobium and alloys,Niobium-25Ta,0.1,4,,,,80,100,,,229.0,"A. Robin, M.E. de Almeida, and C.A. Nunes, Corrosion Behavior of Niobium and Nb-25 wt% Ta Alloy in Sulfuric Acid Solutions, Corrosion, Vol 47 (No. 6), NACE, June 1991, p 443-448",0.1,
Sulfuric Acid,Refractory metals and alloys,Niobium and alloys,Niobium-25Ta,1.65,6.6,,,,98,100,,,229.0,"A. Robin, M.E. de Almeida, and C.A. Nunes, Corrosion Behavior of Niobium and Nb-25 wt% Ta Alloy in Sulfuric Acid Solutions, Corrosion, Vol 47 (No. 6), NACE, June 1991, p 443-448",1.65,
Sulfuric Acid,Refractory metals and alloys,Niobium and alloys,Niobium-25Ta,1.05,42,,,,80,150,,,229.0,"A. Robin, M.E. de Almeida, and C.A. Nunes, Corrosion Behavior of Niobium and Nb-25 wt% Ta Alloy in Sulfuric Acid Solutions, Corrosion, Vol 47 (No. 6), NACE, June 1991, p 443-448",1.05,
Sulfuric Acid,Refractory metals and alloys,Niobium and alloys,Niobium-25Ta,20 min,800 min,,,,98,150,,,229.0,"A. Robin, M.E. de Almeida, and C.A. Nunes, Corrosion Behavior of Niobium and Nb-25 wt% Ta Alloy in Sulfuric Acid Solutions, Corrosion, Vol 47 (No. 6), NACE, June 1991, p 443-448",20.0,
Sulfuric Acid,Refractory metals and alloys,Niobium and alloys,Niobium-25Ta,0.002,0.08,,,,20,150,,,229.0,"A. Robin, M.E. de Almeida, and C.A. Nunes, Corrosion Behavior of Niobium and Nb-25 wt% Ta Alloy in Sulfuric Acid Solutions, Corrosion, Vol 47 (No. 6), NACE, June 1991, p 443-448",0.002,
Sulfuric Acid,Refractory metals and alloys,Niobium and alloys,Niobium-25Ta,0.037,1.5,,,,30,150,,,229.0,"A. Robin, M.E. de Almeida, and C.A. Nunes, Corrosion Behavior of Niobium and Nb-25 wt% Ta Alloy in Sulfuric Acid Solutions, Corrosion, Vol 47 (No. 6), NACE, June 1991, p 443-448",0.037,
Sulfuric Acid,Refractory metals and alloys,Niobium and alloys,Niobium-25Ta,0.063,2.5,,,,40,150,,,229.0,"A. Robin, M.E. de Almeida, and C.A. Nunes, Corrosion Behavior of Niobium and Nb-25 wt% Ta Alloy in Sulfuric Acid Solutions, Corrosion, Vol 47 (No. 6), NACE, June 1991, p 443-448",0.063,
Sulfuric Acid,Refractory metals and alloys,Niobium and alloys,Niobium-25Ta,0.1,4,,,,50,150,,,229.0,"A. Robin, M.E. de Almeida, and C.A. Nunes, Corrosion Behavior of Niobium and Nb-25 wt% Ta Alloy in Sulfuric Acid Solutions, Corrosion, Vol 47 (No. 6), NACE, June 1991, p 443-448",0.1,
Sulfuric Acid,Refractory metals and alloys,Niobium and alloys,Niobium-25Ta,0.14,5.6,,,,60,150,,,229.0,"A. Robin, M.E. de Almeida, and C.A. Nunes, Corrosion Behavior of Niobium and Nb-25 wt% Ta Alloy in Sulfuric Acid Solutions, Corrosion, Vol 47 (No. 6), NACE, June 1991, p 443-448",0.14,
Sulfuric Acid,Refractory metals and alloys,Niobium and alloys,Niobium-25Ta,A (Resistant),A (Resistant),,,,20,175,,,229.0,"A. Robin, M.E. de Almeida, and C.A. Nunes, Corrosion Behavior of Niobium and Nb-25 wt% Ta Alloy in Sulfuric Acid Solutions, Corrosion, Vol 47 (No. 6), NACE, June 1991, p 443-448",,A
Sulfuric Acid,Refractory metals and alloys,Niobium and alloys,Niobium-25Ta,0.12,4.8,,,,40,175,,,229.0,"A. Robin, M.E. de Almeida, and C.A. Nunes, Corrosion Behavior of Niobium and Nb-25 wt% Ta Alloy in Sulfuric Acid Solutions, Corrosion, Vol 47 (No. 6), NACE, June 1991, p 443-448",0.12,
Sulfuric Acid,Refractory metals and alloys,Tantalum and alloys,Ta-Mo alloy,A (Resistant),A (Resistant),,,Contains 50.0% Ta. Solutions saturated with oxygen,Conc,55,131,,56.0,"M. Stern and C. Bishop, Corrosion and Electrochemical Behavior, in Columbium and Tantalum, F. Sisco and E. Epremian, Ed., John Wiley & Sons, New York, 1963, p 325",,A
Sulfuric Acid,Refractory metals and alloys,Tantalum and alloys,Ta-Mo alloy,A (Resistant),A (Resistant),,,Contains 61.2% Ta. Solutions saturated with oxygen,Conc,55,131,,56.0,"M. Stern and C. Bishop, Corrosion and Electrochemical Behavior, in Columbium and Tantalum, F. Sisco and E. Epremian, Ed., John Wiley & Sons, New York, 1963, p 325",,A
Sulfuric Acid,Refractory metals and alloys,Tantalum and alloys,Ta-Mo alloy,A (Resistant),A (Resistant),,,Contains 71.5% Ta. Solutions saturated with oxygen,Conc,55,131,,56.0,"M. Stern and C. Bishop, Corrosion and Electrochemical Behavior, in Columbium and Tantalum, F. Sisco and E. Epremian, Ed., John Wiley & Sons, New York, 1963, p 325",,A
Sulfuric Acid,Refractory metals and alloys,Tantalum and alloys,Ta-Mo alloy,A (Resistant),A (Resistant),,,Contains 82.8% Ta. Solutions saturated with oxygen,Conc,55,131,,56.0,"M. Stern and C. Bishop, Corrosion and Electrochemical Behavior, in Columbium and Tantalum, F. Sisco and E. Epremian, Ed., John Wiley & Sons, New York, 1963, p 325",,A
Sulfuric Acid,Refractory metals and alloys,Tantalum and alloys,Ta-Mo alloy,A (Resistant),A (Resistant),,,Contains 91.4% Ta. Solutions saturated with oxygen,Conc,55,131,,56.0,"M. Stern and C. Bishop, Corrosion and Electrochemical Behavior, in Columbium and Tantalum, F. Sisco and E. Epremian, Ed., John Wiley & Sons, New York, 1963, p 325",,A
Sulfuric Acid,Refractory metals and alloys,Tantalum and alloys,Ta-Mo alloy,A (Resistant),A (Resistant),,,Contains 100% Ta. Solutions saturated with oxygen,Conc,55,131,,56.0,"M. Stern and C. Bishop, Corrosion and Electrochemical Behavior, in Columbium and Tantalum, F. Sisco and E. Epremian, Ed., John Wiley & Sons, New York, 1963, p 325",,A
Sulfuric Acid,Refractory metals and alloys,Tantalum and alloys,Tantalum,0.01,0.5,,R05210,Fuming 15% SO3,,23,73,,42.0,"P.A. Schweitzer, Tantalum, in Corrosion and Corrosion Protection Handbook, P.A. Schweitzer, Ed., Marcel Dekker, New York, 1983, p 182-183",0.01,
Sulfuric Acid,Refractory metals and alloys,Tantalum and alloys,Tantalum,D (Poor),D (Poor),,R05210,,,70,158,,42.0,"P.A. Schweitzer, Tantalum, in Corrosion and Corrosion Protection Handbook, P.A. Schweitzer, Ed., Marcel Dekker, New York, 1983, p 182-183",,D
Sulfuric Acid,Refractory metals and alloys,Tantalum and alloys,Tantalum,0.02,1,,R05210,,1,Boiling,Boiling,,37.0,"M. Stern and C. Bishop, Corrosion and Electrochemical Behavior, in Columbium and Tantalum, F. Sisco and E. Epremian, Ed., John Wiley & Sons, New York, 1963, p 306",0.02,
Sulfuric Acid,Stainless steels,Austenitic,301,B (Good),B (Good),,S30100,Plus 25% HNO3,75,90,194,,253.0,"Chemical Resistance of REMANIT Stainless Steels, Thyssen Edelstahlwerke AG, March 1989",,B
Sulfuric Acid,Refractory metals and alloys,Tantalum and alloys,Tantalum,0.02 max,1 max,,R05210,,5,Boiling,Boiling,,37.0,"M. Stern and C. Bishop, Corrosion and Electrochemical Behavior, in Columbium and Tantalum, F. Sisco and E. Epremian, Ed., John Wiley & Sons, New York, 1963, p 306",0.02,
Sulfuric Acid,Refractory metals and alloys,Tantalum and alloys,Tantalum,0.02 max,1 max,,R05210,,5,190,375,,37.0,"M. Stern and C. Bishop, Corrosion and Electrochemical Behavior, in Columbium and Tantalum, F. Sisco and E. Epremian, Ed., John Wiley & Sons, New York, 1963, p 306",0.02,
Sulfuric Acid,Refractory metals and alloys,Tantalum and alloys,Tantalum,0.02 max,1 max,,R05210,,10,Boiling,Boiling,,37.0,"M. Stern and C. Bishop, Corrosion and Electrochemical Behavior, in Columbium and Tantalum, F. Sisco and E. Epremian, Ed., John Wiley & Sons, New York, 1963, p 306",0.02,
Sulfuric Acid,Refractory metals and alloys,Tantalum and alloys,Tantalum,0.02 max,1 max,,R05210,,10,190,375,,37.0,"M. Stern and C. Bishop, Corrosion and Electrochemical Behavior, in Columbium and Tantalum, F. Sisco and E. Epremian, Ed., John Wiley & Sons, New York, 1963, p 306",0.02,
Sulfuric Acid,Refractory metals and alloys,Tantalum and alloys,Tantalum,A (Resistant),A (Resistant),,R05210,,10,25,76,,42.0,"P.A. Schweitzer, Tantalum, in Corrosion and Corrosion Protection Handbook, P.A. Schweitzer, Ed., Marcel Dekker, New York, 1983, p 182-183",,A
Sulfuric Acid,Refractory metals and alloys,Tantalum and alloys,Tantalum,A (Resistant),A (Resistant),,R05210,,20,94-100,205-212,4 d,74.0,"Metals Handbook, Ninth Edition, Vol 13, Corrosion, ASM International, Metals Park, OH, 1987, p 730",,A
Sulfuric Acid,Refractory metals and alloys,Tantalum and alloys,Tantalum,0.02 max,1 max,,R05210,,30,Boiling,Boiling,,37.0,"M. Stern and C. Bishop, Corrosion and Electrochemical Behavior, in Columbium and Tantalum, F. Sisco and E. Epremian, Ed., John Wiley & Sons, New York, 1963, p 306",0.02,
Sulfuric Acid,Refractory metals and alloys,Tantalum and alloys,Tantalum,0.02 max,1 max,,R05210,,30,190,375,,37.0,"M. Stern and C. Bishop, Corrosion and Electrochemical Behavior, in Columbium and Tantalum, F. Sisco and E. Epremian, Ed., John Wiley & Sons, New York, 1963, p 306",0.02,
Sulfuric Acid,Refractory metals and alloys,Tantalum and alloys,Tantalum,A (Resistant),A (Resistant),,R05210,,40,25,76,,42.0,"P.A. Schweitzer, Tantalum, in Corrosion and Corrosion Protection Handbook, P.A. Schweitzer, Ed., Marcel Dekker, New York, 1983, p 182-183",,A
Sulfuric Acid,Refractory metals and alloys,Tantalum and alloys,Tantalum,A (Resistant),A (Resistant),,R05210,,50,19-26,65-80,35 d,74.0,"Metals Handbook, Ninth Edition, Vol 13, Corrosion, ASM International, Metals Park, OH, 1987, p 730",,A
Sulfuric Acid,Refractory metals and alloys,Tantalum and alloys,Tantalum,0.02 max,1 max,,R05210,,50,Boiling,Boiling,,37.0,"M. Stern and C. Bishop, Corrosion and Electrochemical Behavior, in Columbium and Tantalum, F. Sisco and E. Epremian, Ed., John Wiley & Sons, New York, 1963, p 306",0.02,
Sulfuric Acid,Refractory metals and alloys,Tantalum and alloys,Tantalum,0.02 max,1 max,,R05210,,50,190,375,,37.0,"M. Stern and C. Bishop, Corrosion and Electrochemical Behavior, in Columbium and Tantalum, F. Sisco and E. Epremian, Ed., John Wiley & Sons, New York, 1963, p 306",0.02,
Sulfuric Acid,Refractory metals and alloys,Tantalum and alloys,Tantalum,0.02 max,1 max,,R05210,,70,Boiling,Boiling,,37.0,"M. Stern and C. Bishop, Corrosion and Electrochemical Behavior, in Columbium and Tantalum, F. Sisco and E. Epremian, Ed., John Wiley & Sons, New York, 1963, p 306",0.02,
Sulfuric Acid,Refractory metals and alloys,Tantalum and alloys,Tantalum,0.05 max,2 max,,R05210,,70,190,375,,37.0,"M. Stern and C. Bishop, Corrosion and Electrochemical Behavior, in Columbium and Tantalum, F. Sisco and E. Epremian, Ed., John Wiley & Sons, New York, 1963, p 306",0.05,
Sulfuric Acid,Refractory metals and alloys,Tantalum and alloys,Tantalum,0.05 max,2 max,,R05210,,75,Boiling,Boiling,,37.0,"M. Stern and C. Bishop, Corrosion and Electrochemical Behavior, in Columbium and Tantalum, F. Sisco and E. Epremian, Ed., John Wiley & Sons, New York, 1963, p 306",0.05,
Sulfuric Acid,Refractory metals and alloys,Tantalum and alloys,Tantalum,0.05 max,2 max,,R05210,,75,190,375,,37.0,"M. Stern and C. Bishop, Corrosion and Electrochemical Behavior, in Columbium and Tantalum, F. Sisco and E. Epremian, Ed., John Wiley & Sons, New York, 1963, p 306",0.05,
Sulfuric Acid,Refractory metals and alloys,Tantalum and alloys,Tantalum,0.12 max,5 max,,R05210,,80,Boiling,Boiling,,37.0,"M. Stern and C. Bishop, Corrosion and Electrochemical Behavior, in Columbium and Tantalum, F. Sisco and E. Epremian, Ed., John Wiley & Sons, New York, 1963, p 306",0.12,
Sulfuric Acid,Refractory metals and alloys,Tantalum and alloys,Tantalum,0.12 max,5 max,,R05210,,80,190,375,,37.0,"M. Stern and C. Bishop, Corrosion and Electrochemical Behavior, in Columbium and Tantalum, F. Sisco and E. Epremian, Ed., John Wiley & Sons, New York, 1963, p 306",0.12,
Sulfuric Acid,Refractory metals and alloys,Tantalum and alloys,Tantalum,1.2 max,50 max,,R05210,,85,Boiling,Boiling,,37.0,"M. Stern and C. Bishop, Corrosion and Electrochemical Behavior, in Columbium and Tantalum, F. Sisco and E. Epremian, Ed., John Wiley & Sons, New York, 1963, p 306",1.2,
Sulfuric Acid,Refractory metals and alloys,Tantalum and alloys,Tantalum,0.05 max,2 max,,R05210,,85,190,375,,37.0,"M. Stern and C. Bishop, Corrosion and Electrochemical Behavior, in Columbium and Tantalum, F. Sisco and E. Epremian, Ed., John Wiley & Sons, New York, 1963, p 306",0.05,
Sulfuric Acid,Stainless steels,Austenitic,303,B (Good),B (Good),,S30300,,1,20,68,,253.0,"Chemical Resistance of REMANIT Stainless Steels, Thyssen Edelstahlwerke AG, March 1989",,B
Sulfuric Acid,Refractory metals and alloys,Tantalum and alloys,Tantalum,A (Resistant),A (Resistant),,R05210,,98,19-26,65-80,36 d,74.0,"Metals Handbook, Ninth Edition, Vol 13, Corrosion, ASM International, Metals Park, OH, 1987, p 730",,A
Sulfuric Acid,Refractory metals and alloys,Tantalum and alloys,Tantalum,A (Resistant),A (Resistant),,R05210,,98,21,70,,74.0,"Metals Handbook, Ninth Edition, Vol 13, Corrosion, ASM International, Metals Park, OH, 1987, p 730",,A
Sulfuric Acid,Refractory metals and alloys,Tantalum and alloys,Tantalum,A (Resistant),A (Resistant),,R05210,,98,145,295,30 d,74.0,"Metals Handbook, Ninth Edition, Vol 13, Corrosion, ASM International, Metals Park, OH, 1987, p 730",,A
Sulfuric Acid,Refractory metals and alloys,Tantalum and alloys,Tantalum,0.003 max,1 max,,R05210,,98,175,345,30 d,74.0,"Metals Handbook, Ninth Edition, Vol 13, Corrosion, ASM International, Metals Park, OH, 1987, p 730",0.003,
Sulfuric Acid,Refractory metals and alloys,Tantalum and alloys,Tantalum,0.04,1.5,,R05210,,98,200,390,30 d,74.0,"Metals Handbook, Ninth Edition, Vol 13, Corrosion, ASM International, Metals Park, OH, 1987, p 730",0.04,
Sulfuric Acid,Refractory metals and alloys,Tantalum and alloys,Tantalum,0.7,29,,R05210,,98,250,480,6 h,74.0,"Metals Handbook, Ninth Edition, Vol 13, Corrosion, ASM International, Metals Park, OH, 1987, p 730",0.7,
Sulfuric Acid,Refractory metals and alloys,Tantalum and alloys,Tantalum,9,342,,R05210,,98,300,570,,74.0,"Metals Handbook, Ninth Edition, Vol 13, Corrosion, ASM International, Metals Park, OH, 1987, p 730",9.0,
Sulfuric Acid,Refractory metals and alloys,Tantalum and alloys,Tantalum,A (Resistant),A (Resistant),,R05210,,98,25,76,,42.0,"P.A. Schweitzer, Tantalum, in Corrosion and Corrosion Protection Handbook, P.A. Schweitzer, Ed., Marcel Dekker, New York, 1983, p 182-183",,A
Sulfuric Acid,Refractory metals and alloys,Tantalum and alloys,Tantalum,A (Resistant),A (Resistant),,R05210,,98,50,122,,42.0,"P.A. Schweitzer, Tantalum, in Corrosion and Corrosion Protection Handbook, P.A. Schweitzer, Ed., Marcel Dekker, New York, 1983, p 182-183",,A
Sulfuric Acid,Refractory metals and alloys,Tantalum and alloys,Tantalum,A (Resistant),A (Resistant),,R05210,,98,100,212,,42.0,"P.A. Schweitzer, Tantalum, in Corrosion and Corrosion Protection Handbook, P.A. Schweitzer, Ed., Marcel Dekker, New York, 1983, p 182-183",,A
Sulfuric Acid,Refractory metals and alloys,Tantalum and alloys,Tantalum,0.08,3,,R05210,,98,200,392,,42.0,"P.A. Schweitzer, Tantalum, in Corrosion and Corrosion Protection Handbook, P.A. Schweitzer, Ed., Marcel Dekker, New York, 1983, p 182-183",0.08,
Sulfuric Acid,Refractory metals and alloys,Tantalum and alloys,Tantalum,D (Poor),D (Poor),,R05210,,98,250,482,,42.0,"P.A. Schweitzer, Tantalum, in Corrosion and Corrosion Protection Handbook, P.A. Schweitzer, Ed., Marcel Dekker, New York, 1983, p 182-183",,D
Sulfuric Acid,Refractory metals and alloys,Tantalum and alloys,Tantalum,75 min,200 min,,R05210,,Conc,Boiling,Boiling,,37.0,"M. Stern and C. Bishop, Corrosion and Electrochemical Behavior, in Columbium and Tantalum, F. Sisco and E. Epremian, Ed., John Wiley & Sons, New York, 1963, p 306",75.0,
Sulfuric Acid,Refractory metals and alloys,Tantalum and alloys,Tantalum,0.05 max,2 max,,R05210,,Conc,190,375,,37.0,"M. Stern and C. Bishop, Corrosion and Electrochemical Behavior, in Columbium and Tantalum, F. Sisco and E. Epremian, Ed., John Wiley & Sons, New York, 1963, p 306",0.05,
Sulfuric Acid,Refractory metals and alloys,Tantalum and alloys,"Tantalum, commercial sheet",0.025 max,1 max,,R05210,Average of three 48-h test periods,30,Boiling,Boiling,48 h,33.0,"R.W. Schultz and J.S. Grauman, Fundamental Corrosion Characterization of High-Strength Titanium Alloys, in Industrial Applications of Titanium and Zirconium: Fourth Volume, STP 917, ASTM, Philadelphia, 1986, p 130-143; L.C. Covington and R.W. Schultz, Cor",0.025,
Sulfuric Acid,Refractory metals and alloys,Tantalum and alloys,"Tantalum, commercial sheet",0.025 max,1 max,,R05210,Average of three 48-h test periods,50,Boiling,Boiling,48 h,33.0,"R.W. Schultz and J.S. Grauman, Fundamental Corrosion Characterization of High-Strength Titanium Alloys, in Industrial Applications of Titanium and Zirconium: Fourth Volume, STP 917, ASTM, Philadelphia, 1986, p 130-143; L.C. Covington and R.W. Schultz, Cor",0.025,
Sulfuric Acid,Refractory metals and alloys,Tantalum and alloys,"Tantalum, commercial sheet",0.025 max,1 max,,R05210,Average of three 48-h test periods,60,Boiling,Boiling,48 h,33.0,"R.W. Schultz and J.S. Grauman, Fundamental Corrosion Characterization of High-Strength Titanium Alloys, in Industrial Applications of Titanium and Zirconium: Fourth Volume, STP 917, ASTM, Philadelphia, 1986, p 130-143; L.C. Covington and R.W. Schultz, Cor",0.025,
Sulfuric Acid,Refractory metals and alloys,Tantalum and alloys,"Tantalum, high purity",0.025 max,1 max,,R05210,Average of three 48-h test periods,30,Boiling,Boiling,48 h,33.0,"R.W. Schultz and J.S. Grauman, Fundamental Corrosion Characterization of High-Strength Titanium Alloys, in Industrial Applications of Titanium and Zirconium: Fourth Volume, STP 917, ASTM, Philadelphia, 1986, p 130-143; L.C. Covington and R.W. Schultz, Cor",0.025,
Sulfuric Acid,Refractory metals and alloys,Tantalum and alloys,"Tantalum, high purity",0.025 max,1 max,,R05210,Average of three 48-h test periods,50,Boiling,Boiling,48 h,33.0,"R.W. Schultz and J.S. Grauman, Fundamental Corrosion Characterization of High-Strength Titanium Alloys, in Industrial Applications of Titanium and Zirconium: Fourth Volume, STP 917, ASTM, Philadelphia, 1986, p 130-143; L.C. Covington and R.W. Schultz, Cor",0.025,
Sulfuric Acid,Stainless steels,Austenitic,301,D (Poor),D (Poor),,S30100,Plus 25% HNO3,75,157,315,,253.0,"Chemical Resistance of REMANIT Stainless Steels, Thyssen Edelstahlwerke AG, March 1989",,D
Sulfuric Acid,Refractory metals and alloys,Tantalum and alloys,"Tantalum, high purity",0.025 max,1 max,,R05210,Average of three 48-h test periods,60,Boiling,Boiling,48 h,33.0,"R.W. Schultz and J.S. Grauman, Fundamental Corrosion Characterization of High-Strength Titanium Alloys, in Industrial Applications of Titanium and Zirconium: Fourth Volume, STP 917, ASTM, Philadelphia, 1986, p 130-143; L.C. Covington and R.W. Schultz, Cor",0.025,
Sulfuric Acid,Refractory metals and alloys,Titanium and alloys,Pure Titanium,11.7,460,,,,1,Boiling,Boiling,24 h,245.0,"H. Bala and S. Szymura, Corrosion Behaviour of Cu-Ni-Fe and Cu-Ni-Co Permanent Magnet Alloys, Materials Forum, 13, 1989, p 43-47",11.7,
Sulfuric Acid,Refractory metals and alloys,Titanium and alloys,Pure Titanium,100,3900,,,,10,Boiling,Boiling,24 h,245.0,"H. Bala and S. Szymura, Corrosion Behaviour of Cu-Ni-Fe and Cu-Ni-Co Permanent Magnet Alloys, Materials Forum, 13, 1989, p 43-47",100.0,
Sulfuric Acid,Refractory metals and alloys,Titanium and alloys,Pure Titanium,1.2,47,,,,10,Boiling,Boiling,24 h,245.0,"H. Bala and S. Szymura, Corrosion Behaviour of Cu-Ni-Fe and Cu-Ni-Co Permanent Magnet Alloys, Materials Forum, 13, 1989, p 43-47",1.2,
Sulfuric Acid,Refractory metals and alloys,Titanium and alloys,Pure Titanium,1.1,43,,,,10,Boiling,Boiling,24 h,245.0,"H. Bala and S. Szymura, Corrosion Behaviour of Cu-Ni-Fe and Cu-Ni-Co Permanent Magnet Alloys, Materials Forum, 13, 1989, p 43-47",1.1,
Sulfuric Acid,Refractory metals and alloys,Titanium and alloys,Ti-3-8-6-4-4,A (Resistant),A (Resistant),,R58640,Naturally aerated,1,Boiling,Boiling,,33.0,"R.W. Schultz and J.S. Grauman, Fundamental Corrosion Characterization of High-Strength Titanium Alloys, in Industrial Applications of Titanium and Zirconium: Fourth Volume, STP 917, ASTM, Philadelphia, 1986, p 130-143; L.C. Covington and R.W. Schultz, Cor",,A
Sulfuric Acid,Refractory metals and alloys,Titanium and alloys,Ti-3-8-6-4-4,1.9,73,,R58640,Naturally aerated,5,Boiling,Boiling,,33.0,"R.W. Schultz and J.S. Grauman, Fundamental Corrosion Characterization of High-Strength Titanium Alloys, in Industrial Applications of Titanium and Zirconium: Fourth Volume, STP 917, ASTM, Philadelphia, 1986, p 130-143; L.C. Covington and R.W. Schultz, Cor",1.9,
Sulfuric Acid,Refractory metals and alloys,Titanium and alloys,Ti-3-8-6-4-4,0.15,6,,R58640,Plus 1 g/L FeCl3,10,Boiling,Boiling,,33.0,"R.W. Schultz and J.S. Grauman, Fundamental Corrosion Characterization of High-Strength Titanium Alloys, in Industrial Applications of Titanium and Zirconium: Fourth Volume, STP 917, ASTM, Philadelphia, 1986, p 130-143; L.C. Covington and R.W. Schultz, Cor",0.15,
Sulfuric Acid,Refractory metals and alloys,Titanium and alloys,Ti-3-8-6-4-4,0.05,2,,R58640,Plus 50 g/L FeCl3,10,Boiling,Boiling,,33.0,"R.W. Schultz and J.S. Grauman, Fundamental Corrosion Characterization of High-Strength Titanium Alloys, in Industrial Applications of Titanium and Zirconium: Fourth Volume, STP 917, ASTM, Philadelphia, 1986, p 130-143; L.C. Covington and R.W. Schultz, Cor",0.05,
Sulfuric Acid,Refractory metals and alloys,Titanium and alloys,Ti-3-8-6-4-4,0.03 max,1.18 max,,R58640,Plus 3% Fe2(SO4)3,50,Boiling,Boiling,,33.0,"R.W. Schultz and J.S. Grauman, Fundamental Corrosion Characterization of High-Strength Titanium Alloys, in Industrial Applications of Titanium and Zirconium: Fourth Volume, STP 917, ASTM, Philadelphia, 1986, p 130-143; L.C. Covington and R.W. Schultz, Cor",0.03,
Sulfuric Acid,Refractory metals and alloys,Titanium and alloys,"Ti-3Al-2.5V, ASTM grade 9",0.4,334,,,,0.5,Boiling,Boiling,,91.0,"Titanium, Teledyne Wah Chang Albany, 1988",0.4,
Sulfuric Acid,Refractory metals and alloys,Titanium and alloys,Titanium,5.0 min,200 min,,,,0.5,Boiling,Boiling,,91.0,"Titanium, Teledyne Wah Chang Albany, 1988",5.0,
Sulfuric Acid,Refractory metals and alloys,Titanium and alloys,Titanium,18,712,,,,1,Boiling,Boiling,,90.0,"N.D. Tomashov and P.M. Altovskii, Corrosion and Protection of Titanium, Government Scientific-Technical Publication of Machine-Building Literature (Russian translation), 1963; L.C. Covington and R.W. Schultz, Corrosion of Resistance of Titanium, TIMET Cor",18.0,
Sulfuric Acid,Refractory metals and alloys,Titanium and alloys,Titanium,0.01,0.3,,,Aerated,1,60,140,,90.0,"N.D. Tomashov and P.M. Altovskii, Corrosion and Protection of Titanium, Government Scientific-Technical Publication of Machine-Building Literature (Russian translation), 1963; L.C. Covington and R.W. Schultz, Corrosion of Resistance of Titanium, TIMET Cor",0.01,
Sulfuric Acid,Refractory metals and alloys,Titanium and alloys,Titanium,0.01,0.2,,,Aerated,1,100,212,,90.0,"N.D. Tomashov and P.M. Altovskii, Corrosion and Protection of Titanium, Government Scientific-Technical Publication of Machine-Building Literature (Russian translation), 1963; L.C. Covington and R.W. Schultz, Corrosion of Resistance of Titanium, TIMET Cor",0.01,
Sulfuric Acid,Refractory metals and alloys,Titanium and alloys,Titanium,7,286,,,Aerated,1,100,212,,90.0,"N.D. Tomashov and P.M. Altovskii, Corrosion and Protection of Titanium, Government Scientific-Technical Publication of Machine-Building Literature (Russian translation), 1963; L.C. Covington and R.W. Schultz, Corrosion of Resistance of Titanium, TIMET Cor",7.0,
Sulfuric Acid,Refractory metals and alloys,Titanium and alloys,Titanium,0.01,0.5,,,Aerated,3,60,140,,90.0,"N.D. Tomashov and P.M. Altovskii, Corrosion and Protection of Titanium, Government Scientific-Technical Publication of Machine-Building Literature (Russian translation), 1963; L.C. Covington and R.W. Schultz, Corrosion of Resistance of Titanium, TIMET Cor",0.01,
Sulfuric Acid,Refractory metals and alloys,Titanium and alloys,Titanium,23,936,,,Aerated,3,100,212,,90.0,"N.D. Tomashov and P.M. Altovskii, Corrosion and Protection of Titanium, Government Scientific-Technical Publication of Machine-Building Literature (Russian translation), 1963; L.C. Covington and R.W. Schultz, Corrosion of Resistance of Titanium, TIMET Cor",23.0,
Sulfuric Acid,Refractory metals and alloys,Titanium and alloys,Titanium,21,844,,,Aerated,3,100,212,,90.0,"N.D. Tomashov and P.M. Altovskii, Corrosion and Protection of Titanium, Government Scientific-Technical Publication of Machine-Building Literature (Russian translation), 1963; L.C. Covington and R.W. Schultz, Corrosion of Resistance of Titanium, TIMET Cor",21.0,
Sulfuric Acid,Refractory metals and alloys,Titanium and alloys,Titanium,25,1016,,,,5,Boiling,Boiling,,90.0,"N.D. Tomashov and P.M. Altovskii, Corrosion and Protection of Titanium, Government Scientific-Technical Publication of Machine-Building Literature (Russian translation), 1963; L.C. Covington and R.W. Schultz, Corrosion of Resistance of Titanium, TIMET Cor",25.0,
Sulfuric Acid,Refractory metals and alloys,Titanium and alloys,Titanium,5,193,,,Aerated,5,60,140,,90.0,"N.D. Tomashov and P.M. Altovskii, Corrosion and Protection of Titanium, Government Scientific-Technical Publication of Machine-Building Literature (Russian translation), 1963; L.C. Covington and R.W. Schultz, Corrosion of Resistance of Titanium, TIMET Cor",5.0,
Sulfuric Acid,Refractory metals and alloys,Titanium and alloys,Titanium,A (Resistant),A (Resistant),,,Plus 0.25% CuSO4,5,95,204,,90.0,"N.D. Tomashov and P.M. Altovskii, Corrosion and Protection of Titanium, Government Scientific-Technical Publication of Machine-Building Literature (Russian translation), 1963; L.C. Covington and R.W. Schultz, Corrosion of Resistance of Titanium, TIMET Cor",,A
Sulfuric Acid,Refractory metals and alloys,Titanium and alloys,Titanium,A (Resistant),A (Resistant),,,Plus 0.5% CrO3,5,95,204,,90.0,"N.D. Tomashov and P.M. Altovskii, Corrosion and Protection of Titanium, Government Scientific-Technical Publication of Machine-Building Literature (Russian translation), 1963; L.C. Covington and R.W. Schultz, Corrosion of Resistance of Titanium, TIMET Cor",,A
Sulfuric Acid,Refractory metals and alloys,Titanium and alloys,Titanium,0.005,0.2,,,Plus 95% HNO3,5,60,140,,90.0,"N.D. Tomashov and P.M. Altovskii, Corrosion and Protection of Titanium, Government Scientific-Technical Publication of Machine-Building Literature (Russian translation), 1963; L.C. Covington and R.W. Schultz, Corrosion of Resistance of Titanium, TIMET Cor",0.005,
Sulfuric Acid,Refractory metals and alloys,Titanium and alloys,Titanium,0.025 max,1 max,,,Saturated with chlorine,5,190,374,,90.0,"N.D. Tomashov and P.M. Altovskii, Corrosion and Protection of Titanium, Government Scientific-Technical Publication of Machine-Building Literature (Russian translation), 1963; L.C. Covington and R.W. Schultz, Corrosion of Resistance of Titanium, TIMET Cor",0.025,
Sulfuric Acid,Refractory metals and alloys,Titanium and alloys,Titanium,0.025 max,1 max,,,Saturated with chlorine,10,190,374,,90.0,"N.D. Tomashov and P.M. Altovskii, Corrosion and Protection of Titanium, Government Scientific-Technical Publication of Machine-Building Literature (Russian translation), 1963; L.C. Covington and R.W. Schultz, Corrosion of Resistance of Titanium, TIMET Cor",0.025,
Sulfuric Acid,Refractory metals and alloys,Titanium and alloys,Titanium,1.3,51,,,Aerated,10,35,95,,90.0,"N.D. Tomashov and P.M. Altovskii, Corrosion and Protection of Titanium, Government Scientific-Technical Publication of Machine-Building Literature (Russian translation), 1963; L.C. Covington and R.W. Schultz, Corrosion of Resistance of Titanium, TIMET Cor",1.3,
Sulfuric Acid,Refractory metals and alloys,Titanium and alloys,Titanium,A (Resistant),A (Resistant),,,Plus 90% HNO3,10,Room,Room,,90.0,"N.D. Tomashov and P.M. Altovskii, Corrosion and Protection of Titanium, Government Scientific-Technical Publication of Machine-Building Literature (Russian translation), 1963; L.C. Covington and R.W. Schultz, Corrosion of Resistance of Titanium, TIMET Cor",,A
Sulfuric Acid,Refractory metals and alloys,Titanium and alloys,Titanium,0.01,0.4,,,Plus 90% HNO3,10,60,140,,90.0,"N.D. Tomashov and P.M. Altovskii, Corrosion and Protection of Titanium, Government Scientific-Technical Publication of Machine-Building Literature (Russian translation), 1963; L.C. Covington and R.W. Schultz, Corrosion of Resistance of Titanium, TIMET Cor",0.01,
Sulfuric Acid,Refractory metals and alloys,Titanium and alloys,Titanium,0.06,2.4,,,Plus 0.25% CuSO4,30,38,100,,90.0,"N.D. Tomashov and P.M. Altovskii, Corrosion and Protection of Titanium, Government Scientific-Technical Publication of Machine-Building Literature (Russian translation), 1963; L.C. Covington and R.W. Schultz, Corrosion of Resistance of Titanium, TIMET Cor",0.06,
Sulfuric Acid,Refractory metals and alloys,Titanium and alloys,Titanium,0.09,3.5,,,Plus 0.25% CuSO4,30,95,204,,90.0,"N.D. Tomashov and P.M. Altovskii, Corrosion and Protection of Titanium, Government Scientific-Technical Publication of Machine-Building Literature (Russian translation), 1963; L.C. Covington and R.W. Schultz, Corrosion of Resistance of Titanium, TIMET Cor",0.09,
Sulfuric Acid,Refractory metals and alloys,Titanium and alloys,Titanium,0.07,2.7,,,Plus 0.5% CuSO4,30,38,100,,90.0,"N.D. Tomashov and P.M. Altovskii, Corrosion and Protection of Titanium, Government Scientific-Technical Publication of Machine-Building Literature (Russian translation), 1963; L.C. Covington and R.W. Schultz, Corrosion of Resistance of Titanium, TIMET Cor",0.07,
Sulfuric Acid,Refractory metals and alloys,Titanium and alloys,Titanium,0.8,33,,,Plus 0.5% CuSO4,30,95,204,,90.0,"N.D. Tomashov and P.M. Altovskii, Corrosion and Protection of Titanium, Government Scientific-Technical Publication of Machine-Building Literature (Russian translation), 1963; L.C. Covington and R.W. Schultz, Corrosion of Resistance of Titanium, TIMET Cor",0.8,
Sulfuric Acid,Refractory metals and alloys,Titanium and alloys,Titanium,0.02,0.8,,,Plus 1.0% CuSO4,30,38,100,,90.0,"N.D. Tomashov and P.M. Altovskii, Corrosion and Protection of Titanium, Government Scientific-Technical Publication of Machine-Building Literature (Russian translation), 1963; L.C. Covington and R.W. Schultz, Corrosion of Resistance of Titanium, TIMET Cor",0.02,
Sulfuric Acid,Stainless steels,Austenitic,303,D (Poor),D (Poor),,S30300,,1,70,158,,253.0,"Chemical Resistance of REMANIT Stainless Steels, Thyssen Edelstahlwerke AG, March 1989",,D
Sulfuric Acid,Refractory metals and alloys,Titanium and alloys,Titanium,0.9,35,,,Plus 1.0% CuSO4,30,95,204,,90.0,"N.D. Tomashov and P.M. Altovskii, Corrosion and Protection of Titanium, Government Scientific-Technical Publication of Machine-Building Literature (Russian translation), 1963; L.C. Covington and R.W. Schultz, Corrosion of Resistance of Titanium, TIMET Cor",0.9,
Sulfuric Acid,Refractory metals and alloys,Titanium and alloys,Titanium,A (Resistant),A (Resistant),,,Plus 0.5% CuSO4,30,95,204,,90.0,"N.D. Tomashov and P.M. Altovskii, Corrosion and Protection of Titanium, Government Scientific-Technical Publication of Machine-Building Literature (Russian translation), 1963; L.C. Covington and R.W. Schultz, Corrosion of Resistance of Titanium, TIMET Cor",,A
Sulfuric Acid,Refractory metals and alloys,Titanium and alloys,Titanium,1.7,66,,,Plus 1.0% CuSO4,30,Boiling,Boiling,,90.0,"N.D. Tomashov and P.M. Altovskii, Corrosion and Protection of Titanium, Government Scientific-Technical Publication of Machine-Building Literature (Russian translation), 1963; L.C. Covington and R.W. Schultz, Corrosion of Resistance of Titanium, TIMET Cor",1.7,
Sulfuric Acid,Refractory metals and alloys,Titanium and alloys,Titanium,0.1,4.1,,,Plus 70% HNO3,30,Room,Room,,90.0,"N.D. Tomashov and P.M. Altovskii, Corrosion and Protection of Titanium, Government Scientific-Technical Publication of Machine-Building Literature (Russian translation), 1963; L.C. Covington and R.W. Schultz, Corrosion of Resistance of Titanium, TIMET Cor",0.1,
Sulfuric Acid,Refractory metals and alloys,Titanium and alloys,Titanium,9,345,,,Aerated,40,35,95,,90.0,"N.D. Tomashov and P.M. Altovskii, Corrosion and Protection of Titanium, Government Scientific-Technical Publication of Machine-Building Literature (Russian translation), 1963; L.C. Covington and R.W. Schultz, Corrosion of Resistance of Titanium, TIMET Cor",9.0,
Sulfuric Acid,Refractory metals and alloys,Titanium and alloys,Titanium,A (Resistant),A (Resistant),,,Plus 4 g/L Ti4+,40,100,212,,90.0,"N.D. Tomashov and P.M. Altovskii, Corrosion and Protection of Titanium, Government Scientific-Technical Publication of Machine-Building Literature (Russian translation), 1963; L.C. Covington and R.W. Schultz, Corrosion of Resistance of Titanium, TIMET Cor",,A
Sulfuric Acid,Refractory metals and alloys,Titanium and alloys,Titanium,0.003,0.1,,,Saturated with chlorine,45,24,75,,90.0,"N.D. Tomashov and P.M. Altovskii, Corrosion and Protection of Titanium, Government Scientific-Technical Publication of Machine-Building Literature (Russian translation), 1963; L.C. Covington and R.W. Schultz, Corrosion of Resistance of Titanium, TIMET Cor",0.003,
Sulfuric Acid,Refractory metals and alloys,Titanium and alloys,Titanium,0.05,2.1,,,,50,19-26,65-80,35 d,74.0,"Metals Handbook, Ninth Edition, Vol 13, Corrosion, ASM International, Metals Park, OH, 1987, p 730",0.05,
Sulfuric Acid,Refractory metals and alloys,Titanium and alloys,Titanium,0.4,16,,,Plus 50% HNO3,50,60,140,,90.0,"N.D. Tomashov and P.M. Altovskii, Corrosion and Protection of Titanium, Government Scientific-Technical Publication of Machine-Building Literature (Russian translation), 1963; L.C. Covington and R.W. Schultz, Corrosion of Resistance of Titanium, TIMET Cor",0.4,
Sulfuric Acid,Refractory metals and alloys,Titanium and alloys,Titanium,0.6,25,,,Plus 50% HNO3,50,Room,Room,,90.0,"N.D. Tomashov and P.M. Altovskii, Corrosion and Protection of Titanium, Government Scientific-Technical Publication of Machine-Building Literature (Russian translation), 1963; L.C. Covington and R.W. Schultz, Corrosion of Resistance of Titanium, TIMET Cor",0.6,
Sulfuric Acid,Refractory metals and alloys,Titanium and alloys,Titanium,0.003,0.1,,,Saturated with chlorine,62,16,61,,90.0,"N.D. Tomashov and P.M. Altovskii, Corrosion and Protection of Titanium, Government Scientific-Technical Publication of Machine-Building Literature (Russian translation), 1963; L.C. Covington and R.W. Schultz, Corrosion of Resistance of Titanium, TIMET Cor",0.003,
Sulfuric Acid,Refractory metals and alloys,Titanium and alloys,Titanium,1.1,1,,,Aerated,75,35,95,,90.0,"N.D. Tomashov and P.M. Altovskii, Corrosion and Protection of Titanium, Government Scientific-Technical Publication of Machine-Building Literature (Russian translation), 1963; L.C. Covington and R.W. Schultz, Corrosion of Resistance of Titanium, TIMET Cor",1.1,
Sulfuric Acid,Refractory metals and alloys,Titanium and alloys,Titanium,11,432,,,Aerated,75,Room,Room,,90.0,"N.D. Tomashov and P.M. Altovskii, Corrosion and Protection of Titanium, Government Scientific-Technical Publication of Machine-Building Literature (Russian translation), 1963; L.C. Covington and R.W. Schultz, Corrosion of Resistance of Titanium, TIMET Cor",11.0,
Sulfuric Acid,Refractory metals and alloys,Titanium and alloys,Titanium,1.6,64,,,Plus 20% HNO3,80,60,140,,90.0,"N.D. Tomashov and P.M. Altovskii, Corrosion and Protection of Titanium, Government Scientific-Technical Publication of Machine-Building Literature (Russian translation), 1963; L.C. Covington and R.W. Schultz, Corrosion of Resistance of Titanium, TIMET Cor",1.6,
Sulfuric Acid,Refractory metals and alloys,Titanium and alloys,Titanium,1.2 min,48 min,,,Saturated with chlorine,82,50,122,,90.0,"N.D. Tomashov and P.M. Altovskii, Corrosion and Protection of Titanium, Government Scientific-Technical Publication of Machine-Building Literature (Russian translation), 1963; L.C. Covington and R.W. Schultz, Corrosion of Resistance of Titanium, TIMET Cor",1.2,
Sulfuric Acid,Refractory metals and alloys,Titanium and alloys,Titanium,0.5,18,,,Plus 10% HNO3,90,Room,Room,,90.0,"N.D. Tomashov and P.M. Altovskii, Corrosion and Protection of Titanium, Government Scientific-Technical Publication of Machine-Building Literature (Russian translation), 1963; L.C. Covington and R.W. Schultz, Corrosion of Resistance of Titanium, TIMET Cor",0.5,
Sulfuric Acid,Stainless steels,Austenitic,301,A (Resistant),A (Resistant),,S30100,Plus 15% HNO3,20,50,122,,253.0,"Chemical Resistance of REMANIT Stainless Steels, Thyssen Edelstahlwerke AG, March 1989",,A
Sulfuric Acid,Refractory metals and alloys,Titanium and alloys,Titanium,A (Resistant),A (Resistant),,,Vapors,96,38,100,,90.0,"N.D. Tomashov and P.M. Altovskii, Corrosion and Protection of Titanium, Government Scientific-Technical Publication of Machine-Building Literature (Russian translation), 1963; L.C. Covington and R.W. Schultz, Corrosion of Resistance of Titanium, TIMET Cor",,A
Sulfuric Acid,Refractory metals and alloys,Titanium and alloys,Titanium,A (Resistant),A (Resistant),,,Vapors,96,66,151,,90.0,"N.D. Tomashov and P.M. Altovskii, Corrosion and Protection of Titanium, Government Scientific-Technical Publication of Machine-Building Literature (Russian translation), 1963; L.C. Covington and R.W. Schultz, Corrosion of Resistance of Titanium, TIMET Cor",,A
Sulfuric Acid,Refractory metals and alloys,Titanium and alloys,Titanium,0.01,0.5,,,Vapors,96,200-300,392-572,,90.0,"N.D. Tomashov and P.M. Altovskii, Corrosion and Protection of Titanium, Government Scientific-Technical Publication of Machine-Building Literature (Russian translation), 1963; L.C. Covington and R.W. Schultz, Corrosion of Resistance of Titanium, TIMET Cor",0.01,
Sulfuric Acid,Refractory metals and alloys,Titanium and alloys,Titanium,1.2,47,,,,98,19-26,65-80,36 d,74.0,"Metals Handbook, Ninth Edition, Vol 13, Corrosion, ASM International, Metals Park, OH, 1987, p 730",1.2,
Sulfuric Acid,Refractory metals and alloys,Titanium and alloys,Titanium,D (Poor),D (Poor),,,,98,145,295,30 d,74.0,"Metals Handbook, Ninth Edition, Vol 13, Corrosion, ASM International, Metals Park, OH, 1987, p 730",,D
