Repository: wfreinhart/matse219

# MATSE 219: Materials Informatics

Auto-generated from the private authoring repo (matse219-instructor). Do not edit here directly -- changes are overwritten on the next publish run.

## Lectures

- [Lecture01](https://colab.research.google.com/github/wfreinhart/matse219/blob/staging/notebooks/Lecture01.ipynb)
- [Lecture02](https://colab.research.google.com/github/wfreinhart/matse219/blob/staging/notebooks/Lecture02.ipynb)
- [Lecture03](https://colab.research.google.com/github/wfreinhart/matse219/blob/staging/notebooks/Lecture03.ipynb)
- [Lecture04](https://colab.research.google.com/github/wfreinhart/matse219/blob/staging/notebooks/Lecture04.ipynb)

File: datasets/corrosion.csv (part 127 of 142)
Environment,Material Group,Material Family,Material,Rate (mm/yr) or Rating,Rate (mils/yr) or Rating,Localized Attack,UNS,Condition/Comment,Concentration (Vol %),Temperature (deg C),Temperature (deg F),Duration,Reference #,Reference,rate_mm_yr_numeric,rate_letter_grade
Sulfuric Acid,Refractory metals and alloys,Titanium and alloys,Titanium,1.6,63,,,Aerated,Conc,Room,Room,,90.0,"N.D. Tomashov and P.M. Altovskii, Corrosion and Protection of Titanium, Government Scientific-Technical Publication of Machine-Building Literature (Russian translation), 1963; L.C. Covington and R.W. Schultz, Corrosion of Resistance of Titanium, TIMET Cor",1.6,
Sulfuric Acid,Refractory metals and alloys,Titanium and alloys,Titanium,5,215,,,Aerated,Conc,Boiling,Boiling,,90.0,"N.D. Tomashov and P.M. Altovskii, Corrosion and Protection of Titanium, Government Scientific-Technical Publication of Machine-Building Literature (Russian translation), 1963; L.C. Covington and R.W. Schultz, Corrosion of Resistance of Titanium, TIMET Cor",5.0,
Sulfuric Acid,Refractory metals and alloys,Titanium and alloys,Titanium + 0.4Pd,0.05 max,2 max,,,,1,Boiling,Boiling,24 h,245.0,"H. Bala and S. Szymura, Corrosion Behaviour of Cu-Ni-Fe and Cu-Ni-Co Permanent Magnet Alloys, Materials Forum, 13, 1989, p 43-47",0.05,
Sulfuric Acid,Refractory metals and alloys,Titanium and alloys,Titanium + 0.54Pt,0.05 max,2 max,,,,1,Boiling,Boiling,24 h,245.0,"H. Bala and S. Szymura, Corrosion Behaviour of Cu-Ni-Fe and Cu-Ni-Co Permanent Magnet Alloys, Materials Forum, 13, 1989, p 43-47",0.05,
Sulfuric Acid,Refractory metals and alloys,Titanium and alloys,"Titanium, grade 12",0.003,0.1,,R53400,Naturally aerated,0.75,Boiling,Boiling,,33.0,"R.W. Schultz and J.S. Grauman, Fundamental Corrosion Characterization of High-Strength Titanium Alloys, in Industrial Applications of Titanium and Zirconium: Fourth Volume, STP 917, ASTM, Philadelphia, 1986, p 130-143; L.C. Covington and R.W. Schultz, Cor",0.003,
Sulfuric Acid,Refractory metals and alloys,Titanium and alloys,"Titanium, grade 12",0.2,9,,R53400,"Plus 100 ppm Cu2+, 1% thiourea (deaerated)",1,100,212,,33.0,"R.W. Schultz and J.S. Grauman, Fundamental Corrosion Characterization of High-Strength Titanium Alloys, in Industrial Applications of Titanium and Zirconium: Fourth Volume, STP 917, ASTM, Philadelphia, 1986, p 130-143; L.C. Covington and R.W. Schultz, Cor",0.2,
Sulfuric Acid,Refractory metals and alloys,Titanium and alloys,"Titanium, grade 12",0.9,36,,R53400,Naturally aerated,1,Boiling,Boiling,,33.0,"R.W. Schultz and J.S. Grauman, Fundamental Corrosion Characterization of High-Strength Titanium Alloys, in Industrial Applications of Titanium and Zirconium: Fourth Volume, STP 917, ASTM, Philadelphia, 1986, p 130-143; L.C. Covington and R.W. Schultz, Cor",0.9,
Sulfuric Acid,Refractory metals and alloys,Titanium and alloys,"Titanium, grade 12",0.9,36,,R53400,Naturally aerated,1,204,400,,33.0,"R.W. Schultz and J.S. Grauman, Fundamental Corrosion Characterization of High-Strength Titanium Alloys, in Industrial Applications of Titanium and Zirconium: Fourth Volume, STP 917, ASTM, Philadelphia, 1986, p 130-143; L.C. Covington and R.W. Schultz, Cor",0.9,
Sulfuric Acid,Refractory metals and alloys,Titanium and alloys,"Titanium, grade 12",0.02,0.6,,R53400,Naturally aerated,2.75,66,150,,33.0,"R.W. Schultz and J.S. Grauman, Fundamental Corrosion Characterization of High-Strength Titanium Alloys, in Industrial Applications of Titanium and Zirconium: Fourth Volume, STP 917, ASTM, Philadelphia, 1986, p 130-143; L.C. Covington and R.W. Schultz, Cor",0.02,
Sulfuric Acid,Refractory metals and alloys,Titanium and alloys,"Titanium, grade 12",1.7,65,,R53400,Naturally aerated,3,66,150,,33.0,"R.W. Schultz and J.S. Grauman, Fundamental Corrosion Characterization of High-Strength Titanium Alloys, in Industrial Applications of Titanium and Zirconium: Fourth Volume, STP 917, ASTM, Philadelphia, 1986, p 130-143; L.C. Covington and R.W. Schultz, Cor",1.7,
Sulfuric Acid,Refractory metals and alloys,Titanium and alloys,"Titanium, grade 12",0.01,0.5,,R53400,Naturally aerated,3.5,52,125,,33.0,"R.W. Schultz and J.S. Grauman, Fundamental Corrosion Characterization of High-Strength Titanium Alloys, in Industrial Applications of Titanium and Zirconium: Fourth Volume, STP 917, ASTM, Philadelphia, 1986, p 130-143; L.C. Covington and R.W. Schultz, Cor",0.01,
Sulfuric Acid,Refractory metals and alloys,Titanium and alloys,"Titanium, grade 12",1.7,68,,R53400,Naturally aerated,3.75,52,125,,33.0,"R.W. Schultz and J.S. Grauman, Fundamental Corrosion Characterization of High-Strength Titanium Alloys, in Industrial Applications of Titanium and Zirconium: Fourth Volume, STP 917, ASTM, Philadelphia, 1986, p 130-143; L.C. Covington and R.W. Schultz, Cor",1.7,
Sulfuric Acid,Refractory metals and alloys,Titanium and alloys,"Titanium, grade 12",0.003,0.1,,R53400,Naturally aerated,9,24,75,,33.0,"R.W. Schultz and J.S. Grauman, Fundamental Corrosion Characterization of High-Strength Titanium Alloys, in Industrial Applications of Titanium and Zirconium: Fourth Volume, STP 917, ASTM, Philadelphia, 1986, p 130-143; L.C. Covington and R.W. Schultz, Cor",0.003,
Sulfuric Acid,Refractory metals and alloys,Titanium and alloys,"Titanium, grade 12",0.01,0.2,,R53400,Naturally aerated,9.5,24,75,,33.0,"R.W. Schultz and J.S. Grauman, Fundamental Corrosion Characterization of High-Strength Titanium Alloys, in Industrial Applications of Titanium and Zirconium: Fourth Volume, STP 917, ASTM, Philadelphia, 1986, p 130-143; L.C. Covington and R.W. Schultz, Cor",0.01,
Sulfuric Acid,Refractory metals and alloys,Titanium and alloys,"Titanium, grade 12",0.4,15,,R53400,Naturally aerated,10,24,75,,33.0,"R.W. Schultz and J.S. Grauman, Fundamental Corrosion Characterization of High-Strength Titanium Alloys, in Industrial Applications of Titanium and Zirconium: Fourth Volume, STP 917, ASTM, Philadelphia, 1986, p 130-143; L.C. Covington and R.W. Schultz, Cor",0.4,
Sulfuric Acid,Refractory metals and alloys,Titanium and alloys,"Titanium, grade 7",A (Resistant),A (Resistant),,R52400,"Plus 100 ppm Cu2+, 1% thiourea (deaerated)",1,100,212,,33.0,"R.W. Schultz and J.S. Grauman, Fundamental Corrosion Characterization of High-Strength Titanium Alloys, in Industrial Applications of Titanium and Zirconium: Fourth Volume, STP 917, ASTM, Philadelphia, 1986, p 130-143; L.C. Covington and R.W. Schultz, Cor",,A
Sulfuric Acid,Refractory metals and alloys,Titanium and alloys,"Titanium, grade 7",0.005,0.2,,R52400,Naturally aerated,1,204,400,,33.0,"R.W. Schultz and J.S. Grauman, Fundamental Corrosion Characterization of High-Strength Titanium Alloys, in Industrial Applications of Titanium and Zirconium: Fourth Volume, STP 917, ASTM, Philadelphia, 1986, p 130-143; L.C. Covington and R.W. Schultz, Cor",0.005,
Sulfuric Acid,Refractory metals and alloys,Titanium and alloys,"Titanium, grade 7",0.1,5,,R52400,Nitrogen saturated,1,190,375,,33.0,"R.W. Schultz and J.S. Grauman, Fundamental Corrosion Characterization of High-Strength Titanium Alloys, in Industrial Applications of Titanium and Zirconium: Fourth Volume, STP 917, ASTM, Philadelphia, 1986, p 130-143; L.C. Covington and R.W. Schultz, Cor",0.1,
Sulfuric Acid,Refractory metals and alloys,Titanium and alloys,"Titanium, grade 7",0.1,5,,R52400,Nitrogen saturated,5,190,375,,33.0,"R.W. Schultz and J.S. Grauman, Fundamental Corrosion Characterization of High-Strength Titanium Alloys, in Industrial Applications of Titanium and Zirconium: Fourth Volume, STP 917, ASTM, Philadelphia, 1986, p 130-143; L.C. Covington and R.W. Schultz, Cor",0.1,
Sulfuric Acid,Refractory metals and alloys,Titanium and alloys,"Titanium, grade 7",0.1,5,,R52400,Oxygen saturated,1-10,190,375,,33.0,"R.W. Schultz and J.S. Grauman, Fundamental Corrosion Characterization of High-Strength Titanium Alloys, in Industrial Applications of Titanium and Zirconium: Fourth Volume, STP 917, ASTM, Philadelphia, 1986, p 130-143; L.C. Covington and R.W. Schultz, Cor",0.1,
Sulfuric Acid,Refractory metals and alloys,Titanium and alloys,"Titanium, grade 7",A (Resistant),A (Resistant),,R52400,Naturally aerated,2,204,400,,33.0,"R.W. Schultz and J.S. Grauman, Fundamental Corrosion Characterization of High-Strength Titanium Alloys, in Industrial Applications of Titanium and Zirconium: Fourth Volume, STP 917, ASTM, Philadelphia, 1986, p 130-143; L.C. Covington and R.W. Schultz, Cor",,A
Sulfuric Acid,Refractory metals and alloys,Titanium and alloys,"Titanium, grade 7",0.15,5.9,,R52400,Nitrogen saturated,5,70,158,,33.0,"R.W. Schultz and J.S. Grauman, Fundamental Corrosion Characterization of High-Strength Titanium Alloys, in Industrial Applications of Titanium and Zirconium: Fourth Volume, STP 917, ASTM, Philadelphia, 1986, p 130-143; L.C. Covington and R.W. Schultz, Cor",0.15,
Sulfuric Acid,Refractory metals and alloys,Titanium and alloys,"Titanium, grade 7",0.051,2,,R52400,Chlorine saturated,10,190,375,,33.0,"R.W. Schultz and J.S. Grauman, Fundamental Corrosion Characterization of High-Strength Titanium Alloys, in Industrial Applications of Titanium and Zirconium: Fourth Volume, STP 917, ASTM, Philadelphia, 1986, p 130-143; L.C. Covington and R.W. Schultz, Cor",0.051,
Sulfuric Acid,Refractory metals and alloys,Titanium and alloys,"Titanium, grade 7",1.5,59,,R52400,Nitrogen saturated,10,190,375,,33.0,"R.W. Schultz and J.S. Grauman, Fundamental Corrosion Characterization of High-Strength Titanium Alloys, in Industrial Applications of Titanium and Zirconium: Fourth Volume, STP 917, ASTM, Philadelphia, 1986, p 130-143; L.C. Covington and R.W. Schultz, Cor",1.5,
Sulfuric Acid,Refractory metals and alloys,Titanium and alloys,"Titanium, grade 7",0.025,1,,R52400,Nitrogen saturated,10,25,75,,33.0,"R.W. Schultz and J.S. Grauman, Fundamental Corrosion Characterization of High-Strength Titanium Alloys, in Industrial Applications of Titanium and Zirconium: Fourth Volume, STP 917, ASTM, Philadelphia, 1986, p 130-143; L.C. Covington and R.W. Schultz, Cor",0.025,
Sulfuric Acid,Refractory metals and alloys,Titanium and alloys,"Titanium, grade 7",0.1,3.9,,R52400,Aerated,10,70,158,,33.0,"R.W. Schultz and J.S. Grauman, Fundamental Corrosion Characterization of High-Strength Titanium Alloys, in Industrial Applications of Titanium and Zirconium: Fourth Volume, STP 917, ASTM, Philadelphia, 1986, p 130-143; L.C. Covington and R.W. Schultz, Cor",0.1,
Sulfuric Acid,Refractory metals and alloys,Titanium and alloys,"Titanium, grade 7",0.2,7,,R52400,Plus 5 g/L Fe2(SO4)3,10,Boiling,Boiling,,33.0,"R.W. Schultz and J.S. Grauman, Fundamental Corrosion Characterization of High-Strength Titanium Alloys, in Industrial Applications of Titanium and Zirconium: Fourth Volume, STP 917, ASTM, Philadelphia, 1986, p 130-143; L.C. Covington and R.W. Schultz, Cor",0.2,
Sulfuric Acid,Stainless steels,Austenitic,301,B (Good),B (Good),,S30100,Plus 15% HNO3,20,80,176,,253.0,"Chemical Resistance of REMANIT Stainless Steels, Thyssen Edelstahlwerke AG, March 1989",,B
Sulfuric Acid,Refractory metals and alloys,Titanium and alloys,"Titanium, grade 7",0.03 max,1.2 max,,R52400,Plus 16 g/L Fe2(SO4)3,10,Boiling,Boiling,,33.0,"R.W. Schultz and J.S. Grauman, Fundamental Corrosion Characterization of High-Strength Titanium Alloys, in Industrial Applications of Titanium and Zirconium: Fourth Volume, STP 917, ASTM, Philadelphia, 1986, p 130-143; L.C. Covington and R.W. Schultz, Cor",0.03,
Sulfuric Acid,Refractory metals and alloys,Titanium and alloys,"Titanium, grade 7",0.25,10,,R52400,Nitrogen saturated,10,70,158,,33.0,"R.W. Schultz and J.S. Grauman, Fundamental Corrosion Characterization of High-Strength Titanium Alloys, in Industrial Applications of Titanium and Zirconium: Fourth Volume, STP 917, ASTM, Philadelphia, 1986, p 130-143; L.C. Covington and R.W. Schultz, Cor",0.25,
Sulfuric Acid,Refractory metals and alloys,Titanium and alloys,"Titanium, grade 7",0.6,25,,R52400,Plus 15% CuSO4,15,Boiling,Boiling,,33.0,"R.W. Schultz and J.S. Grauman, Fundamental Corrosion Characterization of High-Strength Titanium Alloys, in Industrial Applications of Titanium and Zirconium: Fourth Volume, STP 917, ASTM, Philadelphia, 1986, p 130-143; L.C. Covington and R.W. Schultz, Cor",0.6,
Sulfuric Acid,Refractory metals and alloys,Titanium and alloys,"Titanium, grade 7",0.015,0.6,,R52400,Plus 1000 ppm Cl-,15,49,120,,33.0,"R.W. Schultz and J.S. Grauman, Fundamental Corrosion Characterization of High-Strength Titanium Alloys, in Industrial Applications of Titanium and Zirconium: Fourth Volume, STP 917, ASTM, Philadelphia, 1986, p 130-143; L.C. Covington and R.W. Schultz, Cor",0.015,
Sulfuric Acid,Refractory metals and alloys,Titanium and alloys,"Titanium, grade 7",0.15,6,,R52400,Plus 16 g/L Fe2(SO4)3,20,Boiling,Boiling,,33.0,"R.W. Schultz and J.S. Grauman, Fundamental Corrosion Characterization of High-Strength Titanium Alloys, in Industrial Applications of Titanium and Zirconium: Fourth Volume, STP 917, ASTM, Philadelphia, 1986, p 130-143; L.C. Covington and R.W. Schultz, Cor",0.15,
Sulfuric Acid,Refractory metals and alloys,Titanium and alloys,"Titanium, grade 7",0.4,39,,R52400,Chlorine saturated,20,190,375,,33.0,"R.W. Schultz and J.S. Grauman, Fundamental Corrosion Characterization of High-Strength Titanium Alloys, in Industrial Applications of Titanium and Zirconium: Fourth Volume, STP 917, ASTM, Philadelphia, 1986, p 130-143; L.C. Covington and R.W. Schultz, Cor",0.4,
Sulfuric Acid,Refractory metals and alloys,Titanium and alloys,"Titanium, grade 7",1.8,69,,R52400,Plus 1% CuSO4,30,Boiling,Boiling,,33.0,"R.W. Schultz and J.S. Grauman, Fundamental Corrosion Characterization of High-Strength Titanium Alloys, in Industrial Applications of Titanium and Zirconium: Fourth Volume, STP 917, ASTM, Philadelphia, 1986, p 130-143; L.C. Covington and R.W. Schultz, Cor",1.8,
Sulfuric Acid,Refractory metals and alloys,Titanium and alloys,"Titanium, grade 7",0.2,9,,R52400,Nitrogen saturated,40,25,75,,33.0,"R.W. Schultz and J.S. Grauman, Fundamental Corrosion Characterization of High-Strength Titanium Alloys, in Industrial Applications of Titanium and Zirconium: Fourth Volume, STP 917, ASTM, Philadelphia, 1986, p 130-143; L.C. Covington and R.W. Schultz, Cor",0.2,
Sulfuric Acid,Refractory metals and alloys,Titanium and alloys,"Titanium, grade 7",0.9,37,,R52400,Aerated,40,70,158,,33.0,"R.W. Schultz and J.S. Grauman, Fundamental Corrosion Characterization of High-Strength Titanium Alloys, in Industrial Applications of Titanium and Zirconium: Fourth Volume, STP 917, ASTM, Philadelphia, 1986, p 130-143; L.C. Covington and R.W. Schultz, Cor",0.9,
Sulfuric Acid,Refractory metals and alloys,Titanium and alloys,"Titanium, grade 9",0.03,1,,,Aerated,5,35,95,,33.0,"R.W. Schultz and J.S. Grauman, Fundamental Corrosion Characterization of High-Strength Titanium Alloys, in Industrial Applications of Titanium and Zirconium: Fourth Volume, STP 917, ASTM, Philadelphia, 1986, p 130-143; L.C. Covington and R.W. Schultz, Cor",0.03,
Sulfuric Acid,Refractory metals and alloys,Titanium and alloys,"Titanium, grade 9",8,334,,,Naturally aerated,0.5,Boiling,Boiling,,33.0,"R.W. Schultz and J.S. Grauman, Fundamental Corrosion Characterization of High-Strength Titanium Alloys, in Industrial Applications of Titanium and Zirconium: Fourth Volume, STP 917, ASTM, Philadelphia, 1986, p 130-143; L.C. Covington and R.W. Schultz, Cor",8.0,
Sulfuric Acid,Refractory metals and alloys,Titanium and alloys,"Titanium, grade 9",0.4,16,,,Nitrogen saturated,5,35,95,,33.0,"R.W. Schultz and J.S. Grauman, Fundamental Corrosion Characterization of High-Strength Titanium Alloys, in Industrial Applications of Titanium and Zirconium: Fourth Volume, STP 917, ASTM, Philadelphia, 1986, p 130-143; L.C. Covington and R.W. Schultz, Cor",0.4,
Sulfuric Acid,Refractory metals and alloys,Zirconium and alloys,67Zr-33Ni,0.002,0.08,,,Crystalline,,22-25,,600 h,204.0,"G.K. Dey, R.T. Savalia, S.K. Sharma, and S.K. Kulkarni, Corrosion Studies on Amorphous and Crystalline Zr67Ni33, Corrosion Science, Vol 29, (No. 7), Pergamon Press plc, UK, 1989, p 823-831",0.002,
Sulfuric Acid,Refractory metals and alloys,Zirconium and alloys,67Zr-33Ni,.001 max,.04 max,,,Amorphous,,22-25,,600 h,204.0,"G.K. Dey, R.T. Savalia, S.K. Sharma, and S.K. Kulkarni, Corrosion Studies on Amorphous and Crystalline Zr67Ni33, Corrosion Science, Vol 29, (No. 7), Pergamon Press plc, UK, 1989, p 823-831",0.001,
Sulfuric Acid,Stainless steels,Austenitic,301,A (Resistant),A (Resistant),,S30100,Plus 50% HNO3,50,50,122,,253.0,"Chemical Resistance of REMANIT Stainless Steels, Thyssen Edelstahlwerke AG, March 1989",,A
Sulfuric Acid,Stainless steels,Austenitic,301,B (Good),B (Good),,S30100,Plus 50% HNO3,50,90,194,,253.0,"Chemical Resistance of REMANIT Stainless Steels, Thyssen Edelstahlwerke AG, March 1989",,B
Sulfuric Acid,Stainless steels,Austenitic,301,C (Questionable),C (Questionable),,S30100,Plus 50% HNO3,50,120,248,,253.0,"Chemical Resistance of REMANIT Stainless Steels, Thyssen Edelstahlwerke AG, March 1989",,C
Sulfuric Acid,Stainless steels,Austenitic,301,B (Good),B (Good),,S30100,Plus 25% HNO3,75,50,122,,253.0,"Chemical Resistance of REMANIT Stainless Steels, Thyssen Edelstahlwerke AG, March 1989",,B
Sulfuric Acid,Stainless steels,Austenitic,301,A (Resistant),A (Resistant),,S30100,Plus 10% HNO3,70,50,122,,253.0,"Chemical Resistance of REMANIT Stainless Steels, Thyssen Edelstahlwerke AG, March 1989",,A
Sulfuric Acid,Stainless steels,Austenitic,301,B (Good),B (Good),,S30100,Plus 10% HNO3,70,90,194,,253.0,"Chemical Resistance of REMANIT Stainless Steels, Thyssen Edelstahlwerke AG, March 1989",,B
Sulfuric Acid,Stainless steels,Austenitic,301,D (Poor),D (Poor),,S30100,Plus 10% HNO3,70,168,334,,253.0,"Chemical Resistance of REMANIT Stainless Steels, Thyssen Edelstahlwerke AG, March 1989",,D
Sulfuric Acid,Stainless steels,Austenitic,301,A (Resistant),A (Resistant),,S30100,Plus 25% HNO3,30,90,194,,253.0,"Chemical Resistance of REMANIT Stainless Steels, Thyssen Edelstahlwerke AG, March 1989",,A
Sulfuric Acid,Stainless steels,Austenitic,301,B (Good),B (Good),,S30100,Plus 25% HNO3,30,110,230,,253.0,"Chemical Resistance of REMANIT Stainless Steels, Thyssen Edelstahlwerke AG, March 1989",,B
Sulfuric Acid,Stainless steels,Austenitic,301,B (Good),B (Good),,S30100,Plus 5% HNO3,15,134,273,,253.0,"Chemical Resistance of REMANIT Stainless Steels, Thyssen Edelstahlwerke AG, March 1989",,B
Sulfuric Acid,Stainless steels,Austenitic,301,C (Questionable),C (Questionable),,S30100,Plus 1% HNO3,2,Boiling,Boiling,,253.0,"Chemical Resistance of REMANIT Stainless Steels, Thyssen Edelstahlwerke AG, March 1989",,C
Sulfuric Acid,Stainless steels,Austenitic,301,A (Resistant),A (Resistant),,S30100,,,Boiling,Boiling,,253.0,"Chemical Resistance of REMANIT Stainless Steels, Thyssen Edelstahlwerke AG, March 1989",,A
Sulfuric Acid,Stainless steels,Austenitic,301,C (Questionable),C (Questionable),,S30100,,,Boiling,Boiling,,253.0,"Chemical Resistance of REMANIT Stainless Steels, Thyssen Edelstahlwerke AG, March 1989",,C
Sulfuric Acid,Stainless steels,Austenitic,301,B (Good),B (Good),,S30100,,1,20,68,,253.0,"Chemical Resistance of REMANIT Stainless Steels, Thyssen Edelstahlwerke AG, March 1989",,B
Sulfuric Acid,Stainless steels,Austenitic,301,B (Good),B (Good),,S30100,,1,70,158,,253.0,"Chemical Resistance of REMANIT Stainless Steels, Thyssen Edelstahlwerke AG, March 1989",,B
Sulfuric Acid,Stainless steels,Austenitic,301,B (Good),B (Good),,S30100,,1,Boiling,Boiling,,253.0,"Chemical Resistance of REMANIT Stainless Steels, Thyssen Edelstahlwerke AG, March 1989",,B
Sulfuric Acid,Stainless steels,Austenitic,301,B (Good),B (Good),,S30100,,2.5,20,68,,253.0,"Chemical Resistance of REMANIT Stainless Steels, Thyssen Edelstahlwerke AG, March 1989",,B
Sulfuric Acid,Stainless steels,Austenitic,301,B (Good),B (Good),,S30100,,2.5,70,158,,253.0,"Chemical Resistance of REMANIT Stainless Steels, Thyssen Edelstahlwerke AG, March 1989",,B
Sulfuric Acid,Stainless steels,Austenitic,301,C (Questionable),C (Questionable),,S30100,,2.5,Boiling,Boiling,,253.0,"Chemical Resistance of REMANIT Stainless Steels, Thyssen Edelstahlwerke AG, March 1989",,C
Sulfuric Acid,Stainless steels,Austenitic,301,B (Good),B (Good),,S30100,,5,20,68,,253.0,"Chemical Resistance of REMANIT Stainless Steels, Thyssen Edelstahlwerke AG, March 1989",,B
Sulfuric Acid,Stainless steels,Austenitic,301,B (Good),B (Good),,S30100,,5,70,158,,253.0,"Chemical Resistance of REMANIT Stainless Steels, Thyssen Edelstahlwerke AG, March 1989",,B
Sulfuric Acid,Stainless steels,Austenitic,301,D (Poor),D (Poor),,S30100,,5,Boiling,Boiling,,253.0,"Chemical Resistance of REMANIT Stainless Steels, Thyssen Edelstahlwerke AG, March 1989",,D
Sulfuric Acid,Stainless steels,Austenitic,301,B (Good),B (Good),,S30100,,7.5,20,68,,253.0,"Chemical Resistance of REMANIT Stainless Steels, Thyssen Edelstahlwerke AG, March 1989",,B
Sulfuric Acid,Stainless steels,Austenitic,301,B (Good),B (Good),,S30100,,7.5,70,158,,253.0,"Chemical Resistance of REMANIT Stainless Steels, Thyssen Edelstahlwerke AG, March 1989",,B
Sulfuric Acid,Stainless steels,Austenitic,301,C (Questionable),C (Questionable),,S30100,,7.5,Boiling,Boiling,,253.0,"Chemical Resistance of REMANIT Stainless Steels, Thyssen Edelstahlwerke AG, March 1989",,C
Sulfuric Acid,Stainless steels,Austenitic,301,C (Questionable),C (Questionable),,S30100,,10,20,68,,253.0,"Chemical Resistance of REMANIT Stainless Steels, Thyssen Edelstahlwerke AG, March 1989",,C
Sulfuric Acid,Stainless steels,Austenitic,301,C (Questionable),C (Questionable),,S30100,,10,70,158,,253.0,"Chemical Resistance of REMANIT Stainless Steels, Thyssen Edelstahlwerke AG, March 1989",,C
Sulfuric Acid,Stainless steels,Austenitic,301,D (Poor),D (Poor),,S30100,,10,Boiling,Boiling,,253.0,"Chemical Resistance of REMANIT Stainless Steels, Thyssen Edelstahlwerke AG, March 1989",,D
Sulfuric Acid,Stainless steels,Austenitic,301,B (Good),B (Good),,S30100,,20,20,68,,253.0,"Chemical Resistance of REMANIT Stainless Steels, Thyssen Edelstahlwerke AG, March 1989",,B
Sulfuric Acid,Stainless steels,Austenitic,301,C (Questionable),C (Questionable),,S30100,,20,70,158,,253.0,"Chemical Resistance of REMANIT Stainless Steels, Thyssen Edelstahlwerke AG, March 1989",,C
Sulfuric Acid,Stainless steels,Austenitic,301,D (Poor),D (Poor),,S30100,,20,Boiling,Boiling,,253.0,"Chemical Resistance of REMANIT Stainless Steels, Thyssen Edelstahlwerke AG, March 1989",,D
Sulfuric Acid,Stainless steels,Austenitic,301,B (Good),B (Good),,S30100,,40,20,68,,253.0,"Chemical Resistance of REMANIT Stainless Steels, Thyssen Edelstahlwerke AG, March 1989",,B
Sulfuric Acid,Stainless steels,Austenitic,301,C (Questionable),C (Questionable),,S30100,,40,70,158,,253.0,"Chemical Resistance of REMANIT Stainless Steels, Thyssen Edelstahlwerke AG, March 1989",,C
Sulfuric Acid,Stainless steels,Austenitic,301,D (Poor),D (Poor),,S30100,,40,Boiling,Boiling,,253.0,"Chemical Resistance of REMANIT Stainless Steels, Thyssen Edelstahlwerke AG, March 1989",,D
Sulfuric Acid,Stainless steels,Austenitic,301,D (Poor),D (Poor),,S30100,,60,20,68,,253.0,"Chemical Resistance of REMANIT Stainless Steels, Thyssen Edelstahlwerke AG, March 1989",,D
Sulfuric Acid,Stainless steels,Austenitic,301,D (Poor),D (Poor),,S30100,,60,70,158,,253.0,"Chemical Resistance of REMANIT Stainless Steels, Thyssen Edelstahlwerke AG, March 1989",,D
Sulfuric Acid,Stainless steels,Austenitic,301,D (Poor),D (Poor),,S30100,,60,Boiling,Boiling,,253.0,"Chemical Resistance of REMANIT Stainless Steels, Thyssen Edelstahlwerke AG, March 1989",,D
Sulfuric Acid,Stainless steels,Austenitic,301,B (Good),B (Good),,S30100,,80,20,68,,253.0,"Chemical Resistance of REMANIT Stainless Steels, Thyssen Edelstahlwerke AG, March 1989",,B
Sulfuric Acid,Stainless steels,Austenitic,301,D (Poor),D (Poor),,S30100,,80,70,158,,253.0,"Chemical Resistance of REMANIT Stainless Steels, Thyssen Edelstahlwerke AG, March 1989",,D
Sulfuric Acid,Stainless steels,Austenitic,301,D (Poor),D (Poor),,S30100,,80,Boiling,Boiling,,253.0,"Chemical Resistance of REMANIT Stainless Steels, Thyssen Edelstahlwerke AG, March 1989",,D
Sulfuric Acid,Stainless steels,Austenitic,301,A (Resistant),A (Resistant),,S30100,,98,20,68,,253.0,"Chemical Resistance of REMANIT Stainless Steels, Thyssen Edelstahlwerke AG, March 1989",,A
Sulfuric Acid,Stainless steels,Austenitic,301,C (Questionable),C (Questionable),,S30100,,98,70,158,,253.0,"Chemical Resistance of REMANIT Stainless Steels, Thyssen Edelstahlwerke AG, March 1989",,C
Sulfuric Acid,Stainless steels,Austenitic,301,C (Questionable),C (Questionable),,S30100,,98,150,302,,253.0,"Chemical Resistance of REMANIT Stainless Steels, Thyssen Edelstahlwerke AG, March 1989",,C
Sulfuric Acid,Stainless steels,Austenitic,301,D (Poor),D (Poor),,S30100,,98,Boiling,Boiling,,253.0,"Chemical Resistance of REMANIT Stainless Steels, Thyssen Edelstahlwerke AG, March 1989",,D
Sulfuric Acid,Stainless steels,Austenitic,301,A (Resistant),A (Resistant),,S30100,Fuming (11% free SO3),,20,68,,253.0,"Chemical Resistance of REMANIT Stainless Steels, Thyssen Edelstahlwerke AG, March 1989",,A
Sulfuric Acid,Stainless steels,Austenitic,301,B (Good),B (Good),,S30100,Fuming (11% free SO3),,100,212,,253.0,"Chemical Resistance of REMANIT Stainless Steels, Thyssen Edelstahlwerke AG, March 1989",,B
Sulfuric Acid,Stainless steels,Austenitic,301,A (Resistant),A (Resistant),,S30100,Fuming (60% free SO3),,20,68,,253.0,"Chemical Resistance of REMANIT Stainless Steels, Thyssen Edelstahlwerke AG, March 1989",,A
Sulfuric Acid,Stainless steels,Austenitic,301,A (Resistant),A (Resistant),,S30100,Fuming (60% free SO3),,80,176,,253.0,"Chemical Resistance of REMANIT Stainless Steels, Thyssen Edelstahlwerke AG, March 1989",,A
Sulfuric Acid,Stainless steels,Austenitic,302,A (Resistant),A (Resistant),,S30200,Plus 50% HNO3,50,50,122,,253.0,"Chemical Resistance of REMANIT Stainless Steels, Thyssen Edelstahlwerke AG, March 1989",,A
Sulfuric Acid,Stainless steels,Austenitic,302,B (Good),B (Good),,S30200,Plus 50% HNO3,50,90,194,,253.0,"Chemical Resistance of REMANIT Stainless Steels, Thyssen Edelstahlwerke AG, March 1989",,B
Sulfuric Acid,Stainless steels,Austenitic,302,C (Questionable),C (Questionable),,S30200,Plus 50% HNO3,50,120,248,,253.0,"Chemical Resistance of REMANIT Stainless Steels, Thyssen Edelstahlwerke AG, March 1989",,C
Sulfuric Acid,Stainless steels,Austenitic,302,B (Good),B (Good),,S30200,Plus 25% HNO3,75,50,122,,253.0,"Chemical Resistance of REMANIT Stainless Steels, Thyssen Edelstahlwerke AG, March 1989",,B
Sulfuric Acid,Stainless steels,Austenitic,302,B (Good),B (Good),,S30200,Plus 25% HNO3,75,90,194,,253.0,"Chemical Resistance of REMANIT Stainless Steels, Thyssen Edelstahlwerke AG, March 1989",,B
Sulfuric Acid,Stainless steels,Austenitic,302,D (Poor),D (Poor),,S30200,Plus 25% HNO3,75,157,315,,253.0,"Chemical Resistance of REMANIT Stainless Steels, Thyssen Edelstahlwerke AG, March 1989",,D
Sulfuric Acid,Stainless steels,Austenitic,302,A (Resistant),A (Resistant),,S30200,Plus 15% HNO3,20,50,122,,253.0,"Chemical Resistance of REMANIT Stainless Steels, Thyssen Edelstahlwerke AG, March 1989",,A
Sulfuric Acid,Stainless steels,Austenitic,302,B (Good),B (Good),,S30200,Plus 15% HNO3,20,80,176,,253.0,"Chemical Resistance of REMANIT Stainless Steels, Thyssen Edelstahlwerke AG, March 1989",,B
Sulfuric Acid,Stainless steels,Austenitic,302,A (Resistant),A (Resistant),,S30200,Plus 10% HNO3,70,50,122,,253.0,"Chemical Resistance of REMANIT Stainless Steels, Thyssen Edelstahlwerke AG, March 1989",,A
Sulfuric Acid,Stainless steels,Austenitic,302,B (Good),B (Good),,S30200,Plus 10% HNO3,70,90,194,,253.0,"Chemical Resistance of REMANIT Stainless Steels, Thyssen Edelstahlwerke AG, March 1989",,B
Sulfuric Acid,Stainless steels,Austenitic,302,D (Poor),D (Poor),,S30200,Plus 10% HNO3,70,168,334,,253.0,"Chemical Resistance of REMANIT Stainless Steels, Thyssen Edelstahlwerke AG, March 1989",,D
Sulfuric Acid,Stainless steels,Austenitic,302,A (Resistant),A (Resistant),,S30200,Plus 25% HNO3,30,90,194,,253.0,"Chemical Resistance of REMANIT Stainless Steels, Thyssen Edelstahlwerke AG, March 1989",,A
Sulfuric Acid,Stainless steels,Austenitic,302,B (Good),B (Good),,S30200,Plus 25% HNO3,30,110,230,,253.0,"Chemical Resistance of REMANIT Stainless Steels, Thyssen Edelstahlwerke AG, March 1989",,B
Sulfuric Acid,Stainless steels,Austenitic,302,B (Good),B (Good),,S30200,Plus 5% HNO3,15,134,273,,253.0,"Chemical Resistance of REMANIT Stainless Steels, Thyssen Edelstahlwerke AG, March 1989",,B
Sulfuric Acid,Stainless steels,Austenitic,302,C (Questionable),C (Questionable),,S30200,Plus 1% HNO3,2,Boiling,Boiling,,253.0,"Chemical Resistance of REMANIT Stainless Steels, Thyssen Edelstahlwerke AG, March 1989",,C
Sulfuric Acid,Stainless steels,Austenitic,302,A (Resistant),A (Resistant),,S30200,,,Boiling,Boiling,,253.0,"Chemical Resistance of REMANIT Stainless Steels, Thyssen Edelstahlwerke AG, March 1989",,A
Sulfuric Acid,Stainless steels,Austenitic,302,C (Questionable),C (Questionable),,S30200,,,Boiling,Boiling,,253.0,"Chemical Resistance of REMANIT Stainless Steels, Thyssen Edelstahlwerke AG, March 1989",,C
Sulfuric Acid,Stainless steels,Austenitic,302,B (Good),B (Good),,S30200,,1,20,68,,253.0,"Chemical Resistance of REMANIT Stainless Steels, Thyssen Edelstahlwerke AG, March 1989",,B
Sulfuric Acid,Stainless steels,Austenitic,302,B (Good),B (Good),,S30200,,1,70,158,,253.0,"Chemical Resistance of REMANIT Stainless Steels, Thyssen Edelstahlwerke AG, March 1989",,B
Sulfuric Acid,Stainless steels,Austenitic,302,B (Good),B (Good),,S30200,,1,Boiling,Boiling,,253.0,"Chemical Resistance of REMANIT Stainless Steels, Thyssen Edelstahlwerke AG, March 1989",,B
Sulfuric Acid,Stainless steels,Austenitic,302,B (Good),B (Good),,S30200,,2.5,20,68,,253.0,"Chemical Resistance of REMANIT Stainless Steels, Thyssen Edelstahlwerke AG, March 1989",,B
Sulfuric Acid,Stainless steels,Austenitic,302,B (Good),B (Good),,S30200,,2.5,70,158,,253.0,"Chemical Resistance of REMANIT Stainless Steels, Thyssen Edelstahlwerke AG, March 1989",,B
Sulfuric Acid,Stainless steels,Austenitic,302,C (Questionable),C (Questionable),,S30200,,2.5,Boiling,Boiling,,253.0,"Chemical Resistance of REMANIT Stainless Steels, Thyssen Edelstahlwerke AG, March 1989",,C
Sulfuric Acid,Stainless steels,Austenitic,302,B (Good),B (Good),,S30200,,5,20,68,,253.0,"Chemical Resistance of REMANIT Stainless Steels, Thyssen Edelstahlwerke AG, March 1989",,B
Sulfuric Acid,Stainless steels,Austenitic,302,B (Good),B (Good),,S30200,,5,70,158,,253.0,"Chemical Resistance of REMANIT Stainless Steels, Thyssen Edelstahlwerke AG, March 1989",,B
Sulfuric Acid,Stainless steels,Austenitic,302,D (Poor),D (Poor),,S30200,,5,Boiling,Boiling,,253.0,"Chemical Resistance of REMANIT Stainless Steels, Thyssen Edelstahlwerke AG, March 1989",,D
Sulfuric Acid,Stainless steels,Austenitic,302,B (Good),B (Good),,S30200,,7.5,20,68,,253.0,"Chemical Resistance of REMANIT Stainless Steels, Thyssen Edelstahlwerke AG, March 1989",,B
Sulfuric Acid,Stainless steels,Austenitic,302,B (Good),B (Good),,S30200,,7.5,70,158,,253.0,"Chemical Resistance of REMANIT Stainless Steels, Thyssen Edelstahlwerke AG, March 1989",,B
Sulfuric Acid,Stainless steels,Austenitic,302,C (Questionable),C (Questionable),,S30200,,7.5,Boiling,Boiling,,253.0,"Chemical Resistance of REMANIT Stainless Steels, Thyssen Edelstahlwerke AG, March 1989",,C
Sulfuric Acid,Stainless steels,Austenitic,302,C (Questionable),C (Questionable),,S30200,,10,20,68,,253.0,"Chemical Resistance of REMANIT Stainless Steels, Thyssen Edelstahlwerke AG, March 1989",,C
Sulfuric Acid,Stainless steels,Austenitic,302,C (Questionable),C (Questionable),,S30200,,10,70,158,,253.0,"Chemical Resistance of REMANIT Stainless Steels, Thyssen Edelstahlwerke AG, March 1989",,C
Sulfuric Acid,Stainless steels,Austenitic,302,D (Poor),D (Poor),,S30200,,10,Boiling,Boiling,,253.0,"Chemical Resistance of REMANIT Stainless Steels, Thyssen Edelstahlwerke AG, March 1989",,D
Sulfuric Acid,Stainless steels,Austenitic,302,B (Good),B (Good),,S30200,,20,20,68,,253.0,"Chemical Resistance of REMANIT Stainless Steels, Thyssen Edelstahlwerke AG, March 1989",,B
Sulfuric Acid,Stainless steels,Austenitic,302,C (Questionable),C (Questionable),,S30200,,20,70,158,,253.0,"Chemical Resistance of REMANIT Stainless Steels, Thyssen Edelstahlwerke AG, March 1989",,C
Sulfuric Acid,Stainless steels,Austenitic,302,D (Poor),D (Poor),,S30200,,20,Boiling,Boiling,,253.0,"Chemical Resistance of REMANIT Stainless Steels, Thyssen Edelstahlwerke AG, March 1989",,D
Sulfuric Acid,Stainless steels,Austenitic,302,B (Good),B (Good),,S30200,,40,20,68,,253.0,"Chemical Resistance of REMANIT Stainless Steels, Thyssen Edelstahlwerke AG, March 1989",,B
Sulfuric Acid,Stainless steels,Austenitic,302,C (Questionable),C (Questionable),,S30200,,40,70,158,,253.0,"Chemical Resistance of REMANIT Stainless Steels, Thyssen Edelstahlwerke AG, March 1989",,C
Sulfuric Acid,Stainless steels,Austenitic,302,D (Poor),D (Poor),,S30200,,40,Boiling,Boiling,,253.0,"Chemical Resistance of REMANIT Stainless Steels, Thyssen Edelstahlwerke AG, March 1989",,D
Sulfuric Acid,Stainless steels,Austenitic,302,D (Poor),D (Poor),,S30200,,60,20,68,,253.0,"Chemical Resistance of REMANIT Stainless Steels, Thyssen Edelstahlwerke AG, March 1989",,D
Sulfuric Acid,Stainless steels,Austenitic,302,D (Poor),D (Poor),,S30200,,60,70,158,,253.0,"Chemical Resistance of REMANIT Stainless Steels, Thyssen Edelstahlwerke AG, March 1989",,D
Sulfuric Acid,Stainless steels,Austenitic,302,D (Poor),D (Poor),,S30200,,60,Boiling,Boiling,,253.0,"Chemical Resistance of REMANIT Stainless Steels, Thyssen Edelstahlwerke AG, March 1989",,D
Sulfuric Acid,Stainless steels,Austenitic,302,B (Good),B (Good),,S30200,,80,20,68,,253.0,"Chemical Resistance of REMANIT Stainless Steels, Thyssen Edelstahlwerke AG, March 1989",,B
Sulfuric Acid,Stainless steels,Austenitic,302,D (Poor),D (Poor),,S30200,,80,70,158,,253.0,"Chemical Resistance of REMANIT Stainless Steels, Thyssen Edelstahlwerke AG, March 1989",,D
Sulfuric Acid,Stainless steels,Austenitic,302,D (Poor),D (Poor),,S30200,,80,Boiling,Boiling,,253.0,"Chemical Resistance of REMANIT Stainless Steels, Thyssen Edelstahlwerke AG, March 1989",,D
Sulfuric Acid,Stainless steels,Austenitic,302,A (Resistant),A (Resistant),,S30200,,98,20,68,,253.0,"Chemical Resistance of REMANIT Stainless Steels, Thyssen Edelstahlwerke AG, March 1989",,A
Sulfuric Acid,Stainless steels,Austenitic,302,C (Questionable),C (Questionable),,S30200,,98,70,158,,253.0,"Chemical Resistance of REMANIT Stainless Steels, Thyssen Edelstahlwerke AG, March 1989",,C
Sulfuric Acid,Stainless steels,Austenitic,302,C (Questionable),C (Questionable),,S30200,,98,150,302,,253.0,"Chemical Resistance of REMANIT Stainless Steels, Thyssen Edelstahlwerke AG, March 1989",,C
Sulfuric Acid,Stainless steels,Austenitic,302,D (Poor),D (Poor),,S30200,,98,Boiling,Boiling,,253.0,"Chemical Resistance of REMANIT Stainless Steels, Thyssen Edelstahlwerke AG, March 1989",,D
Sulfuric Acid,Stainless steels,Austenitic,302,A (Resistant),A (Resistant),,S30200,Fuming (11% free SO3),,20,68,,253.0,"Chemical Resistance of REMANIT Stainless Steels, Thyssen Edelstahlwerke AG, March 1989",,A
Sulfuric Acid,Stainless steels,Austenitic,302,B (Good),B (Good),,S30200,Fuming (11% free SO3),,100,212,,253.0,"Chemical Resistance of REMANIT Stainless Steels, Thyssen Edelstahlwerke AG, March 1989",,B
Sulfuric Acid,Stainless steels,Austenitic,302,A (Resistant),A (Resistant),,S30200,Fuming (60% free SO3),,20,68,,253.0,"Chemical Resistance of REMANIT Stainless Steels, Thyssen Edelstahlwerke AG, March 1989",,A
Sulfuric Acid,Stainless steels,Austenitic,302,A (Resistant),A (Resistant),,S30200,Fuming (60% free SO3),,80,176,,253.0,"Chemical Resistance of REMANIT Stainless Steels, Thyssen Edelstahlwerke AG, March 1989",,A
Sulfuric Acid,Stainless steels,Austenitic,303,C (Questionable),C (Questionable),,S30300,Plus 50% HNO3,50,50,122,,253.0,"Chemical Resistance of REMANIT Stainless Steels, Thyssen Edelstahlwerke AG, March 1989",,C
Sulfuric Acid,Stainless steels,Austenitic,303,A (Resistant),A (Resistant),,S30300,Plus 50% HNO3,50,50,122,,253.0,"Chemical Resistance of REMANIT Stainless Steels, Thyssen Edelstahlwerke AG, March 1989",,A
Sulfuric Acid,Stainless steels,Austenitic,303,D (Poor),D (Poor),,S30300,Plus 50% HNO3,50,90,194,,253.0,"Chemical Resistance of REMANIT Stainless Steels, Thyssen Edelstahlwerke AG, March 1989",,D
Sulfuric Acid,Stainless steels,Austenitic,303,B (Good),B (Good),,S30300,Plus 50% HNO3,50,90,194,,253.0,"Chemical Resistance of REMANIT Stainless Steels, Thyssen Edelstahlwerke AG, March 1989",,B
Sulfuric Acid,Stainless steels,Austenitic,303,D (Poor),D (Poor),,S30300,Plus 50% HNO3,50,120,248,,253.0,"Chemical Resistance of REMANIT Stainless Steels, Thyssen Edelstahlwerke AG, March 1989",,D
Sulfuric Acid,Stainless steels,Austenitic,303,C (Questionable),C (Questionable),,S30300,Plus 50% HNO3,50,120,248,,253.0,"Chemical Resistance of REMANIT Stainless Steels, Thyssen Edelstahlwerke AG, March 1989",,C
Sulfuric Acid,Stainless steels,Austenitic,303,C (Questionable),C (Questionable),,S30300,Plus 25% HNO3,75,50,122,,253.0,"Chemical Resistance of REMANIT Stainless Steels, Thyssen Edelstahlwerke AG, March 1989",,C
Sulfuric Acid,Stainless steels,Austenitic,303,B (Good),B (Good),,S30300,Plus 25% HNO3,75,50,122,,253.0,"Chemical Resistance of REMANIT Stainless Steels, Thyssen Edelstahlwerke AG, March 1989",,B
Sulfuric Acid,Stainless steels,Austenitic,303,D (Poor),D (Poor),,S30300,Plus 25% HNO3,75,90,194,,253.0,"Chemical Resistance of REMANIT Stainless Steels, Thyssen Edelstahlwerke AG, March 1989",,D
Sulfuric Acid,Stainless steels,Austenitic,303,B (Good),B (Good),,S30300,Plus 25% HNO3,75,90,194,,253.0,"Chemical Resistance of REMANIT Stainless Steels, Thyssen Edelstahlwerke AG, March 1989",,B
Sulfuric Acid,Stainless steels,Austenitic,303,D (Poor),D (Poor),,S30300,Plus 25% HNO3,75,157,315,,253.0,"Chemical Resistance of REMANIT Stainless Steels, Thyssen Edelstahlwerke AG, March 1989",,D
Sulfuric Acid,Stainless steels,Austenitic,303,D (Poor),D (Poor),,S30300,Plus 25% HNO3,75,157,315,,253.0,"Chemical Resistance of REMANIT Stainless Steels, Thyssen Edelstahlwerke AG, March 1989",,D
Sulfuric Acid,Stainless steels,Austenitic,303,D (Poor),D (Poor),,S30300,Plus 15% HNO3,20,50,122,,253.0,"Chemical Resistance of REMANIT Stainless Steels, Thyssen Edelstahlwerke AG, March 1989",,D
Sulfuric Acid,Stainless steels,Austenitic,303,A (Resistant),A (Resistant),,S30300,Plus 15% HNO3,20,50,122,,253.0,"Chemical Resistance of REMANIT Stainless Steels, Thyssen Edelstahlwerke AG, March 1989",,A
Sulfuric Acid,Stainless steels,Austenitic,303,D (Poor),D (Poor),,S30300,Plus 15% HNO3,20,80,176,,253.0,"Chemical Resistance of REMANIT Stainless Steels, Thyssen Edelstahlwerke AG, March 1989",,D
Sulfuric Acid,Stainless steels,Austenitic,303,B (Good),B (Good),,S30300,Plus 15% HNO3,20,80,176,,253.0,"Chemical Resistance of REMANIT Stainless Steels, Thyssen Edelstahlwerke AG, March 1989",,B
Sulfuric Acid,Stainless steels,Austenitic,303,D (Poor),D (Poor),,S30300,Plus 10% HNO3,70,50,122,,253.0,"Chemical Resistance of REMANIT Stainless Steels, Thyssen Edelstahlwerke AG, March 1989",,D
Sulfuric Acid,Stainless steels,Austenitic,303,A (Resistant),A (Resistant),,S30300,Plus 10% HNO3,70,50,122,,253.0,"Chemical Resistance of REMANIT Stainless Steels, Thyssen Edelstahlwerke AG, March 1989",,A
Sulfuric Acid,Stainless steels,Austenitic,303,D (Poor),D (Poor),,S30300,Plus 10% HNO3,70,90,194,,253.0,"Chemical Resistance of REMANIT Stainless Steels, Thyssen Edelstahlwerke AG, March 1989",,D
Sulfuric Acid,Stainless steels,Austenitic,303,B (Good),B (Good),,S30300,Plus 10% HNO3,70,90,194,,253.0,"Chemical Resistance of REMANIT Stainless Steels, Thyssen Edelstahlwerke AG, March 1989",,B
Sulfuric Acid,Stainless steels,Austenitic,303,D (Poor),D (Poor),,S30300,Plus 10% HNO3,70,168,334,,253.0,"Chemical Resistance of REMANIT Stainless Steels, Thyssen Edelstahlwerke AG, March 1989",,D
Sulfuric Acid,Stainless steels,Austenitic,303,D (Poor),D (Poor),,S30300,Plus 10% HNO3,70,168,334,,253.0,"Chemical Resistance of REMANIT Stainless Steels, Thyssen Edelstahlwerke AG, March 1989",,D
