Repository: wfreinhart/matse219

# MATSE 219: Materials Informatics

Auto-generated from the private authoring repo (matse219-instructor). Do not edit here directly -- changes are overwritten on the next publish run.

## Lectures

- [Lecture01](https://colab.research.google.com/github/wfreinhart/matse219/blob/staging/notebooks/Lecture01.ipynb)
- [Lecture02](https://colab.research.google.com/github/wfreinhart/matse219/blob/staging/notebooks/Lecture02.ipynb)
- [Lecture03](https://colab.research.google.com/github/wfreinhart/matse219/blob/staging/notebooks/Lecture03.ipynb)
- [Lecture04](https://colab.research.google.com/github/wfreinhart/matse219/blob/staging/notebooks/Lecture04.ipynb)

File: datasets/corrosion.csv (part 128 of 142)
Environment,Material Group,Material Family,Material,Rate (mm/yr) or Rating,Rate (mils/yr) or Rating,Localized Attack,UNS,Condition/Comment,Concentration (Vol %),Temperature (deg C),Temperature (deg F),Duration,Reference #,Reference,rate_mm_yr_numeric,rate_letter_grade
Sulfuric Acid,Stainless steels,Austenitic,303,D (Poor),D (Poor),,S30300,Plus 25% HNO3,30,90,194,,253.0,"Chemical Resistance of REMANIT Stainless Steels, Thyssen Edelstahlwerke AG, March 1989",,D
Sulfuric Acid,Stainless steels,Austenitic,303,A (Resistant),A (Resistant),,S30300,Plus 25% HNO3,30,90,194,,253.0,"Chemical Resistance of REMANIT Stainless Steels, Thyssen Edelstahlwerke AG, March 1989",,A
Sulfuric Acid,Stainless steels,Austenitic,303,D (Poor),D (Poor),,S30300,Plus 25% HNO3,30,110,230,,253.0,"Chemical Resistance of REMANIT Stainless Steels, Thyssen Edelstahlwerke AG, March 1989",,D
Sulfuric Acid,Stainless steels,Austenitic,303,B (Good),B (Good),,S30300,Plus 25% HNO3,30,110,230,,253.0,"Chemical Resistance of REMANIT Stainless Steels, Thyssen Edelstahlwerke AG, March 1989",,B
Sulfuric Acid,Stainless steels,Austenitic,303,D (Poor),D (Poor),,S30300,Plus 5% HNO3,15,134,273,,253.0,"Chemical Resistance of REMANIT Stainless Steels, Thyssen Edelstahlwerke AG, March 1989",,D
Sulfuric Acid,Stainless steels,Austenitic,303,B (Good),B (Good),,S30300,Plus 5% HNO3,15,134,273,,253.0,"Chemical Resistance of REMANIT Stainless Steels, Thyssen Edelstahlwerke AG, March 1989",,B
Sulfuric Acid,Stainless steels,Austenitic,303,D (Poor),D (Poor),,S30300,Plus 1% HNO3,2,Boiling,Boiling,,253.0,"Chemical Resistance of REMANIT Stainless Steels, Thyssen Edelstahlwerke AG, March 1989",,D
Sulfuric Acid,Stainless steels,Austenitic,303,C (Questionable),C (Questionable),,S30300,Plus 1% HNO3,2,Boiling,Boiling,,253.0,"Chemical Resistance of REMANIT Stainless Steels, Thyssen Edelstahlwerke AG, March 1989",,C
Sulfuric Acid,Stainless steels,Austenitic,303,B (Good),B (Good),,S30300,,,Boiling,Boiling,,253.0,"Chemical Resistance of REMANIT Stainless Steels, Thyssen Edelstahlwerke AG, March 1989",,B
Sulfuric Acid,Stainless steels,Austenitic,303,A (Resistant),A (Resistant),,S30300,,,Boiling,Boiling,,253.0,"Chemical Resistance of REMANIT Stainless Steels, Thyssen Edelstahlwerke AG, March 1989",,A
Sulfuric Acid,Stainless steels,Austenitic,303,C (Questionable),C (Questionable),,S30300,,,Boiling,Boiling,,253.0,"Chemical Resistance of REMANIT Stainless Steels, Thyssen Edelstahlwerke AG, March 1989",,C
Sulfuric Acid,Stainless steels,Austenitic,303,C (Questionable),C (Questionable),,S30300,,,Boiling,Boiling,,253.0,"Chemical Resistance of REMANIT Stainless Steels, Thyssen Edelstahlwerke AG, March 1989",,C
Sulfuric Acid,Stainless steels,Austenitic,303,B (Good),B (Good),,S30300,,1,70,158,,253.0,"Chemical Resistance of REMANIT Stainless Steels, Thyssen Edelstahlwerke AG, March 1989",,B
Sulfuric Acid,Stainless steels,Austenitic,303,D (Poor),D (Poor),,S30300,,1,Boiling,Boiling,,253.0,"Chemical Resistance of REMANIT Stainless Steels, Thyssen Edelstahlwerke AG, March 1989",,D
Sulfuric Acid,Stainless steels,Austenitic,303,B (Good),B (Good),,S30300,,1,Boiling,Boiling,,253.0,"Chemical Resistance of REMANIT Stainless Steels, Thyssen Edelstahlwerke AG, March 1989",,B
Sulfuric Acid,Stainless steels,Austenitic,303,D (Poor),D (Poor),,S30300,,2.5,20,68,,253.0,"Chemical Resistance of REMANIT Stainless Steels, Thyssen Edelstahlwerke AG, March 1989",,D
Sulfuric Acid,Stainless steels,Austenitic,303,B (Good),B (Good),,S30300,,2.5,20,68,,253.0,"Chemical Resistance of REMANIT Stainless Steels, Thyssen Edelstahlwerke AG, March 1989",,B
Sulfuric Acid,Stainless steels,Austenitic,303,D (Poor),D (Poor),,S30300,,2.5,70,158,,253.0,"Chemical Resistance of REMANIT Stainless Steels, Thyssen Edelstahlwerke AG, March 1989",,D
Sulfuric Acid,Stainless steels,Austenitic,303,B (Good),B (Good),,S30300,,2.5,70,158,,253.0,"Chemical Resistance of REMANIT Stainless Steels, Thyssen Edelstahlwerke AG, March 1989",,B
Sulfuric Acid,Stainless steels,Austenitic,303,D (Poor),D (Poor),,S30300,,2.5,Boiling,Boiling,,253.0,"Chemical Resistance of REMANIT Stainless Steels, Thyssen Edelstahlwerke AG, March 1989",,D
Sulfuric Acid,Stainless steels,Austenitic,303,C (Questionable),C (Questionable),,S30300,,2.5,Boiling,Boiling,,253.0,"Chemical Resistance of REMANIT Stainless Steels, Thyssen Edelstahlwerke AG, March 1989",,C
Sulfuric Acid,Stainless steels,Austenitic,303,D (Poor),D (Poor),,S30300,,5,20,68,,253.0,"Chemical Resistance of REMANIT Stainless Steels, Thyssen Edelstahlwerke AG, March 1989",,D
Sulfuric Acid,Stainless steels,Austenitic,303,B (Good),B (Good),,S30300,,5,20,68,,253.0,"Chemical Resistance of REMANIT Stainless Steels, Thyssen Edelstahlwerke AG, March 1989",,B
Sulfuric Acid,Stainless steels,Austenitic,303,D (Poor),D (Poor),,S30300,,5,70,158,,253.0,"Chemical Resistance of REMANIT Stainless Steels, Thyssen Edelstahlwerke AG, March 1989",,D
Sulfuric Acid,Stainless steels,Austenitic,303,B (Good),B (Good),,S30300,,5,70,158,,253.0,"Chemical Resistance of REMANIT Stainless Steels, Thyssen Edelstahlwerke AG, March 1989",,B
Sulfuric Acid,Stainless steels,Austenitic,303,D (Poor),D (Poor),,S30300,,5,Boiling,Boiling,,253.0,"Chemical Resistance of REMANIT Stainless Steels, Thyssen Edelstahlwerke AG, March 1989",,D
Sulfuric Acid,Stainless steels,Austenitic,303,D (Poor),D (Poor),,S30300,,5,Boiling,Boiling,,253.0,"Chemical Resistance of REMANIT Stainless Steels, Thyssen Edelstahlwerke AG, March 1989",,D
Sulfuric Acid,Stainless steels,Austenitic,303,D (Poor),D (Poor),,S30300,,7.5,20,68,,253.0,"Chemical Resistance of REMANIT Stainless Steels, Thyssen Edelstahlwerke AG, March 1989",,D
Sulfuric Acid,Stainless steels,Austenitic,303,B (Good),B (Good),,S30300,,7.5,20,68,,253.0,"Chemical Resistance of REMANIT Stainless Steels, Thyssen Edelstahlwerke AG, March 1989",,B
Sulfuric Acid,Stainless steels,Austenitic,303,D (Poor),D (Poor),,S30300,,7.5,70,158,,253.0,"Chemical Resistance of REMANIT Stainless Steels, Thyssen Edelstahlwerke AG, March 1989",,D
Sulfuric Acid,Stainless steels,Austenitic,303,B (Good),B (Good),,S30300,,7.5,70,158,,253.0,"Chemical Resistance of REMANIT Stainless Steels, Thyssen Edelstahlwerke AG, March 1989",,B
Sulfuric Acid,Stainless steels,Austenitic,303,D (Poor),D (Poor),,S30300,,7.5,Boiling,Boiling,,253.0,"Chemical Resistance of REMANIT Stainless Steels, Thyssen Edelstahlwerke AG, March 1989",,D
Sulfuric Acid,Stainless steels,Austenitic,303,C (Questionable),C (Questionable),,S30300,,7.5,Boiling,Boiling,,253.0,"Chemical Resistance of REMANIT Stainless Steels, Thyssen Edelstahlwerke AG, March 1989",,C
Sulfuric Acid,Stainless steels,Austenitic,303,D (Poor),D (Poor),,S30300,,10,20,68,,253.0,"Chemical Resistance of REMANIT Stainless Steels, Thyssen Edelstahlwerke AG, March 1989",,D
Sulfuric Acid,Stainless steels,Austenitic,303,C (Questionable),C (Questionable),,S30300,,10,20,68,,253.0,"Chemical Resistance of REMANIT Stainless Steels, Thyssen Edelstahlwerke AG, March 1989",,C
Sulfuric Acid,Stainless steels,Austenitic,303,D (Poor),D (Poor),,S30300,,10,70,158,,253.0,"Chemical Resistance of REMANIT Stainless Steels, Thyssen Edelstahlwerke AG, March 1989",,D
Sulfuric Acid,Stainless steels,Austenitic,303,C (Questionable),C (Questionable),,S30300,,10,70,158,,253.0,"Chemical Resistance of REMANIT Stainless Steels, Thyssen Edelstahlwerke AG, March 1989",,C
Sulfuric Acid,Stainless steels,Austenitic,303,D (Poor),D (Poor),,S30300,,10,Boiling,Boiling,,253.0,"Chemical Resistance of REMANIT Stainless Steels, Thyssen Edelstahlwerke AG, March 1989",,D
Sulfuric Acid,Stainless steels,Austenitic,303,D (Poor),D (Poor),,S30300,,10,Boiling,Boiling,,253.0,"Chemical Resistance of REMANIT Stainless Steels, Thyssen Edelstahlwerke AG, March 1989",,D
Sulfuric Acid,Stainless steels,Austenitic,303,D (Poor),D (Poor),,S30300,,20,20,68,,253.0,"Chemical Resistance of REMANIT Stainless Steels, Thyssen Edelstahlwerke AG, March 1989",,D
Sulfuric Acid,Stainless steels,Austenitic,303,B (Good),B (Good),,S30300,,20,20,68,,253.0,"Chemical Resistance of REMANIT Stainless Steels, Thyssen Edelstahlwerke AG, March 1989",,B
Sulfuric Acid,Stainless steels,Austenitic,303,D (Poor),D (Poor),,S30300,,20,70,158,,253.0,"Chemical Resistance of REMANIT Stainless Steels, Thyssen Edelstahlwerke AG, March 1989",,D
Sulfuric Acid,Stainless steels,Austenitic,303,C (Questionable),C (Questionable),,S30300,,20,70,158,,253.0,"Chemical Resistance of REMANIT Stainless Steels, Thyssen Edelstahlwerke AG, March 1989",,C
Sulfuric Acid,Stainless steels,Austenitic,303,D (Poor),D (Poor),,S30300,,20,Boiling,Boiling,,253.0,"Chemical Resistance of REMANIT Stainless Steels, Thyssen Edelstahlwerke AG, March 1989",,D
Sulfuric Acid,Stainless steels,Austenitic,303,D (Poor),D (Poor),,S30300,,20,Boiling,Boiling,,253.0,"Chemical Resistance of REMANIT Stainless Steels, Thyssen Edelstahlwerke AG, March 1989",,D
Sulfuric Acid,Stainless steels,Austenitic,303,D (Poor),D (Poor),,S30300,,40,20,68,,253.0,"Chemical Resistance of REMANIT Stainless Steels, Thyssen Edelstahlwerke AG, March 1989",,D
Sulfuric Acid,Stainless steels,Austenitic,303,B (Good),B (Good),,S30300,,40,20,68,,253.0,"Chemical Resistance of REMANIT Stainless Steels, Thyssen Edelstahlwerke AG, March 1989",,B
Sulfuric Acid,Stainless steels,Austenitic,303,D (Poor),D (Poor),,S30300,,40,70,158,,253.0,"Chemical Resistance of REMANIT Stainless Steels, Thyssen Edelstahlwerke AG, March 1989",,D
Sulfuric Acid,Stainless steels,Austenitic,303,C (Questionable),C (Questionable),,S30300,,40,70,158,,253.0,"Chemical Resistance of REMANIT Stainless Steels, Thyssen Edelstahlwerke AG, March 1989",,C
Sulfuric Acid,Stainless steels,Austenitic,303,D (Poor),D (Poor),,S30300,,40,Boiling,Boiling,,253.0,"Chemical Resistance of REMANIT Stainless Steels, Thyssen Edelstahlwerke AG, March 1989",,D
Sulfuric Acid,Stainless steels,Austenitic,303,D (Poor),D (Poor),,S30300,,40,Boiling,Boiling,,253.0,"Chemical Resistance of REMANIT Stainless Steels, Thyssen Edelstahlwerke AG, March 1989",,D
Sulfuric Acid,Stainless steels,Austenitic,303,D (Poor),D (Poor),,S30300,,60,20,68,,253.0,"Chemical Resistance of REMANIT Stainless Steels, Thyssen Edelstahlwerke AG, March 1989",,D
Sulfuric Acid,Stainless steels,Austenitic,303,D (Poor),D (Poor),,S30300,,60,20,68,,253.0,"Chemical Resistance of REMANIT Stainless Steels, Thyssen Edelstahlwerke AG, March 1989",,D
Sulfuric Acid,Stainless steels,Austenitic,303,D (Poor),D (Poor),,S30300,,60,70,158,,253.0,"Chemical Resistance of REMANIT Stainless Steels, Thyssen Edelstahlwerke AG, March 1989",,D
Sulfuric Acid,Stainless steels,Austenitic,303,D (Poor),D (Poor),,S30300,,60,70,158,,253.0,"Chemical Resistance of REMANIT Stainless Steels, Thyssen Edelstahlwerke AG, March 1989",,D
Sulfuric Acid,Stainless steels,Austenitic,303,D (Poor),D (Poor),,S30300,,60,Boiling,Boiling,,253.0,"Chemical Resistance of REMANIT Stainless Steels, Thyssen Edelstahlwerke AG, March 1989",,D
Sulfuric Acid,Stainless steels,Austenitic,303,D (Poor),D (Poor),,S30300,,60,Boiling,Boiling,,253.0,"Chemical Resistance of REMANIT Stainless Steels, Thyssen Edelstahlwerke AG, March 1989",,D
Sulfuric Acid,Stainless steels,Austenitic,303,D (Poor),D (Poor),,S30300,,80,20,68,,253.0,"Chemical Resistance of REMANIT Stainless Steels, Thyssen Edelstahlwerke AG, March 1989",,D
Sulfuric Acid,Stainless steels,Austenitic,303,B (Good),B (Good),,S30300,,80,20,68,,253.0,"Chemical Resistance of REMANIT Stainless Steels, Thyssen Edelstahlwerke AG, March 1989",,B
Sulfuric Acid,Stainless steels,Austenitic,303,D (Poor),D (Poor),,S30300,,80,70,158,,253.0,"Chemical Resistance of REMANIT Stainless Steels, Thyssen Edelstahlwerke AG, March 1989",,D
Sulfuric Acid,Stainless steels,Austenitic,303,D (Poor),D (Poor),,S30300,,80,70,158,,253.0,"Chemical Resistance of REMANIT Stainless Steels, Thyssen Edelstahlwerke AG, March 1989",,D
Sulfuric Acid,Stainless steels,Austenitic,303,D (Poor),D (Poor),,S30300,,80,Boiling,Boiling,,253.0,"Chemical Resistance of REMANIT Stainless Steels, Thyssen Edelstahlwerke AG, March 1989",,D
Sulfuric Acid,Stainless steels,Austenitic,303,D (Poor),D (Poor),,S30300,,80,Boiling,Boiling,,253.0,"Chemical Resistance of REMANIT Stainless Steels, Thyssen Edelstahlwerke AG, March 1989",,D
Sulfuric Acid,Stainless steels,Austenitic,303,A (Resistant),A (Resistant),,S30300,,98,20,68,,253.0,"Chemical Resistance of REMANIT Stainless Steels, Thyssen Edelstahlwerke AG, March 1989",,A
Sulfuric Acid,Stainless steels,Austenitic,303,A (Resistant),A (Resistant),,S30300,,98,20,68,,253.0,"Chemical Resistance of REMANIT Stainless Steels, Thyssen Edelstahlwerke AG, March 1989",,A
Sulfuric Acid,Stainless steels,Austenitic,303,C (Questionable),C (Questionable),,S30300,,98,70,158,,253.0,"Chemical Resistance of REMANIT Stainless Steels, Thyssen Edelstahlwerke AG, March 1989",,C
Sulfuric Acid,Stainless steels,Austenitic,303,C (Questionable),C (Questionable),,S30300,,98,70,158,,253.0,"Chemical Resistance of REMANIT Stainless Steels, Thyssen Edelstahlwerke AG, March 1989",,C
Sulfuric Acid,Stainless steels,Austenitic,303,D (Poor),D (Poor),,S30300,,98,150,302,,253.0,"Chemical Resistance of REMANIT Stainless Steels, Thyssen Edelstahlwerke AG, March 1989",,D
Sulfuric Acid,Stainless steels,Austenitic,303,C (Questionable),C (Questionable),,S30300,,98,150,302,,253.0,"Chemical Resistance of REMANIT Stainless Steels, Thyssen Edelstahlwerke AG, March 1989",,C
Sulfuric Acid,Stainless steels,Austenitic,303,D (Poor),D (Poor),,S30300,,98,Boiling,Boiling,,253.0,"Chemical Resistance of REMANIT Stainless Steels, Thyssen Edelstahlwerke AG, March 1989",,D
Sulfuric Acid,Stainless steels,Austenitic,303,D (Poor),D (Poor),,S30300,,98,Boiling,Boiling,,253.0,"Chemical Resistance of REMANIT Stainless Steels, Thyssen Edelstahlwerke AG, March 1989",,D
Sulfuric Acid,Stainless steels,Austenitic,303,A (Resistant),A (Resistant),,S30300,Fuming (11% free SO3),,20,68,,253.0,"Chemical Resistance of REMANIT Stainless Steels, Thyssen Edelstahlwerke AG, March 1989",,A
Sulfuric Acid,Stainless steels,Austenitic,303,A (Resistant),A (Resistant),,S30300,Fuming (11% free SO3),,20,68,,253.0,"Chemical Resistance of REMANIT Stainless Steels, Thyssen Edelstahlwerke AG, March 1989",,A
Sulfuric Acid,Stainless steels,Austenitic,303,D (Poor),D (Poor),,S30300,Fuming (11% free SO3),,100,212,,253.0,"Chemical Resistance of REMANIT Stainless Steels, Thyssen Edelstahlwerke AG, March 1989",,D
Sulfuric Acid,Stainless steels,Austenitic,303,B (Good),B (Good),,S30300,Fuming (11% free SO3),,100,212,,253.0,"Chemical Resistance of REMANIT Stainless Steels, Thyssen Edelstahlwerke AG, March 1989",,B
Sulfuric Acid,Stainless steels,Austenitic,303,A (Resistant),A (Resistant),,S30300,Fuming (60% free SO3),,20,68,,253.0,"Chemical Resistance of REMANIT Stainless Steels, Thyssen Edelstahlwerke AG, March 1989",,A
Sulfuric Acid,Stainless steels,Austenitic,303,A (Resistant),A (Resistant),,S30300,Fuming (60% free SO3),,20,68,,253.0,"Chemical Resistance of REMANIT Stainless Steels, Thyssen Edelstahlwerke AG, March 1989",,A
Sulfuric Acid,Stainless steels,Austenitic,303,D (Poor),D (Poor),,S30300,Fuming (60% free SO3),,80,176,,253.0,"Chemical Resistance of REMANIT Stainless Steels, Thyssen Edelstahlwerke AG, March 1989",,D
Sulfuric Acid,Stainless steels,Austenitic,303,A (Resistant),A (Resistant),,S30300,Fuming (60% free SO3),,80,176,,253.0,"Chemical Resistance of REMANIT Stainless Steels, Thyssen Edelstahlwerke AG, March 1989",,A
Sulfuric Acid,Stainless steels,Austenitic,304,410,16500,,S30400,Lab test; no aeration; no agitation,,Boiling,Boiling,,89.0,"A Guide to Corrosion Resistance, Climax Molybdenum Company, Greenwich, CT, 1981",410.0,
Sulfuric Acid,Stainless steels,Austenitic,304,0.9,36,,S30400,,0.25,60,140,1 d,89.0,"A Guide to Corrosion Resistance, Climax Molybdenum Company, Greenwich, CT, 1981",0.9,
Sulfuric Acid,Stainless steels,Austenitic,304,0.9,37,,S30400,Lab test; slight to moderate aeration; no agitation,0.5,38,100,0.08 d,89.0,"A Guide to Corrosion Resistance, Climax Molybdenum Company, Greenwich, CT, 1981",0.9,
Sulfuric Acid,Stainless steels,Austenitic,304,0.6,25,,S30400,,0.5,40,104,1 d,89.0,"A Guide to Corrosion Resistance, Climax Molybdenum Company, Greenwich, CT, 1981",0.6,
Sulfuric Acid,Stainless steels,Austenitic,304,0.5,21,,S30400,Synthetic rubber processing; strong aeration; slight to moderate agitation,0.5,27-43,80-110,9 d,89.0,"A Guide to Corrosion Resistance, Climax Molybdenum Company, Greenwich, CT, 1981",0.5,
Sulfuric Acid,Stainless steels,Austenitic,304,1.2,47,,S30400,,0.5,60,140,1 d,89.0,"A Guide to Corrosion Resistance, Climax Molybdenum Company, Greenwich, CT, 1981",1.2,
Sulfuric Acid,Stainless steels,Austenitic,304,0.6,23,,S30400,Lab test; slight to moderate aeration; no agitation,0.5,66,150,0.08 d,89.0,"A Guide to Corrosion Resistance, Climax Molybdenum Company, Greenwich, CT, 1981",0.6,
Sulfuric Acid,Stainless steels,Austenitic,304,11,445,,S30400,Lab test; slight to moderate aeration; no agitation,0.5,79,175,0.08 d,89.0,"A Guide to Corrosion Resistance, Climax Molybdenum Company, Greenwich, CT, 1981",11.0,
Sulfuric Acid,Stainless steels,Austenitic,304,20,790,,S30400,Lab test; slight to moderate aeration; no agitation,0.5,93,200,0.08 d,89.0,"A Guide to Corrosion Resistance, Climax Molybdenum Company, Greenwich, CT, 1981",20.0,
Sulfuric Acid,Stainless steels,Austenitic,304,0.1,5.6,,S30400,Synthetic rubber processing; strong aeration; slight to moderate agitation. With carbon over the standard maximum,0.5,27-43,80-110,9 d,89.0,"A Guide to Corrosion Resistance, Climax Molybdenum Company, Greenwich, CT, 1981",0.1,
Sulfuric Acid,Stainless steels,Austenitic,304,0.6,25,,S30400,,1,Room,Room,1 d,89.0,"A Guide to Corrosion Resistance, Climax Molybdenum Company, Greenwich, CT, 1981",0.6,
Sulfuric Acid,Stainless steels,Austenitic,304,1.5,58,,S30400,Lab test; slight to moderate aeration; no agitation,1,38,100,0.08 d,89.0,"A Guide to Corrosion Resistance, Climax Molybdenum Company, Greenwich, CT, 1981",1.5,
Sulfuric Acid,Stainless steels,Austenitic,304,0.7,28,,S30400,,1,40,104,1 d,89.0,"A Guide to Corrosion Resistance, Climax Molybdenum Company, Greenwich, CT, 1981",0.7,
Sulfuric Acid,Stainless steels,Austenitic,304,A (Resistant),A (Resistant),,S30400,,1,60,140,1 d,89.0,"A Guide to Corrosion Resistance, Climax Molybdenum Company, Greenwich, CT, 1981",,A
Sulfuric Acid,Stainless steels,Austenitic,304,5.5,220,,S30400,Lab test; slight to moderate aeration; no agitation,1,66,150,0.08 d,89.0,"A Guide to Corrosion Resistance, Climax Molybdenum Company, Greenwich, CT, 1981",5.5,
Sulfuric Acid,Stainless steels,Austenitic,304,9.5,380,,S30400,Lab test; slight to moderate aeration; no agitation,1,79,175,0.08 d,89.0,"A Guide to Corrosion Resistance, Climax Molybdenum Company, Greenwich, CT, 1981",9.5,
Sulfuric Acid,Stainless steels,Austenitic,304,20,790,,S30400,Lab test; slight to moderate aeration; no agitation,1,93,200,0.08 d,89.0,"A Guide to Corrosion Resistance, Climax Molybdenum Company, Greenwich, CT, 1981",20.0,
Sulfuric Acid,Stainless steels,Austenitic,304,8,316,,S30400,Lab test; rapid agitation,1,Boiling,Boiling,0.5 d,89.0,"A Guide to Corrosion Resistance, Climax Molybdenum Company, Greenwich, CT, 1981",8.0,
Sulfuric Acid,Stainless steels,Austenitic,304,A (Resistant),A (Resistant),,S30400,Pulp and paper processing,~2,,,90 d,89.0,"A Guide to Corrosion Resistance, Climax Molybdenum Company, Greenwich, CT, 1981",,A
Sulfuric Acid,Stainless steels,Austenitic,304,0.8,31,,S30400,,2.5,Room,Room,1 d,89.0,"A Guide to Corrosion Resistance, Climax Molybdenum Company, Greenwich, CT, 1981",0.8,
Sulfuric Acid,Stainless steels,Austenitic,304,0.9,36,,S30400,,2.5,40,104,1 d,89.0,"A Guide to Corrosion Resistance, Climax Molybdenum Company, Greenwich, CT, 1981",0.9,
Sulfuric Acid,Stainless steels,Austenitic,304,4,160,,S30400,,2.5,60,140,1 d,89.0,"A Guide to Corrosion Resistance, Climax Molybdenum Company, Greenwich, CT, 1981",4.0,
Sulfuric Acid,Stainless steels,Austenitic,304,1.7,67,,S30400,Lab test; slight to moderate aeration; no agitation,3,38,100,0.08 d,89.0,"A Guide to Corrosion Resistance, Climax Molybdenum Company, Greenwich, CT, 1981",1.7,
Sulfuric Acid,Stainless steels,Austenitic,304,10,388,,S30400,Lab test; slight to moderate aeration; no agitation,3,66,150,0.08 d,89.0,"A Guide to Corrosion Resistance, Climax Molybdenum Company, Greenwich, CT, 1981",10.0,
Sulfuric Acid,Stainless steels,Austenitic,304,13,528,,S30400,Lab test; slight to moderate aeration; no agitation,3,79,175,0.08 d,89.0,"A Guide to Corrosion Resistance, Climax Molybdenum Company, Greenwich, CT, 1981",13.0,
Sulfuric Acid,Stainless steels,Austenitic,304,33,1300,,S30400,Lab test; slight to moderate aeration; no agitation,3,93,200,0.08 d,89.0,"A Guide to Corrosion Resistance, Climax Molybdenum Company, Greenwich, CT, 1981",33.0,
Sulfuric Acid,Stainless steels,Austenitic,304,2.1,85,,S30400,Passive in 2nd and 3rd periods. Annealed. Average of three 48-h test periods,5 wt%,80,176,48 h,47.0,"Carpenter Technology Corp., Specialty Steels Technical Data, 1986",2.1,
Sulfuric Acid,Stainless steels,Austenitic,304,1.2,47,,S30400,,5,Room,Room,1 d,89.0,"A Guide to Corrosion Resistance, Climax Molybdenum Company, Greenwich, CT, 1981",1.2,
Sulfuric Acid,Stainless steels,Austenitic,304,0.003 max,0.1 max,,S30400,Textile processing; strong aeration; no agitation,5,Room,Room,104 d,89.0,"A Guide to Corrosion Resistance, Climax Molybdenum Company, Greenwich, CT, 1981",0.003,
Sulfuric Acid,Stainless steels,Austenitic,304,0.3,13,,S30400,Lab test; strong aeration; no agitation,5,16,60,1 d,89.0,"A Guide to Corrosion Resistance, Climax Molybdenum Company, Greenwich, CT, 1981",0.3,
Sulfuric Acid,Stainless steels,Austenitic,304,A (Resistant),A (Resistant),,S30400,Textile processing; slight to moderate aeration; slight to moderate agitatio,5,27,80,106 d,89.0,"A Guide to Corrosion Resistance, Climax Molybdenum Company, Greenwich, CT, 1981",,A
Sulfuric Acid,Stainless steels,Austenitic,304,6,222,,S30400,Lab test; slight to moderate aeration; no agitation,5,38,100,0.08 d,89.0,"A Guide to Corrosion Resistance, Climax Molybdenum Company, Greenwich, CT, 1981",6.0,
Sulfuric Acid,Stainless steels,Austenitic,304,1.5,58,,S30400,,5,40,104,1 d,89.0,"A Guide to Corrosion Resistance, Climax Molybdenum Company, Greenwich, CT, 1981",1.5,
Sulfuric Acid,Stainless steels,Austenitic,304,2.2,88,,S30400,Lab test; strong aeration; no agitation,5,40,104,1 d,89.0,"A Guide to Corrosion Resistance, Climax Molybdenum Company, Greenwich, CT, 1981",2.2,
Sulfuric Acid,Stainless steels,Austenitic,304,28,1100,,S30400,Lab test; slight to moderate aeration; no agitation,5,66,150,0.08 d,89.0,"A Guide to Corrosion Resistance, Climax Molybdenum Company, Greenwich, CT, 1981",28.0,
Sulfuric Acid,Stainless steels,Austenitic,304,41,1630,,S30400,Lab test; slight to moderate aeration; no agitation,5,79,175,0.08 d,89.0,"A Guide to Corrosion Resistance, Climax Molybdenum Company, Greenwich, CT, 1981",41.0,
Sulfuric Acid,Stainless steels,Austenitic,304,135,5400,,S30400,Lab test; slight to moderate aeration; no agitation,5,93,200,0.08 d,89.0,"A Guide to Corrosion Resistance, Climax Molybdenum Company, Greenwich, CT, 1981",135.0,
Sulfuric Acid,Stainless steels,Austenitic,304,2,85,,S30400,Annealed Passive in 2nd and 3rd periods. Average of three 48-h test periods,5,80,176,48 h,145.0,"Carpenter Technology Corp., 1987",2.0,
Sulfuric Acid,Stainless steels,Austenitic,304,0.3,11,,S30400,Metal (pickling) processing; no aeration; no agitaio,8,54,130,47 d,89.0,"A Guide to Corrosion Resistance, Climax Molybdenum Company, Greenwich, CT, 1981",0.3,
Sulfuric Acid,Stainless steels,Austenitic,304,1.3,50,,S30400,Metal (pickling) processing; no aeration; no agitation.,8,54,130,47 d,89.0,"A Guide to Corrosion Resistance, Climax Molybdenum Company, Greenwich, CT, 1981",1.3,
Sulfuric Acid,Stainless steels,Austenitic,304,12,460,,S30400,Lab test.,8.7,80,176,10 d,89.0,"A Guide to Corrosion Resistance, Climax Molybdenum Company, Greenwich, CT, 1981",12.0,
Sulfuric Acid,Stainless steels,Austenitic,304,0.003 max,0.1 max,,S30400,Sugar processing. With carbon over the standard maximum,~10,20-67,68-152,97 d,89.0,"A Guide to Corrosion Resistance, Climax Molybdenum Company, Greenwich, CT, 1981",0.003,
Sulfuric Acid,Stainless steels,Austenitic,304,0.003 max,0.1 max,,S30400,Sugar processing,~10,20-67,68-152,97 d,89.0,"A Guide to Corrosion Resistance, Climax Molybdenum Company, Greenwich, CT, 1981",0.003,
Sulfuric Acid,Stainless steels,Austenitic,304,0.003,0.1,,S30400,Sugar processing,~10,20-67,68-152,97 d,89.0,"A Guide to Corrosion Resistance, Climax Molybdenum Company, Greenwich, CT, 1981",0.003,
Sulfuric Acid,Stainless steels,Austenitic,304,12 min,500 min,,S30400,,10,Boiling,Boiling,,89.0,"A Guide to Corrosion Resistance, Climax Molybdenum Company, Greenwich, CT, 1981",12.0,
Sulfuric Acid,Stainless steels,Austenitic,304,1.6,65,,S30400,,10,Room,Room,1 d,89.0,"A Guide to Corrosion Resistance, Climax Molybdenum Company, Greenwich, CT, 1981",1.6,
Sulfuric Acid,Stainless steels,Austenitic,304,0.5,18,,S30400,Lab test; strong aeration; no agitation,10,15,60,1 d,89.0,"A Guide to Corrosion Resistance, Climax Molybdenum Company, Greenwich, CT, 1981",0.5,
Sulfuric Acid,Stainless steels,Austenitic,304,10,390,,S30400,Lab test; slight to moderate aeration; no agitation,10,38,100,0.08 d,89.0,"A Guide to Corrosion Resistance, Climax Molybdenum Company, Greenwich, CT, 1981",10.0,
Sulfuric Acid,Stainless steels,Austenitic,304,5,193,,S30400,Lab test; strong aeration; no agitation,10,40,104,1 d,89.0,"A Guide to Corrosion Resistance, Climax Molybdenum Company, Greenwich, CT, 1981",5.0,
Sulfuric Acid,Stainless steels,Austenitic,304,4,170,,S30400,,10,40,104,1 d,89.0,"A Guide to Corrosion Resistance, Climax Molybdenum Company, Greenwich, CT, 1981",4.0,
Sulfuric Acid,Stainless steels,Austenitic,304,410,16500,,S30400,Lab test; no aeration; no agitation,10,Boiling,Boiling,,89.0,"A Guide to Corrosion Resistance, Climax Molybdenum Company, Greenwich, CT, 1981",410.0,
Sulfuric Acid,Stainless steels,Austenitic,304,45,1830,,S30400,Lab test; slight to moderate aeration; no agitation,10,65,150,0.08 d,89.0,"A Guide to Corrosion Resistance, Climax Molybdenum Company, Greenwich, CT, 1981",45.0,
Sulfuric Acid,Stainless steels,Austenitic,304,113,4500,,S30400,Lab test; slight to moderate aeration; no agitation,10,79,175,0.08 d,89.0,"A Guide to Corrosion Resistance, Climax Molybdenum Company, Greenwich, CT, 1981",113.0,
Sulfuric Acid,Stainless steels,Austenitic,304,175,7000,,S30400,Lab test; slight to moderate aeration; no agitation,10,93,200,0.08 d,89.0,"A Guide to Corrosion Resistance, Climax Molybdenum Company, Greenwich, CT, 1981",175.0,
Sulfuric Acid,Stainless steels,Austenitic,304,0.3,13,Slight pitting,S30400,Metal (pickling) processing; strong aeration; rapid agitation,~12,85-90,185-195,14 d,89.0,"A Guide to Corrosion Resistance, Climax Molybdenum Company, Greenwich, CT, 1981",0.3,
Sulfuric Acid,Stainless steels,Austenitic,304,0.8,30,,S30400,Lab test; strong aeration; no agitation,15,15,60,1 d,89.0,"A Guide to Corrosion Resistance, Climax Molybdenum Company, Greenwich, CT, 1981",0.8,
Sulfuric Acid,Stainless steels,Austenitic,304,0.6,24,Severe pitting,S30400,Coal by-product processing; slight to moderate aeration; rapid agitation,15,15-30,59-86,212 d,89.0,"A Guide to Corrosion Resistance, Climax Molybdenum Company, Greenwich, CT, 1981",0.6,
Sulfuric Acid,Stainless steels,Austenitic,304,7,292,,S30400,Lab test; strong aeration; no agitation,15,40,104,1 d,89.0,"A Guide to Corrosion Resistance, Climax Molybdenum Company, Greenwich, CT, 1981",7.0,
Sulfuric Acid,Stainless steels,Austenitic,304,0.005,0.2,,S30400,Strong aeration; no agitation,~20,40 max,104 max,8.5 d,89.0,"A Guide to Corrosion Resistance, Climax Molybdenum Company, Greenwich, CT, 1981",0.005,
Sulfuric Acid,Stainless steels,Austenitic,304,0.003,0.1,,S30400,Strong aeration; no agitation,~20,40 max,104 max,8.5 d,89.0,"A Guide to Corrosion Resistance, Climax Molybdenum Company, Greenwich, CT, 1981",0.003,
Sulfuric Acid,Stainless steels,Austenitic,304,3,130,,S30400,,20,Room,Room,1 d,89.0,"A Guide to Corrosion Resistance, Climax Molybdenum Company, Greenwich, CT, 1981",3.0,
Sulfuric Acid,Stainless steels,Austenitic,304,11,440,,S30400,Lab test; strong aeration; no agitation,20,15,60,1 d,89.0,"A Guide to Corrosion Resistance, Climax Molybdenum Company, Greenwich, CT, 1981",11.0,
Sulfuric Acid,Stainless steels,Austenitic,304,11,437,,S30400,Lab test; strong aeration; no agitation,20,40,104,1 d,89.0,"A Guide to Corrosion Resistance, Climax Molybdenum Company, Greenwich, CT, 1981",11.0,
Sulfuric Acid,Stainless steels,Austenitic,304,17,680,,S30400,,20,40,104,1 d,89.0,"A Guide to Corrosion Resistance, Climax Molybdenum Company, Greenwich, CT, 1981",17.0,
Sulfuric Acid,Stainless steels,Austenitic,304,1400,57500,,S30400,Lab test; slight to moderate aeration; no agitation,20,65,150,0.08 d,89.0,"A Guide to Corrosion Resistance, Climax Molybdenum Company, Greenwich, CT, 1981",1400.0,
Sulfuric Acid,Stainless steels,Austenitic,304,270,10700,,S30400,Lab test; slight to moderate aeration; no agitation,20,80,175,0.08 d,89.0,"A Guide to Corrosion Resistance, Climax Molybdenum Company, Greenwich, CT, 1981",270.0,
Sulfuric Acid,Stainless steels,Austenitic,304,525,21000,,S30400,Lab test; slight to moderate aeration; no agitation,20,93,200,0.08 d,89.0,"A Guide to Corrosion Resistance, Climax Molybdenum Company, Greenwich, CT, 1981",525.0,
Sulfuric Acid,Stainless steels,Austenitic,304,0.028,1.1,,S30400,Annealed Average of three 48-h test periods,20,93,200,48 h,145.0,"Carpenter Technology Corp., 1987",0.028,
Sulfuric Acid,Stainless steels,Austenitic,304,25,1010,,S30400,Lab test; slight to moderate aeration; no agitation,20,38,100,0.08 d,89.0,"A Guide to Corrosion Resistance, Climax Molybdenum Company, Greenwich, CT, 1981",25.0,
Sulfuric Acid,Stainless steels,Austenitic,304,1.3,53,,S30400,Lab test; strong aeration; no agitation,25,15,60,1 d,89.0,"A Guide to Corrosion Resistance, Climax Molybdenum Company, Greenwich, CT, 1981",1.3,
Sulfuric Acid,Stainless steels,Austenitic,304,10,410,,S30400,Lab test; strong aeration; no agitation,25,40,104,1 d,89.0,"A Guide to Corrosion Resistance, Climax Molybdenum Company, Greenwich, CT, 1981",10.0,
Sulfuric Acid,Stainless steels,Austenitic,304,0.9,35,,S30400,Lab test; strong aeration; no agitation,30,15,60,1 d,89.0,"A Guide to Corrosion Resistance, Climax Molybdenum Company, Greenwich, CT, 1981",0.9,
Sulfuric Acid,Stainless steels,Austenitic,304,12,474,,S30400,Lab test; strong aeration; no agitation,30,40,104,1 d,89.0,"A Guide to Corrosion Resistance, Climax Molybdenum Company, Greenwich, CT, 1981",12.0,
Sulfuric Acid,Stainless steels,Austenitic,304,0.003,0.1,,S30400,Metal (cleaning) processing; strong aeration; rapid agitation,30,54,130,62 d,89.0,"A Guide to Corrosion Resistance, Climax Molybdenum Company, Greenwich, CT, 1981",0.003,
Sulfuric Acid,Stainless steels,Austenitic,304,15,600,,S30400,,35,Room,Room,1 d,89.0,"A Guide to Corrosion Resistance, Climax Molybdenum Company, Greenwich, CT, 1981",15.0,
Sulfuric Acid,Stainless steels,Austenitic,304,1.2,48,,S30400,Lab test; strong aeration; no agitation,40,15,60,1 d,89.0,"A Guide to Corrosion Resistance, Climax Molybdenum Company, Greenwich, CT, 1981",1.2,
Sulfuric Acid,Stainless steels,Austenitic,304,21,850,,S30400,Lab test; slight to moderate aeration; no agitation,40,38,100,0.08 d,89.0,"A Guide to Corrosion Resistance, Climax Molybdenum Company, Greenwich, CT, 1981",21.0,
Sulfuric Acid,Stainless steels,Austenitic,304,23,900,,S30400,Lab test; strong aeration; no agitation,40,40,104,1 d,89.0,"A Guide to Corrosion Resistance, Climax Molybdenum Company, Greenwich, CT, 1981",23.0,
Sulfuric Acid,Stainless steels,Austenitic,304,325,13000,,S30400,Lab test; slight to moderate aeration; no agitation,40,65,150,0.08 d,89.0,"A Guide to Corrosion Resistance, Climax Molybdenum Company, Greenwich, CT, 1981",325.0,
Sulfuric Acid,Stainless steels,Austenitic,304,4,150,,S30400,Lab test; strong aeration; no agitation,50,15,50,1 d,89.0,"A Guide to Corrosion Resistance, Climax Molybdenum Company, Greenwich, CT, 1981",4.0,
Sulfuric Acid,Stainless steels,Austenitic,304,5,217,,S30400,Lab test; no aeration; no agitation,50,32,90,,89.0,"A Guide to Corrosion Resistance, Climax Molybdenum Company, Greenwich, CT, 1981",5.0,
Sulfuric Acid,Stainless steels,Austenitic,304,110,4400,,S30400,Lab test; strong aeration; no agitation,50,40,104,1 d,89.0,"A Guide to Corrosion Resistance, Climax Molybdenum Company, Greenwich, CT, 1981",110.0,
Sulfuric Acid,Stainless steels,Austenitic,304,8,306,,S30400,Lab test; strong aeration; no agitation,60,15,60,1 d,89.0,"A Guide to Corrosion Resistance, Climax Molybdenum Company, Greenwich, CT, 1981",8.0,
Sulfuric Acid,Stainless steels,Austenitic,304,9,346,,S30400,Lab test; strong aeration; no agitation,60,40,104,1 d,89.0,"A Guide to Corrosion Resistance, Climax Molybdenum Company, Greenwich, CT, 1981",9.0,
Sulfuric Acid,Stainless steels,Austenitic,304,5,204,,S30400,Lab test; no aeration; no agitation,66,32,90,,89.0,"A Guide to Corrosion Resistance, Climax Molybdenum Company, Greenwich, CT, 1981",5.0,
Sulfuric Acid,Stainless steels,Austenitic,304,1,39,,S30400,Lab test; strong aeration; no agitation,70,15,60,1 d,89.0,"A Guide to Corrosion Resistance, Climax Molybdenum Company, Greenwich, CT, 1981",1.0,
Sulfuric Acid,Stainless steels,Austenitic,304,2.2,88,,S30400,Lab test; strong aeration; no agitation,70,40,104,1 d,89.0,"A Guide to Corrosion Resistance, Climax Molybdenum Company, Greenwich, CT, 1981",2.2,
Sulfuric Acid,Stainless steels,Austenitic,304,0.003,0.1,,S30400,Lab test; no aeration; no agitation,77.6,32,90,,89.0,"A Guide to Corrosion Resistance, Climax Molybdenum Company, Greenwich, CT, 1981",0.003,
Sulfuric Acid,Stainless steels,Austenitic,321,B (Good),B (Good),,S32100,,5,20,68,,253.0,"Chemical Resistance of REMANIT Stainless Steels, Thyssen Edelstahlwerke AG, March 1989",,B
Sulfuric Acid,Stainless steels,Austenitic,304,0.05,2,,S30400,Lab test; strong aeration; no agitation,80,15,60,60 d,89.0,"A Guide to Corrosion Resistance, Climax Molybdenum Company, Greenwich, CT, 1981",0.05,
Sulfuric Acid,Stainless steels,Austenitic,304,18,736,,S30400,Lab test; slight to moderate aeration; no agitation,80,38,100,0.08 d,89.0,"A Guide to Corrosion Resistance, Climax Molybdenum Company, Greenwich, CT, 1981",18.0,
Sulfuric Acid,Stainless steels,Austenitic,304,0.6,22,,S30400,Lab test; strong aeration; no agitation,80,40,104,1 d,89.0,"A Guide to Corrosion Resistance, Climax Molybdenum Company, Greenwich, CT, 1981",0.6,
Sulfuric Acid,Stainless steels,Austenitic,304,315,12600,,S30400,Lab test; slight to moderate aeration; no agitation,80,65,150,0.08 d,89.0,"A Guide to Corrosion Resistance, Climax Molybdenum Company, Greenwich, CT, 1981",315.0,
Sulfuric Acid,Stainless steels,Austenitic,304,53,2100,,S30400,Lab test; slight to moderate aeration; no agitation,80,79,175,0.08 d,89.0,"A Guide to Corrosion Resistance, Climax Molybdenum Company, Greenwich, CT, 1981",53.0,
Sulfuric Acid,Stainless steels,Austenitic,304,175,7050,,S30400,Lab test; slight to moderate aeration; no agitation,80,93,200,0.08 d,89.0,"A Guide to Corrosion Resistance, Climax Molybdenum Company, Greenwich, CT, 1981",175.0,
Sulfuric Acid,Stainless steels,Austenitic,304,0.4,17,,S30400,Lab test; strong aeration; no agitation,90,40,104,1 d,89.0,"A Guide to Corrosion Resistance, Climax Molybdenum Company, Greenwich, CT, 1981",0.4,
Sulfuric Acid,Stainless steels,Austenitic,304,.003 max,0.1 max,,S30400,Plastic processing; no aeration; no agitation.,93.5,25-Sep,49-77,102 d,89.0,"A Guide to Corrosion Resistance, Climax Molybdenum Company, Greenwich, CT, 1981",0.003,
Sulfuric Acid,Stainless steels,Austenitic,304,0.1,4,,S30400,Lab test; slight to moderate aeration; no agitation,95,38,100,0.08 d,89.0,"A Guide to Corrosion Resistance, Climax Molybdenum Company, Greenwich, CT, 1981",0.1,
Sulfuric Acid,Stainless steels,Austenitic,304,4,150,,S30400,Lab test; slight to moderate aeration; no agitation,95,65,150,0.08 d,89.0,"A Guide to Corrosion Resistance, Climax Molybdenum Company, Greenwich, CT, 1981",4.0,
Sulfuric Acid,Stainless steels,Austenitic,304,3,138,,S30400,Lab test; slight to moderate aeration; no agitation,95,79,175,0.08 d,89.0,"A Guide to Corrosion Resistance, Climax Molybdenum Company, Greenwich, CT, 1981",3.0,
Sulfuric Acid,Stainless steels,Austenitic,304,4,177,,S30400,Lab test; slight to moderate aeration; no agitation,95,93,200,0.08 d,89.0,"A Guide to Corrosion Resistance, Climax Molybdenum Company, Greenwich, CT, 1981",4.0,
Sulfuric Acid,Stainless steels,Austenitic,304,0.28,11,,S30400,,95,30,86,,120.0,Allegheny Ludlum Steel Corp.,0.28,
Sulfuric Acid,Stainless steels,Austenitic,304,0.6,22,,S30400,Lab test; strong aeration; no agitation,95,40,104,1 d,89.0,"A Guide to Corrosion Resistance, Climax Molybdenum Company, Greenwich, CT, 1981",0.6,
Sulfuric Acid,Stainless steels,Austenitic,304,410,16400,,S30400,,10,Boiling,Boiling,,219.0,"R.M. Davison and James D. Redmond, Practical Guide to Using Duplex Stainless Steels, Materials Performance, NACE, USA, January 1990, p 57-62",410.0,
Sulfuric Acid,Stainless steels,Austenitic,304,A (Resistant),A (Resistant),,S30400,Plus 50% HNO3,50,50,122,,253.0,"Chemical Resistance of REMANIT Stainless Steels, Thyssen Edelstahlwerke AG, March 1989",,A
Sulfuric Acid,Stainless steels,Austenitic,304,B (Good),B (Good),,S30400,Plus 50% HNO3,50,90,194,,253.0,"Chemical Resistance of REMANIT Stainless Steels, Thyssen Edelstahlwerke AG, March 1989",,B
Sulfuric Acid,Stainless steels,Austenitic,304,C (Questionable),C (Questionable),,S30400,Plus 50% HNO3,50,120,248,,253.0,"Chemical Resistance of REMANIT Stainless Steels, Thyssen Edelstahlwerke AG, March 1989",,C
Sulfuric Acid,Stainless steels,Austenitic,304,B (Good),B (Good),,S30400,Plus 25% HNO3,75,50,122,,253.0,"Chemical Resistance of REMANIT Stainless Steels, Thyssen Edelstahlwerke AG, March 1989",,B
Sulfuric Acid,Stainless steels,Austenitic,304,B (Good),B (Good),,S30400,Plus 25% HNO3,75,90,194,,253.0,"Chemical Resistance of REMANIT Stainless Steels, Thyssen Edelstahlwerke AG, March 1989",,B
Sulfuric Acid,Stainless steels,Austenitic,304,D (Poor),D (Poor),,S30400,Plus 25% HNO3,75,157,315,,253.0,"Chemical Resistance of REMANIT Stainless Steels, Thyssen Edelstahlwerke AG, March 1989",,D
Sulfuric Acid,Stainless steels,Austenitic,304,A (Resistant),A (Resistant),,S30400,Plus 15% HNO3,20,50,122,,253.0,"Chemical Resistance of REMANIT Stainless Steels, Thyssen Edelstahlwerke AG, March 1989",,A
Sulfuric Acid,Stainless steels,Austenitic,304,B (Good),B (Good),,S30400,Plus 15% HNO3,20,80,176,,253.0,"Chemical Resistance of REMANIT Stainless Steels, Thyssen Edelstahlwerke AG, March 1989",,B
Sulfuric Acid,Stainless steels,Austenitic,304,A (Resistant),A (Resistant),,S30400,Plus 10% HNO3,70,50,122,,253.0,"Chemical Resistance of REMANIT Stainless Steels, Thyssen Edelstahlwerke AG, March 1989",,A
Sulfuric Acid,Stainless steels,Austenitic,304,B (Good),B (Good),,S30400,Plus 10% HNO3,70,90,194,,253.0,"Chemical Resistance of REMANIT Stainless Steels, Thyssen Edelstahlwerke AG, March 1989",,B
Sulfuric Acid,Stainless steels,Austenitic,304,D (Poor),D (Poor),,S30400,Plus 10% HNO3,70,168,334,,253.0,"Chemical Resistance of REMANIT Stainless Steels, Thyssen Edelstahlwerke AG, March 1989",,D
Sulfuric Acid,Stainless steels,Austenitic,304,A (Resistant),A (Resistant),,S30400,Plus 25% HNO3,30,90,194,,253.0,"Chemical Resistance of REMANIT Stainless Steels, Thyssen Edelstahlwerke AG, March 1989",,A
Sulfuric Acid,Stainless steels,Austenitic,304,B (Good),B (Good),,S30400,Plus 25% HNO3,30,110,230,,253.0,"Chemical Resistance of REMANIT Stainless Steels, Thyssen Edelstahlwerke AG, March 1989",,B
Sulfuric Acid,Stainless steels,Austenitic,304,B (Good),B (Good),,S30400,Plus 5% HNO3,15,134,273,,253.0,"Chemical Resistance of REMANIT Stainless Steels, Thyssen Edelstahlwerke AG, March 1989",,B
Sulfuric Acid,Stainless steels,Austenitic,304,C (Questionable),C (Questionable),,S30400,Plus 1% HNO3,2,Boiling,Boiling,,253.0,"Chemical Resistance of REMANIT Stainless Steels, Thyssen Edelstahlwerke AG, March 1989",,C
