Repository: wfreinhart/matse219

# MATSE 219: Materials Informatics

Auto-generated from the private authoring repo (matse219-instructor). Do not edit here directly -- changes are overwritten on the next publish run.

## Lectures

- [Lecture01](https://colab.research.google.com/github/wfreinhart/matse219/blob/staging/notebooks/Lecture01.ipynb)
- [Lecture02](https://colab.research.google.com/github/wfreinhart/matse219/blob/staging/notebooks/Lecture02.ipynb)
- [Lecture03](https://colab.research.google.com/github/wfreinhart/matse219/blob/staging/notebooks/Lecture03.ipynb)
- [Lecture04](https://colab.research.google.com/github/wfreinhart/matse219/blob/staging/notebooks/Lecture04.ipynb)

File: datasets/corrosion.csv (part 129 of 142)
Environment,Material Group,Material Family,Material,Rate (mm/yr) or Rating,Rate (mils/yr) or Rating,Localized Attack,UNS,Condition/Comment,Concentration (Vol %),Temperature (deg C),Temperature (deg F),Duration,Reference #,Reference,rate_mm_yr_numeric,rate_letter_grade
Sulfuric Acid,Stainless steels,Austenitic,304,A (Resistant),A (Resistant),,S30400,,,Boiling,Boiling,,253.0,"Chemical Resistance of REMANIT Stainless Steels, Thyssen Edelstahlwerke AG, March 1989",,A
Sulfuric Acid,Stainless steels,Austenitic,304,C (Questionable),C (Questionable),,S30400,,,Boiling,Boiling,,253.0,"Chemical Resistance of REMANIT Stainless Steels, Thyssen Edelstahlwerke AG, March 1989",,C
Sulfuric Acid,Stainless steels,Austenitic,304,B (Good),B (Good),,S30400,,1,20,68,,253.0,"Chemical Resistance of REMANIT Stainless Steels, Thyssen Edelstahlwerke AG, March 1989",,B
Sulfuric Acid,Stainless steels,Austenitic,304,B (Good),B (Good),,S30400,,1,70,158,,253.0,"Chemical Resistance of REMANIT Stainless Steels, Thyssen Edelstahlwerke AG, March 1989",,B
Sulfuric Acid,Stainless steels,Austenitic,304,B (Good),B (Good),,S30400,,1,Boiling,Boiling,,253.0,"Chemical Resistance of REMANIT Stainless Steels, Thyssen Edelstahlwerke AG, March 1989",,B
Sulfuric Acid,Stainless steels,Austenitic,304,B (Good),B (Good),,S30400,,2.5,20,68,,253.0,"Chemical Resistance of REMANIT Stainless Steels, Thyssen Edelstahlwerke AG, March 1989",,B
Sulfuric Acid,Stainless steels,Austenitic,304,B (Good),B (Good),,S30400,,2.5,70,158,,253.0,"Chemical Resistance of REMANIT Stainless Steels, Thyssen Edelstahlwerke AG, March 1989",,B
Sulfuric Acid,Stainless steels,Austenitic,304,C (Questionable),C (Questionable),,S30400,,2.5,Boiling,Boiling,,253.0,"Chemical Resistance of REMANIT Stainless Steels, Thyssen Edelstahlwerke AG, March 1989",,C
Sulfuric Acid,Stainless steels,Austenitic,304,B (Good),B (Good),,S30400,,5,20,68,,253.0,"Chemical Resistance of REMANIT Stainless Steels, Thyssen Edelstahlwerke AG, March 1989",,B
Sulfuric Acid,Stainless steels,Austenitic,304,B (Good),B (Good),,S30400,,5,70,158,,253.0,"Chemical Resistance of REMANIT Stainless Steels, Thyssen Edelstahlwerke AG, March 1989",,B
Sulfuric Acid,Stainless steels,Austenitic,304,D (Poor),D (Poor),,S30400,,5,Boiling,Boiling,,253.0,"Chemical Resistance of REMANIT Stainless Steels, Thyssen Edelstahlwerke AG, March 1989",,D
Sulfuric Acid,Stainless steels,Austenitic,304,B (Good),B (Good),,S30400,,7.5,20,68,,253.0,"Chemical Resistance of REMANIT Stainless Steels, Thyssen Edelstahlwerke AG, March 1989",,B
Sulfuric Acid,Stainless steels,Austenitic,304,B (Good),B (Good),,S30400,,7.5,70,158,,253.0,"Chemical Resistance of REMANIT Stainless Steels, Thyssen Edelstahlwerke AG, March 1989",,B
Sulfuric Acid,Stainless steels,Austenitic,304,C (Questionable),C (Questionable),,S30400,,7.5,Boiling,Boiling,,253.0,"Chemical Resistance of REMANIT Stainless Steels, Thyssen Edelstahlwerke AG, March 1989",,C
Sulfuric Acid,Stainless steels,Austenitic,304,C (Questionable),C (Questionable),,S30400,,10,20,68,,253.0,"Chemical Resistance of REMANIT Stainless Steels, Thyssen Edelstahlwerke AG, March 1989",,C
Sulfuric Acid,Stainless steels,Austenitic,304,C (Questionable),C (Questionable),,S30400,,10,70,158,,253.0,"Chemical Resistance of REMANIT Stainless Steels, Thyssen Edelstahlwerke AG, March 1989",,C
Sulfuric Acid,Stainless steels,Austenitic,304,D (Poor),D (Poor),,S30400,,10,Boiling,Boiling,,253.0,"Chemical Resistance of REMANIT Stainless Steels, Thyssen Edelstahlwerke AG, March 1989",,D
Sulfuric Acid,Stainless steels,Austenitic,304,B (Good),B (Good),,S30400,,20,20,68,,253.0,"Chemical Resistance of REMANIT Stainless Steels, Thyssen Edelstahlwerke AG, March 1989",,B
Sulfuric Acid,Stainless steels,Austenitic,304,C (Questionable),C (Questionable),,S30400,,20,70,158,,253.0,"Chemical Resistance of REMANIT Stainless Steels, Thyssen Edelstahlwerke AG, March 1989",,C
Sulfuric Acid,Stainless steels,Austenitic,304,D (Poor),D (Poor),,S30400,,20,Boiling,Boiling,,253.0,"Chemical Resistance of REMANIT Stainless Steels, Thyssen Edelstahlwerke AG, March 1989",,D
Sulfuric Acid,Stainless steels,Austenitic,304,B (Good),B (Good),,S30400,,40,20,68,,253.0,"Chemical Resistance of REMANIT Stainless Steels, Thyssen Edelstahlwerke AG, March 1989",,B
Sulfuric Acid,Stainless steels,Austenitic,321,B (Good),B (Good),,S32100,,5,70,158,,253.0,"Chemical Resistance of REMANIT Stainless Steels, Thyssen Edelstahlwerke AG, March 1989",,B
Sulfuric Acid,Stainless steels,Austenitic,304,C (Questionable),C (Questionable),,S30400,,40,70,158,,253.0,"Chemical Resistance of REMANIT Stainless Steels, Thyssen Edelstahlwerke AG, March 1989",,C
Sulfuric Acid,Stainless steels,Austenitic,304,D (Poor),D (Poor),,S30400,,40,Boiling,Boiling,,253.0,"Chemical Resistance of REMANIT Stainless Steels, Thyssen Edelstahlwerke AG, March 1989",,D
Sulfuric Acid,Stainless steels,Austenitic,304,D (Poor),D (Poor),,S30400,,60,20,68,,253.0,"Chemical Resistance of REMANIT Stainless Steels, Thyssen Edelstahlwerke AG, March 1989",,D
Sulfuric Acid,Stainless steels,Austenitic,304,D (Poor),D (Poor),,S30400,,60,70,158,,253.0,"Chemical Resistance of REMANIT Stainless Steels, Thyssen Edelstahlwerke AG, March 1989",,D
Sulfuric Acid,Stainless steels,Austenitic,304,D (Poor),D (Poor),,S30400,,60,Boiling,Boiling,,253.0,"Chemical Resistance of REMANIT Stainless Steels, Thyssen Edelstahlwerke AG, March 1989",,D
Sulfuric Acid,Stainless steels,Austenitic,304,B (Good),B (Good),,S30400,,80,20,68,,253.0,"Chemical Resistance of REMANIT Stainless Steels, Thyssen Edelstahlwerke AG, March 1989",,B
Sulfuric Acid,Stainless steels,Austenitic,304,D (Poor),D (Poor),,S30400,,80,70,158,,253.0,"Chemical Resistance of REMANIT Stainless Steels, Thyssen Edelstahlwerke AG, March 1989",,D
Sulfuric Acid,Stainless steels,Austenitic,304,D (Poor),D (Poor),,S30400,,80,Boiling,Boiling,,253.0,"Chemical Resistance of REMANIT Stainless Steels, Thyssen Edelstahlwerke AG, March 1989",,D
Sulfuric Acid,Stainless steels,Austenitic,304,A (Resistant),A (Resistant),,S30400,,98,20,68,,253.0,"Chemical Resistance of REMANIT Stainless Steels, Thyssen Edelstahlwerke AG, March 1989",,A
Sulfuric Acid,Stainless steels,Austenitic,304,C (Questionable),C (Questionable),,S30400,,98,70,158,,253.0,"Chemical Resistance of REMANIT Stainless Steels, Thyssen Edelstahlwerke AG, March 1989",,C
Sulfuric Acid,Stainless steels,Austenitic,304,C (Questionable),C (Questionable),,S30400,,98,150,302,,253.0,"Chemical Resistance of REMANIT Stainless Steels, Thyssen Edelstahlwerke AG, March 1989",,C
Sulfuric Acid,Stainless steels,Austenitic,304,D (Poor),D (Poor),,S30400,,98,Boiling,Boiling,,253.0,"Chemical Resistance of REMANIT Stainless Steels, Thyssen Edelstahlwerke AG, March 1989",,D
Sulfuric Acid,Stainless steels,Austenitic,304,A (Resistant),A (Resistant),,S30400,Fuming (11% free SO3),,20,68,,253.0,"Chemical Resistance of REMANIT Stainless Steels, Thyssen Edelstahlwerke AG, March 1989",,A
Sulfuric Acid,Stainless steels,Austenitic,304,B (Good),B (Good),,S30400,Fuming (11% free SO3),,100,212,,253.0,"Chemical Resistance of REMANIT Stainless Steels, Thyssen Edelstahlwerke AG, March 1989",,B
Sulfuric Acid,Stainless steels,Austenitic,304,A (Resistant),A (Resistant),,S30400,Fuming (60% free SO3),,20,68,,253.0,"Chemical Resistance of REMANIT Stainless Steels, Thyssen Edelstahlwerke AG, March 1989",,A
Sulfuric Acid,Stainless steels,Austenitic,304,A (Resistant),A (Resistant),,S30400,Fuming (60% free SO3),,80,176,,253.0,"Chemical Resistance of REMANIT Stainless Steels, Thyssen Edelstahlwerke AG, March 1989",,A
Sulfuric Acid,Stainless steels,Austenitic,316,65,2600,,S31600,1N,,Boiling,Boiling,,51.0,"R.M. Davidson and J.D. Redmond, The Application of Ferritic and Duplex Stainless Steels, Second Symposium on Shell and Tube Heat Exchangers, W.R. Apblett, Jr., Ed., American Society for Metals, Metals Park, OH, 1982, p 86",65.0,
Sulfuric Acid,Stainless steels,Austenitic,316,0.25 max,10 max,,S31600,"Hot H2SO4, pH 3.0, containing W and Mo salts with 2-3 g/L fluorides, moderate aeration",0-4,60,140,,68.0,"Haynes International, 1984",0.25,
Sulfuric Acid,Stainless steels,Austenitic,316,0.05 max,2 max,,S31600,"0.057% HCI, pH 2 to 5, incineration of municipal waste",0.19,60,140,2360 h,68.0,"Haynes International, 1984",0.05,
Sulfuric Acid,Stainless steels,Austenitic,316,0.07,2.7,,S31600,,0.25,Boiling,Boiling,1 d,89.0,"A Guide to Corrosion Resistance, Climax Molybdenum Company, Greenwich, CT, 1981",0.07,
Sulfuric Acid,Stainless steels,Austenitic,316,A (Resistant),A (Resistant),,S31600,,0.25,60,140,1 d,89.0,"A Guide to Corrosion Resistance, Climax Molybdenum Company, Greenwich, CT, 1981",,A
Sulfuric Acid,Stainless steels,Austenitic,316,A (Resistant),A (Resistant),,S31600,,0.25,80,176,1 d,89.0,"A Guide to Corrosion Resistance, Climax Molybdenum Company, Greenwich, CT, 1981",,A
Sulfuric Acid,Stainless steels,Austenitic,316,A (Resistant),A (Resistant),,S31600,Lab test; slight to moderate aeration; no agitation,0.5,38,100,0.08 d,89.0,"A Guide to Corrosion Resistance, Climax Molybdenum Company, Greenwich, CT, 1981",,A
Sulfuric Acid,Stainless steels,Austenitic,316,A (Resistant),A (Resistant),,S31600,,0.5,40,104,1 d,89.0,"A Guide to Corrosion Resistance, Climax Molybdenum Company, Greenwich, CT, 1981",,A
Sulfuric Acid,Stainless steels,Austenitic,316,0.03,1.1,,S31600,Synthetic rubber processing; strong aeration; slight to moderate agitation,0.5,27-43,80-110,9 d,89.0,"A Guide to Corrosion Resistance, Climax Molybdenum Company, Greenwich, CT, 1981",0.03,
Sulfuric Acid,Stainless steels,Austenitic,316,A (Resistant),A (Resistant),,S31600,,0.5,60,140,1 d,89.0,"A Guide to Corrosion Resistance, Climax Molybdenum Company, Greenwich, CT, 1981",,A
Sulfuric Acid,Stainless steels,Austenitic,316,A (Resistant),A (Resistant),,S31600,Lab test; slight to moderate aeration; no agitation,0.5,66,150,0.08 d,89.0,"A Guide to Corrosion Resistance, Climax Molybdenum Company, Greenwich, CT, 1981",,A
Sulfuric Acid,Stainless steels,Austenitic,316,A (Resistant),A (Resistant),,S31600,Lab test; slight to moderate aeration; no agitation,0.5,79,175,0.08 d,89.0,"A Guide to Corrosion Resistance, Climax Molybdenum Company, Greenwich, CT, 1981",,A
Sulfuric Acid,Stainless steels,Austenitic,316,A (Resistant),A (Resistant),,S31600,,0.5,80,176,1 d,89.0,"A Guide to Corrosion Resistance, Climax Molybdenum Company, Greenwich, CT, 1981",,A
Sulfuric Acid,Stainless steels,Austenitic,316,0.1,3.8,,S31600,Lab test; slight to moderate aeration; no agitation,0.5,93,200,0.08 d,89.0,"A Guide to Corrosion Resistance, Climax Molybdenum Company, Greenwich, CT, 1981",0.1,
Sulfuric Acid,Stainless steels,Austenitic,316,1.4,54,,S31600,,0.5,Boiling,Boiling,1 d,89.0,"A Guide to Corrosion Resistance, Climax Molybdenum Company, Greenwich, CT, 1981",1.4,
Sulfuric Acid,Stainless steels,Austenitic,316,A (Resistant),A (Resistant),,S31600,,1,Room,Room,1 d,89.0,"A Guide to Corrosion Resistance, Climax Molybdenum Company, Greenwich, CT, 1981",,A
Sulfuric Acid,Stainless steels,Austenitic,316,A (Resistant),A (Resistant),,S31600,Lab test; slight to moderate aeration; no agitation,1,38,100,0.08 d,89.0,"A Guide to Corrosion Resistance, Climax Molybdenum Company, Greenwich, CT, 1981",,A
Sulfuric Acid,Stainless steels,Austenitic,316,A (Resistant),A (Resistant),,S31600,,1,40,104,1 d,89.0,"A Guide to Corrosion Resistance, Climax Molybdenum Company, Greenwich, CT, 1981",,A
Sulfuric Acid,Stainless steels,Austenitic,316,A (Resistant),A (Resistant),,S31600,,1,60,140,1 d,89.0,"A Guide to Corrosion Resistance, Climax Molybdenum Company, Greenwich, CT, 1981",,A
Sulfuric Acid,Stainless steels,Austenitic,316,A (Resistant),A (Resistant),,S31600,Lab test; slight to moderate aeration; no agitation,1,66,150,0.08 d,89.0,"A Guide to Corrosion Resistance, Climax Molybdenum Company, Greenwich, CT, 1981",,A
Sulfuric Acid,Stainless steels,Austenitic,316,A (Resistant),A (Resistant),,S31600,Lab test; slight to moderate aeration; no agitation,1,79,175,0.08 d,89.0,"A Guide to Corrosion Resistance, Climax Molybdenum Company, Greenwich, CT, 1981",,A
Sulfuric Acid,Stainless steels,Austenitic,316,A (Resistant),A (Resistant),,S31600,,1,80,176,1 d,89.0,"A Guide to Corrosion Resistance, Climax Molybdenum Company, Greenwich, CT, 1981",,A
Sulfuric Acid,Stainless steels,Austenitic,316,A (Resistant),A (Resistant),,S31600,Lab test; slight to moderate aeration; no agitation,1,93,200,0.08 d,89.0,"A Guide to Corrosion Resistance, Climax Molybdenum Company, Greenwich, CT, 1981",,A
Sulfuric Acid,Stainless steels,Austenitic,316,3.5,140,,S31600,,1,Boiling,Boiling,1 d,89.0,"A Guide to Corrosion Resistance, Climax Molybdenum Company, Greenwich, CT, 1981",3.5,
Sulfuric Acid,Stainless steels,Austenitic,316,12,490,,S31600,Lab test; rapid agitation,1,Boiling,Boiling,0.5 d,89.0,"A Guide to Corrosion Resistance, Climax Molybdenum Company, Greenwich, CT, 1981",12.0,
Sulfuric Acid,Stainless steels,Austenitic,316,0.6,22,,S31600,Dilute. Nonactivated. Five 48-h test periods,1,Boiling,Boiling,48 h,39.0,"Metals Handbook, Ninth Edition, Vol 13, Corrosion, ASM International, Metals Park, OH, 1987, p 634",0.6,
Sulfuric Acid,Stainless steels,Austenitic,316,0.7,26,,S31600,Dilute. Activated. Sample activated at start of each test period. Five 48-h test periods,1,Boiling,Boiling,48 h,39.0,"Metals Handbook, Ninth Edition, Vol 13, Corrosion, ASM International, Metals Park, OH, 1987, p 634",0.7,
Sulfuric Acid,Stainless steels,Austenitic,316,0.7,26,,S31600,Dilute. Activated before tests,1,Boiling,Boiling,,98.0,"Allegheny Ludlum Corporation, 1986",0.7,
Sulfuric Acid,Stainless steels,Austenitic,316,A (Resistant),A (Resistant),,S31600,Pulp and paper processing,~2,,,90 d,89.0,"A Guide to Corrosion Resistance, Climax Molybdenum Company, Greenwich, CT, 1981",,A
Sulfuric Acid,Stainless steels,Austenitic,316,A (Resistant),A (Resistant),,S31600,,2.5,Room,Room,1 d,89.0,"A Guide to Corrosion Resistance, Climax Molybdenum Company, Greenwich, CT, 1981",,A
Sulfuric Acid,Stainless steels,Austenitic,316,A (Resistant),A (Resistant),,S31600,,2.5,40,104,1 d,89.0,"A Guide to Corrosion Resistance, Climax Molybdenum Company, Greenwich, CT, 1981",,A
Sulfuric Acid,Stainless steels,Austenitic,316,0.1,3.6,,S31600,,2.5,60,140,1 d,89.0,"A Guide to Corrosion Resistance, Climax Molybdenum Company, Greenwich, CT, 1981",0.1,
Sulfuric Acid,Stainless steels,Austenitic,316,1,36,,S31600,,2.5,80,176,1 d,89.0,"A Guide to Corrosion Resistance, Climax Molybdenum Company, Greenwich, CT, 1981",1.0,
Sulfuric Acid,Stainless steels,Austenitic,316,0.05 max,2 max,,S31600,"Plus 0.8-5.3% AISO4, 0-0.3% KCr(SO4)2, H2O, moderate aeration",2.8-9.3,28,83,,68.0,"Haynes International, 1984",0.05,
Sulfuric Acid,Stainless steels,Austenitic,316,A (Resistant),A (Resistant),,S31600,Lab test; slight to moderate aeration; no agitation,3,38,100,0.08 d,89.0,"A Guide to Corrosion Resistance, Climax Molybdenum Company, Greenwich, CT, 1981",,A
Sulfuric Acid,Stainless steels,Austenitic,316,0.2,8,,S31600,Lab test; slight to moderate aeration; no agitation,3,66,150,0.08 d,89.0,"A Guide to Corrosion Resistance, Climax Molybdenum Company, Greenwich, CT, 1981",0.2,
Sulfuric Acid,Stainless steels,Austenitic,316,1,40,,S31600,Lab test; slight to moderate aeration; no agitation,3,79,175,0.08 d,89.0,"A Guide to Corrosion Resistance, Climax Molybdenum Company, Greenwich, CT, 1981",1.0,
Sulfuric Acid,Stainless steels,Austenitic,316,2.4,94,,S31600,Lab test; slight to moderate aeration; no agitation,3,93,200,0.08 d,89.0,"A Guide to Corrosion Resistance, Climax Molybdenum Company, Greenwich, CT, 1981",2.4,
Sulfuric Acid,Stainless steels,Austenitic,316,A (Resistant),A (Resistant),,S31600,,5,Room,Room,1 d,89.0,"A Guide to Corrosion Resistance, Climax Molybdenum Company, Greenwich, CT, 1981",,A
Sulfuric Acid,Stainless steels,Austenitic,316,0.03 max,0.1 max,,S31600,Textile processing; Strong aeration; no agitation,5,Room,Room,104 d,89.0,"A Guide to Corrosion Resistance, Climax Molybdenum Company, Greenwich, CT, 1981",0.03,
Sulfuric Acid,Stainless steels,Austenitic,316,A (Resistant),A (Resistant),,S31600,Research; Lab test; strong aeration; no agitation,5,16,60,1 d,89.0,"A Guide to Corrosion Resistance, Climax Molybdenum Company, Greenwich, CT, 1981",,A
Sulfuric Acid,Stainless steels,Austenitic,316,A (Resistant),A (Resistant),,S31600,Slight to moderate aeration; slight to moderate agitation,5,27,80,106 d,89.0,"A Guide to Corrosion Resistance, Climax Molybdenum Company, Greenwich, CT, 1981",,A
Sulfuric Acid,Stainless steels,Austenitic,316,A (Resistant),A (Resistant),,S31600,Lab test; slight to moderate aeration; no agitation,5,38,100,0.08 d,89.0,"A Guide to Corrosion Resistance, Climax Molybdenum Company, Greenwich, CT, 1981",,A
Sulfuric Acid,Stainless steels,Austenitic,316,A (Resistant),A (Resistant),,S31600,,5,40,104,1 d,89.0,"A Guide to Corrosion Resistance, Climax Molybdenum Company, Greenwich, CT, 1981",,A
Sulfuric Acid,Stainless steels,Austenitic,316,A (Resistant),A (Resistant),,S31600,Lab test; strong aeration; no agitation,5,40,104,1 d,89.0,"A Guide to Corrosion Resistance, Climax Molybdenum Company, Greenwich, CT, 1981",,A
Sulfuric Acid,Stainless steels,Austenitic,316,0.9,36,,S31600,Lab test; slight to moderate aeration; no agitation,5,66,150,0.08 d,89.0,"A Guide to Corrosion Resistance, Climax Molybdenum Company, Greenwich, CT, 1981",0.9,
Sulfuric Acid,Stainless steels,Austenitic,316,19,740,,S31600,Lab test; slight to moderate aeration; no agitation,5,79,175,0.08 d,89.0,"A Guide to Corrosion Resistance, Climax Molybdenum Company, Greenwich, CT, 1981",19.0,
Sulfuric Acid,Stainless steels,Austenitic,316,3.5,140,,S31600,Lab test; slight to moderate aeration; no agitation,5,93,200,0.08 d,89.0,"A Guide to Corrosion Resistance, Climax Molybdenum Company, Greenwich, CT, 1981",3.5,
Sulfuric Acid,Stainless steels,Austenitic,316,2.489,98,,S31600,Dilute. Nonactivated. Five 48-h test periods,5,Boiling,Boiling,48 h,39.0,"Metals Handbook, Ninth Edition, Vol 13, Corrosion, ASM International, Metals Park, OH, 1987, p 634",2.489,
Sulfuric Acid,Stainless steels,Austenitic,316,2.718,107,,S31600,Dilute. Activated. Sample activated at start of each test period. Five 48-h test periods,5,Boiling,Boiling,48 h,39.0,"Metals Handbook, Ninth Edition, Vol 13, Corrosion, ASM International, Metals Park, OH, 1987, p 634",2.718,
Sulfuric Acid,Stainless steels,Austenitic,316,2.72,107,,S31600,Dilute. Activated before tests,5,Boiling,Boiling,,98.0,"Allegheny Ludlum Corporation, 1986",2.72,
Sulfuric Acid,Stainless steels,Austenitic,316,0.839,33,,S31600,Annealed. Average of three 48-h test periods,5,80,176,48 h,145.0,"Carpenter Technology Corp., 1987",0.839,
Sulfuric Acid,Stainless steels,Austenitic,316,0.05 max,2 max,,S31600,Plus 3-4% zirconyl sulfate,5,32,90,15 d,68.0,"Haynes International, 1984",0.05,
Sulfuric Acid,Stainless steels,Austenitic,316,1.27 min,50 min,,S31600,"Aeration, lab test",5,58-67,137-153,29.5 d,68.0,"Haynes International, 1984",1.27,
Sulfuric Acid,Stainless steels,Austenitic,316,0.05 max,2 max,,S31600,"Plus Cu, 10-60 g/L (40 avg.); Ag. 0-12 g/L (3.5 avg.). Solids consist of precious metals, silica, PbSO4, and a few % or less of Se, Te, As, Sb and Bi",5-150 g/L,71,160,,68.0,"Haynes International, 1984",0.05,
Sulfuric Acid,Stainless steels,Austenitic,316,0.04,1.4,,S31600,Metal (pickling) processing; no aeration; no agitation,8,54,130,47 d,89.0,"A Guide to Corrosion Resistance, Climax Molybdenum Company, Greenwich, CT, 1981",0.04,
Sulfuric Acid,Stainless steels,Austenitic,316,0.003,0.1,,S31600,Lab test,8.7,80,176,10 d,89.0,"A Guide to Corrosion Resistance, Climax Molybdenum Company, Greenwich, CT, 1981",0.003,
Sulfuric Acid,Stainless steels,Austenitic,316,0.003,0.1,,S31600,Sugar processing,~10,20-67,68-152,97 d,89.0,"A Guide to Corrosion Resistance, Climax Molybdenum Company, Greenwich, CT, 1981",0.003,
Sulfuric Acid,Stainless steels,Austenitic,316,22,860,,S31600,Lab test; no aeration; no agitation,10,Boiling,Boiling,,89.0,"A Guide to Corrosion Resistance, Climax Molybdenum Company, Greenwich, CT, 1981",22.0,
Sulfuric Acid,Stainless steels,Austenitic,316,2,81,,S31600,Lab test; slight to moderate aeration; no agitation,10,65,150,0.08 d,89.0,"A Guide to Corrosion Resistance, Climax Molybdenum Company, Greenwich, CT, 1981",2.0,
Sulfuric Acid,Stainless steels,Austenitic,316,22,860,,S31600,Lab test; no aeration; no agitation,10,Boiling,Boiling,,89.0,"A Guide to Corrosion Resistance, Climax Molybdenum Company, Greenwich, CT, 1981",22.0,
Sulfuric Acid,Stainless steels,Austenitic,316,A (Resistant),A (Resistant),,S31600,Metal (pickling) processing; no aeration; no agitation; low-carbon grade (0.03% C max),10,48-71,120-160,23 d,89.0,"A Guide to Corrosion Resistance, Climax Molybdenum Company, Greenwich, CT, 1981",,A
Sulfuric Acid,Stainless steels,Austenitic,316,2.3,90,,S31600,Lab test; no aeration; no agitation,10,60,140,1 d,89.0,"A Guide to Corrosion Resistance, Climax Molybdenum Company, Greenwich, CT, 1981",2.3,
Sulfuric Acid,Stainless steels,Austenitic,316,0.1,3.6,,S31600,,10,40,104,1 d,89.0,"A Guide to Corrosion Resistance, Climax Molybdenum Company, Greenwich, CT, 1981",0.1,
Sulfuric Acid,Stainless steels,Austenitic,316,A (Resistant),A (Resistant),,S31600,Lab test; strong aeration; no agitation,10,40,104,1 d,89.0,"A Guide to Corrosion Resistance, Climax Molybdenum Company, Greenwich, CT, 1981",,A
Sulfuric Acid,Stainless steels,Austenitic,316,0.24,9.6,,S31600,Lab test; slight to moderate aeration; no agitation,10,38,100,0.08 d,89.0,"A Guide to Corrosion Resistance, Climax Molybdenum Company, Greenwich, CT, 1981",0.24,
Sulfuric Acid,Stainless steels,Austenitic,316,A (Resistant),A (Resistant),,S31600,Lab test; strong aeration; no agitation,10,15,60,1 d,89.0,"A Guide to Corrosion Resistance, Climax Molybdenum Company, Greenwich, CT, 1981",,A
Sulfuric Acid,Stainless steels,Austenitic,316,A (Resistant),A (Resistant),,S31600,,10,Room,Room,1 d,89.0,"A Guide to Corrosion Resistance, Climax Molybdenum Company, Greenwich, CT, 1981",,A
Sulfuric Acid,Stainless steels,Austenitic,316,4,150,,S31600,Lab test; slight to moderate aeration; no agitation,10,79,175,0.08  d,89.0,"A Guide to Corrosion Resistance, Climax Molybdenum Company, Greenwich, CT, 1981",4.0,
Sulfuric Acid,Stainless steels,Austenitic,316,5,180,,S31600,,10,80,176,1 d,89.0,"A Guide to Corrosion Resistance, Climax Molybdenum Company, Greenwich, CT, 1981",5.0,
Sulfuric Acid,Stainless steels,Austenitic,316,5,207,,S31600,Lab test; slight to moderate aeration; no agitation,10,93,200,0.08 d,89.0,"A Guide to Corrosion Resistance, Climax Molybdenum Company, Greenwich, CT, 1981",5.0,
Sulfuric Acid,Stainless steels,Austenitic,316,5 min,200 min,,S31600,,10,Boiling,Boiling,,89.0,"A Guide to Corrosion Resistance, Climax Molybdenum Company, Greenwich, CT, 1981",5.0,
Sulfuric Acid,Stainless steels,Austenitic,316,9,372,,S31600,,10,Boiling,Boiling,,120.0,Allegheny Ludlum Steel Corp.,9.0,
Sulfuric Acid,Stainless steels,Austenitic,316,9,371,,S31600,Welded,10,Boiling,Boiling,,120.0,Allegheny Ludlum Steel Corp.,9.0,
Sulfuric Acid,Stainless steels,Austenitic,316,9,344,,S31600,Dilute. Activated before tests,10,Boiling,Boiling,,98.0,"Allegheny Ludlum Corporation, 1986",9.0,
Sulfuric Acid,Stainless steels,Austenitic,316,2.9,112,,S31600,Annealed Average of three 48-h test periods,10,80,176,48 h,98.0,"Allegheny Ludlum Corporation, 1986",2.9,
Sulfuric Acid,Stainless steels,Austenitic,316,0.25 max,10 max,,S31600,3% chromic acid in deionized water,10,80,175,,145.0,"Carpenter Technology Corp., 1987",0.25,
Sulfuric Acid,Stainless steels,Austenitic,316,0.05 max,2 max,,S31600,3% chromic acid in deionized water,10,80-82,175-180,,68.0,"Haynes International, 1984",0.05,
Sulfuric Acid,Stainless steels,Austenitic,316,1.27 min,50 min,,S31600,Nickel sulfide impurities,10,107,225,240 h,68.0,"Haynes International, 1984",1.27,
Sulfuric Acid,Stainless steels,Austenitic,316,1.27 min,50 min,,S31600,"Reacts with Fe2O3 to produce Fe2(SO4)3, field test, aeration, moderate agitation, 6 ft/s",10-15,112,234,10 d,68.0,"Haynes International, 1984",1.27,
Sulfuric Acid,Stainless steels,Austenitic,316,0.05 max,2 max,,S31600,"Plus 10% CuSO4, 52 pp. Cl-. Average Baume 28.7, pH 1",10-20,86,186,90 d,68.0,"Haynes International, 1984",0.05,
Sulfuric Acid,Stainless steels,Austenitic,316,0.7,27,,S31600,Metal (pickling) processing; Strong aeration; no agitation,~12,85-90,185-195,14 d,89.0,"A Guide to Corrosion Resistance, Climax Molybdenum Company, Greenwich, CT, 1981",0.7,
Sulfuric Acid,Stainless steels,Austenitic,316,1.27 min,50 min,,S31600,Saturated with SO2. Slight aeration,14-16,79,175,,68.0,"Haynes International, 1984",1.27,
Sulfuric Acid,Stainless steels,Austenitic,316,A (Resistant),A (Resistant),,S31600,Lab test; strong aeration; no agitation,15,40,104,1 d,89.0,"A Guide to Corrosion Resistance, Climax Molybdenum Company, Greenwich, CT, 1981",,A
Sulfuric Acid,Stainless steels,Austenitic,316,0.4,14,,S31600,Coal by-product processing; slight to moderate aeration; rapid agitation,15,15-30,59-86,212 d,89.0,"A Guide to Corrosion Resistance, Climax Molybdenum Company, Greenwich, CT, 1981",0.4,
Sulfuric Acid,Stainless steels,Austenitic,316,A (Resistant),A (Resistant),,S31600,Lab test; strong aeration; no agitation,15,15,60,1 d,89.0,"A Guide to Corrosion Resistance, Climax Molybdenum Company, Greenwich, CT, 1981",,A
Sulfuric Acid,Stainless steels,Austenitic,347,B (Good),B (Good),,S34700,,7.5,20,68,,253.0,"Chemical Resistance of REMANIT Stainless Steels, Thyssen Edelstahlwerke AG, March 1989",,B
Sulfuric Acid,Stainless steels,Austenitic,316,0.25 max,10 max,,S31600,"To 5% (final before discarding), 0.09% (original), to 0.54% (final) FeSO4. Inhibited with Activol 359",16,74,165,,89.0,"A Guide to Corrosion Resistance, Climax Molybdenum Company, Greenwich, CT, 1981",0.25,
Sulfuric Acid,Stainless steels,Austenitic,316,0.003,0.1,,S31600,Strong aeration; no agitation; low-carbon grade (0.03% C max).,~20,40 max,104 max,8.5 d,89.0,"A Guide to Corrosion Resistance, Climax Molybdenum Company, Greenwich, CT, 1981",0.003,
Sulfuric Acid,Stainless steels,Austenitic,316,44,1770,,S31600,Lab test; slight to moderate aeration; no agitation,20,95,200,0.08 d,89.0,"A Guide to Corrosion Resistance, Climax Molybdenum Company, Greenwich, CT, 1981",44.0,
Sulfuric Acid,Stainless steels,Austenitic,316,21,840,,S31600,Lab test; slight to moderate aeration; no agitation,20,80,175,0.08 d,89.0,"A Guide to Corrosion Resistance, Climax Molybdenum Company, Greenwich, CT, 1981",21.0,
Sulfuric Acid,Stainless steels,Austenitic,316,5,191,,S31600,Lab test; slight to moderate aeration; no agitation,20,65,150,0.08 d,89.0,"A Guide to Corrosion Resistance, Climax Molybdenum Company, Greenwich, CT, 1981",5.0,
Sulfuric Acid,Stainless steels,Austenitic,316,0.7,27,,S31600,,20,40,104,1 d,89.0,"A Guide to Corrosion Resistance, Climax Molybdenum Company, Greenwich, CT, 1981",0.7,
Sulfuric Acid,Stainless steels,Austenitic,316,2.8,110,,S31600,Lab test; strong aeration; no agitation,20,40,104,1 d,89.0,"A Guide to Corrosion Resistance, Climax Molybdenum Company, Greenwich, CT, 1981",2.8,
Sulfuric Acid,Stainless steels,Austenitic,316,1.9,75,,S31600,Lab test; slight to moderate aeration; no agitation,20,38,100,0.08 d,89.0,"A Guide to Corrosion Resistance, Climax Molybdenum Company, Greenwich, CT, 1981",1.9,
Sulfuric Acid,Stainless steels,Austenitic,316,A (Resistant),A (Resistant),,S31600,Lab test; strong aeration; no agitation,20,15,60,1 d,89.0,"A Guide to Corrosion Resistance, Climax Molybdenum Company, Greenwich, CT, 1981",,A
Sulfuric Acid,Stainless steels,Austenitic,316,0.2,9,,S31600,,20,Room,Room,1 d,89.0,"A Guide to Corrosion Resistance, Climax Molybdenum Company, Greenwich, CT, 1981",0.2,
Sulfuric Acid,Stainless steels,Austenitic,316,0.05 max,2 max,,S31600,Plus 12% CO. Copper refining. Moderate aeration,20,52,125,90 d,68.0,"Haynes International, 1984",0.05,
Sulfuric Acid,Stainless steels,Austenitic,316,0.05 max,2 max,,S31600,"Plus 1-2% Cu, 7000 oz/ton Ag. 200 oz/ton Au, 0.5% Sb, 0.5% Co, 1.0% 12% Te, 2% Cu. Trace Ag, Au, Sb, Co",20,52,125,90 d,68.0,"Haynes International, 1984",0.05,
Sulfuric Acid,Stainless steels,Austenitic,316,0.05 max,2 max,,S31600,"Saturated with CuSO4. Pickling copper and brass. Aeration, moderate agitation",20,60,140,120 d,68.0,"Haynes International, 1984",0.05,
Sulfuric Acid,Stainless steels,Austenitic,316,0.05 max,2 max,,S31600,"Plus 8% CuSO4, 52 ppm Cl. Copper refining",20,63,145,90 d,68.0,"Haynes International, 1984",0.05,
Sulfuric Acid,Stainless steels,Austenitic,316,12,470,,S31600,Lab test; strong aeration; no agitation,25,40,104,1 d,89.0,"A Guide to Corrosion Resistance, Climax Molybdenum Company, Greenwich, CT, 1981",12.0,
Sulfuric Acid,Stainless steels,Austenitic,316,A (Resistant),A (Resistant),,S31600,Lab test; strong aeration; no agitation,25,15,60,1 d,89.0,"A Guide to Corrosion Resistance, Climax Molybdenum Company, Greenwich, CT, 1981",,A
Sulfuric Acid,Stainless steels,Austenitic,316,0.01,0.3,,S31600,Lab test; strong aeration; no agitation,30,54,130,62 d,89.0,"A Guide to Corrosion Resistance, Climax Molybdenum Company, Greenwich, CT, 1981",0.01,
Sulfuric Acid,Stainless steels,Austenitic,316,17,665,,S31600,Lab test; strong aeration; no agitation,30,40,104,1 d,89.0,"A Guide to Corrosion Resistance, Climax Molybdenum Company, Greenwich, CT, 1981",17.0,
Sulfuric Acid,Stainless steels,Austenitic,316,1.6,65,,S31600,Lab test; strong aeration; no agitation,30,15,60,1 d,89.0,"A Guide to Corrosion Resistance, Climax Molybdenum Company, Greenwich, CT, 1981",1.6,
Sulfuric Acid,Stainless steels,Austenitic,316,1.8,72,,S31600,,35,Room,Room,1 d,89.0,"A Guide to Corrosion Resistance, Climax Molybdenum Company, Greenwich, CT, 1981",1.8,
Sulfuric Acid,Stainless steels,Austenitic,316,160,6400,,S31600,Lab test; slight to moderate aeration; no agitation,40,65,150,0.08 d,89.0,"A Guide to Corrosion Resistance, Climax Molybdenum Company, Greenwich, CT, 1981",160.0,
Sulfuric Acid,Stainless steels,Austenitic,316,163,6500,,S31600,Lab test; strong aeration; no agitation,40,40,104,1 d,89.0,"A Guide to Corrosion Resistance, Climax Molybdenum Company, Greenwich, CT, 1981",163.0,
Sulfuric Acid,Stainless steels,Austenitic,316,21,825,,S31600,Lab test; slight to moderate aeration; no agitation,40,38,100,0.08 d,89.0,"A Guide to Corrosion Resistance, Climax Molybdenum Company, Greenwich, CT, 1981",21.0,
Sulfuric Acid,Stainless steels,Austenitic,316,5,180,,S31600,Lab test; strong aeration; no agitation,40,15,60,1 d,89.0,"A Guide to Corrosion Resistance, Climax Molybdenum Company, Greenwich, CT, 1981",5.0,
Sulfuric Acid,Stainless steels,Austenitic,316,160,6500,,S31600,Lab test; strong aeration; no agitation,50,40,104,1 d,89.0,"A Guide to Corrosion Resistance, Climax Molybdenum Company, Greenwich, CT, 1981",160.0,
Sulfuric Acid,Stainless steels,Austenitic,316,D (Poor),D (Poor),,S31600,Lab test; no aeration; no agitation,50,32,90,,89.0,"A Guide to Corrosion Resistance, Climax Molybdenum Company, Greenwich, CT, 1981",,D
Sulfuric Acid,Stainless steels,Austenitic,316,6,258,,S31600,Lab test; strong aeration; no agitation,50,15,50,1 d,89.0,"A Guide to Corrosion Resistance, Climax Molybdenum Company, Greenwich, CT, 1981",6.0,
Sulfuric Acid,Stainless steels,Austenitic,316,27,1080,,S31600,Lab test; strong aeration; no agitation,60,40,104,1 d,89.0,"A Guide to Corrosion Resistance, Climax Molybdenum Company, Greenwich, CT, 1981",27.0,
Sulfuric Acid,Stainless steels,Austenitic,316,11,430,,S31600,Lab test; strong aeration; no agitation,60,15,60,1 d,89.0,"A Guide to Corrosion Resistance, Climax Molybdenum Company, Greenwich, CT, 1981",11.0,
Sulfuric Acid,Stainless steels,Austenitic,316,4,144,,S31600,Lab test; no aeration; no agitation,66,32,90,,89.0,"A Guide to Corrosion Resistance, Climax Molybdenum Company, Greenwich, CT, 1981",4.0,
Sulfuric Acid,Stainless steels,Austenitic,316,14,540,,S31600,Lab test; strong aeration; no agitation,70,40,104,1 d,89.0,"A Guide to Corrosion Resistance, Climax Molybdenum Company, Greenwich, CT, 1981",14.0,
Sulfuric Acid,Stainless steels,Austenitic,316,1.3,50,,S31600,Lab test; strong aeration; no agitation,70,15,60,1 d,89.0,"A Guide to Corrosion Resistance, Climax Molybdenum Company, Greenwich, CT, 1981",1.3,
Sulfuric Acid,Stainless steels,Austenitic,316,0.003,0.1,,S31600,Lab test; no aeration; no agitation,77.6,32,90,,89.0,"A Guide to Corrosion Resistance, Climax Molybdenum Company, Greenwich, CT, 1981",0.003,
Sulfuric Acid,Stainless steels,Austenitic,316,100,4000,,S31600,Lab test; slight to moderate aeration; no agitation,80,93,200,0.08 d,89.0,"A Guide to Corrosion Resistance, Climax Molybdenum Company, Greenwich, CT, 1981",100.0,
Sulfuric Acid,Stainless steels,Austenitic,316,30,1200,,S31600,Lab test; slight to moderate aeration; no agitation,80,79,175,0.08 d,89.0,"A Guide to Corrosion Resistance, Climax Molybdenum Company, Greenwich, CT, 1981",30.0,
Sulfuric Acid,Stainless steels,Austenitic,316,14,570,,S31600,Lab test; slight to moderate aeration; no agitation,80,65,150,0.08 d,89.0,"A Guide to Corrosion Resistance, Climax Molybdenum Company, Greenwich, CT, 1981",14.0,
Sulfuric Acid,Stainless steels,Austenitic,316,A (Resistant),A (Resistant),,S31600,Lab test; strong aeration; no agitation,80,40,104,1 d,89.0,"A Guide to Corrosion Resistance, Climax Molybdenum Company, Greenwich, CT, 1981",,A
Sulfuric Acid,Stainless steels,Austenitic,316,7,280,,S31600,Lab test; slight to moderate aeration; no agitation,80,38,100,0.08 d,89.0,"A Guide to Corrosion Resistance, Climax Molybdenum Company, Greenwich, CT, 1981",7.0,
Sulfuric Acid,Stainless steels,Austenitic,316,A (Resistant),A (Resistant),,S31600,Lab test; strong aeration; no agitation,80,15,60,60 d,89.0,"A Guide to Corrosion Resistance, Climax Molybdenum Company, Greenwich, CT, 1981",,A
Sulfuric Acid,Stainless steels,Austenitic,316,A (Resistant),A (Resistant),,S31600,Plastic processing; no aeration; no agitation,93.5,25-Sep,49-77,102 d,89.0,"A Guide to Corrosion Resistance, Climax Molybdenum Company, Greenwich, CT, 1981",,A
Sulfuric Acid,Stainless steels,Austenitic,316,9,340,,S31600,Lab test; slight to moderate aeration; no agitation,95,93,200,0.08 d,89.0,"A Guide to Corrosion Resistance, Climax Molybdenum Company, Greenwich, CT, 1981",9.0,
Sulfuric Acid,Stainless steels,Austenitic,316,21,825,,S31600,Lab test; slight to moderate aeration; no agitation,95,79,175,0.08 d,89.0,"A Guide to Corrosion Resistance, Climax Molybdenum Company, Greenwich, CT, 1981",21.0,
Sulfuric Acid,Stainless steels,Austenitic,316,1.5,59,,S31600,Lab test; slight to moderate aeration; no agitation,95,65,150,0.08 d,89.0,"A Guide to Corrosion Resistance, Climax Molybdenum Company, Greenwich, CT, 1981",1.5,
Sulfuric Acid,Stainless steels,Austenitic,316,A (Resistant),A (Resistant),,S31600,Lab test; strong aeration; no agitation,95,40,104,1 d,89.0,"A Guide to Corrosion Resistance, Climax Molybdenum Company, Greenwich, CT, 1981",,A
Sulfuric Acid,Stainless steels,Austenitic,316,A (Resistant),A (Resistant),,S31600,Lab test; slight to moderate aeration; no agitation,95,38,100,0.08 d,89.0,"A Guide to Corrosion Resistance, Climax Molybdenum Company, Greenwich, CT, 1981",,A
Sulfuric Acid,Stainless steels,Austenitic,316,21,855,,S31600,,10,Boiling,Boiling,,219.0,"R.M. Davison and James D. Redmond, Practical Guide to Using Duplex Stainless Steels, Materials Performance, NACE, USA, January 1990, p 57-62",21.0,
Sulfuric Acid,Stainless steels,Austenitic,316,0.55,21.7,,S31600,Not activated,1,Boiling,Boiling,,223.0,"H.E. Deverell and I.A. Franson, Practical Guide to Using the Newer Ferritic Stainless Steels, Materials Performance, NACE, USA, September 1989, p 52-57",0.55,
Sulfuric Acid,Stainless steels,Austenitic,316,0.66,25.8,,S31600,Activated,1,Boiling,Boiling,,223.0,"H.E. Deverell and I.A. Franson, Practical Guide to Using the Newer Ferritic Stainless Steels, Materials Performance, NACE, USA, September 1989, p 52-57",0.66,
Sulfuric Acid,Stainless steels,Austenitic,316,2.49,98.2,,S31600,Not activated,5,Boiling,Boiling,,223.0,"H.E. Deverell and I.A. Franson, Practical Guide to Using the Newer Ferritic Stainless Steels, Materials Performance, NACE, USA, September 1989, p 52-57",2.49,
Sulfuric Acid,Stainless steels,Austenitic,316,2.71,107,,S31600,Activated,5,Boiling,Boiling,,223.0,"H.E. Deverell and I.A. Franson, Practical Guide to Using the Newer Ferritic Stainless Steels, Materials Performance, NACE, USA, September 1989, p 52-57",2.71,
Sulfuric Acid,Stainless steels,Austenitic,316,8.61,339,,S31600,Not activated,10,Boiling,Boiling,,223.0,"H.E. Deverell and I.A. Franson, Practical Guide to Using the Newer Ferritic Stainless Steels, Materials Performance, NACE, USA, September 1989, p 52-57",8.61,
Sulfuric Acid,Stainless steels,Austenitic,316,8.73,343,,S31600,Activated,10,Boiling,Boiling,,223.0,"H.E. Deverell and I.A. Franson, Practical Guide to Using the Newer Ferritic Stainless Steels, Materials Performance, NACE, USA, September 1989, p 52-57",8.73,
Sulfuric Acid,Stainless steels,Austenitic,316,2,81,,S31600,Plus 0.45% HCl,1.8,175,347,,225.0,"P.E. Manning, J.D. Smith, and J.L. Nickerson, New Versatile Alloys for the Chemical Process Industry, Materials Performance, NACE, USA, June 1988, p 67-73",2.0,
Sulfuric Acid,Stainless steels,Austenitic,316,14.5,578,,S31600,Plus 1.7% HCl,1.8,175,347,,225.0,"P.E. Manning, J.D. Smith, and J.L. Nickerson, New Versatile Alloys for the Chemical Process Industry, Materials Performance, NACE, USA, June 1988, p 67-73",14.5,
Sulfuric Acid,Stainless steels,Austenitic,316,0.58,23,,S31600,Plus 0.45% HCl,3.5,175,347,,225.0,"P.E. Manning, J.D. Smith, and J.L. Nickerson, New Versatile Alloys for the Chemical Process Industry, Materials Performance, NACE, USA, June 1988, p 67-73",0.58,
Sulfuric Acid,Stainless steels,Austenitic,316,12,479,,S31600,Plus 1.3% HCl,5,175,347,,225.0,"P.E. Manning, J.D. Smith, and J.L. Nickerson, New Versatile Alloys for the Chemical Process Industry, Materials Performance, NACE, USA, June 1988, p 67-73",12.0,
Sulfuric Acid,Stainless steels,Austenitic,316,3.88,155,,S31600,Plus 0.45% HCl,6.8,175,347,,225.0,"P.E. Manning, J.D. Smith, and J.L. Nickerson, New Versatile Alloys for the Chemical Process Industry, Materials Performance, NACE, USA, June 1988, p 67-73",3.88,
Sulfuric Acid,Stainless steels,Austenitic,316,1.25,50,,S31600,Plus 55.9% HNO3,12.5,Boiling,Boiling,,225.0,"P.E. Manning, J.D. Smith, and J.L. Nickerson, New Versatile Alloys for the Chemical Process Industry, Materials Performance, NACE, USA, June 1988, p 67-73",1.25,
Sulfuric Acid,Stainless steels,Austenitic,316,1.4,56,,S31600,Plus 41.9% HNO3,24.9,Boiling,Boiling,,225.0,"P.E. Manning, J.D. Smith, and J.L. Nickerson, New Versatile Alloys for the Chemical Process Industry, Materials Performance, NACE, USA, June 1988, p 67-73",1.4,
Sulfuric Acid,Stainless steels,Austenitic,316,1.43,57,,S31600,Plus 21.5% HNO3,38.5,Boiling,Boiling,,225.0,"P.E. Manning, J.D. Smith, and J.L. Nickerson, New Versatile Alloys for the Chemical Process Industry, Materials Performance, NACE, USA, June 1988, p 67-73",1.43,
Sulfuric Acid,Stainless steels,Austenitic,316,1.93,77,,S31600,Plus 26.3% HNO3,47.1,Boiling,Boiling,,225.0,"P.E. Manning, J.D. Smith, and J.L. Nickerson, New Versatile Alloys for the Chemical Process Industry, Materials Performance, NACE, USA, June 1988, p 67-73",1.93,
Sulfuric Acid,Stainless steels,Austenitic,316,A (Resistant),A (Resistant),,S31600,Plus 50% HNO3,50,50,122,,253.0,"Chemical Resistance of REMANIT Stainless Steels, Thyssen Edelstahlwerke AG, March 1989",,A
Sulfuric Acid,Stainless steels,Austenitic,316,B (Good),B (Good),,S31600,Plus 50% HNO3,50,90,194,,253.0,"Chemical Resistance of REMANIT Stainless Steels, Thyssen Edelstahlwerke AG, March 1989",,B
Sulfuric Acid,Stainless steels,Austenitic,316,C (Questionable),C (Questionable),,S31600,Plus 50% HNO3,50,120,248,,253.0,"Chemical Resistance of REMANIT Stainless Steels, Thyssen Edelstahlwerke AG, March 1989",,C
Sulfuric Acid,Stainless steels,Austenitic,316,B (Good),B (Good),,S31600,Plus 25% HNO3,75,50,122,,253.0,"Chemical Resistance of REMANIT Stainless Steels, Thyssen Edelstahlwerke AG, March 1989",,B
