Repository: wfreinhart/matse219

# MATSE 219: Materials Informatics

Auto-generated from the private authoring repo (matse219-instructor). Do not edit here directly -- changes are overwritten on the next publish run.

## Lectures

- [Lecture01](https://colab.research.google.com/github/wfreinhart/matse219/blob/staging/notebooks/Lecture01.ipynb)
- [Lecture02](https://colab.research.google.com/github/wfreinhart/matse219/blob/staging/notebooks/Lecture02.ipynb)
- [Lecture03](https://colab.research.google.com/github/wfreinhart/matse219/blob/staging/notebooks/Lecture03.ipynb)
- [Lecture04](https://colab.research.google.com/github/wfreinhart/matse219/blob/staging/notebooks/Lecture04.ipynb)

File: datasets/corrosion.csv (part 130 of 142)
Environment,Material Group,Material Family,Material,Rate (mm/yr) or Rating,Rate (mils/yr) or Rating,Localized Attack,UNS,Condition/Comment,Concentration (Vol %),Temperature (deg C),Temperature (deg F),Duration,Reference #,Reference,rate_mm_yr_numeric,rate_letter_grade
Sulfuric Acid,Stainless steels,Austenitic,316,B (Good),B (Good),,S31600,Plus 25% HNO3,75,90,194,,253.0,"Chemical Resistance of REMANIT Stainless Steels, Thyssen Edelstahlwerke AG, March 1989",,B
Sulfuric Acid,Stainless steels,Austenitic,316,D (Poor),D (Poor),,S31600,Plus 25% HNO3,75,157,315,,253.0,"Chemical Resistance of REMANIT Stainless Steels, Thyssen Edelstahlwerke AG, March 1989",,D
Sulfuric Acid,Stainless steels,Austenitic,316,A (Resistant),A (Resistant),,S31600,Plus 15% HNO3,20,50,122,,253.0,"Chemical Resistance of REMANIT Stainless Steels, Thyssen Edelstahlwerke AG, March 1989",,A
Sulfuric Acid,Stainless steels,Austenitic,316,A (Resistant),A (Resistant),,S31600,Plus 15% HNO3,20,80,176,,253.0,"Chemical Resistance of REMANIT Stainless Steels, Thyssen Edelstahlwerke AG, March 1989",,A
Sulfuric Acid,Stainless steels,Austenitic,316,A (Resistant),A (Resistant),,S31600,Plus 10% HNO3,70,50,122,,253.0,"Chemical Resistance of REMANIT Stainless Steels, Thyssen Edelstahlwerke AG, March 1989",,A
Sulfuric Acid,Stainless steels,Austenitic,316,A (Resistant),A (Resistant),,S31600,Plus 10% HNO3,70,90,194,,253.0,"Chemical Resistance of REMANIT Stainless Steels, Thyssen Edelstahlwerke AG, March 1989",,A
Sulfuric Acid,Stainless steels,Austenitic,316,D (Poor),D (Poor),,S31600,Plus 10% HNO3,70,168,334,,253.0,"Chemical Resistance of REMANIT Stainless Steels, Thyssen Edelstahlwerke AG, March 1989",,D
Sulfuric Acid,Stainless steels,Austenitic,316,A (Resistant),A (Resistant),,S31600,Plus 25% HNO3,30,90,194,,253.0,"Chemical Resistance of REMANIT Stainless Steels, Thyssen Edelstahlwerke AG, March 1989",,A
Sulfuric Acid,Stainless steels,Austenitic,316,A (Resistant),A (Resistant),,S31600,Plus 25% HNO3,30,110,230,,253.0,"Chemical Resistance of REMANIT Stainless Steels, Thyssen Edelstahlwerke AG, March 1989",,A
Sulfuric Acid,Stainless steels,Austenitic,316,B (Good),B (Good),,S31600,Plus 5% HNO3,15,134,273,,253.0,"Chemical Resistance of REMANIT Stainless Steels, Thyssen Edelstahlwerke AG, March 1989",,B
Sulfuric Acid,Stainless steels,Austenitic,316,A (Resistant),A (Resistant),,S31600,Plus 1% HNO3,2,Boiling,Boiling,,253.0,"Chemical Resistance of REMANIT Stainless Steels, Thyssen Edelstahlwerke AG, March 1989",,A
Sulfuric Acid,Stainless steels,Austenitic,316,A (Resistant),A (Resistant),,S31600,,,Boiling,Boiling,,253.0,"Chemical Resistance of REMANIT Stainless Steels, Thyssen Edelstahlwerke AG, March 1989",,A
Sulfuric Acid,Stainless steels,Austenitic,316,B (Good),B (Good),,S31600,,,Boiling,Boiling,,253.0,"Chemical Resistance of REMANIT Stainless Steels, Thyssen Edelstahlwerke AG, March 1989",,B
Sulfuric Acid,Stainless steels,Austenitic,316,A (Resistant),A (Resistant),,S31600,,1,20,68,,253.0,"Chemical Resistance of REMANIT Stainless Steels, Thyssen Edelstahlwerke AG, March 1989",,A
Sulfuric Acid,Stainless steels,Austenitic,316,A (Resistant),A (Resistant),,S31600,,1,70,158,,253.0,"Chemical Resistance of REMANIT Stainless Steels, Thyssen Edelstahlwerke AG, March 1989",,A
Sulfuric Acid,Stainless steels,Austenitic,316,B (Good),B (Good),,S31600,,1,Boiling,Boiling,,253.0,"Chemical Resistance of REMANIT Stainless Steels, Thyssen Edelstahlwerke AG, March 1989",,B
Sulfuric Acid,Stainless steels,Austenitic,316,A (Resistant),A (Resistant),,S31600,,2.5,20,68,,253.0,"Chemical Resistance of REMANIT Stainless Steels, Thyssen Edelstahlwerke AG, March 1989",,A
Sulfuric Acid,Stainless steels,Austenitic,316,A (Resistant),A (Resistant),,S31600,,2.5,70,158,,253.0,"Chemical Resistance of REMANIT Stainless Steels, Thyssen Edelstahlwerke AG, March 1989",,A
Sulfuric Acid,Stainless steels,Austenitic,316,C (Questionable),C (Questionable),,S31600,,2.5,Boiling,Boiling,,253.0,"Chemical Resistance of REMANIT Stainless Steels, Thyssen Edelstahlwerke AG, March 1989",,C
Sulfuric Acid,Stainless steels,Austenitic,316,A (Resistant),A (Resistant),,S31600,,5,20,68,,253.0,"Chemical Resistance of REMANIT Stainless Steels, Thyssen Edelstahlwerke AG, March 1989",,A
Sulfuric Acid,Stainless steels,Austenitic,316,B (Good),B (Good),,S31600,,5,70,158,,253.0,"Chemical Resistance of REMANIT Stainless Steels, Thyssen Edelstahlwerke AG, March 1989",,B
Sulfuric Acid,Stainless steels,Austenitic,316,C (Questionable),C (Questionable),,S31600,,5,Boiling,Boiling,,253.0,"Chemical Resistance of REMANIT Stainless Steels, Thyssen Edelstahlwerke AG, March 1989",,C
Sulfuric Acid,Stainless steels,Austenitic,316,A (Resistant),A (Resistant),,S31600,,7.5,20,68,,253.0,"Chemical Resistance of REMANIT Stainless Steels, Thyssen Edelstahlwerke AG, March 1989",,A
Sulfuric Acid,Stainless steels,Austenitic,316,B (Good),B (Good),,S31600,,7.5,70,158,,253.0,"Chemical Resistance of REMANIT Stainless Steels, Thyssen Edelstahlwerke AG, March 1989",,B
Sulfuric Acid,Stainless steels,Austenitic,316,C (Questionable),C (Questionable),,S31600,,7.5,Boiling,Boiling,,253.0,"Chemical Resistance of REMANIT Stainless Steels, Thyssen Edelstahlwerke AG, March 1989",,C
Sulfuric Acid,Stainless steels,Austenitic,316,B (Good),B (Good),,S31600,,10,20,68,,253.0,"Chemical Resistance of REMANIT Stainless Steels, Thyssen Edelstahlwerke AG, March 1989",,B
Sulfuric Acid,Stainless steels,Austenitic,316,C (Questionable),C (Questionable),,S31600,,10,70,158,,253.0,"Chemical Resistance of REMANIT Stainless Steels, Thyssen Edelstahlwerke AG, March 1989",,C
Sulfuric Acid,Stainless steels,Austenitic,316,C (Questionable),C (Questionable),,S31600,,10,Boiling,Boiling,,253.0,"Chemical Resistance of REMANIT Stainless Steels, Thyssen Edelstahlwerke AG, March 1989",,C
Sulfuric Acid,Stainless steels,Austenitic,316,B (Good),B (Good),,S31600,,20,20,68,,253.0,"Chemical Resistance of REMANIT Stainless Steels, Thyssen Edelstahlwerke AG, March 1989",,B
Sulfuric Acid,Stainless steels,Austenitic,316,C (Questionable),C (Questionable),,S31600,,20,70,158,,253.0,"Chemical Resistance of REMANIT Stainless Steels, Thyssen Edelstahlwerke AG, March 1989",,C
Sulfuric Acid,Stainless steels,Austenitic,316,D (Poor),D (Poor),,S31600,,20,Boiling,Boiling,,253.0,"Chemical Resistance of REMANIT Stainless Steels, Thyssen Edelstahlwerke AG, March 1989",,D
Sulfuric Acid,Stainless steels,Austenitic,316,B (Good),B (Good),,S31600,,40,20,68,,253.0,"Chemical Resistance of REMANIT Stainless Steels, Thyssen Edelstahlwerke AG, March 1989",,B
Sulfuric Acid,Stainless steels,Austenitic,316,C (Questionable),C (Questionable),,S31600,,40,70,158,,253.0,"Chemical Resistance of REMANIT Stainless Steels, Thyssen Edelstahlwerke AG, March 1989",,C
Sulfuric Acid,Stainless steels,Austenitic,316,D (Poor),D (Poor),,S31600,,40,Boiling,Boiling,,253.0,"Chemical Resistance of REMANIT Stainless Steels, Thyssen Edelstahlwerke AG, March 1989",,D
Sulfuric Acid,Stainless steels,Austenitic,316,C (Questionable),C (Questionable),,S31600,,60,20,68,,253.0,"Chemical Resistance of REMANIT Stainless Steels, Thyssen Edelstahlwerke AG, March 1989",,C
Sulfuric Acid,Stainless steels,Austenitic,316,D (Poor),D (Poor),,S31600,,60,70,158,,253.0,"Chemical Resistance of REMANIT Stainless Steels, Thyssen Edelstahlwerke AG, March 1989",,D
Sulfuric Acid,Stainless steels,Austenitic,316,D (Poor),D (Poor),,S31600,,60,Boiling,Boiling,,253.0,"Chemical Resistance of REMANIT Stainless Steels, Thyssen Edelstahlwerke AG, March 1989",,D
Sulfuric Acid,Stainless steels,Austenitic,316,B (Good),B (Good),,S31600,,80,20,68,,253.0,"Chemical Resistance of REMANIT Stainless Steels, Thyssen Edelstahlwerke AG, March 1989",,B
Sulfuric Acid,Stainless steels,Austenitic,316,C (Questionable),C (Questionable),,S31600,,80,70,158,,253.0,"Chemical Resistance of REMANIT Stainless Steels, Thyssen Edelstahlwerke AG, March 1989",,C
Sulfuric Acid,Stainless steels,Austenitic,316,D (Poor),D (Poor),,S31600,,80,Boiling,Boiling,,253.0,"Chemical Resistance of REMANIT Stainless Steels, Thyssen Edelstahlwerke AG, March 1989",,D
Sulfuric Acid,Stainless steels,Austenitic,316,A (Resistant),A (Resistant),,S31600,,98,20,68,,253.0,"Chemical Resistance of REMANIT Stainless Steels, Thyssen Edelstahlwerke AG, March 1989",,A
Sulfuric Acid,Stainless steels,Austenitic,316,C (Questionable),C (Questionable),,S31600,,98,70,158,,253.0,"Chemical Resistance of REMANIT Stainless Steels, Thyssen Edelstahlwerke AG, March 1989",,C
Sulfuric Acid,Stainless steels,Austenitic,316,C (Questionable),C (Questionable),,S31600,,98,150,302,,253.0,"Chemical Resistance of REMANIT Stainless Steels, Thyssen Edelstahlwerke AG, March 1989",,C
Sulfuric Acid,Stainless steels,Austenitic,316,D (Poor),D (Poor),,S31600,,98,Boiling,Boiling,,253.0,"Chemical Resistance of REMANIT Stainless Steels, Thyssen Edelstahlwerke AG, March 1989",,D
Sulfuric Acid,Stainless steels,Austenitic,316,A (Resistant),A (Resistant),,S31600,Fuming (11% free SO3),,20,68,,253.0,"Chemical Resistance of REMANIT Stainless Steels, Thyssen Edelstahlwerke AG, March 1989",,A
Sulfuric Acid,Stainless steels,Austenitic,316,A (Resistant),A (Resistant),,S31600,Fuming (11% free SO3),,100,212,,253.0,"Chemical Resistance of REMANIT Stainless Steels, Thyssen Edelstahlwerke AG, March 1989",,A
Sulfuric Acid,Stainless steels,Austenitic,316,A (Resistant),A (Resistant),,S31600,Fuming (60% free SO3),,20,68,,253.0,"Chemical Resistance of REMANIT Stainless Steels, Thyssen Edelstahlwerke AG, March 1989",,A
Sulfuric Acid,Stainless steels,Austenitic,316,A (Resistant),A (Resistant),,S31600,Fuming (60% free SO3),,80,176,,253.0,"Chemical Resistance of REMANIT Stainless Steels, Thyssen Edelstahlwerke AG, March 1989",,A
Sulfuric Acid,Stainless steels,Austenitic,317,A (Resistant),A (Resistant),,S31700,Lab test; slight to moderate aeration; no agitation,0.5,38,100,0.08 d,89.0,"A Guide to Corrosion Resistance, Climax Molybdenum Company, Greenwich, CT, 1981",,A
Sulfuric Acid,Stainless steels,Austenitic,317,A (Resistant),A (Resistant),,S31700,Lab test; slight to moderate aeration; no agitation,0.5,66,150,0.08 d,89.0,"A Guide to Corrosion Resistance, Climax Molybdenum Company, Greenwich, CT, 1981",,A
Sulfuric Acid,Stainless steels,Austenitic,317,A (Resistant),A (Resistant),,S31700,Lab test; slight to moderate aeration; no agitation,0.5,79,175,0.08 d,89.0,"A Guide to Corrosion Resistance, Climax Molybdenum Company, Greenwich, CT, 1981",,A
Sulfuric Acid,Stainless steels,Austenitic,317,A (Resistant),A (Resistant),,S31700,Lab test; slight to moderate aeration; no agitation,0.5,93,200,0.08 d,89.0,"A Guide to Corrosion Resistance, Climax Molybdenum Company, Greenwich, CT, 1981",,A
Sulfuric Acid,Stainless steels,Austenitic,317,A (Resistant),A (Resistant),,S31700,Lab test; slight to moderate aeration; no agitation,1,38,100,0.08 d,89.0,"A Guide to Corrosion Resistance, Climax Molybdenum Company, Greenwich, CT, 1981",,A
Sulfuric Acid,Stainless steels,Austenitic,317,A (Resistant),A (Resistant),,S31700,Lab test; slight to moderate aeration; no agitation,1,66,150,0.08 d,89.0,"A Guide to Corrosion Resistance, Climax Molybdenum Company, Greenwich, CT, 1981",,A
Sulfuric Acid,Stainless steels,Austenitic,317,A (Resistant),A (Resistant),,S31700,Lab test; slight to moderate aeration; no agitation,1,79,175,0.08 d,89.0,"A Guide to Corrosion Resistance, Climax Molybdenum Company, Greenwich, CT, 1981",,A
Sulfuric Acid,Stainless steels,Austenitic,317,A (Resistant),A (Resistant),,S31700,Lab test; slight to moderate aeration; no agitation,1,93,200,0.08 d,89.0,"A Guide to Corrosion Resistance, Climax Molybdenum Company, Greenwich, CT, 1981",,A
Sulfuric Acid,Stainless steels,Austenitic,317,A (Resistant),A (Resistant),,S31700,Lab test; slight to moderate aeration; no agitation,3,38,100,0.08 d,89.0,"A Guide to Corrosion Resistance, Climax Molybdenum Company, Greenwich, CT, 1981",,A
Sulfuric Acid,Stainless steels,Austenitic,317,A (Resistant),A (Resistant),,S31700,Lab test; slight to moderate aeration; no agitation,3,66,150,0.08 d,89.0,"A Guide to Corrosion Resistance, Climax Molybdenum Company, Greenwich, CT, 1981",,A
Sulfuric Acid,Stainless steels,Austenitic,317,1.5,58,,S31700,Lab test; slight to moderate aeration; no agitation,3,79,175,0.08 d,89.0,"A Guide to Corrosion Resistance, Climax Molybdenum Company, Greenwich, CT, 1981",1.5,
Sulfuric Acid,Stainless steels,Austenitic,317,0.5,120,,S31700,Lab test; slight to moderate aeration; no agitation,3,93,200,0.08 d,89.0,"A Guide to Corrosion Resistance, Climax Molybdenum Company, Greenwich, CT, 1981",0.5,
Sulfuric Acid,Stainless steels,Austenitic,317,A (Resistant),A (Resistant),,S31700,Lab test; slight to moderate aeration; no agitation,5,38,100,0.08 d,89.0,"A Guide to Corrosion Resistance, Climax Molybdenum Company, Greenwich, CT, 1981",,A
Sulfuric Acid,Stainless steels,Austenitic,317,0.1,3.8,,S31700,Lab test; slight to moderate aeration; no agitation,5,66,150,0.08 d,89.0,"A Guide to Corrosion Resistance, Climax Molybdenum Company, Greenwich, CT, 1981",0.1,
Sulfuric Acid,Stainless steels,Austenitic,317,2.3,90,,S31700,Lab test; slight to moderate aeration; no agitation,5,79,175,0.08 d,89.0,"A Guide to Corrosion Resistance, Climax Molybdenum Company, Greenwich, CT, 1981",2.3,
Sulfuric Acid,Stainless steels,Austenitic,317,6,230,,S31700,Lab test; slight to moderate aeration; no agitation,5,93,200,0.08 d,89.0,"A Guide to Corrosion Resistance, Climax Molybdenum Company, Greenwich, CT, 1981",6.0,
Sulfuric Acid,Stainless steels,Austenitic,317,0.6,25,,S31700,Lab test,8.7,80,176,10 d,89.0,"A Guide to Corrosion Resistance, Climax Molybdenum Company, Greenwich, CT, 1981",0.6,
Sulfuric Acid,Stainless steels,Austenitic,317,2,78,,S31700,Lab test; slight to moderate aeration; no agitation,10,65,150,0.08 d,89.0,"A Guide to Corrosion Resistance, Climax Molybdenum Company, Greenwich, CT, 1981",2.0,
Sulfuric Acid,Stainless steels,Austenitic,317,A (Resistant),A (Resistant),,S31700,Lab test; slight to moderate aeration; no agitation,10,38,100,0.08 d,89.0,"A Guide to Corrosion Resistance, Climax Molybdenum Company, Greenwich, CT, 1981",,A
Sulfuric Acid,Stainless steels,Austenitic,317,4.9,197,,S31700,Lab test; slight to moderate aeration; no agitation,10,79,175,0.08 d,89.0,"A Guide to Corrosion Resistance, Climax Molybdenum Company, Greenwich, CT, 1981",4.9,
Sulfuric Acid,Stainless steels,Austenitic,317,14,550,,S31700,Lab test; slight to moderate aeration; no agitation,10,93,200,0.08 d,89.0,"A Guide to Corrosion Resistance, Climax Molybdenum Company, Greenwich, CT, 1981",14.0,
Sulfuric Acid,Stainless steels,Austenitic,317,14,576,,S31700,Lab test; slight to moderate aeration; no agitation,20,80,175,0.08 d,89.0,"A Guide to Corrosion Resistance, Climax Molybdenum Company, Greenwich, CT, 1981",14.0,
Sulfuric Acid,Stainless steels,Austenitic,317,27,1060,,S31700,Lab test; slight to moderate aeration; no agitation,20,93,200,0.08 d,89.0,"A Guide to Corrosion Resistance, Climax Molybdenum Company, Greenwich, CT, 1981",27.0,
Sulfuric Acid,Stainless steels,Austenitic,317,5,198,,S31700,Lab test; slight to moderate aeration; no agitation,20,65,150,0.08 d,89.0,"A Guide to Corrosion Resistance, Climax Molybdenum Company, Greenwich, CT, 1981",5.0,
Sulfuric Acid,Stainless steels,Austenitic,317,0.6,24,,S31700,Lab test; slight to moderate aeration; no agitation,20,38,100,0.08 d,89.0,"A Guide to Corrosion Resistance, Climax Molybdenum Company, Greenwich, CT, 1981",0.6,
Sulfuric Acid,Stainless steels,Austenitic,317,0.01,0.4,,S31700,Metal (cleaning) processing; strong aeration; rapid agitation,30,54,130,62 d,89.0,"A Guide to Corrosion Resistance, Climax Molybdenum Company, Greenwich, CT, 1981",0.01,
Sulfuric Acid,Stainless steels,Austenitic,317,66,2640,,S31700,Lab test; slight to moderate aeration; no agitation,40,65,150,0.08 d,89.0,"A Guide to Corrosion Resistance, Climax Molybdenum Company, Greenwich, CT, 1981",66.0,
Sulfuric Acid,Stainless steels,Austenitic,317,6,220,,S31700,Lab test; slight to moderate aeration; no agitation,40,38,100,0.08 d,89.0,"A Guide to Corrosion Resistance, Climax Molybdenum Company, Greenwich, CT, 1981",6.0,
Sulfuric Acid,Stainless steels,Austenitic,317,150,6050,,S31700,Lab test; slight to moderate aeration; no agitation,80,93,200,0.08 d,89.0,"A Guide to Corrosion Resistance, Climax Molybdenum Company, Greenwich, CT, 1981",150.0,
Sulfuric Acid,Stainless steels,Austenitic,317,84,3350,,S31700,Lab test; slight to moderate aeration; no agitation,80,79,175,0.08 d,89.0,"A Guide to Corrosion Resistance, Climax Molybdenum Company, Greenwich, CT, 1981",84.0,
Sulfuric Acid,Stainless steels,Austenitic,317,28,1120,,S31700,Lab test; slight to moderate aeration; no agitation,80,65,150,0.08 d,89.0,"A Guide to Corrosion Resistance, Climax Molybdenum Company, Greenwich, CT, 1981",28.0,
Sulfuric Acid,Stainless steels,Austenitic,317,14,579,,S31700,Lab test; slight to moderate aeration; no agitation,80,38,100,0.08 d,89.0,"A Guide to Corrosion Resistance, Climax Molybdenum Company, Greenwich, CT, 1981",14.0,
Sulfuric Acid,Stainless steels,Austenitic,317,0.003 max,0.1 max,,S31700,Plastic processing; no aeration; no agitation.,93.5,25-Sep,49-77,102 d,89.0,"A Guide to Corrosion Resistance, Climax Molybdenum Company, Greenwich, CT, 1981",0.003,
Sulfuric Acid,Stainless steels,Austenitic,317,14,550,,S31700,Lab test; slight to moderate aeration; no agitation,95,93,200,0.08 d,89.0,"A Guide to Corrosion Resistance, Climax Molybdenum Company, Greenwich, CT, 1981",14.0,
Sulfuric Acid,Stainless steels,Austenitic,317,7,260,,S31700,Lab test; slight to moderate aeration; no agitation,95,79,175,0.08 d,89.0,"A Guide to Corrosion Resistance, Climax Molybdenum Company, Greenwich, CT, 1981",7.0,
Sulfuric Acid,Stainless steels,Austenitic,317,2.1,84,,S31700,Lab test; slight to moderate aeration; no agitation,95,65,150,0.08 d,89.0,"A Guide to Corrosion Resistance, Climax Molybdenum Company, Greenwich, CT, 1981",2.1,
Sulfuric Acid,Stainless steels,Austenitic,317,A (Resistant),A (Resistant),,S31700,Lab test; slight to moderate aeration; no agitation,95,38,100,0.08 d,89.0,"A Guide to Corrosion Resistance, Climax Molybdenum Company, Greenwich, CT, 1981",,A
Sulfuric Acid,Stainless steels,Austenitic,321,A (Resistant),A (Resistant),,S32100,Plus 50% HNO3,50,50,122,,253.0,"Chemical Resistance of REMANIT Stainless Steels, Thyssen Edelstahlwerke AG, March 1989",,A
Sulfuric Acid,Stainless steels,Austenitic,321,B (Good),B (Good),,S32100,Plus 50% HNO3,50,90,194,,253.0,"Chemical Resistance of REMANIT Stainless Steels, Thyssen Edelstahlwerke AG, March 1989",,B
Sulfuric Acid,Stainless steels,Austenitic,321,C (Questionable),C (Questionable),,S32100,Plus 50% HNO3,50,120,248,,253.0,"Chemical Resistance of REMANIT Stainless Steels, Thyssen Edelstahlwerke AG, March 1989",,C
Sulfuric Acid,Stainless steels,Austenitic,321,B (Good),B (Good),,S32100,Plus 25% HNO3,75,50,122,,253.0,"Chemical Resistance of REMANIT Stainless Steels, Thyssen Edelstahlwerke AG, March 1989",,B
Sulfuric Acid,Stainless steels,Austenitic,321,B (Good),B (Good),,S32100,Plus 25% HNO3,75,90,194,,253.0,"Chemical Resistance of REMANIT Stainless Steels, Thyssen Edelstahlwerke AG, March 1989",,B
Sulfuric Acid,Stainless steels,Austenitic,321,D (Poor),D (Poor),,S32100,Plus 25% HNO3,75,157,315,,253.0,"Chemical Resistance of REMANIT Stainless Steels, Thyssen Edelstahlwerke AG, March 1989",,D
Sulfuric Acid,Stainless steels,Austenitic,321,A (Resistant),A (Resistant),,S32100,Plus 15% HNO3,20,50,122,,253.0,"Chemical Resistance of REMANIT Stainless Steels, Thyssen Edelstahlwerke AG, March 1989",,A
Sulfuric Acid,Stainless steels,Austenitic,321,B (Good),B (Good),,S32100,Plus 15% HNO3,20,80,176,,253.0,"Chemical Resistance of REMANIT Stainless Steels, Thyssen Edelstahlwerke AG, March 1989",,B
Sulfuric Acid,Stainless steels,Austenitic,321,A (Resistant),A (Resistant),,S32100,Plus 10% HNO3,70,50,122,,253.0,"Chemical Resistance of REMANIT Stainless Steels, Thyssen Edelstahlwerke AG, March 1989",,A
Sulfuric Acid,Stainless steels,Austenitic,321,B (Good),B (Good),,S32100,Plus 10% HNO3,70,90,194,,253.0,"Chemical Resistance of REMANIT Stainless Steels, Thyssen Edelstahlwerke AG, March 1989",,B
Sulfuric Acid,Stainless steels,Austenitic,321,D (Poor),D (Poor),,S32100,Plus 10% HNO3,70,168,334,,253.0,"Chemical Resistance of REMANIT Stainless Steels, Thyssen Edelstahlwerke AG, March 1989",,D
Sulfuric Acid,Stainless steels,Austenitic,321,A (Resistant),A (Resistant),,S32100,Plus 25% HNO3,30,90,194,,253.0,"Chemical Resistance of REMANIT Stainless Steels, Thyssen Edelstahlwerke AG, March 1989",,A
Sulfuric Acid,Stainless steels,Austenitic,321,B (Good),B (Good),,S32100,Plus 25% HNO3,30,110,230,,253.0,"Chemical Resistance of REMANIT Stainless Steels, Thyssen Edelstahlwerke AG, March 1989",,B
Sulfuric Acid,Stainless steels,Austenitic,321,B (Good),B (Good),,S32100,Plus 5% HNO3,15,134,273,,253.0,"Chemical Resistance of REMANIT Stainless Steels, Thyssen Edelstahlwerke AG, March 1989",,B
Sulfuric Acid,Stainless steels,Austenitic,321,C (Questionable),C (Questionable),,S32100,Plus 1% HNO3,2,Boiling,Boiling,,253.0,"Chemical Resistance of REMANIT Stainless Steels, Thyssen Edelstahlwerke AG, March 1989",,C
Sulfuric Acid,Stainless steels,Austenitic,321,A (Resistant),A (Resistant),,S32100,,,Boiling,Boiling,,253.0,"Chemical Resistance of REMANIT Stainless Steels, Thyssen Edelstahlwerke AG, March 1989",,A
Sulfuric Acid,Stainless steels,Austenitic,321,C (Questionable),C (Questionable),,S32100,,,Boiling,Boiling,,253.0,"Chemical Resistance of REMANIT Stainless Steels, Thyssen Edelstahlwerke AG, March 1989",,C
Sulfuric Acid,Stainless steels,Austenitic,321,B (Good),B (Good),,S32100,,1,20,68,,253.0,"Chemical Resistance of REMANIT Stainless Steels, Thyssen Edelstahlwerke AG, March 1989",,B
Sulfuric Acid,Stainless steels,Austenitic,321,B (Good),B (Good),,S32100,,1,70,158,,253.0,"Chemical Resistance of REMANIT Stainless Steels, Thyssen Edelstahlwerke AG, March 1989",,B
Sulfuric Acid,Stainless steels,Austenitic,321,B (Good),B (Good),,S32100,,1,Boiling,Boiling,,253.0,"Chemical Resistance of REMANIT Stainless Steels, Thyssen Edelstahlwerke AG, March 1989",,B
Sulfuric Acid,Stainless steels,Austenitic,321,B (Good),B (Good),,S32100,,2.5,20,68,,253.0,"Chemical Resistance of REMANIT Stainless Steels, Thyssen Edelstahlwerke AG, March 1989",,B
Sulfuric Acid,Stainless steels,Austenitic,321,B (Good),B (Good),,S32100,,2.5,70,158,,253.0,"Chemical Resistance of REMANIT Stainless Steels, Thyssen Edelstahlwerke AG, March 1989",,B
Sulfuric Acid,Stainless steels,Austenitic,321,C (Questionable),C (Questionable),,S32100,,2.5,Boiling,Boiling,,253.0,"Chemical Resistance of REMANIT Stainless Steels, Thyssen Edelstahlwerke AG, March 1989",,C
Sulfuric Acid,Stainless steels,Austenitic,321,D (Poor),D (Poor),,S32100,,5,Boiling,Boiling,,253.0,"Chemical Resistance of REMANIT Stainless Steels, Thyssen Edelstahlwerke AG, March 1989",,D
Sulfuric Acid,Stainless steels,Austenitic,321,B (Good),B (Good),,S32100,,7.5,20,68,,253.0,"Chemical Resistance of REMANIT Stainless Steels, Thyssen Edelstahlwerke AG, March 1989",,B
Sulfuric Acid,Stainless steels,Austenitic,321,B (Good),B (Good),,S32100,,7.5,70,158,,253.0,"Chemical Resistance of REMANIT Stainless Steels, Thyssen Edelstahlwerke AG, March 1989",,B
Sulfuric Acid,Stainless steels,Austenitic,321,C (Questionable),C (Questionable),,S32100,,7.5,Boiling,Boiling,,253.0,"Chemical Resistance of REMANIT Stainless Steels, Thyssen Edelstahlwerke AG, March 1989",,C
Sulfuric Acid,Stainless steels,Austenitic,321,C (Questionable),C (Questionable),,S32100,,10,20,68,,253.0,"Chemical Resistance of REMANIT Stainless Steels, Thyssen Edelstahlwerke AG, March 1989",,C
Sulfuric Acid,Stainless steels,Austenitic,321,C (Questionable),C (Questionable),,S32100,,10,70,158,,253.0,"Chemical Resistance of REMANIT Stainless Steels, Thyssen Edelstahlwerke AG, March 1989",,C
Sulfuric Acid,Stainless steels,Austenitic,321,D (Poor),D (Poor),,S32100,,10,Boiling,Boiling,,253.0,"Chemical Resistance of REMANIT Stainless Steels, Thyssen Edelstahlwerke AG, March 1989",,D
Sulfuric Acid,Stainless steels,Austenitic,321,B (Good),B (Good),,S32100,,20,20,68,,253.0,"Chemical Resistance of REMANIT Stainless Steels, Thyssen Edelstahlwerke AG, March 1989",,B
Sulfuric Acid,Stainless steels,Austenitic,321,C (Questionable),C (Questionable),,S32100,,20,70,158,,253.0,"Chemical Resistance of REMANIT Stainless Steels, Thyssen Edelstahlwerke AG, March 1989",,C
Sulfuric Acid,Stainless steels,Austenitic,321,D (Poor),D (Poor),,S32100,,20,Boiling,Boiling,,253.0,"Chemical Resistance of REMANIT Stainless Steels, Thyssen Edelstahlwerke AG, March 1989",,D
Sulfuric Acid,Stainless steels,Austenitic,321,B (Good),B (Good),,S32100,,40,20,68,,253.0,"Chemical Resistance of REMANIT Stainless Steels, Thyssen Edelstahlwerke AG, March 1989",,B
Sulfuric Acid,Stainless steels,Austenitic,321,C (Questionable),C (Questionable),,S32100,,40,70,158,,253.0,"Chemical Resistance of REMANIT Stainless Steels, Thyssen Edelstahlwerke AG, March 1989",,C
Sulfuric Acid,Stainless steels,Austenitic,321,D (Poor),D (Poor),,S32100,,40,Boiling,Boiling,,253.0,"Chemical Resistance of REMANIT Stainless Steels, Thyssen Edelstahlwerke AG, March 1989",,D
Sulfuric Acid,Stainless steels,Austenitic,321,D (Poor),D (Poor),,S32100,,60,20,68,,253.0,"Chemical Resistance of REMANIT Stainless Steels, Thyssen Edelstahlwerke AG, March 1989",,D
Sulfuric Acid,Stainless steels,Austenitic,321,D (Poor),D (Poor),,S32100,,60,70,158,,253.0,"Chemical Resistance of REMANIT Stainless Steels, Thyssen Edelstahlwerke AG, March 1989",,D
Sulfuric Acid,Stainless steels,Austenitic,321,D (Poor),D (Poor),,S32100,,60,Boiling,Boiling,,253.0,"Chemical Resistance of REMANIT Stainless Steels, Thyssen Edelstahlwerke AG, March 1989",,D
Sulfuric Acid,Stainless steels,Austenitic,321,B (Good),B (Good),,S32100,,80,20,68,,253.0,"Chemical Resistance of REMANIT Stainless Steels, Thyssen Edelstahlwerke AG, March 1989",,B
Sulfuric Acid,Stainless steels,Austenitic,321,D (Poor),D (Poor),,S32100,,80,70,158,,253.0,"Chemical Resistance of REMANIT Stainless Steels, Thyssen Edelstahlwerke AG, March 1989",,D
Sulfuric Acid,Stainless steels,Austenitic,321,D (Poor),D (Poor),,S32100,,80,Boiling,Boiling,,253.0,"Chemical Resistance of REMANIT Stainless Steels, Thyssen Edelstahlwerke AG, March 1989",,D
Sulfuric Acid,Stainless steels,Austenitic,321,A (Resistant),A (Resistant),,S32100,,98,20,68,,253.0,"Chemical Resistance of REMANIT Stainless Steels, Thyssen Edelstahlwerke AG, March 1989",,A
Sulfuric Acid,Stainless steels,Austenitic,321,C (Questionable),C (Questionable),,S32100,,98,70,158,,253.0,"Chemical Resistance of REMANIT Stainless Steels, Thyssen Edelstahlwerke AG, March 1989",,C
Sulfuric Acid,Stainless steels,Austenitic,321,C (Questionable),C (Questionable),,S32100,,98,150,302,,253.0,"Chemical Resistance of REMANIT Stainless Steels, Thyssen Edelstahlwerke AG, March 1989",,C
Sulfuric Acid,Stainless steels,Austenitic,321,D (Poor),D (Poor),,S32100,,98,Boiling,Boiling,,253.0,"Chemical Resistance of REMANIT Stainless Steels, Thyssen Edelstahlwerke AG, March 1989",,D
Sulfuric Acid,Stainless steels,Austenitic,321,A (Resistant),A (Resistant),,S32100,Fuming (11% free SO3),,20,68,,253.0,"Chemical Resistance of REMANIT Stainless Steels, Thyssen Edelstahlwerke AG, March 1989",,A
Sulfuric Acid,Stainless steels,Austenitic,321,B (Good),B (Good),,S32100,Fuming (11% free SO3),,100,212,,253.0,"Chemical Resistance of REMANIT Stainless Steels, Thyssen Edelstahlwerke AG, March 1989",,B
Sulfuric Acid,Stainless steels,Austenitic,321,A (Resistant),A (Resistant),,S32100,Fuming (60% free SO3),,20,68,,253.0,"Chemical Resistance of REMANIT Stainless Steels, Thyssen Edelstahlwerke AG, March 1989",,A
Sulfuric Acid,Stainless steels,Austenitic,321,A (Resistant),A (Resistant),,S32100,Fuming (60% free SO3),,80,176,,253.0,"Chemical Resistance of REMANIT Stainless Steels, Thyssen Edelstahlwerke AG, March 1989",,A
Sulfuric Acid,Stainless steels,Austenitic,347,A (Resistant),A (Resistant),,S34700,Plus 50% HNO3,50,50,122,,253.0,"Chemical Resistance of REMANIT Stainless Steels, Thyssen Edelstahlwerke AG, March 1989",,A
Sulfuric Acid,Stainless steels,Austenitic,347,B (Good),B (Good),,S34700,Plus 50% HNO3,50,90,194,,253.0,"Chemical Resistance of REMANIT Stainless Steels, Thyssen Edelstahlwerke AG, March 1989",,B
Sulfuric Acid,Stainless steels,Austenitic,347,C (Questionable),C (Questionable),,S34700,Plus 50% HNO3,50,120,248,,253.0,"Chemical Resistance of REMANIT Stainless Steels, Thyssen Edelstahlwerke AG, March 1989",,C
Sulfuric Acid,Stainless steels,Austenitic,347,B (Good),B (Good),,S34700,Plus 25% HNO3,75,50,122,,253.0,"Chemical Resistance of REMANIT Stainless Steels, Thyssen Edelstahlwerke AG, March 1989",,B
Sulfuric Acid,Stainless steels,Austenitic,347,B (Good),B (Good),,S34700,Plus 25% HNO3,75,90,194,,253.0,"Chemical Resistance of REMANIT Stainless Steels, Thyssen Edelstahlwerke AG, March 1989",,B
Sulfuric Acid,Stainless steels,Austenitic,347,D (Poor),D (Poor),,S34700,Plus 25% HNO3,75,157,315,,253.0,"Chemical Resistance of REMANIT Stainless Steels, Thyssen Edelstahlwerke AG, March 1989",,D
Sulfuric Acid,Stainless steels,Austenitic,347,A (Resistant),A (Resistant),,S34700,Plus 15% HNO3,20,50,122,,253.0,"Chemical Resistance of REMANIT Stainless Steels, Thyssen Edelstahlwerke AG, March 1989",,A
Sulfuric Acid,Stainless steels,Austenitic,347,B (Good),B (Good),,S34700,Plus 15% HNO3,20,80,176,,253.0,"Chemical Resistance of REMANIT Stainless Steels, Thyssen Edelstahlwerke AG, March 1989",,B
Sulfuric Acid,Stainless steels,Austenitic,347,A (Resistant),A (Resistant),,S34700,Plus 10% HNO3,70,50,122,,253.0,"Chemical Resistance of REMANIT Stainless Steels, Thyssen Edelstahlwerke AG, March 1989",,A
Sulfuric Acid,Stainless steels,Austenitic,347,B (Good),B (Good),,S34700,Plus 10% HNO3,70,90,194,,253.0,"Chemical Resistance of REMANIT Stainless Steels, Thyssen Edelstahlwerke AG, March 1989",,B
Sulfuric Acid,Stainless steels,Austenitic,347,D (Poor),D (Poor),,S34700,Plus 10% HNO3,70,168,334,,253.0,"Chemical Resistance of REMANIT Stainless Steels, Thyssen Edelstahlwerke AG, March 1989",,D
Sulfuric Acid,Stainless steels,Austenitic,347,A (Resistant),A (Resistant),,S34700,Plus 25% HNO3,30,90,194,,253.0,"Chemical Resistance of REMANIT Stainless Steels, Thyssen Edelstahlwerke AG, March 1989",,A
Sulfuric Acid,Stainless steels,Austenitic,347,B (Good),B (Good),,S34700,Plus 25% HNO3,30,110,230,,253.0,"Chemical Resistance of REMANIT Stainless Steels, Thyssen Edelstahlwerke AG, March 1989",,B
Sulfuric Acid,Stainless steels,Austenitic,347,B (Good),B (Good),,S34700,Plus 5% HNO3,15,134,273,,253.0,"Chemical Resistance of REMANIT Stainless Steels, Thyssen Edelstahlwerke AG, March 1989",,B
Sulfuric Acid,Stainless steels,Austenitic,347,C (Questionable),C (Questionable),,S34700,Plus 1% HNO3,2,Boiling,Boiling,,253.0,"Chemical Resistance of REMANIT Stainless Steels, Thyssen Edelstahlwerke AG, March 1989",,C
Sulfuric Acid,Stainless steels,Austenitic,347,A (Resistant),A (Resistant),,S34700,,,Boiling,Boiling,,253.0,"Chemical Resistance of REMANIT Stainless Steels, Thyssen Edelstahlwerke AG, March 1989",,A
Sulfuric Acid,Stainless steels,Austenitic,347,C (Questionable),C (Questionable),,S34700,,,Boiling,Boiling,,253.0,"Chemical Resistance of REMANIT Stainless Steels, Thyssen Edelstahlwerke AG, March 1989",,C
Sulfuric Acid,Stainless steels,Austenitic,347,B (Good),B (Good),,S34700,,1,20,68,,253.0,"Chemical Resistance of REMANIT Stainless Steels, Thyssen Edelstahlwerke AG, March 1989",,B
Sulfuric Acid,Stainless steels,Austenitic,347,B (Good),B (Good),,S34700,,1,70,158,,253.0,"Chemical Resistance of REMANIT Stainless Steels, Thyssen Edelstahlwerke AG, March 1989",,B
Sulfuric Acid,Stainless steels,Austenitic,347,B (Good),B (Good),,S34700,,1,Boiling,Boiling,,253.0,"Chemical Resistance of REMANIT Stainless Steels, Thyssen Edelstahlwerke AG, March 1989",,B
Sulfuric Acid,Stainless steels,Austenitic,347,B (Good),B (Good),,S34700,,2.5,20,68,,253.0,"Chemical Resistance of REMANIT Stainless Steels, Thyssen Edelstahlwerke AG, March 1989",,B
Sulfuric Acid,Stainless steels,Austenitic,347,B (Good),B (Good),,S34700,,2.5,70,158,,253.0,"Chemical Resistance of REMANIT Stainless Steels, Thyssen Edelstahlwerke AG, March 1989",,B
Sulfuric Acid,Stainless steels,Austenitic,347,C (Questionable),C (Questionable),,S34700,,2.5,Boiling,Boiling,,253.0,"Chemical Resistance of REMANIT Stainless Steels, Thyssen Edelstahlwerke AG, March 1989",,C
Sulfuric Acid,Stainless steels,Austenitic,347,B (Good),B (Good),,S34700,,5,20,68,,253.0,"Chemical Resistance of REMANIT Stainless Steels, Thyssen Edelstahlwerke AG, March 1989",,B
Sulfuric Acid,Stainless steels,Austenitic,347,B (Good),B (Good),,S34700,,5,70,158,,253.0,"Chemical Resistance of REMANIT Stainless Steels, Thyssen Edelstahlwerke AG, March 1989",,B
Sulfuric Acid,Stainless steels,Austenitic,347,D (Poor),D (Poor),,S34700,,5,Boiling,Boiling,,253.0,"Chemical Resistance of REMANIT Stainless Steels, Thyssen Edelstahlwerke AG, March 1989",,D
Sulfuric Acid,Stainless steels,Austenitic,347,B (Good),B (Good),,S34700,,7.5,70,158,,253.0,"Chemical Resistance of REMANIT Stainless Steels, Thyssen Edelstahlwerke AG, March 1989",,B
Sulfuric Acid,Stainless steels,Austenitic,347,C (Questionable),C (Questionable),,S34700,,7.5,Boiling,Boiling,,253.0,"Chemical Resistance of REMANIT Stainless Steels, Thyssen Edelstahlwerke AG, March 1989",,C
Sulfuric Acid,Stainless steels,Austenitic,347,C (Questionable),C (Questionable),,S34700,,10,20,68,,253.0,"Chemical Resistance of REMANIT Stainless Steels, Thyssen Edelstahlwerke AG, March 1989",,C
Sulfuric Acid,Stainless steels,Austenitic,347,C (Questionable),C (Questionable),,S34700,,10,70,158,,253.0,"Chemical Resistance of REMANIT Stainless Steels, Thyssen Edelstahlwerke AG, March 1989",,C
Sulfuric Acid,Stainless steels,Austenitic,347,D (Poor),D (Poor),,S34700,,10,Boiling,Boiling,,253.0,"Chemical Resistance of REMANIT Stainless Steels, Thyssen Edelstahlwerke AG, March 1989",,D
Sulfuric Acid,Stainless steels,Austenitic,347,B (Good),B (Good),,S34700,,20,20,68,,253.0,"Chemical Resistance of REMANIT Stainless Steels, Thyssen Edelstahlwerke AG, March 1989",,B
Sulfuric Acid,Stainless steels,Austenitic,347,C (Questionable),C (Questionable),,S34700,,20,70,158,,253.0,"Chemical Resistance of REMANIT Stainless Steels, Thyssen Edelstahlwerke AG, March 1989",,C
Sulfuric Acid,Stainless steels,Austenitic,347,D (Poor),D (Poor),,S34700,,20,Boiling,Boiling,,253.0,"Chemical Resistance of REMANIT Stainless Steels, Thyssen Edelstahlwerke AG, March 1989",,D
Sulfuric Acid,Stainless steels,Austenitic,347,B (Good),B (Good),,S34700,,40,20,68,,253.0,"Chemical Resistance of REMANIT Stainless Steels, Thyssen Edelstahlwerke AG, March 1989",,B
Sulfuric Acid,Stainless steels,Austenitic,347,C (Questionable),C (Questionable),,S34700,,40,70,158,,253.0,"Chemical Resistance of REMANIT Stainless Steels, Thyssen Edelstahlwerke AG, March 1989",,C
Sulfuric Acid,Stainless steels,Austenitic,347,D (Poor),D (Poor),,S34700,,40,Boiling,Boiling,,253.0,"Chemical Resistance of REMANIT Stainless Steels, Thyssen Edelstahlwerke AG, March 1989",,D
Sulfuric Acid,Stainless steels,Austenitic,347,D (Poor),D (Poor),,S34700,,60,20,68,,253.0,"Chemical Resistance of REMANIT Stainless Steels, Thyssen Edelstahlwerke AG, March 1989",,D
Sulfuric Acid,Stainless steels,Austenitic,347,D (Poor),D (Poor),,S34700,,60,70,158,,253.0,"Chemical Resistance of REMANIT Stainless Steels, Thyssen Edelstahlwerke AG, March 1989",,D
Sulfuric Acid,Stainless steels,Austenitic,347,D (Poor),D (Poor),,S34700,,60,Boiling,Boiling,,253.0,"Chemical Resistance of REMANIT Stainless Steels, Thyssen Edelstahlwerke AG, March 1989",,D
Sulfuric Acid,Stainless steels,Austenitic,347,B (Good),B (Good),,S34700,,80,20,68,,253.0,"Chemical Resistance of REMANIT Stainless Steels, Thyssen Edelstahlwerke AG, March 1989",,B
Sulfuric Acid,Stainless steels,Austenitic,347,D (Poor),D (Poor),,S34700,,80,70,158,,253.0,"Chemical Resistance of REMANIT Stainless Steels, Thyssen Edelstahlwerke AG, March 1989",,D
Sulfuric Acid,Stainless steels,Austenitic,347,D (Poor),D (Poor),,S34700,,80,Boiling,Boiling,,253.0,"Chemical Resistance of REMANIT Stainless Steels, Thyssen Edelstahlwerke AG, March 1989",,D
Sulfuric Acid,Stainless steels,Austenitic,347,A (Resistant),A (Resistant),,S34700,,98,20,68,,253.0,"Chemical Resistance of REMANIT Stainless Steels, Thyssen Edelstahlwerke AG, March 1989",,A
Sulfuric Acid,Stainless steels,Austenitic,347,C (Questionable),C (Questionable),,S34700,,98,70,158,,253.0,"Chemical Resistance of REMANIT Stainless Steels, Thyssen Edelstahlwerke AG, March 1989",,C
Sulfuric Acid,Stainless steels,Austenitic,347,C (Questionable),C (Questionable),,S34700,,98,150,302,,253.0,"Chemical Resistance of REMANIT Stainless Steels, Thyssen Edelstahlwerke AG, March 1989",,C
Sulfuric Acid,Stainless steels,Austenitic,347,D (Poor),D (Poor),,S34700,,98,Boiling,Boiling,,253.0,"Chemical Resistance of REMANIT Stainless Steels, Thyssen Edelstahlwerke AG, March 1989",,D
Sulfuric Acid,Stainless steels,Austenitic,347,A (Resistant),A (Resistant),,S34700,Fuming (11% free SO3),,20,68,,253.0,"Chemical Resistance of REMANIT Stainless Steels, Thyssen Edelstahlwerke AG, March 1989",,A
Sulfuric Acid,Stainless steels,Austenitic,347,B (Good),B (Good),,S34700,Fuming (11% free SO3),,100,212,,253.0,"Chemical Resistance of REMANIT Stainless Steels, Thyssen Edelstahlwerke AG, March 1989",,B
Sulfuric Acid,Stainless steels,Austenitic,347,A (Resistant),A (Resistant),,S34700,Fuming (60% free SO3),,20,68,,253.0,"Chemical Resistance of REMANIT Stainless Steels, Thyssen Edelstahlwerke AG, March 1989",,A
Sulfuric Acid,Stainless steels,Austenitic,347,A (Resistant),A (Resistant),,S34700,Fuming (60% free SO3),,80,176,,253.0,"Chemical Resistance of REMANIT Stainless Steels, Thyssen Edelstahlwerke AG, March 1989",,A
Sulfuric Acid,Stainless steels,Austenitic,18-8 PLUS,0.0508,2,,S31600,Annealed Average of three 48-h test periods,5,80,176,48 h,145.0,"Carpenter Technology Corp., 1987",0.0508,
Sulfuric Acid,Stainless steels,Austenitic,18-8 PLUS,0.0508,2,,S31600,Annealed Average of three 48-h test periods,10,80,176,48 h,145.0,"Carpenter Technology Corp., 1987",0.0508,
Sulfuric Acid,Stainless steels,Austenitic,18Cr-2Ni-12Mn,6.299,248,,S24100,Average of three 48-h test periods,5,80,176,48 h,145.0,"Carpenter Technology Corp., 1987",6.299,
Sulfuric Acid,Stainless steels,Austenitic,18Cr-2Ni-12Mn,0.038,1.5,,S24100,Annealed Average of three 48-h test periods,20,93,200,48 h,145.0,"Carpenter Technology Corp., 1987",0.038,
Sulfuric Acid,Stainless steels,Austenitic,18Cr-2Ni-12Mn,6,248,,S24100,Passive in 2nd and 3rd periods. Average of three 48-h test periods,5 wt%,80,176,48 h,47.0,"Carpenter Technology Corp., Specialty Steels Technical Data, 1986",6.0,
Sulfuric Acid,Stainless steels,Austenitic,20 Cb-3,1.28,51,,N08020,,10,Boiling,Boiling,,212.0,"A.I. Asphahani and J.L. Nickerson, A Specialty Alloy for Applications in the Process Industries, Corrosion Reviews, Vol 10, (Nos. 1-2), 1992, p 1-30",1.28,
Sulfuric Acid,Stainless steels,Austenitic,20 Cb-3,1.95,78,,N08020,,60,Boiling,Boiling,,212.0,"A.I. Asphahani and J.L. Nickerson, A Specialty Alloy for Applications in the Process Industries, Corrosion Reviews, Vol 10, (Nos. 1-2), 1992, p 1-30",1.95,
Sulfuric Acid,Stainless steels,Austenitic,20 Cb-3,0.25,10,,N08020,,56,Boiling,Boiling,,212.0,"A.I. Asphahani and J.L. Nickerson, A Specialty Alloy for Applications in the Process Industries, Corrosion Reviews, Vol 10, (Nos. 1-2), 1992, p 1-30",0.25,
Sulfuric Acid,Stainless steels,Austenitic,20Cb-3,1.08,43,,N08020,,10,Boiling,Boiling,,219.0,"R.M. Davison and James D. Redmond, Practical Guide to Using Duplex Stainless Steels, Materials Performance, NACE, USA, January 1990, p 57-62",1.08,
Sulfuric Acid,Stainless steels,Austenitic,21Cr-6Ni-9Mn,A (Resistant),A (Resistant),,S21900,Annealed Five 48-h test periods,5,Room,Room,48 h,47.0,"Carpenter Technology Corp., Specialty Steels Technical Data, 1986",,A
Sulfuric Acid,Stainless steels,Austenitic,22Cr-13Ni-5Mn,0.005,0.2,,S20910,Annealed Average of three 48-h test periods,5,80,176,48 h,145.0,"Carpenter Technology Corp., 1987",0.005,
