Repository: wfreinhart/matse219

# MATSE 219: Materials Informatics

Auto-generated from the private authoring repo (matse219-instructor). Do not edit here directly -- changes are overwritten on the next publish run.

## Lectures

- [Lecture01](https://colab.research.google.com/github/wfreinhart/matse219/blob/staging/notebooks/Lecture01.ipynb)
- [Lecture02](https://colab.research.google.com/github/wfreinhart/matse219/blob/staging/notebooks/Lecture02.ipynb)
- [Lecture03](https://colab.research.google.com/github/wfreinhart/matse219/blob/staging/notebooks/Lecture03.ipynb)
- [Lecture04](https://colab.research.google.com/github/wfreinhart/matse219/blob/staging/notebooks/Lecture04.ipynb)

File: datasets/corrosion.csv (part 131 of 142)
Environment,Material Group,Material Family,Material,Rate (mm/yr) or Rating,Rate (mils/yr) or Rating,Localized Attack,UNS,Condition/Comment,Concentration (Vol %),Temperature (deg C),Temperature (deg F),Duration,Reference #,Reference,rate_mm_yr_numeric,rate_letter_grade
Sulfuric Acid,Stainless steels,Austenitic,22Cr-13Ni-5Mn,0.381,15,,S20910,Annealed Average of three 48-h test periods,10,80,176,48 h,145.0,"Carpenter Technology Corp., 1987",0.381,
Sulfuric Acid,Stainless steels,Austenitic,304L,A (Resistant),A (Resistant),,S30403,Plus 50% HNO3,50,50,122,,253.0,"Chemical Resistance of REMANIT Stainless Steels, Thyssen Edelstahlwerke AG, March 1989",,A
Sulfuric Acid,Stainless steels,Austenitic,304L,B (Good),B (Good),,S30403,Plus 50% HNO3,50,90,194,,253.0,"Chemical Resistance of REMANIT Stainless Steels, Thyssen Edelstahlwerke AG, March 1989",,B
Sulfuric Acid,Stainless steels,Austenitic,304L,C (Questionable),C (Questionable),,S30403,Plus 50% HNO3,50,120,248,,253.0,"Chemical Resistance of REMANIT Stainless Steels, Thyssen Edelstahlwerke AG, March 1989",,C
Sulfuric Acid,Stainless steels,Austenitic,304L,B (Good),B (Good),,S30403,Plus 25% HNO3,75,50,122,,253.0,"Chemical Resistance of REMANIT Stainless Steels, Thyssen Edelstahlwerke AG, March 1989",,B
Sulfuric Acid,Stainless steels,Austenitic,304L,B (Good),B (Good),,S30403,Plus 25% HNO3,75,90,194,,253.0,"Chemical Resistance of REMANIT Stainless Steels, Thyssen Edelstahlwerke AG, March 1989",,B
Sulfuric Acid,Stainless steels,Austenitic,304L,D (Poor),D (Poor),,S30403,Plus 25% HNO3,75,157,315,,253.0,"Chemical Resistance of REMANIT Stainless Steels, Thyssen Edelstahlwerke AG, March 1989",,D
Sulfuric Acid,Stainless steels,Austenitic,304L,A (Resistant),A (Resistant),,S30403,Plus 15% HNO3,20,50,122,,253.0,"Chemical Resistance of REMANIT Stainless Steels, Thyssen Edelstahlwerke AG, March 1989",,A
Sulfuric Acid,Stainless steels,Austenitic,304L,B (Good),B (Good),,S30403,Plus 15% HNO3,20,80,176,,253.0,"Chemical Resistance of REMANIT Stainless Steels, Thyssen Edelstahlwerke AG, March 1989",,B
Sulfuric Acid,Stainless steels,Austenitic,304L,A (Resistant),A (Resistant),,S30403,Plus 10% HNO3,70,50,122,,253.0,"Chemical Resistance of REMANIT Stainless Steels, Thyssen Edelstahlwerke AG, March 1989",,A
Sulfuric Acid,Stainless steels,Austenitic,304L,B (Good),B (Good),,S30403,Plus 10% HNO3,70,90,194,,253.0,"Chemical Resistance of REMANIT Stainless Steels, Thyssen Edelstahlwerke AG, March 1989",,B
Sulfuric Acid,Stainless steels,Austenitic,304L,D (Poor),D (Poor),,S30403,Plus 10% HNO3,70,168,3347,,253.0,"Chemical Resistance of REMANIT Stainless Steels, Thyssen Edelstahlwerke AG, March 1989",,D
Sulfuric Acid,Stainless steels,Austenitic,304L,A (Resistant),A (Resistant),,S30403,Plus 25% HNO3,30,90,194,,253.0,"Chemical Resistance of REMANIT Stainless Steels, Thyssen Edelstahlwerke AG, March 1989",,A
Sulfuric Acid,Stainless steels,Austenitic,304L,B (Good),B (Good),,S30403,Plus 25% HNO3,30,110,230,,253.0,"Chemical Resistance of REMANIT Stainless Steels, Thyssen Edelstahlwerke AG, March 1989",,B
Sulfuric Acid,Stainless steels,Austenitic,304L,B (Good),B (Good),,S30403,Plus 5% HNO3,15,134,273,,253.0,"Chemical Resistance of REMANIT Stainless Steels, Thyssen Edelstahlwerke AG, March 1989",,B
Sulfuric Acid,Stainless steels,Austenitic,304L,C (Questionable),C (Questionable),,S30403,Plus 1% HNO3,2,Boiling,Boiling,,253.0,"Chemical Resistance of REMANIT Stainless Steels, Thyssen Edelstahlwerke AG, March 1989",,C
Sulfuric Acid,Stainless steels,Duplex,Ferralium,A (Resistant),A (Resistant),,S32550,,10,66,150,,63.0,"Haynes International, 1987",,A
Sulfuric Acid,Stainless steels,Austenitic,304L,A (Resistant),A (Resistant),,S30403,,,Boiling,Boiling,,253.0,"Chemical Resistance of REMANIT Stainless Steels, Thyssen Edelstahlwerke AG, March 1989",,A
Sulfuric Acid,Stainless steels,Austenitic,304L,C (Questionable),C (Questionable),,S30403,,,Boiling,Boiling,,253.0,"Chemical Resistance of REMANIT Stainless Steels, Thyssen Edelstahlwerke AG, March 1989",,C
Sulfuric Acid,Stainless steels,Austenitic,304L,B (Good),B (Good),,S30403,,1,20,68,,253.0,"Chemical Resistance of REMANIT Stainless Steels, Thyssen Edelstahlwerke AG, March 1989",,B
Sulfuric Acid,Stainless steels,Austenitic,304L,B (Good),B (Good),,S30403,,1,70,158,,253.0,"Chemical Resistance of REMANIT Stainless Steels, Thyssen Edelstahlwerke AG, March 1989",,B
Sulfuric Acid,Stainless steels,Austenitic,304L,B (Good),B (Good),,S30403,,1,Boiling,Boiling,,253.0,"Chemical Resistance of REMANIT Stainless Steels, Thyssen Edelstahlwerke AG, March 1989",,B
Sulfuric Acid,Stainless steels,Austenitic,304L,B (Good),B (Good),,S30403,,2.5,20,68,,253.0,"Chemical Resistance of REMANIT Stainless Steels, Thyssen Edelstahlwerke AG, March 1989",,B
Sulfuric Acid,Stainless steels,Austenitic,304L,B (Good),B (Good),,S30403,,2.5,70,158,,253.0,"Chemical Resistance of REMANIT Stainless Steels, Thyssen Edelstahlwerke AG, March 1989",,B
Sulfuric Acid,Stainless steels,Austenitic,304L,C (Questionable),C (Questionable),,S30403,,2.5,Boiling,Boiling,,253.0,"Chemical Resistance of REMANIT Stainless Steels, Thyssen Edelstahlwerke AG, March 1989",,C
Sulfuric Acid,Stainless steels,Austenitic,304L,B (Good),B (Good),,S30403,,5,20,68,,253.0,"Chemical Resistance of REMANIT Stainless Steels, Thyssen Edelstahlwerke AG, March 1989",,B
Sulfuric Acid,Stainless steels,Austenitic,304L,B (Good),B (Good),,S30403,,5,70,158,,253.0,"Chemical Resistance of REMANIT Stainless Steels, Thyssen Edelstahlwerke AG, March 1989",,B
Sulfuric Acid,Stainless steels,Austenitic,304L,D (Poor),D (Poor),,S30403,,5,Boiling,Boiling,,253.0,"Chemical Resistance of REMANIT Stainless Steels, Thyssen Edelstahlwerke AG, March 1989",,D
Sulfuric Acid,Stainless steels,Austenitic,304L,B (Good),B (Good),,S30403,,7.5,20,68,,253.0,"Chemical Resistance of REMANIT Stainless Steels, Thyssen Edelstahlwerke AG, March 1989",,B
Sulfuric Acid,Stainless steels,Austenitic,304L,B (Good),B (Good),,S30403,,7.5,70,158,,253.0,"Chemical Resistance of REMANIT Stainless Steels, Thyssen Edelstahlwerke AG, March 1989",,B
Sulfuric Acid,Stainless steels,Austenitic,304L,C (Questionable),C (Questionable),,S30403,,7.5,Boiling,Boiling,,253.0,"Chemical Resistance of REMANIT Stainless Steels, Thyssen Edelstahlwerke AG, March 1989",,C
Sulfuric Acid,Stainless steels,Austenitic,304L,C (Questionable),C (Questionable),,S30403,,10,20,68,,253.0,"Chemical Resistance of REMANIT Stainless Steels, Thyssen Edelstahlwerke AG, March 1989",,C
Sulfuric Acid,Stainless steels,Austenitic,304L,C (Questionable),C (Questionable),,S30403,,10,70,158,,253.0,"Chemical Resistance of REMANIT Stainless Steels, Thyssen Edelstahlwerke AG, March 1989",,C
Sulfuric Acid,Stainless steels,Austenitic,304L,D (Poor),D (Poor),,S30403,,10,Boiling,Boiling,,253.0,"Chemical Resistance of REMANIT Stainless Steels, Thyssen Edelstahlwerke AG, March 1989",,D
Sulfuric Acid,Stainless steels,Austenitic,304L,B (Good),B (Good),,S30403,,20,20,68,,253.0,"Chemical Resistance of REMANIT Stainless Steels, Thyssen Edelstahlwerke AG, March 1989",,B
Sulfuric Acid,Stainless steels,Austenitic,304L,C (Questionable),C (Questionable),,S30403,,20,70,158,,253.0,"Chemical Resistance of REMANIT Stainless Steels, Thyssen Edelstahlwerke AG, March 1989",,C
Sulfuric Acid,Stainless steels,Austenitic,304L,D (Poor),D (Poor),,S30403,,20,Boiling,Boiling,,253.0,"Chemical Resistance of REMANIT Stainless Steels, Thyssen Edelstahlwerke AG, March 1989",,D
Sulfuric Acid,Stainless steels,Austenitic,304L,B (Good),B (Good),,S30403,,40,20,68,,253.0,"Chemical Resistance of REMANIT Stainless Steels, Thyssen Edelstahlwerke AG, March 1989",,B
Sulfuric Acid,Stainless steels,Austenitic,304L,C (Questionable),C (Questionable),,S30403,,40,70,158,,253.0,"Chemical Resistance of REMANIT Stainless Steels, Thyssen Edelstahlwerke AG, March 1989",,C
Sulfuric Acid,Stainless steels,Austenitic,304L,D (Poor),D (Poor),,S30403,,40,Boiling,Boiling,,253.0,"Chemical Resistance of REMANIT Stainless Steels, Thyssen Edelstahlwerke AG, March 1989",,D
Sulfuric Acid,Stainless steels,Austenitic,304L,D (Poor),D (Poor),,S30403,,60,20,68,,253.0,"Chemical Resistance of REMANIT Stainless Steels, Thyssen Edelstahlwerke AG, March 1989",,D
Sulfuric Acid,Stainless steels,Austenitic,304L,D (Poor),D (Poor),,S30403,,60,70,158,,253.0,"Chemical Resistance of REMANIT Stainless Steels, Thyssen Edelstahlwerke AG, March 1989",,D
Sulfuric Acid,Stainless steels,Austenitic,304L,D (Poor),D (Poor),,S30403,,60,Boiling,Boiling,,253.0,"Chemical Resistance of REMANIT Stainless Steels, Thyssen Edelstahlwerke AG, March 1989",,D
Sulfuric Acid,Stainless steels,Austenitic,304L,B (Good),B (Good),,S30403,,80,20,68,,253.0,"Chemical Resistance of REMANIT Stainless Steels, Thyssen Edelstahlwerke AG, March 1989",,B
Sulfuric Acid,Stainless steels,Austenitic,304L,D (Poor),D (Poor),,S30403,,80,70,158,,253.0,"Chemical Resistance of REMANIT Stainless Steels, Thyssen Edelstahlwerke AG, March 1989",,D
Sulfuric Acid,Stainless steels,Austenitic,304L,D (Poor),D (Poor),,S30403,,80,Boiling,Boiling,,253.0,"Chemical Resistance of REMANIT Stainless Steels, Thyssen Edelstahlwerke AG, March 1989",,D
Sulfuric Acid,Stainless steels,Austenitic,304L,A (Resistant),A (Resistant),,S30403,,98,20,68,,253.0,"Chemical Resistance of REMANIT Stainless Steels, Thyssen Edelstahlwerke AG, March 1989",,A
Sulfuric Acid,Stainless steels,Austenitic,304L,C (Questionable),C (Questionable),,S30403,,98,70,158,,253.0,"Chemical Resistance of REMANIT Stainless Steels, Thyssen Edelstahlwerke AG, March 1989",,C
Sulfuric Acid,Stainless steels,Austenitic,304L,C (Questionable),C (Questionable),,S30403,,98,150,302,,253.0,"Chemical Resistance of REMANIT Stainless Steels, Thyssen Edelstahlwerke AG, March 1989",,C
Sulfuric Acid,Stainless steels,Austenitic,304L,D (Poor),D (Poor),,S30403,,98,Boiling,Boiling,,253.0,"Chemical Resistance of REMANIT Stainless Steels, Thyssen Edelstahlwerke AG, March 1989",,D
Sulfuric Acid,Stainless steels,Austenitic,304L,A (Resistant),A (Resistant),,S30403,Fuming (11% free SO3),,20,68,,253.0,"Chemical Resistance of REMANIT Stainless Steels, Thyssen Edelstahlwerke AG, March 1989",,A
Sulfuric Acid,Stainless steels,Austenitic,304L,B (Good),B (Good),,S30403,Fuming (11% free SO3),,100,212,,253.0,"Chemical Resistance of REMANIT Stainless Steels, Thyssen Edelstahlwerke AG, March 1989",,B
Sulfuric Acid,Stainless steels,Austenitic,304L,A (Resistant),A (Resistant),,S30403,Fuming (60% free SO3),,20,68,,253.0,"Chemical Resistance of REMANIT Stainless Steels, Thyssen Edelstahlwerke AG, March 1989",,A
Sulfuric Acid,Stainless steels,Austenitic,304L,A (Resistant),A (Resistant),,S30403,Fuming (60% free SO3),,80,176,,253.0,"Chemical Resistance of REMANIT Stainless Steels, Thyssen Edelstahlwerke AG, March 1989",,A
Sulfuric Acid,Stainless steels,Austenitic,304LN,A (Resistant),A (Resistant),,S30453,Plus 50% HNO3,50,50,122,,253.0,"Chemical Resistance of REMANIT Stainless Steels, Thyssen Edelstahlwerke AG, March 1989",,A
Sulfuric Acid,Stainless steels,Austenitic,304LN,B (Good),B (Good),,S30453,Plus 50% HNO3,50,90,194,,253.0,"Chemical Resistance of REMANIT Stainless Steels, Thyssen Edelstahlwerke AG, March 1989",,B
Sulfuric Acid,Stainless steels,Austenitic,304LN,C (Questionable),C (Questionable),,S30453,Plus 50% HNO3,50,120,248,,253.0,"Chemical Resistance of REMANIT Stainless Steels, Thyssen Edelstahlwerke AG, March 1989",,C
Sulfuric Acid,Stainless steels,Austenitic,304LN,B (Good),B (Good),,S30453,Plus 25% HNO3,75,50,122,,253.0,"Chemical Resistance of REMANIT Stainless Steels, Thyssen Edelstahlwerke AG, March 1989",,B
Sulfuric Acid,Stainless steels,Austenitic,304LN,B (Good),B (Good),,S30453,Plus 25% HNO3,75,90,194,,253.0,"Chemical Resistance of REMANIT Stainless Steels, Thyssen Edelstahlwerke AG, March 1989",,B
Sulfuric Acid,Stainless steels,Austenitic,304LN,D (Poor),D (Poor),,S30453,Plus 25% HNO3,75,157,315,,253.0,"Chemical Resistance of REMANIT Stainless Steels, Thyssen Edelstahlwerke AG, March 1989",,D
Sulfuric Acid,Stainless steels,Austenitic,304LN,A (Resistant),A (Resistant),,S30453,Plus 15% HNO3,20,50,122,,253.0,"Chemical Resistance of REMANIT Stainless Steels, Thyssen Edelstahlwerke AG, March 1989",,A
Sulfuric Acid,Stainless steels,Austenitic,304LN,B (Good),B (Good),,S30453,Plus 15% HNO3,20,80,176,,253.0,"Chemical Resistance of REMANIT Stainless Steels, Thyssen Edelstahlwerke AG, March 1989",,B
Sulfuric Acid,Stainless steels,Austenitic,304LN,A (Resistant),A (Resistant),,S30453,Plus 10% HNO3,70,50,122,,253.0,"Chemical Resistance of REMANIT Stainless Steels, Thyssen Edelstahlwerke AG, March 1989",,A
Sulfuric Acid,Stainless steels,Austenitic,304LN,B (Good),B (Good),,S30453,Plus 10% HNO3,70,90,194,,253.0,"Chemical Resistance of REMANIT Stainless Steels, Thyssen Edelstahlwerke AG, March 1989",,B
Sulfuric Acid,Stainless steels,Austenitic,304LN,D (Poor),D (Poor),,S30453,Plus 10% HNO3,70,168,334,,253.0,"Chemical Resistance of REMANIT Stainless Steels, Thyssen Edelstahlwerke AG, March 1989",,D
Sulfuric Acid,Stainless steels,Austenitic,304LN,A (Resistant),A (Resistant),,S30453,Plus 25% HNO3,30,90,194,,253.0,"Chemical Resistance of REMANIT Stainless Steels, Thyssen Edelstahlwerke AG, March 1989",,A
Sulfuric Acid,Stainless steels,Austenitic,304LN,B (Good),B (Good),,S30453,Plus 25% HNO3,30,110,230,,253.0,"Chemical Resistance of REMANIT Stainless Steels, Thyssen Edelstahlwerke AG, March 1989",,B
Sulfuric Acid,Stainless steels,Austenitic,304LN,B (Good),B (Good),,S30453,Plus 5% HNO3,15,134,273,,253.0,"Chemical Resistance of REMANIT Stainless Steels, Thyssen Edelstahlwerke AG, March 1989",,B
Sulfuric Acid,Stainless steels,Austenitic,304LN,C (Questionable),C (Questionable),,S30453,Plus 1% HNO3,2,Boiling,Boiling,,253.0,"Chemical Resistance of REMANIT Stainless Steels, Thyssen Edelstahlwerke AG, March 1989",,C
Sulfuric Acid,Stainless steels,Austenitic,304LN,A (Resistant),A (Resistant),,S30453,,,Boiling,Boiling,,253.0,"Chemical Resistance of REMANIT Stainless Steels, Thyssen Edelstahlwerke AG, March 1989",,A
Sulfuric Acid,Stainless steels,Austenitic,304LN,C (Questionable),C (Questionable),,S30453,,,Boiling,Boiling,,253.0,"Chemical Resistance of REMANIT Stainless Steels, Thyssen Edelstahlwerke AG, March 1989",,C
Sulfuric Acid,Stainless steels,Austenitic,304LN,B (Good),B (Good),,S30453,,1,20,68,,253.0,"Chemical Resistance of REMANIT Stainless Steels, Thyssen Edelstahlwerke AG, March 1989",,B
Sulfuric Acid,Stainless steels,Austenitic,304LN,B (Good),B (Good),,S30453,,1,70,158,,253.0,"Chemical Resistance of REMANIT Stainless Steels, Thyssen Edelstahlwerke AG, March 1989",,B
Sulfuric Acid,Stainless steels,Austenitic,304LN,B (Good),B (Good),,S30453,,1,Boiling,Boiling,,253.0,"Chemical Resistance of REMANIT Stainless Steels, Thyssen Edelstahlwerke AG, March 1989",,B
Sulfuric Acid,Stainless steels,Austenitic,304LN,B (Good),B (Good),,S30453,,2.5,20,68,,253.0,"Chemical Resistance of REMANIT Stainless Steels, Thyssen Edelstahlwerke AG, March 1989",,B
Sulfuric Acid,Stainless steels,Austenitic,304LN,B (Good),B (Good),,S30453,,2.5,70,158,,253.0,"Chemical Resistance of REMANIT Stainless Steels, Thyssen Edelstahlwerke AG, March 1989",,B
Sulfuric Acid,Stainless steels,Austenitic,304LN,C (Questionable),C (Questionable),,S30453,,2.5,Boiling,Boiling,,253.0,"Chemical Resistance of REMANIT Stainless Steels, Thyssen Edelstahlwerke AG, March 1989",,C
Sulfuric Acid,Stainless steels,Austenitic,304LN,B (Good),B (Good),,S30453,,5,20,68,,253.0,"Chemical Resistance of REMANIT Stainless Steels, Thyssen Edelstahlwerke AG, March 1989",,B
Sulfuric Acid,Stainless steels,Austenitic,304LN,B (Good),B (Good),,S30453,,5,70,158,,253.0,"Chemical Resistance of REMANIT Stainless Steels, Thyssen Edelstahlwerke AG, March 1989",,B
Sulfuric Acid,Stainless steels,Austenitic,304LN,D (Poor),D (Poor),,S30453,,5,Boiling,Boiling,,253.0,"Chemical Resistance of REMANIT Stainless Steels, Thyssen Edelstahlwerke AG, March 1989",,D
Sulfuric Acid,Stainless steels,Austenitic,304LN,B (Good),B (Good),,S30453,,7.5,20,68,,253.0,"Chemical Resistance of REMANIT Stainless Steels, Thyssen Edelstahlwerke AG, March 1989",,B
Sulfuric Acid,Stainless steels,Austenitic,304LN,B (Good),B (Good),,S30453,,7.5,70,158,,253.0,"Chemical Resistance of REMANIT Stainless Steels, Thyssen Edelstahlwerke AG, March 1989",,B
Sulfuric Acid,Stainless steels,Austenitic,304LN,C (Questionable),C (Questionable),,S30453,,7.5,Boiling,Boiling,,253.0,"Chemical Resistance of REMANIT Stainless Steels, Thyssen Edelstahlwerke AG, March 1989",,C
Sulfuric Acid,Stainless steels,Austenitic,304LN,C (Questionable),C (Questionable),,S30453,,10,20,68,,253.0,"Chemical Resistance of REMANIT Stainless Steels, Thyssen Edelstahlwerke AG, March 1989",,C
Sulfuric Acid,Stainless steels,Austenitic,304LN,C (Questionable),C (Questionable),,S30453,,10,70,158,,253.0,"Chemical Resistance of REMANIT Stainless Steels, Thyssen Edelstahlwerke AG, March 1989",,C
Sulfuric Acid,Stainless steels,Austenitic,304LN,D (Poor),D (Poor),,S30453,,10,Boiling,Boiling,,253.0,"Chemical Resistance of REMANIT Stainless Steels, Thyssen Edelstahlwerke AG, March 1989",,D
Sulfuric Acid,Stainless steels,Austenitic,304LN,B (Good),B (Good),,S30453,,20,20,68,,253.0,"Chemical Resistance of REMANIT Stainless Steels, Thyssen Edelstahlwerke AG, March 1989",,B
Sulfuric Acid,Stainless steels,Austenitic,304LN,C (Questionable),C (Questionable),,S30453,,20,70,158,,253.0,"Chemical Resistance of REMANIT Stainless Steels, Thyssen Edelstahlwerke AG, March 1989",,C
Sulfuric Acid,Stainless steels,Austenitic,304LN,D (Poor),D (Poor),,S30453,,20,Boiling,Boiling,,253.0,"Chemical Resistance of REMANIT Stainless Steels, Thyssen Edelstahlwerke AG, March 1989",,D
Sulfuric Acid,Stainless steels,Austenitic,304LN,B (Good),B (Good),,S30453,,40,20,68,,253.0,"Chemical Resistance of REMANIT Stainless Steels, Thyssen Edelstahlwerke AG, March 1989",,B
Sulfuric Acid,Stainless steels,Austenitic,304LN,C (Questionable),C (Questionable),,S30453,,40,70,158,,253.0,"Chemical Resistance of REMANIT Stainless Steels, Thyssen Edelstahlwerke AG, March 1989",,C
Sulfuric Acid,Stainless steels,Austenitic,304LN,D (Poor),D (Poor),,S30453,,40,Boiling,Boiling,,253.0,"Chemical Resistance of REMANIT Stainless Steels, Thyssen Edelstahlwerke AG, March 1989",,D
Sulfuric Acid,Stainless steels,Austenitic,304LN,D (Poor),D (Poor),,S30453,,60,20,68,,253.0,"Chemical Resistance of REMANIT Stainless Steels, Thyssen Edelstahlwerke AG, March 1989",,D
Sulfuric Acid,Stainless steels,Austenitic,304LN,D (Poor),D (Poor),,S30453,,60,70,158,,253.0,"Chemical Resistance of REMANIT Stainless Steels, Thyssen Edelstahlwerke AG, March 1989",,D
Sulfuric Acid,Stainless steels,Austenitic,304LN,D (Poor),D (Poor),,S30453,,60,Boiling,Boiling,,253.0,"Chemical Resistance of REMANIT Stainless Steels, Thyssen Edelstahlwerke AG, March 1989",,D
Sulfuric Acid,Stainless steels,Austenitic,304LN,B (Good),B (Good),,S30453,,80,20,68,,253.0,"Chemical Resistance of REMANIT Stainless Steels, Thyssen Edelstahlwerke AG, March 1989",,B
Sulfuric Acid,Stainless steels,Austenitic,304LN,D (Poor),D (Poor),,S30453,,80,70,158,,253.0,"Chemical Resistance of REMANIT Stainless Steels, Thyssen Edelstahlwerke AG, March 1989",,D
Sulfuric Acid,Stainless steels,Austenitic,304LN,D (Poor),D (Poor),,S30453,,80,Boiling,Boiling,,253.0,"Chemical Resistance of REMANIT Stainless Steels, Thyssen Edelstahlwerke AG, March 1989",,D
Sulfuric Acid,Stainless steels,Austenitic,304LN,A (Resistant),A (Resistant),,S30453,,98,20,68,,253.0,"Chemical Resistance of REMANIT Stainless Steels, Thyssen Edelstahlwerke AG, March 1989",,A
Sulfuric Acid,Stainless steels,Austenitic,304LN,C (Questionable),C (Questionable),,S30453,,98,70,158,,253.0,"Chemical Resistance of REMANIT Stainless Steels, Thyssen Edelstahlwerke AG, March 1989",,C
Sulfuric Acid,Stainless steels,Austenitic,304LN,C (Questionable),C (Questionable),,S30453,,98,150,302,,253.0,"Chemical Resistance of REMANIT Stainless Steels, Thyssen Edelstahlwerke AG, March 1989",,C
Sulfuric Acid,Stainless steels,Austenitic,304LN,D (Poor),D (Poor),,S30453,,98,Boiling,Boiling,,253.0,"Chemical Resistance of REMANIT Stainless Steels, Thyssen Edelstahlwerke AG, March 1989",,D
Sulfuric Acid,Stainless steels,Austenitic,304LN,A (Resistant),A (Resistant),,S30453,Fuming (11% free SO3),,20,68,,253.0,"Chemical Resistance of REMANIT Stainless Steels, Thyssen Edelstahlwerke AG, March 1989",,A
Sulfuric Acid,Stainless steels,Austenitic,304LN,B (Good),B (Good),,S30453,Fuming (11% free SO3),,100,212,,253.0,"Chemical Resistance of REMANIT Stainless Steels, Thyssen Edelstahlwerke AG, March 1989",,B
Sulfuric Acid,Stainless steels,Austenitic,304LN,A (Resistant),A (Resistant),,S30453,Fuming (60% free SO3),,20,68,,253.0,"Chemical Resistance of REMANIT Stainless Steels, Thyssen Edelstahlwerke AG, March 1989",,A
Sulfuric Acid,Stainless steels,Austenitic,304LN,A (Resistant),A (Resistant),,S30453,Fuming (60% free SO3),,80,176,,253.0,"Chemical Resistance of REMANIT Stainless Steels, Thyssen Edelstahlwerke AG, March 1989",,A
Sulfuric Acid,Stainless steels,Austenitic,316F,A (Resistant),A (Resistant),,S31620,Plus 50% HNO3,50,50,122,,253.0,"Chemical Resistance of REMANIT Stainless Steels, Thyssen Edelstahlwerke AG, March 1989",,A
Sulfuric Acid,Stainless steels,Austenitic,316F,B (Good),B (Good),,S31620,Plus 50% HNO3,50,90,194,,253.0,"Chemical Resistance of REMANIT Stainless Steels, Thyssen Edelstahlwerke AG, March 1989",,B
Sulfuric Acid,Stainless steels,Austenitic,316F,C (Questionable),C (Questionable),,S31620,Plus 50% HNO3,50,120,248,,253.0,"Chemical Resistance of REMANIT Stainless Steels, Thyssen Edelstahlwerke AG, March 1989",,C
Sulfuric Acid,Stainless steels,Austenitic,316F,B (Good),B (Good),,S31620,Plus 25% HNO3,75,50,122,,253.0,"Chemical Resistance of REMANIT Stainless Steels, Thyssen Edelstahlwerke AG, March 1989",,B
Sulfuric Acid,Stainless steels,Austenitic,316F,B (Good),B (Good),,S31620,Plus 25% HNO3,75,90,194,,253.0,"Chemical Resistance of REMANIT Stainless Steels, Thyssen Edelstahlwerke AG, March 1989",,B
Sulfuric Acid,Stainless steels,Austenitic,316F,D (Poor),D (Poor),,S31620,Plus 25% HNO3,75,157,315,,253.0,"Chemical Resistance of REMANIT Stainless Steels, Thyssen Edelstahlwerke AG, March 1989",,D
Sulfuric Acid,Stainless steels,Austenitic,316F,A (Resistant),A (Resistant),,S31620,Plus 15% HNO3,20,50,122,,253.0,"Chemical Resistance of REMANIT Stainless Steels, Thyssen Edelstahlwerke AG, March 1989",,A
Sulfuric Acid,Stainless steels,Austenitic,316F,B (Good),B (Good),,S31620,Plus 15% HNO3,20,80,176,,253.0,"Chemical Resistance of REMANIT Stainless Steels, Thyssen Edelstahlwerke AG, March 1989",,B
Sulfuric Acid,Stainless steels,Austenitic,316F,A (Resistant),A (Resistant),,S31620,Plus 10% HNO3,70,50,122,,253.0,"Chemical Resistance of REMANIT Stainless Steels, Thyssen Edelstahlwerke AG, March 1989",,A
Sulfuric Acid,Stainless steels,Austenitic,316F,B (Good),B (Good),,S31620,Plus 10% HNO3,70,90,194,,253.0,"Chemical Resistance of REMANIT Stainless Steels, Thyssen Edelstahlwerke AG, March 1989",,B
Sulfuric Acid,Stainless steels,Austenitic,316F,D (Poor),D (Poor),,S31620,Plus 10% HNO3,70,168,334,,253.0,"Chemical Resistance of REMANIT Stainless Steels, Thyssen Edelstahlwerke AG, March 1989",,D
Sulfuric Acid,Stainless steels,Austenitic,316F,A (Resistant),A (Resistant),,S31620,Plus 25% HNO3,30,90,194,,253.0,"Chemical Resistance of REMANIT Stainless Steels, Thyssen Edelstahlwerke AG, March 1989",,A
Sulfuric Acid,Stainless steels,Austenitic,316F,B (Good),B (Good),,S31620,Plus 25% HNO3,30,110,230,,253.0,"Chemical Resistance of REMANIT Stainless Steels, Thyssen Edelstahlwerke AG, March 1989",,B
Sulfuric Acid,Stainless steels,Austenitic,316F,B (Good),B (Good),,S31620,Plus 5% HNO3,15,134,273,,253.0,"Chemical Resistance of REMANIT Stainless Steels, Thyssen Edelstahlwerke AG, March 1989",,B
Sulfuric Acid,Stainless steels,Austenitic,316F,C (Questionable),C (Questionable),,S31620,Plus 1% HNO3,2,Boiling,Boiling,,253.0,"Chemical Resistance of REMANIT Stainless Steels, Thyssen Edelstahlwerke AG, March 1989",,C
Sulfuric Acid,Stainless steels,Austenitic,316F,A (Resistant),A (Resistant),,S31620,,,Boiling,Boiling,,253.0,"Chemical Resistance of REMANIT Stainless Steels, Thyssen Edelstahlwerke AG, March 1989",,A
Sulfuric Acid,Stainless steels,Austenitic,316F,C (Questionable),C (Questionable),,S31620,,,Boiling,Boiling,,253.0,"Chemical Resistance of REMANIT Stainless Steels, Thyssen Edelstahlwerke AG, March 1989",,C
Sulfuric Acid,Stainless steels,Austenitic,316F,B (Good),B (Good),,S31620,,1,20,68,,253.0,"Chemical Resistance of REMANIT Stainless Steels, Thyssen Edelstahlwerke AG, March 1989",,B
Sulfuric Acid,Stainless steels,Austenitic,316F,B (Good),B (Good),,S31620,,1,70,158,,253.0,"Chemical Resistance of REMANIT Stainless Steels, Thyssen Edelstahlwerke AG, March 1989",,B
Sulfuric Acid,Stainless steels,Austenitic,316F,B (Good),B (Good),,S31620,,1,Boiling,Boiling,,253.0,"Chemical Resistance of REMANIT Stainless Steels, Thyssen Edelstahlwerke AG, March 1989",,B
Sulfuric Acid,Stainless steels,Austenitic,316F,B (Good),B (Good),,S31620,,2.5,20,68,,253.0,"Chemical Resistance of REMANIT Stainless Steels, Thyssen Edelstahlwerke AG, March 1989",,B
Sulfuric Acid,Stainless steels,Austenitic,316F,B (Good),B (Good),,S31620,,2.5,70,158,,253.0,"Chemical Resistance of REMANIT Stainless Steels, Thyssen Edelstahlwerke AG, March 1989",,B
Sulfuric Acid,Stainless steels,Austenitic,316F,C (Questionable),C (Questionable),,S31620,,2.5,Boiling,Boiling,,253.0,"Chemical Resistance of REMANIT Stainless Steels, Thyssen Edelstahlwerke AG, March 1989",,C
Sulfuric Acid,Stainless steels,Austenitic,316F,B (Good),B (Good),,S31620,,5,20,68,,253.0,"Chemical Resistance of REMANIT Stainless Steels, Thyssen Edelstahlwerke AG, March 1989",,B
Sulfuric Acid,Stainless steels,Austenitic,316F,B (Good),B (Good),,S31620,,5,70,158,,253.0,"Chemical Resistance of REMANIT Stainless Steels, Thyssen Edelstahlwerke AG, March 1989",,B
Sulfuric Acid,Stainless steels,Austenitic,316F,D (Poor),D (Poor),,S31620,,5,Boiling,Boiling,,253.0,"Chemical Resistance of REMANIT Stainless Steels, Thyssen Edelstahlwerke AG, March 1989",,D
Sulfuric Acid,Stainless steels,Austenitic,316F,B (Good),B (Good),,S31620,,7.5,20,68,,253.0,"Chemical Resistance of REMANIT Stainless Steels, Thyssen Edelstahlwerke AG, March 1989",,B
Sulfuric Acid,Stainless steels,Austenitic,316F,B (Good),B (Good),,S31620,,7.5,70,158,,253.0,"Chemical Resistance of REMANIT Stainless Steels, Thyssen Edelstahlwerke AG, March 1989",,B
Sulfuric Acid,Stainless steels,Austenitic,316F,C (Questionable),C (Questionable),,S31620,,7.5,Boiling,Boiling,,253.0,"Chemical Resistance of REMANIT Stainless Steels, Thyssen Edelstahlwerke AG, March 1989",,C
Sulfuric Acid,Stainless steels,Austenitic,316F,C (Questionable),C (Questionable),,S31620,,10,20,68,,253.0,"Chemical Resistance of REMANIT Stainless Steels, Thyssen Edelstahlwerke AG, March 1989",,C
Sulfuric Acid,Stainless steels,Austenitic,316F,C (Questionable),C (Questionable),,S31620,,10,70,158,,253.0,"Chemical Resistance of REMANIT Stainless Steels, Thyssen Edelstahlwerke AG, March 1989",,C
Sulfuric Acid,Stainless steels,Austenitic,316F,D (Poor),D (Poor),,S31620,,10,Boiling,Boiling,,253.0,"Chemical Resistance of REMANIT Stainless Steels, Thyssen Edelstahlwerke AG, March 1989",,D
Sulfuric Acid,Stainless steels,Austenitic,316F,B (Good),B (Good),,S31620,,20,20,68,,253.0,"Chemical Resistance of REMANIT Stainless Steels, Thyssen Edelstahlwerke AG, March 1989",,B
Sulfuric Acid,Stainless steels,Austenitic,316F,C (Questionable),C (Questionable),,S31620,,20,70,158,,253.0,"Chemical Resistance of REMANIT Stainless Steels, Thyssen Edelstahlwerke AG, March 1989",,C
Sulfuric Acid,Stainless steels,Austenitic,316F,D (Poor),D (Poor),,S31620,,20,Boiling,Boiling,,253.0,"Chemical Resistance of REMANIT Stainless Steels, Thyssen Edelstahlwerke AG, March 1989",,D
Sulfuric Acid,Stainless steels,Austenitic,316F,B (Good),B (Good),,S31620,,40,20,68,,253.0,"Chemical Resistance of REMANIT Stainless Steels, Thyssen Edelstahlwerke AG, March 1989",,B
Sulfuric Acid,Stainless steels,Austenitic,316F,C (Questionable),C (Questionable),,S31620,,40,70,158,,253.0,"Chemical Resistance of REMANIT Stainless Steels, Thyssen Edelstahlwerke AG, March 1989",,C
Sulfuric Acid,Stainless steels,Austenitic,316F,D (Poor),D (Poor),,S31620,,40,Boiling,Boiling,,253.0,"Chemical Resistance of REMANIT Stainless Steels, Thyssen Edelstahlwerke AG, March 1989",,D
Sulfuric Acid,Stainless steels,Austenitic,316F,D (Poor),D (Poor),,S31620,,60,20,68,,253.0,"Chemical Resistance of REMANIT Stainless Steels, Thyssen Edelstahlwerke AG, March 1989",,D
Sulfuric Acid,Stainless steels,Austenitic,316F,D (Poor),D (Poor),,S31620,,60,70,158,,253.0,"Chemical Resistance of REMANIT Stainless Steels, Thyssen Edelstahlwerke AG, March 1989",,D
Sulfuric Acid,Stainless steels,Austenitic,316F,D (Poor),D (Poor),,S31620,,60,Boiling,Boiling,,253.0,"Chemical Resistance of REMANIT Stainless Steels, Thyssen Edelstahlwerke AG, March 1989",,D
Sulfuric Acid,Stainless steels,Austenitic,316F,B (Good),B (Good),,S31620,,80,20,68,,253.0,"Chemical Resistance of REMANIT Stainless Steels, Thyssen Edelstahlwerke AG, March 1989",,B
Sulfuric Acid,Stainless steels,Austenitic,316F,D (Poor),D (Poor),,S31620,,80,70,158,,253.0,"Chemical Resistance of REMANIT Stainless Steels, Thyssen Edelstahlwerke AG, March 1989",,D
Sulfuric Acid,Stainless steels,Austenitic,316F,D (Poor),D (Poor),,S31620,,80,Boiling,Boiling,,253.0,"Chemical Resistance of REMANIT Stainless Steels, Thyssen Edelstahlwerke AG, March 1989",,D
Sulfuric Acid,Stainless steels,Austenitic,316F,A (Resistant),A (Resistant),,S31620,,98,20,68,,253.0,"Chemical Resistance of REMANIT Stainless Steels, Thyssen Edelstahlwerke AG, March 1989",,A
Sulfuric Acid,Stainless steels,Austenitic,316F,C (Questionable),C (Questionable),,S31620,,98,70,158,,253.0,"Chemical Resistance of REMANIT Stainless Steels, Thyssen Edelstahlwerke AG, March 1989",,C
Sulfuric Acid,Stainless steels,Austenitic,316F,C (Questionable),C (Questionable),,S31620,,98,150,302,,253.0,"Chemical Resistance of REMANIT Stainless Steels, Thyssen Edelstahlwerke AG, March 1989",,C
Sulfuric Acid,Stainless steels,Austenitic,316F,D (Poor),D (Poor),,S31620,,98,Boiling,Boiling,,253.0,"Chemical Resistance of REMANIT Stainless Steels, Thyssen Edelstahlwerke AG, March 1989",,D
Sulfuric Acid,Stainless steels,Austenitic,316F,A (Resistant),A (Resistant),,S31620,Fuming (11% free SO3),,20,68,,253.0,"Chemical Resistance of REMANIT Stainless Steels, Thyssen Edelstahlwerke AG, March 1989",,A
Sulfuric Acid,Stainless steels,Austenitic,316F,B (Good),B (Good),,S31620,Fuming (11% free SO3),,100,212,,253.0,"Chemical Resistance of REMANIT Stainless Steels, Thyssen Edelstahlwerke AG, March 1989",,B
Sulfuric Acid,Stainless steels,Austenitic,316F,A (Resistant),A (Resistant),,S31620,Fuming (60% free SO3),,20,68,,253.0,"Chemical Resistance of REMANIT Stainless Steels, Thyssen Edelstahlwerke AG, March 1989",,A
Sulfuric Acid,Stainless steels,Austenitic,316F,A (Resistant),A (Resistant),,S31620,Fuming (60% free SO3),,80,176,,253.0,"Chemical Resistance of REMANIT Stainless Steels, Thyssen Edelstahlwerke AG, March 1989",,A
Sulfuric Acid,Stainless steels,Austenitic,316L,47,1869,,S31603,,10,Boiling,Boiling,,212.0,"A.I. Asphahani and J.L. Nickerson, A Specialty Alloy for Applications in the Process Industries, Corrosion Reviews, Vol 10, (Nos. 1-2), 1992, p 1-30",47.0,
Sulfuric Acid,Stainless steels,Austenitic,316L,7.1,282,,S31603,,10,Boiling,Boiling,,212.0,"A.I. Asphahani and J.L. Nickerson, A Specialty Alloy for Applications in the Process Industries, Corrosion Reviews, Vol 10, (Nos. 1-2), 1992, p 1-30",7.1,
Sulfuric Acid,Stainless steels,Austenitic,316L,0.95,38,,S31603,,60,Boiling,Boiling,,212.0,"A.I. Asphahani and J.L. Nickerson, A Specialty Alloy for Applications in the Process Industries, Corrosion Reviews, Vol 10, (Nos. 1-2), 1992, p 1-30",0.95,
Sulfuric Acid,Stainless steels,Austenitic,316L,1.3,52,,S31603,,99,130,266,96 h,224.0,"N. Sridhar, Behavior of High-Performance Alloys in Sulfuric Acid, Materials Performance, NACE, USA, March 1988, p 40-46",1.3,
Sulfuric Acid,Stainless steels,Austenitic,316L,1.8,72,,S31603,,96,130,266,,224.0,"N. Sridhar, Behavior of High-Performance Alloys in Sulfuric Acid, Materials Performance, NACE, USA, March 1988, p 40-46",1.8,
Sulfuric Acid,Stainless steels,Austenitic,316L,1.5,60,,S31603,Plus 1000 ppm ferric ion,96,130,266,,224.0,"N. Sridhar, Behavior of High-Performance Alloys in Sulfuric Acid, Materials Performance, NACE, USA, March 1988, p 40-46",1.5,
Sulfuric Acid,Stainless steels,Austenitic,316L,2.05,82,,S31603,Plus 10 ppm nitrate,96,130,266,,224.0,"N. Sridhar, Behavior of High-Performance Alloys in Sulfuric Acid, Materials Performance, NACE, USA, March 1988, p 40-46",2.05,
Sulfuric Acid,Stainless steels,Austenitic,316L,0.13,5.2,,S31603,Plus 1000 ppm nitrate,96,130,266,,224.0,"N. Sridhar, Behavior of High-Performance Alloys in Sulfuric Acid, Materials Performance, NACE, USA, March 1988, p 40-46",0.13,
Sulfuric Acid,Stainless steels,Austenitic,316L,11.3,450,,S31603,Plus 0.5% CuCl2,10,Boiling,Boiling,96 h,224.0,"N. Sridhar, Behavior of High-Performance Alloys in Sulfuric Acid, Materials Performance, NACE, USA, March 1988, p 40-46",11.3,
Sulfuric Acid,Stainless steels,Austenitic,316L,8.75,350,,S31603,Plus 0.5% CuCl2,20,Boiling,Boiling,96 h,224.0,"N. Sridhar, Behavior of High-Performance Alloys in Sulfuric Acid, Materials Performance, NACE, USA, March 1988, p 40-46",8.75,
Sulfuric Acid,Stainless steels,Austenitic,316L,A (Resistant),A (Resistant),,S31603,Plus 50% HNO3,50,50,122,,253.0,"Chemical Resistance of REMANIT Stainless Steels, Thyssen Edelstahlwerke AG, March 1989",,A
Sulfuric Acid,Stainless steels,Austenitic,316L,B (Good),B (Good),,S31603,Plus 50% HNO3,50,90,194,,253.0,"Chemical Resistance of REMANIT Stainless Steels, Thyssen Edelstahlwerke AG, March 1989",,B
Sulfuric Acid,Stainless steels,Austenitic,316L,C (Questionable),C (Questionable),,S31603,Plus 50% HNO3,50,120,248,,253.0,"Chemical Resistance of REMANIT Stainless Steels, Thyssen Edelstahlwerke AG, March 1989",,C
Sulfuric Acid,Stainless steels,Austenitic,316L,B (Good),B (Good),,S31603,Plus 25% HNO3,75,50,122,,253.0,"Chemical Resistance of REMANIT Stainless Steels, Thyssen Edelstahlwerke AG, March 1989",,B
Sulfuric Acid,Stainless steels,Austenitic,316L,B (Good),B (Good),,S31603,Plus 25% HNO3,75,90,194,,253.0,"Chemical Resistance of REMANIT Stainless Steels, Thyssen Edelstahlwerke AG, March 1989",,B
Sulfuric Acid,Stainless steels,Austenitic,316L,D (Poor),D (Poor),,S31603,Plus 25% HNO3,75,157,315,,253.0,"Chemical Resistance of REMANIT Stainless Steels, Thyssen Edelstahlwerke AG, March 1989",,D
Sulfuric Acid,Stainless steels,Austenitic,316L,A (Resistant),A (Resistant),,S31603,Plus 15% HNO3,20,50,122,,253.0,"Chemical Resistance of REMANIT Stainless Steels, Thyssen Edelstahlwerke AG, March 1989",,A
Sulfuric Acid,Stainless steels,Austenitic,316L,A (Resistant),A (Resistant),,S31603,Plus 15% HNO3,20,80,176,,253.0,"Chemical Resistance of REMANIT Stainless Steels, Thyssen Edelstahlwerke AG, March 1989",,A
Sulfuric Acid,Stainless steels,Austenitic,316L,A (Resistant),A (Resistant),,S31603,Plus 10% HNO3,70,50,122,,253.0,"Chemical Resistance of REMANIT Stainless Steels, Thyssen Edelstahlwerke AG, March 1989",,A
Sulfuric Acid,Stainless steels,Austenitic,316L,A (Resistant),A (Resistant),,S31603,Plus 10% HNO3,70,90,194,,253.0,"Chemical Resistance of REMANIT Stainless Steels, Thyssen Edelstahlwerke AG, March 1989",,A
Sulfuric Acid,Stainless steels,Austenitic,316L,D (Poor),D (Poor),,S31603,Plus 10% HNO3,70,168,334,,253.0,"Chemical Resistance of REMANIT Stainless Steels, Thyssen Edelstahlwerke AG, March 1989",,D
Sulfuric Acid,Stainless steels,Austenitic,316L,A (Resistant),A (Resistant),,S31603,Plus 25% HNO3,30,90,194,,253.0,"Chemical Resistance of REMANIT Stainless Steels, Thyssen Edelstahlwerke AG, March 1989",,A
Sulfuric Acid,Stainless steels,Austenitic,316L,A (Resistant),A (Resistant),,S31603,Plus 25% HNO3,30,110,230,,253.0,"Chemical Resistance of REMANIT Stainless Steels, Thyssen Edelstahlwerke AG, March 1989",,A
Sulfuric Acid,Stainless steels,Austenitic,316L,B (Good),B (Good),,S31603,Plus 5% HNO3,15,134,273,,253.0,"Chemical Resistance of REMANIT Stainless Steels, Thyssen Edelstahlwerke AG, March 1989",,B
Sulfuric Acid,Stainless steels,Austenitic,316L,A (Resistant),A (Resistant),,S31603,Plus 1% HNO3,2,Boiling,Boiling,,253.0,"Chemical Resistance of REMANIT Stainless Steels, Thyssen Edelstahlwerke AG, March 1989",,A
Sulfuric Acid,Stainless steels,Austenitic,316L,A (Resistant),A (Resistant),,S31603,,,Boiling,Boiling,,253.0,"Chemical Resistance of REMANIT Stainless Steels, Thyssen Edelstahlwerke AG, March 1989",,A
Sulfuric Acid,Stainless steels,Austenitic,316L,B (Good),B (Good),,S31603,,,Boiling,Boiling,,253.0,"Chemical Resistance of REMANIT Stainless Steels, Thyssen Edelstahlwerke AG, March 1989",,B
Sulfuric Acid,Stainless steels,Austenitic,316L,A (Resistant),A (Resistant),,S31603,,1,20,68,,253.0,"Chemical Resistance of REMANIT Stainless Steels, Thyssen Edelstahlwerke AG, March 1989",,A
Sulfuric Acid,Stainless steels,Austenitic,316L,A (Resistant),A (Resistant),,S31603,,1,70,158,,253.0,"Chemical Resistance of REMANIT Stainless Steels, Thyssen Edelstahlwerke AG, March 1989",,A
Sulfuric Acid,Stainless steels,Austenitic,316L,B (Good),B (Good),,S31603,,1,Boiling,Boiling,,253.0,"Chemical Resistance of REMANIT Stainless Steels, Thyssen Edelstahlwerke AG, March 1989",,B
Sulfuric Acid,Stainless steels,Austenitic,316L,A (Resistant),A (Resistant),,S31603,,2.5,20,68,,253.0,"Chemical Resistance of REMANIT Stainless Steels, Thyssen Edelstahlwerke AG, March 1989",,A
Sulfuric Acid,Stainless steels,Austenitic,316L,A (Resistant),A (Resistant),,S31603,,2.5,70,158,,253.0,"Chemical Resistance of REMANIT Stainless Steels, Thyssen Edelstahlwerke AG, March 1989",,A
Sulfuric Acid,Stainless steels,Austenitic,316L,C (Questionable),C (Questionable),,S31603,,2.5,Boiling,Boiling,,253.0,"Chemical Resistance of REMANIT Stainless Steels, Thyssen Edelstahlwerke AG, March 1989",,C
Sulfuric Acid,Stainless steels,Austenitic,316L,A (Resistant),A (Resistant),,S31603,,5,20,68,,253.0,"Chemical Resistance of REMANIT Stainless Steels, Thyssen Edelstahlwerke AG, March 1989",,A
Sulfuric Acid,Stainless steels,Austenitic,316L,B (Good),B (Good),,S31603,,5,70,158,,253.0,"Chemical Resistance of REMANIT Stainless Steels, Thyssen Edelstahlwerke AG, March 1989",,B
Sulfuric Acid,Stainless steels,Austenitic,316L,C (Questionable),C (Questionable),,S31603,,5,Boiling,Boiling,,253.0,"Chemical Resistance of REMANIT Stainless Steels, Thyssen Edelstahlwerke AG, March 1989",,C
Sulfuric Acid,Stainless steels,Austenitic,316L,A (Resistant),A (Resistant),,S31603,,7.5,20,68,,253.0,"Chemical Resistance of REMANIT Stainless Steels, Thyssen Edelstahlwerke AG, March 1989",,A
Sulfuric Acid,Stainless steels,Austenitic,316L,B (Good),B (Good),,S31603,,7.5,70,158,,253.0,"Chemical Resistance of REMANIT Stainless Steels, Thyssen Edelstahlwerke AG, March 1989",,B
Sulfuric Acid,Stainless steels,Austenitic,316L,C (Questionable),C (Questionable),,S31603,,7.5,Boiling,Boiling,,253.0,"Chemical Resistance of REMANIT Stainless Steels, Thyssen Edelstahlwerke AG, March 1989",,C
Sulfuric Acid,Stainless steels,Austenitic,316L,B (Good),B (Good),,S31603,,10,20,68,,253.0,"Chemical Resistance of REMANIT Stainless Steels, Thyssen Edelstahlwerke AG, March 1989",,B
Sulfuric Acid,Stainless steels,Austenitic,316L,C (Questionable),C (Questionable),,S31603,,10,70,158,,253.0,"Chemical Resistance of REMANIT Stainless Steels, Thyssen Edelstahlwerke AG, March 1989",,C
Sulfuric Acid,Stainless steels,Austenitic,316L,C (Questionable),C (Questionable),,S31603,,10,Boiling,Boiling,,253.0,"Chemical Resistance of REMANIT Stainless Steels, Thyssen Edelstahlwerke AG, March 1989",,C
Sulfuric Acid,Stainless steels,Austenitic,316L,B (Good),B (Good),,S31603,,20,20,68,,253.0,"Chemical Resistance of REMANIT Stainless Steels, Thyssen Edelstahlwerke AG, March 1989",,B
Sulfuric Acid,Stainless steels,Austenitic,316L,C (Questionable),C (Questionable),,S31603,,20,70,158,,253.0,"Chemical Resistance of REMANIT Stainless Steels, Thyssen Edelstahlwerke AG, March 1989",,C
