Repository: wfreinhart/matse219

# MATSE 219: Materials Informatics

Auto-generated from the private authoring repo (matse219-instructor). Do not edit here directly -- changes are overwritten on the next publish run.

## Lectures

- [Lecture01](https://colab.research.google.com/github/wfreinhart/matse219/blob/staging/notebooks/Lecture01.ipynb)
- [Lecture02](https://colab.research.google.com/github/wfreinhart/matse219/blob/staging/notebooks/Lecture02.ipynb)
- [Lecture03](https://colab.research.google.com/github/wfreinhart/matse219/blob/staging/notebooks/Lecture03.ipynb)
- [Lecture04](https://colab.research.google.com/github/wfreinhart/matse219/blob/staging/notebooks/Lecture04.ipynb)

File: datasets/corrosion.csv (part 132 of 142)
Environment,Material Group,Material Family,Material,Rate (mm/yr) or Rating,Rate (mils/yr) or Rating,Localized Attack,UNS,Condition/Comment,Concentration (Vol %),Temperature (deg C),Temperature (deg F),Duration,Reference #,Reference,rate_mm_yr_numeric,rate_letter_grade
Sulfuric Acid,Stainless steels,Austenitic,316L,D (Poor),D (Poor),,S31603,,20,Boiling,Boiling,,253.0,"Chemical Resistance of REMANIT Stainless Steels, Thyssen Edelstahlwerke AG, March 1989",,D
Sulfuric Acid,Stainless steels,Austenitic,316L,B (Good),B (Good),,S31603,,40,20,68,,253.0,"Chemical Resistance of REMANIT Stainless Steels, Thyssen Edelstahlwerke AG, March 1989",,B
Sulfuric Acid,Stainless steels,Austenitic,316L,C (Questionable),C (Questionable),,S31603,,40,70,158,,253.0,"Chemical Resistance of REMANIT Stainless Steels, Thyssen Edelstahlwerke AG, March 1989",,C
Sulfuric Acid,Stainless steels,Austenitic,316L,D (Poor),D (Poor),,S31603,,40,Boiling,Boiling,,253.0,"Chemical Resistance of REMANIT Stainless Steels, Thyssen Edelstahlwerke AG, March 1989",,D
Sulfuric Acid,Stainless steels,Austenitic,316L,C (Questionable),C (Questionable),,S31603,,60,20,68,,253.0,"Chemical Resistance of REMANIT Stainless Steels, Thyssen Edelstahlwerke AG, March 1989",,C
Sulfuric Acid,Stainless steels,Austenitic,316L,D (Poor),D (Poor),,S31603,,60,70,158,,253.0,"Chemical Resistance of REMANIT Stainless Steels, Thyssen Edelstahlwerke AG, March 1989",,D
Sulfuric Acid,Stainless steels,Austenitic,316L,D (Poor),D (Poor),,S31603,,60,Boiling,Boiling,,253.0,"Chemical Resistance of REMANIT Stainless Steels, Thyssen Edelstahlwerke AG, March 1989",,D
Sulfuric Acid,Stainless steels,Austenitic,316L,B (Good),B (Good),,S31603,,80,20,68,,253.0,"Chemical Resistance of REMANIT Stainless Steels, Thyssen Edelstahlwerke AG, March 1989",,B
Sulfuric Acid,Stainless steels,Austenitic,316L,C (Questionable),C (Questionable),,S31603,,80,70,158,,253.0,"Chemical Resistance of REMANIT Stainless Steels, Thyssen Edelstahlwerke AG, March 1989",,C
Sulfuric Acid,Stainless steels,Austenitic,316L,D (Poor),D (Poor),,S31603,,80,Boiling,Boiling,,253.0,"Chemical Resistance of REMANIT Stainless Steels, Thyssen Edelstahlwerke AG, March 1989",,D
Sulfuric Acid,Stainless steels,Austenitic,316L,A (Resistant),A (Resistant),,S31603,,98,20,68,,253.0,"Chemical Resistance of REMANIT Stainless Steels, Thyssen Edelstahlwerke AG, March 1989",,A
Sulfuric Acid,Stainless steels,Austenitic,316L,C (Questionable),C (Questionable),,S31603,,98,70,158,,253.0,"Chemical Resistance of REMANIT Stainless Steels, Thyssen Edelstahlwerke AG, March 1989",,C
Sulfuric Acid,Stainless steels,Austenitic,316L,C (Questionable),C (Questionable),,S31603,,98,150,302,,253.0,"Chemical Resistance of REMANIT Stainless Steels, Thyssen Edelstahlwerke AG, March 1989",,C
Sulfuric Acid,Stainless steels,Austenitic,316L,D (Poor),D (Poor),,S31603,,98,Boiling,Boiling,,253.0,"Chemical Resistance of REMANIT Stainless Steels, Thyssen Edelstahlwerke AG, March 1989",,D
Sulfuric Acid,Stainless steels,Austenitic,316L,A (Resistant),A (Resistant),,S31603,Fuming (11% free SO3),,20,68,,253.0,"Chemical Resistance of REMANIT Stainless Steels, Thyssen Edelstahlwerke AG, March 1989",,A
Sulfuric Acid,Stainless steels,Austenitic,316L,A (Resistant),A (Resistant),,S31603,Fuming (11% free SO3),,100,212,,253.0,"Chemical Resistance of REMANIT Stainless Steels, Thyssen Edelstahlwerke AG, March 1989",,A
Sulfuric Acid,Stainless steels,Austenitic,316L,A (Resistant),A (Resistant),,S31603,Fuming (60% free SO3),,20,68,,253.0,"Chemical Resistance of REMANIT Stainless Steels, Thyssen Edelstahlwerke AG, March 1989",,A
Sulfuric Acid,Stainless steels,Austenitic,316L,A (Resistant),A (Resistant),,S31603,Fuming (60% free SO3),,80,176,,253.0,"Chemical Resistance of REMANIT Stainless Steels, Thyssen Edelstahlwerke AG, March 1989",,A
Sulfuric Acid,Stainless steels,Austenitic,316LN,A (Resistant),A (Resistant),,S31653,Plus 50% HNO3,50,50,122,,253.0,"Chemical Resistance of REMANIT Stainless Steels, Thyssen Edelstahlwerke AG, March 1989",,A
Sulfuric Acid,Stainless steels,Austenitic,316LN,B (Good),B (Good),,S31653,Plus 50% HNO3,50,90,194,,253.0,"Chemical Resistance of REMANIT Stainless Steels, Thyssen Edelstahlwerke AG, March 1989",,B
Sulfuric Acid,Stainless steels,Austenitic,316LN,C (Questionable),C (Questionable),,S31653,Plus 50% HNO3,50,120,248,,253.0,"Chemical Resistance of REMANIT Stainless Steels, Thyssen Edelstahlwerke AG, March 1989",,C
Sulfuric Acid,Stainless steels,Austenitic,316LN,B (Good),B (Good),,S31653,Plus 25% HNO3,75,50,122,,253.0,"Chemical Resistance of REMANIT Stainless Steels, Thyssen Edelstahlwerke AG, March 1989",,B
Sulfuric Acid,Stainless steels,Austenitic,316LN,B (Good),B (Good),,S31653,Plus 25% HNO3,75,90,194,,253.0,"Chemical Resistance of REMANIT Stainless Steels, Thyssen Edelstahlwerke AG, March 1989",,B
Sulfuric Acid,Stainless steels,Austenitic,316LN,D (Poor),D (Poor),,S31653,Plus 25% HNO3,75,157,315,,253.0,"Chemical Resistance of REMANIT Stainless Steels, Thyssen Edelstahlwerke AG, March 1989",,D
Sulfuric Acid,Stainless steels,Austenitic,316LN,A (Resistant),A (Resistant),,S31653,Plus 15% HNO3,20,50,122,,253.0,"Chemical Resistance of REMANIT Stainless Steels, Thyssen Edelstahlwerke AG, March 1989",,A
Sulfuric Acid,Stainless steels,Austenitic,316LN,A (Resistant),A (Resistant),,S31653,Plus 15% HNO3,20,80,176,,253.0,"Chemical Resistance of REMANIT Stainless Steels, Thyssen Edelstahlwerke AG, March 1989",,A
Sulfuric Acid,Stainless steels,Austenitic,316LN,A (Resistant),A (Resistant),,S31653,Plus 10% HNO3,70,50,122,,253.0,"Chemical Resistance of REMANIT Stainless Steels, Thyssen Edelstahlwerke AG, March 1989",,A
Sulfuric Acid,Stainless steels,Austenitic,316LN,A (Resistant),A (Resistant),,S31653,Plus 10% HNO3,70,90,194,,253.0,"Chemical Resistance of REMANIT Stainless Steels, Thyssen Edelstahlwerke AG, March 1989",,A
Sulfuric Acid,Stainless steels,Austenitic,316LN,D (Poor),D (Poor),,S31653,Plus 10% HNO3,70,168,334,,253.0,"Chemical Resistance of REMANIT Stainless Steels, Thyssen Edelstahlwerke AG, March 1989",,D
Sulfuric Acid,Stainless steels,Austenitic,316LN,A (Resistant),A (Resistant),,S31653,Plus 25% HNO3,30,90,194,,253.0,"Chemical Resistance of REMANIT Stainless Steels, Thyssen Edelstahlwerke AG, March 1989",,A
Sulfuric Acid,Stainless steels,Austenitic,316LN,A (Resistant),A (Resistant),,S31653,Plus 25% HNO3,30,110,230,,253.0,"Chemical Resistance of REMANIT Stainless Steels, Thyssen Edelstahlwerke AG, March 1989",,A
Sulfuric Acid,Stainless steels,Austenitic,316LN,B (Good),B (Good),,S31653,Plus 5% HNO3,15,134,273,,253.0,"Chemical Resistance of REMANIT Stainless Steels, Thyssen Edelstahlwerke AG, March 1989",,B
Sulfuric Acid,Stainless steels,Austenitic,316LN,A (Resistant),A (Resistant),,S31653,Plus 1% HNO3,2,Boiling,Boiling,,253.0,"Chemical Resistance of REMANIT Stainless Steels, Thyssen Edelstahlwerke AG, March 1989",,A
Sulfuric Acid,Stainless steels,Austenitic,316LN,A (Resistant),A (Resistant),,S31653,,,Boiling,Boiling,,253.0,"Chemical Resistance of REMANIT Stainless Steels, Thyssen Edelstahlwerke AG, March 1989",,A
Sulfuric Acid,Stainless steels,Austenitic,316LN,B (Good),B (Good),,S31653,,,Boiling,Boiling,,253.0,"Chemical Resistance of REMANIT Stainless Steels, Thyssen Edelstahlwerke AG, March 1989",,B
Sulfuric Acid,Stainless steels,Austenitic,316LN,A (Resistant),A (Resistant),,S31653,,1,20,68,,253.0,"Chemical Resistance of REMANIT Stainless Steels, Thyssen Edelstahlwerke AG, March 1989",,A
Sulfuric Acid,Stainless steels,Austenitic,316LN,A (Resistant),A (Resistant),,S31653,,1,70,158,,253.0,"Chemical Resistance of REMANIT Stainless Steels, Thyssen Edelstahlwerke AG, March 1989",,A
Sulfuric Acid,Stainless steels,Austenitic,316LN,B (Good),B (Good),,S31653,,1,Boiling,Boiling,,253.0,"Chemical Resistance of REMANIT Stainless Steels, Thyssen Edelstahlwerke AG, March 1989",,B
Sulfuric Acid,Stainless steels,Austenitic,316LN,A (Resistant),A (Resistant),,S31653,,2.5,20,68,,253.0,"Chemical Resistance of REMANIT Stainless Steels, Thyssen Edelstahlwerke AG, March 1989",,A
Sulfuric Acid,Stainless steels,Austenitic,316LN,A (Resistant),A (Resistant),,S31653,,2.5,70,158,,253.0,"Chemical Resistance of REMANIT Stainless Steels, Thyssen Edelstahlwerke AG, March 1989",,A
Sulfuric Acid,Stainless steels,Austenitic,316LN,C (Questionable),C (Questionable),,S31653,,2.5,Boiling,Boiling,,253.0,"Chemical Resistance of REMANIT Stainless Steels, Thyssen Edelstahlwerke AG, March 1989",,C
Sulfuric Acid,Stainless steels,Austenitic,316LN,A (Resistant),A (Resistant),,S31653,,5,20,68,,253.0,"Chemical Resistance of REMANIT Stainless Steels, Thyssen Edelstahlwerke AG, March 1989",,A
Sulfuric Acid,Stainless steels,Austenitic,316LN,B (Good),B (Good),,S31653,,5,70,158,,253.0,"Chemical Resistance of REMANIT Stainless Steels, Thyssen Edelstahlwerke AG, March 1989",,B
Sulfuric Acid,Stainless steels,Austenitic,316LN,C (Questionable),C (Questionable),,S31653,,5,Boiling,Boiling,,253.0,"Chemical Resistance of REMANIT Stainless Steels, Thyssen Edelstahlwerke AG, March 1989",,C
Sulfuric Acid,Stainless steels,Austenitic,316LN,A (Resistant),A (Resistant),,S31653,,7.5,20,68,,253.0,"Chemical Resistance of REMANIT Stainless Steels, Thyssen Edelstahlwerke AG, March 1989",,A
Sulfuric Acid,Stainless steels,Austenitic,316LN,B (Good),B (Good),,S31653,,7.5,70,158,,253.0,"Chemical Resistance of REMANIT Stainless Steels, Thyssen Edelstahlwerke AG, March 1989",,B
Sulfuric Acid,Stainless steels,Austenitic,316LN,C (Questionable),C (Questionable),,S31653,,7.5,Boiling,Boiling,,253.0,"Chemical Resistance of REMANIT Stainless Steels, Thyssen Edelstahlwerke AG, March 1989",,C
Sulfuric Acid,Stainless steels,Austenitic,316LN,B (Good),B (Good),,S31653,,10,20,68,,253.0,"Chemical Resistance of REMANIT Stainless Steels, Thyssen Edelstahlwerke AG, March 1989",,B
Sulfuric Acid,Stainless steels,Austenitic,316LN,C (Questionable),C (Questionable),,S31653,,10,70,158,,253.0,"Chemical Resistance of REMANIT Stainless Steels, Thyssen Edelstahlwerke AG, March 1989",,C
Sulfuric Acid,Stainless steels,Austenitic,316LN,C (Questionable),C (Questionable),,S31653,,10,Boiling,Boiling,,253.0,"Chemical Resistance of REMANIT Stainless Steels, Thyssen Edelstahlwerke AG, March 1989",,C
Sulfuric Acid,Stainless steels,Austenitic,316LN,B (Good),B (Good),,S31653,,20,20,68,,253.0,"Chemical Resistance of REMANIT Stainless Steels, Thyssen Edelstahlwerke AG, March 1989",,B
Sulfuric Acid,Stainless steels,Austenitic,316LN,C (Questionable),C (Questionable),,S31653,,20,70,158,,253.0,"Chemical Resistance of REMANIT Stainless Steels, Thyssen Edelstahlwerke AG, March 1989",,C
Sulfuric Acid,Stainless steels,Austenitic,316LN,D (Poor),D (Poor),,S31653,,20,Boiling,Boiling,,253.0,"Chemical Resistance of REMANIT Stainless Steels, Thyssen Edelstahlwerke AG, March 1989",,D
Sulfuric Acid,Stainless steels,Austenitic,316LN,B (Good),B (Good),,S31653,,40,20,68,,253.0,"Chemical Resistance of REMANIT Stainless Steels, Thyssen Edelstahlwerke AG, March 1989",,B
Sulfuric Acid,Stainless steels,Austenitic,316LN,C (Questionable),C (Questionable),,S31653,,40,70,158,,253.0,"Chemical Resistance of REMANIT Stainless Steels, Thyssen Edelstahlwerke AG, March 1989",,C
Sulfuric Acid,Stainless steels,Austenitic,316LN,D (Poor),D (Poor),,S31653,,40,Boiling,Boiling,,253.0,"Chemical Resistance of REMANIT Stainless Steels, Thyssen Edelstahlwerke AG, March 1989",,D
Sulfuric Acid,Stainless steels,Austenitic,316LN,C (Questionable),C (Questionable),,S31653,,60,20,68,,253.0,"Chemical Resistance of REMANIT Stainless Steels, Thyssen Edelstahlwerke AG, March 1989",,C
Sulfuric Acid,Stainless steels,Austenitic,316LN,D (Poor),D (Poor),,S31653,,60,70,158,,253.0,"Chemical Resistance of REMANIT Stainless Steels, Thyssen Edelstahlwerke AG, March 1989",,D
Sulfuric Acid,Stainless steels,Austenitic,316LN,D (Poor),D (Poor),,S31653,,60,Boiling,Boiling,,253.0,"Chemical Resistance of REMANIT Stainless Steels, Thyssen Edelstahlwerke AG, March 1989",,D
Sulfuric Acid,Stainless steels,Austenitic,316LN,B (Good),B (Good),,S31653,,80,20,68,,253.0,"Chemical Resistance of REMANIT Stainless Steels, Thyssen Edelstahlwerke AG, March 1989",,B
Sulfuric Acid,Stainless steels,Austenitic,316LN,C (Questionable),C (Questionable),,S31653,,80,70,158,,253.0,"Chemical Resistance of REMANIT Stainless Steels, Thyssen Edelstahlwerke AG, March 1989",,C
Sulfuric Acid,Stainless steels,Austenitic,316LN,D (Poor),D (Poor),,S31653,,80,Boiling,Boiling,,253.0,"Chemical Resistance of REMANIT Stainless Steels, Thyssen Edelstahlwerke AG, March 1989",,D
Sulfuric Acid,Stainless steels,Austenitic,316LN,A (Resistant),A (Resistant),,S31653,,98,20,68,,253.0,"Chemical Resistance of REMANIT Stainless Steels, Thyssen Edelstahlwerke AG, March 1989",,A
Sulfuric Acid,Stainless steels,Austenitic,316LN,C (Questionable),C (Questionable),,S31653,,98,70,158,,253.0,"Chemical Resistance of REMANIT Stainless Steels, Thyssen Edelstahlwerke AG, March 1989",,C
Sulfuric Acid,Stainless steels,Austenitic,316LN,C (Questionable),C (Questionable),,S31653,,98,150,302,,253.0,"Chemical Resistance of REMANIT Stainless Steels, Thyssen Edelstahlwerke AG, March 1989",,C
Sulfuric Acid,Stainless steels,Austenitic,316LN,D (Poor),D (Poor),,S31653,,98,Boiling,Boiling,,253.0,"Chemical Resistance of REMANIT Stainless Steels, Thyssen Edelstahlwerke AG, March 1989",,D
Sulfuric Acid,Stainless steels,Austenitic,316LN,A (Resistant),A (Resistant),,S31653,Fuming (11% free SO3),,20,68,,253.0,"Chemical Resistance of REMANIT Stainless Steels, Thyssen Edelstahlwerke AG, March 1989",,A
Sulfuric Acid,Stainless steels,Austenitic,316LN,A (Resistant),A (Resistant),,S31653,Fuming (11% free SO3),,100,212,,253.0,"Chemical Resistance of REMANIT Stainless Steels, Thyssen Edelstahlwerke AG, March 1989",,A
Sulfuric Acid,Stainless steels,Austenitic,316LN,A (Resistant),A (Resistant),,S31653,Fuming (60% free SO3),,20,68,,253.0,"Chemical Resistance of REMANIT Stainless Steels, Thyssen Edelstahlwerke AG, March 1989",,A
Sulfuric Acid,Stainless steels,Austenitic,316LN,A (Resistant),A (Resistant),,S31653,Fuming (60% free SO3),,80,176,,253.0,"Chemical Resistance of REMANIT Stainless Steels, Thyssen Edelstahlwerke AG, March 1989",,A
Sulfuric Acid,Stainless steels,Austenitic,316Ti,A (Resistant),A (Resistant),,S31635,Plus 50% HNO3,50,50,122,,253.0,"Chemical Resistance of REMANIT Stainless Steels, Thyssen Edelstahlwerke AG, March 1989",,A
Sulfuric Acid,Stainless steels,Austenitic,316Ti,B (Good),B (Good),,S31635,Plus 50% HNO3,50,90,194,,253.0,"Chemical Resistance of REMANIT Stainless Steels, Thyssen Edelstahlwerke AG, March 1989",,B
Sulfuric Acid,Stainless steels,Austenitic,316Ti,C (Questionable),C (Questionable),,S31635,Plus 50% HNO3,50,120,248,,253.0,"Chemical Resistance of REMANIT Stainless Steels, Thyssen Edelstahlwerke AG, March 1989",,C
Sulfuric Acid,Stainless steels,Austenitic,316Ti,B (Good),B (Good),,S31635,Plus 25% HNO3,75,50,122,,253.0,"Chemical Resistance of REMANIT Stainless Steels, Thyssen Edelstahlwerke AG, March 1989",,B
Sulfuric Acid,Stainless steels,Austenitic,316Ti,B (Good),B (Good),,S31635,Plus 25% HNO3,75,90,194,,253.0,"Chemical Resistance of REMANIT Stainless Steels, Thyssen Edelstahlwerke AG, March 1989",,B
Sulfuric Acid,Stainless steels,Austenitic,316Ti,D (Poor),D (Poor),,S31635,Plus 25% HNO3,75,157,315,,253.0,"Chemical Resistance of REMANIT Stainless Steels, Thyssen Edelstahlwerke AG, March 1989",,D
Sulfuric Acid,Stainless steels,Austenitic,316Ti,A (Resistant),A (Resistant),,S31635,Plus 15% HNO3,20,50,122,,253.0,"Chemical Resistance of REMANIT Stainless Steels, Thyssen Edelstahlwerke AG, March 1989",,A
Sulfuric Acid,Stainless steels,Austenitic,316Ti,A (Resistant),A (Resistant),,S31635,Plus 15% HNO3,20,80,176,,253.0,"Chemical Resistance of REMANIT Stainless Steels, Thyssen Edelstahlwerke AG, March 1989",,A
Sulfuric Acid,Stainless steels,Austenitic,316Ti,A (Resistant),A (Resistant),,S31635,Plus 10% HNO3,70,50,122,,253.0,"Chemical Resistance of REMANIT Stainless Steels, Thyssen Edelstahlwerke AG, March 1989",,A
Sulfuric Acid,Stainless steels,Austenitic,316Ti,A (Resistant),A (Resistant),,S31635,Plus 10% HNO3,70,90,194,,253.0,"Chemical Resistance of REMANIT Stainless Steels, Thyssen Edelstahlwerke AG, March 1989",,A
Sulfuric Acid,Stainless steels,Austenitic,316Ti,D (Poor),D (Poor),,S31635,Plus 10% HNO3,70,168,334,,253.0,"Chemical Resistance of REMANIT Stainless Steels, Thyssen Edelstahlwerke AG, March 1989",,D
Sulfuric Acid,Stainless steels,Austenitic,316Ti,A (Resistant),A (Resistant),,S31635,Plus 25% HNO3,30,90,194,,253.0,"Chemical Resistance of REMANIT Stainless Steels, Thyssen Edelstahlwerke AG, March 1989",,A
Sulfuric Acid,Stainless steels,Austenitic,316Ti,A (Resistant),A (Resistant),,S31635,Plus 25% HNO3,30,110,230,,253.0,"Chemical Resistance of REMANIT Stainless Steels, Thyssen Edelstahlwerke AG, March 1989",,A
Sulfuric Acid,Stainless steels,Austenitic,316Ti,B (Good),B (Good),,S31635,Plus 5% HNO3,15,134,273,,253.0,"Chemical Resistance of REMANIT Stainless Steels, Thyssen Edelstahlwerke AG, March 1989",,B
Sulfuric Acid,Stainless steels,Austenitic,316Ti,A (Resistant),A (Resistant),,S31635,Plus 1% HNO3,2,Boiling,Boiling,,253.0,"Chemical Resistance of REMANIT Stainless Steels, Thyssen Edelstahlwerke AG, March 1989",,A
Sulfuric Acid,Stainless steels,Austenitic,316Ti,A (Resistant),A (Resistant),,S31635,,,Boiling,Boiling,,253.0,"Chemical Resistance of REMANIT Stainless Steels, Thyssen Edelstahlwerke AG, March 1989",,A
Sulfuric Acid,Stainless steels,Austenitic,316Ti,B (Good),B (Good),,S31635,,,Boiling,Boiling,,253.0,"Chemical Resistance of REMANIT Stainless Steels, Thyssen Edelstahlwerke AG, March 1989",,B
Sulfuric Acid,Stainless steels,Austenitic,316Ti,A (Resistant),A (Resistant),,S31635,,1,20,68,,253.0,"Chemical Resistance of REMANIT Stainless Steels, Thyssen Edelstahlwerke AG, March 1989",,A
Sulfuric Acid,Stainless steels,Austenitic,316Ti,A (Resistant),A (Resistant),,S31635,,1,70,158,,253.0,"Chemical Resistance of REMANIT Stainless Steels, Thyssen Edelstahlwerke AG, March 1989",,A
Sulfuric Acid,Stainless steels,Austenitic,316Ti,B (Good),B (Good),,S31635,,1,Boiling,Boiling,,253.0,"Chemical Resistance of REMANIT Stainless Steels, Thyssen Edelstahlwerke AG, March 1989",,B
Sulfuric Acid,Stainless steels,Austenitic,316Ti,A (Resistant),A (Resistant),,S31635,,2.5,20,68,,253.0,"Chemical Resistance of REMANIT Stainless Steels, Thyssen Edelstahlwerke AG, March 1989",,A
Sulfuric Acid,Stainless steels,Austenitic,316Ti,A (Resistant),A (Resistant),,S31635,,2.5,70,158,,253.0,"Chemical Resistance of REMANIT Stainless Steels, Thyssen Edelstahlwerke AG, March 1989",,A
Sulfuric Acid,Stainless steels,Austenitic,316Ti,C (Questionable),C (Questionable),,S31635,,2.5,Boiling,Boiling,,253.0,"Chemical Resistance of REMANIT Stainless Steels, Thyssen Edelstahlwerke AG, March 1989",,C
Sulfuric Acid,Stainless steels,Austenitic,316Ti,A (Resistant),A (Resistant),,S31635,,5,20,68,,253.0,"Chemical Resistance of REMANIT Stainless Steels, Thyssen Edelstahlwerke AG, March 1989",,A
Sulfuric Acid,Stainless steels,Austenitic,316Ti,B (Good),B (Good),,S31635,,5,70,158,,253.0,"Chemical Resistance of REMANIT Stainless Steels, Thyssen Edelstahlwerke AG, March 1989",,B
Sulfuric Acid,Stainless steels,Austenitic,316Ti,C (Questionable),C (Questionable),,S31635,,5,Boiling,Boiling,,253.0,"Chemical Resistance of REMANIT Stainless Steels, Thyssen Edelstahlwerke AG, March 1989",,C
Sulfuric Acid,Stainless steels,Austenitic,316Ti,A (Resistant),A (Resistant),,S31635,,7.5,20,68,,253.0,"Chemical Resistance of REMANIT Stainless Steels, Thyssen Edelstahlwerke AG, March 1989",,A
Sulfuric Acid,Stainless steels,Austenitic,316Ti,B (Good),B (Good),,S31635,,7.5,70,158,,253.0,"Chemical Resistance of REMANIT Stainless Steels, Thyssen Edelstahlwerke AG, March 1989",,B
Sulfuric Acid,Stainless steels,Austenitic,316Ti,C (Questionable),C (Questionable),,S31635,,7.5,Boiling,Boiling,,253.0,"Chemical Resistance of REMANIT Stainless Steels, Thyssen Edelstahlwerke AG, March 1989",,C
Sulfuric Acid,Stainless steels,Austenitic,316Ti,B (Good),B (Good),,S31635,,10,20,68,,253.0,"Chemical Resistance of REMANIT Stainless Steels, Thyssen Edelstahlwerke AG, March 1989",,B
Sulfuric Acid,Stainless steels,Austenitic,316Ti,C (Questionable),C (Questionable),,S31635,,10,70,158,,253.0,"Chemical Resistance of REMANIT Stainless Steels, Thyssen Edelstahlwerke AG, March 1989",,C
Sulfuric Acid,Stainless steels,Austenitic,316Ti,C (Questionable),C (Questionable),,S31635,,10,Boiling,Boiling,,253.0,"Chemical Resistance of REMANIT Stainless Steels, Thyssen Edelstahlwerke AG, March 1989",,C
Sulfuric Acid,Stainless steels,Austenitic,316Ti,B (Good),B (Good),,S31635,,20,20,68,,253.0,"Chemical Resistance of REMANIT Stainless Steels, Thyssen Edelstahlwerke AG, March 1989",,B
Sulfuric Acid,Stainless steels,Austenitic,316Ti,C (Questionable),C (Questionable),,S31635,,20,70,158,,253.0,"Chemical Resistance of REMANIT Stainless Steels, Thyssen Edelstahlwerke AG, March 1989",,C
Sulfuric Acid,Stainless steels,Austenitic,316Ti,D (Poor),D (Poor),,S31635,,20,Boiling,Boiling,,253.0,"Chemical Resistance of REMANIT Stainless Steels, Thyssen Edelstahlwerke AG, March 1989",,D
Sulfuric Acid,Stainless steels,Austenitic,316Ti,B (Good),B (Good),,S31635,,40,20,68,,253.0,"Chemical Resistance of REMANIT Stainless Steels, Thyssen Edelstahlwerke AG, March 1989",,B
Sulfuric Acid,Stainless steels,Austenitic,316Ti,C (Questionable),C (Questionable),,S31635,,40,70,158,,253.0,"Chemical Resistance of REMANIT Stainless Steels, Thyssen Edelstahlwerke AG, March 1989",,C
Sulfuric Acid,Stainless steels,Austenitic,316Ti,D (Poor),D (Poor),,S31635,,40,Boiling,Boiling,,253.0,"Chemical Resistance of REMANIT Stainless Steels, Thyssen Edelstahlwerke AG, March 1989",,D
Sulfuric Acid,Stainless steels,Austenitic,316Ti,C (Questionable),C (Questionable),,S31635,,60,20,68,,253.0,"Chemical Resistance of REMANIT Stainless Steels, Thyssen Edelstahlwerke AG, March 1989",,C
Sulfuric Acid,Stainless steels,Austenitic,316Ti,D (Poor),D (Poor),,S31635,,60,70,158,,253.0,"Chemical Resistance of REMANIT Stainless Steels, Thyssen Edelstahlwerke AG, March 1989",,D
Sulfuric Acid,Stainless steels,Austenitic,316Ti,D (Poor),D (Poor),,S31635,,60,Boiling,Boiling,,253.0,"Chemical Resistance of REMANIT Stainless Steels, Thyssen Edelstahlwerke AG, March 1989",,D
Sulfuric Acid,Stainless steels,Austenitic,316Ti,B (Good),B (Good),,S31635,,80,20,68,,253.0,"Chemical Resistance of REMANIT Stainless Steels, Thyssen Edelstahlwerke AG, March 1989",,B
Sulfuric Acid,Stainless steels,Austenitic,316Ti,C (Questionable),C (Questionable),,S31635,,80,70,158,,253.0,"Chemical Resistance of REMANIT Stainless Steels, Thyssen Edelstahlwerke AG, March 1989",,C
Sulfuric Acid,Stainless steels,Austenitic,316Ti,D (Poor),D (Poor),,S31635,,80,Boiling,Boiling,,253.0,"Chemical Resistance of REMANIT Stainless Steels, Thyssen Edelstahlwerke AG, March 1989",,D
Sulfuric Acid,Stainless steels,Austenitic,316Ti,A (Resistant),A (Resistant),,S31635,,98,20,68,,253.0,"Chemical Resistance of REMANIT Stainless Steels, Thyssen Edelstahlwerke AG, March 1989",,A
Sulfuric Acid,Stainless steels,Austenitic,316Ti,C (Questionable),C (Questionable),,S31635,,98,70,158,,253.0,"Chemical Resistance of REMANIT Stainless Steels, Thyssen Edelstahlwerke AG, March 1989",,C
Sulfuric Acid,Stainless steels,Austenitic,316Ti,C (Questionable),C (Questionable),,S31635,,98,150,302,,253.0,"Chemical Resistance of REMANIT Stainless Steels, Thyssen Edelstahlwerke AG, March 1989",,C
Sulfuric Acid,Stainless steels,Austenitic,316Ti,D (Poor),D (Poor),,S31635,,98,Boiling,Boiling,,253.0,"Chemical Resistance of REMANIT Stainless Steels, Thyssen Edelstahlwerke AG, March 1989",,D
Sulfuric Acid,Stainless steels,Austenitic,316Ti,A (Resistant),A (Resistant),,S31635,Fuming (11% free SO3),,20,68,,253.0,"Chemical Resistance of REMANIT Stainless Steels, Thyssen Edelstahlwerke AG, March 1989",,A
Sulfuric Acid,Stainless steels,Austenitic,316Ti,A (Resistant),A (Resistant),,S31635,Fuming (11% free SO3),,100,212,,253.0,"Chemical Resistance of REMANIT Stainless Steels, Thyssen Edelstahlwerke AG, March 1989",,A
Sulfuric Acid,Stainless steels,Austenitic,316Ti,A (Resistant),A (Resistant),,S31635,Fuming (60% free SO3),,20,68,,253.0,"Chemical Resistance of REMANIT Stainless Steels, Thyssen Edelstahlwerke AG, March 1989",,A
Sulfuric Acid,Stainless steels,Austenitic,316Ti,A (Resistant),A (Resistant),,S31635,Fuming (60% free SO3),,80,176,,253.0,"Chemical Resistance of REMANIT Stainless Steels, Thyssen Edelstahlwerke AG, March 1989",,A
Sulfuric Acid,Stainless steels,Austenitic,317L,A (Resistant),A (Resistant),,S31703,,5,66,150,,63.0,"Haynes International, 1987",,A
Sulfuric Acid,Stainless steels,Austenitic,317L,5.1,200,,S31703,,5,Boiling,Boiling,,63.0,"Haynes International, 1987",5.1,
Sulfuric Acid,Stainless steels,Austenitic,317L,0.2,9,,S31703,,10,66,150,,63.0,"Haynes International, 1987",0.2,
Sulfuric Acid,Stainless steels,Austenitic,317L,12,490,,S31703,,10,Boiling,Boiling,,63.0,"Haynes International, 1987",12.0,
Sulfuric Acid,Stainless steels,Austenitic,317L,1.3,50,,S31703,,20,66,150,,63.0,"Haynes International, 1987",1.3,
Sulfuric Acid,Stainless steels,Austenitic,317L,,,,S31703,Dissolved completely,50,Boiling,Boiling,48 h,97.0,"Jessop JS700 (UNS NO8700), Jessop Steel Company, Washington, PA, 1987",,
Sulfuric Acid,Stainless steels,Austenitic,317L,14,540,,S31703,Plus 0.5% HCI,50,Boiling,Boiling,48 h,97.0,"Jessop JS700 (UNS NO8700), Jessop Steel Company, Washington, PA, 1987",14.0,
Sulfuric Acid,Stainless steels,Austenitic,317L,,,,S31703,Dissolved completely,50,Boiling,Boiling,48 h,97.0,"Jessop JS700 (UNS NO8700), Jessop Steel Company, Washington, PA, 1987",,
Sulfuric Acid,Stainless steels,Austenitic,317L,24,960,,S31703,Plus 0.5% HCI,50,Boiling,Boiling,48 h,97.0,"Jessop JS700 (UNS NO8700), Jessop Steel Company, Washington, PA, 1987",24.0,
Sulfuric Acid,Stainless steels,Austenitic,317L,0.22,8.9,,S31703,,10,66,150,,219.0,"R.M. Davison and James D. Redmond, Practical Guide to Using Duplex Stainless Steels, Materials Performance, NACE, USA, January 1990, p 57-62",0.22,
Sulfuric Acid,Stainless steels,Austenitic,317L,12.3,490,,S31703,,10,Boiling,Boiling,,219.0,"R.M. Davison and James D. Redmond, Practical Guide to Using Duplex Stainless Steels, Materials Performance, NACE, USA, January 1990, p 57-62",12.3,
Sulfuric Acid,Stainless steels,Austenitic,317L,A (Resistant),A (Resistant),,S31703,Plus 50% HNO3,50,50,122,,253.0,"Chemical Resistance of REMANIT Stainless Steels, Thyssen Edelstahlwerke AG, March 1989",,A
Sulfuric Acid,Stainless steels,Austenitic,317L,B (Good),B (Good),,S31703,Plus 50% HNO3,50,90,194,,253.0,"Chemical Resistance of REMANIT Stainless Steels, Thyssen Edelstahlwerke AG, March 1989",,B
Sulfuric Acid,Stainless steels,Austenitic,317L,C (Questionable),C (Questionable),,S31703,Plus 50% HNO3,50,120,248,,253.0,"Chemical Resistance of REMANIT Stainless Steels, Thyssen Edelstahlwerke AG, March 1989",,C
Sulfuric Acid,Stainless steels,Austenitic,317L,B (Good),B (Good),,S31703,Plus 25% HNO3,75,50,122,,253.0,"Chemical Resistance of REMANIT Stainless Steels, Thyssen Edelstahlwerke AG, March 1989",,B
Sulfuric Acid,Stainless steels,Austenitic,317L,B (Good),B (Good),,S31703,Plus 25% HNO3,75,90,194,,253.0,"Chemical Resistance of REMANIT Stainless Steels, Thyssen Edelstahlwerke AG, March 1989",,B
Sulfuric Acid,Stainless steels,Austenitic,317L,D (Poor),D (Poor),,S31703,Plus 25% HNO3,75,157,315,,253.0,"Chemical Resistance of REMANIT Stainless Steels, Thyssen Edelstahlwerke AG, March 1989",,D
Sulfuric Acid,Stainless steels,Austenitic,317L,A (Resistant),A (Resistant),,S31703,Plus 15% HNO3,20,50,122,,253.0,"Chemical Resistance of REMANIT Stainless Steels, Thyssen Edelstahlwerke AG, March 1989",,A
Sulfuric Acid,Stainless steels,Austenitic,317L,A (Resistant),A (Resistant),,S31703,Plus 15% HNO3,20,80,176,,253.0,"Chemical Resistance of REMANIT Stainless Steels, Thyssen Edelstahlwerke AG, March 1989",,A
Sulfuric Acid,Stainless steels,Austenitic,317L,A (Resistant),A (Resistant),,S31703,Plus 10% HNO3,70,50,122,,253.0,"Chemical Resistance of REMANIT Stainless Steels, Thyssen Edelstahlwerke AG, March 1989",,A
Sulfuric Acid,Stainless steels,Austenitic,317L,A (Resistant),A (Resistant),,S31703,Plus 10% HNO3,70,90,194,,253.0,"Chemical Resistance of REMANIT Stainless Steels, Thyssen Edelstahlwerke AG, March 1989",,A
Sulfuric Acid,Stainless steels,Austenitic,317L,D (Poor),D (Poor),,S31703,Plus 10% HNO3,70,168,334,,253.0,"Chemical Resistance of REMANIT Stainless Steels, Thyssen Edelstahlwerke AG, March 1989",,D
Sulfuric Acid,Stainless steels,Austenitic,317L,A (Resistant),A (Resistant),,S31703,Plus 25% HNO3,30,90,194,,253.0,"Chemical Resistance of REMANIT Stainless Steels, Thyssen Edelstahlwerke AG, March 1989",,A
Sulfuric Acid,Stainless steels,Austenitic,317L,A (Resistant),A (Resistant),,S31703,Plus 25% HNO3,30,110,230,,253.0,"Chemical Resistance of REMANIT Stainless Steels, Thyssen Edelstahlwerke AG, March 1989",,A
Sulfuric Acid,Stainless steels,Austenitic,317L,B (Good),B (Good),,S31703,Plus 5% HNO3,15,134,273,,253.0,"Chemical Resistance of REMANIT Stainless Steels, Thyssen Edelstahlwerke AG, March 1989",,B
Sulfuric Acid,Stainless steels,Austenitic,317L,A (Resistant),A (Resistant),,S31703,Plus 1% HNO3,2,Boiling,Boiling,,253.0,"Chemical Resistance of REMANIT Stainless Steels, Thyssen Edelstahlwerke AG, March 1989",,A
Sulfuric Acid,Stainless steels,Austenitic,317L,A (Resistant),A (Resistant),,S31703,,,Boiling,Boiling,,253.0,"Chemical Resistance of REMANIT Stainless Steels, Thyssen Edelstahlwerke AG, March 1989",,A
Sulfuric Acid,Stainless steels,Austenitic,317L,B (Good),B (Good),,S31703,,,Boiling,Boiling,,253.0,"Chemical Resistance of REMANIT Stainless Steels, Thyssen Edelstahlwerke AG, March 1989",,B
Sulfuric Acid,Stainless steels,Austenitic,317L,A (Resistant),A (Resistant),,S31703,,1,20,68,,253.0,"Chemical Resistance of REMANIT Stainless Steels, Thyssen Edelstahlwerke AG, March 1989",,A
Sulfuric Acid,Stainless steels,Austenitic,317L,A (Resistant),A (Resistant),,S31703,,1,70,158,,253.0,"Chemical Resistance of REMANIT Stainless Steels, Thyssen Edelstahlwerke AG, March 1989",,A
Sulfuric Acid,Stainless steels,Austenitic,317L,B (Good),B (Good),,S31703,,1,Boiling,Boiling,,253.0,"Chemical Resistance of REMANIT Stainless Steels, Thyssen Edelstahlwerke AG, March 1989",,B
Sulfuric Acid,Stainless steels,Austenitic,317L,A (Resistant),A (Resistant),,S31703,,2.5,20,68,,253.0,"Chemical Resistance of REMANIT Stainless Steels, Thyssen Edelstahlwerke AG, March 1989",,A
Sulfuric Acid,Stainless steels,Austenitic,317L,A (Resistant),A (Resistant),,S31703,,2.5,70,158,,253.0,"Chemical Resistance of REMANIT Stainless Steels, Thyssen Edelstahlwerke AG, March 1989",,A
Sulfuric Acid,Stainless steels,Austenitic,317L,C (Questionable),C (Questionable),,S31703,,2.5,Boiling,Boiling,,253.0,"Chemical Resistance of REMANIT Stainless Steels, Thyssen Edelstahlwerke AG, March 1989",,C
Sulfuric Acid,Stainless steels,Austenitic,317L,A (Resistant),A (Resistant),,S31703,,5,20,68,,253.0,"Chemical Resistance of REMANIT Stainless Steels, Thyssen Edelstahlwerke AG, March 1989",,A
Sulfuric Acid,Stainless steels,Austenitic,317L,B (Good),B (Good),,S31703,,5,70,158,,253.0,"Chemical Resistance of REMANIT Stainless Steels, Thyssen Edelstahlwerke AG, March 1989",,B
Sulfuric Acid,Stainless steels,Austenitic,317L,C (Questionable),C (Questionable),,S31703,,5,Boiling,Boiling,,253.0,"Chemical Resistance of REMANIT Stainless Steels, Thyssen Edelstahlwerke AG, March 1989",,C
Sulfuric Acid,Stainless steels,Austenitic,317L,A (Resistant),A (Resistant),,S31703,,7.5,20,68,,253.0,"Chemical Resistance of REMANIT Stainless Steels, Thyssen Edelstahlwerke AG, March 1989",,A
Sulfuric Acid,Stainless steels,Austenitic,317L,B (Good),B (Good),,S31703,,7.5,70,158,,253.0,"Chemical Resistance of REMANIT Stainless Steels, Thyssen Edelstahlwerke AG, March 1989",,B
Sulfuric Acid,Stainless steels,Austenitic,317L,C (Questionable),C (Questionable),,S31703,,7.5,Boiling,Boiling,,253.0,"Chemical Resistance of REMANIT Stainless Steels, Thyssen Edelstahlwerke AG, March 1989",,C
Sulfuric Acid,Stainless steels,Austenitic,317L,B (Good),B (Good),,S31703,,10,20,68,,253.0,"Chemical Resistance of REMANIT Stainless Steels, Thyssen Edelstahlwerke AG, March 1989",,B
Sulfuric Acid,Stainless steels,Austenitic,317L,C (Questionable),C (Questionable),,S31703,,10,70,158,,253.0,"Chemical Resistance of REMANIT Stainless Steels, Thyssen Edelstahlwerke AG, March 1989",,C
Sulfuric Acid,Stainless steels,Austenitic,317L,C (Questionable),C (Questionable),,S31703,,10,Boiling,Boiling,,253.0,"Chemical Resistance of REMANIT Stainless Steels, Thyssen Edelstahlwerke AG, March 1989",,C
Sulfuric Acid,Stainless steels,Austenitic,317L,B (Good),B (Good),,S31703,,20,20,68,,253.0,"Chemical Resistance of REMANIT Stainless Steels, Thyssen Edelstahlwerke AG, March 1989",,B
Sulfuric Acid,Stainless steels,Austenitic,317L,C (Questionable),C (Questionable),,S31703,,20,70,158,,253.0,"Chemical Resistance of REMANIT Stainless Steels, Thyssen Edelstahlwerke AG, March 1989",,C
Sulfuric Acid,Stainless steels,Austenitic,317L,D (Poor),D (Poor),,S31703,,20,Boiling,Boiling,,253.0,"Chemical Resistance of REMANIT Stainless Steels, Thyssen Edelstahlwerke AG, March 1989",,D
Sulfuric Acid,Stainless steels,Austenitic,317L,B (Good),B (Good),,S31703,,40,20,68,,253.0,"Chemical Resistance of REMANIT Stainless Steels, Thyssen Edelstahlwerke AG, March 1989",,B
Sulfuric Acid,Stainless steels,Austenitic,317L,C (Questionable),C (Questionable),,S31703,,40,70,158,,253.0,"Chemical Resistance of REMANIT Stainless Steels, Thyssen Edelstahlwerke AG, March 1989",,C
Sulfuric Acid,Stainless steels,Austenitic,317L,D (Poor),D (Poor),,S31703,,40,Boiling,Boiling,,253.0,"Chemical Resistance of REMANIT Stainless Steels, Thyssen Edelstahlwerke AG, March 1989",,D
Sulfuric Acid,Stainless steels,Austenitic,317L,C (Questionable),C (Questionable),,S31703,,60,20,68,,253.0,"Chemical Resistance of REMANIT Stainless Steels, Thyssen Edelstahlwerke AG, March 1989",,C
Sulfuric Acid,Stainless steels,Austenitic,317L,D (Poor),D (Poor),,S31703,,60,70,158,,253.0,"Chemical Resistance of REMANIT Stainless Steels, Thyssen Edelstahlwerke AG, March 1989",,D
Sulfuric Acid,Stainless steels,Austenitic,317L,D (Poor),D (Poor),,S31703,,60,Boiling,Boiling,,253.0,"Chemical Resistance of REMANIT Stainless Steels, Thyssen Edelstahlwerke AG, March 1989",,D
Sulfuric Acid,Stainless steels,Austenitic,317L,B (Good),B (Good),,S31703,,80,20,68,,253.0,"Chemical Resistance of REMANIT Stainless Steels, Thyssen Edelstahlwerke AG, March 1989",,B
Sulfuric Acid,Stainless steels,Austenitic,317L,C (Questionable),C (Questionable),,S31703,,80,70,158,,253.0,"Chemical Resistance of REMANIT Stainless Steels, Thyssen Edelstahlwerke AG, March 1989",,C
Sulfuric Acid,Stainless steels,Austenitic,317L,D (Poor),D (Poor),,S31703,,80,Boiling,Boiling,,253.0,"Chemical Resistance of REMANIT Stainless Steels, Thyssen Edelstahlwerke AG, March 1989",,D
Sulfuric Acid,Stainless steels,Austenitic,317L,A (Resistant),A (Resistant),,S31703,,98,20,68,,253.0,"Chemical Resistance of REMANIT Stainless Steels, Thyssen Edelstahlwerke AG, March 1989",,A
Sulfuric Acid,Stainless steels,Austenitic,317L,C (Questionable),C (Questionable),,S31703,,98,70,158,,253.0,"Chemical Resistance of REMANIT Stainless Steels, Thyssen Edelstahlwerke AG, March 1989",,C
Sulfuric Acid,Stainless steels,Austenitic,317L,C (Questionable),C (Questionable),,S31703,,98,150,302,,253.0,"Chemical Resistance of REMANIT Stainless Steels, Thyssen Edelstahlwerke AG, March 1989",,C
Sulfuric Acid,Stainless steels,Austenitic,317L,D (Poor),D (Poor),,S31703,,98,Boiling,Boiling,,253.0,"Chemical Resistance of REMANIT Stainless Steels, Thyssen Edelstahlwerke AG, March 1989",,D
Sulfuric Acid,Stainless steels,Austenitic,317L,A (Resistant),A (Resistant),,S31703,Fuming (11% free SO3),,20,68,,253.0,"Chemical Resistance of REMANIT Stainless Steels, Thyssen Edelstahlwerke AG, March 1989",,A
Sulfuric Acid,Stainless steels,Austenitic,317L,A (Resistant),A (Resistant),,S31703,Fuming (11% free SO3),,100,212,,253.0,"Chemical Resistance of REMANIT Stainless Steels, Thyssen Edelstahlwerke AG, March 1989",,A
Sulfuric Acid,Stainless steels,Duplex,Ferralium,1,40,,S32550,,10,Boiling,Boiling,,63.0,"Haynes International, 1987",1.0,
Sulfuric Acid,Stainless steels,Austenitic,317L,A (Resistant),A (Resistant),,S31703,Fuming (60% free SO3),,20,68,,253.0,"Chemical Resistance of REMANIT Stainless Steels, Thyssen Edelstahlwerke AG, March 1989",,A
Sulfuric Acid,Stainless steels,Austenitic,317L,A (Resistant),A (Resistant),,S31703,Fuming (60% free SO3),,80,176,,253.0,"Chemical Resistance of REMANIT Stainless Steels, Thyssen Edelstahlwerke AG, March 1989",,A
Sulfuric Acid,Stainless steels,Austenitic,317LN,A (Resistant),A (Resistant),,S31725,Plus 50% HNO3,50,50,122,,253.0,"Chemical Resistance of REMANIT Stainless Steels, Thyssen Edelstahlwerke AG, March 1989",,A
Sulfuric Acid,Stainless steels,Austenitic,317LN,B (Good),B (Good),,S31725,Plus 50% HNO3,50,90,194,,253.0,"Chemical Resistance of REMANIT Stainless Steels, Thyssen Edelstahlwerke AG, March 1989",,B
Sulfuric Acid,Stainless steels,Austenitic,317LN,C (Questionable),C (Questionable),,S31725,Plus 50% HNO3,50,120,248,,253.0,"Chemical Resistance of REMANIT Stainless Steels, Thyssen Edelstahlwerke AG, March 1989",,C
Sulfuric Acid,Stainless steels,Austenitic,317LN,B (Good),B (Good),,S31725,Plus 25% HNO3,75,50,122,,253.0,"Chemical Resistance of REMANIT Stainless Steels, Thyssen Edelstahlwerke AG, March 1989",,B
Sulfuric Acid,Stainless steels,Austenitic,317LN,B (Good),B (Good),,S31725,Plus 25% HNO3,75,90,194,,253.0,"Chemical Resistance of REMANIT Stainless Steels, Thyssen Edelstahlwerke AG, March 1989",,B
Sulfuric Acid,Stainless steels,Austenitic,317LN,D (Poor),D (Poor),,S31725,Plus 25% HNO3,75,157,315,,253.0,"Chemical Resistance of REMANIT Stainless Steels, Thyssen Edelstahlwerke AG, March 1989",,D
Sulfuric Acid,Stainless steels,Austenitic,317LN,A (Resistant),A (Resistant),,S31725,Plus 15% HNO3,20,50,122,,253.0,"Chemical Resistance of REMANIT Stainless Steels, Thyssen Edelstahlwerke AG, March 1989",,A
Sulfuric Acid,Stainless steels,Austenitic,317LN,A (Resistant),A (Resistant),,S31725,Plus 15% HNO3,20,80,176,,253.0,"Chemical Resistance of REMANIT Stainless Steels, Thyssen Edelstahlwerke AG, March 1989",,A
Sulfuric Acid,Stainless steels,Austenitic,317LN,A (Resistant),A (Resistant),,S31725,Plus 10% HNO3,70,50,122,,253.0,"Chemical Resistance of REMANIT Stainless Steels, Thyssen Edelstahlwerke AG, March 1989",,A
Sulfuric Acid,Stainless steels,Austenitic,317LN,A (Resistant),A (Resistant),,S31725,Plus 10% HNO3,70,90,194,,253.0,"Chemical Resistance of REMANIT Stainless Steels, Thyssen Edelstahlwerke AG, March 1989",,A
Sulfuric Acid,Stainless steels,Austenitic,317LN,D (Poor),D (Poor),,S31725,Plus 10% HNO3,70,168,334,,253.0,"Chemical Resistance of REMANIT Stainless Steels, Thyssen Edelstahlwerke AG, March 1989",,D
Sulfuric Acid,Stainless steels,Austenitic,317LN,A (Resistant),A (Resistant),,S31725,Plus 25% HNO3,30,90,194,,253.0,"Chemical Resistance of REMANIT Stainless Steels, Thyssen Edelstahlwerke AG, March 1989",,A
Sulfuric Acid,Stainless steels,Austenitic,317LN,A (Resistant),A (Resistant),,S31725,Plus 25% HNO3,30,110,230,,253.0,"Chemical Resistance of REMANIT Stainless Steels, Thyssen Edelstahlwerke AG, March 1989",,A
Sulfuric Acid,Stainless steels,Austenitic,317LN,B (Good),B (Good),,S31725,Plus 5% HNO3,15,134,273,,253.0,"Chemical Resistance of REMANIT Stainless Steels, Thyssen Edelstahlwerke AG, March 1989",,B
Sulfuric Acid,Stainless steels,Austenitic,317LN,A (Resistant),A (Resistant),,S31725,Plus 1% HNO3,2,Boiling,Boiling,,253.0,"Chemical Resistance of REMANIT Stainless Steels, Thyssen Edelstahlwerke AG, March 1989",,A
Sulfuric Acid,Stainless steels,Austenitic,317LN,A (Resistant),A (Resistant),,S31725,,,Boiling,Boiling,,253.0,"Chemical Resistance of REMANIT Stainless Steels, Thyssen Edelstahlwerke AG, March 1989",,A
Sulfuric Acid,Stainless steels,Austenitic,317LN,B (Good),B (Good),,S31725,,,Boiling,Boiling,,253.0,"Chemical Resistance of REMANIT Stainless Steels, Thyssen Edelstahlwerke AG, March 1989",,B
