Repository: wfreinhart/matse219

# MATSE 219: Materials Informatics

Auto-generated from the private authoring repo (matse219-instructor). Do not edit here directly -- changes are overwritten on the next publish run.

## Lectures

- [Lecture01](https://colab.research.google.com/github/wfreinhart/matse219/blob/staging/notebooks/Lecture01.ipynb)
- [Lecture02](https://colab.research.google.com/github/wfreinhart/matse219/blob/staging/notebooks/Lecture02.ipynb)
- [Lecture03](https://colab.research.google.com/github/wfreinhart/matse219/blob/staging/notebooks/Lecture03.ipynb)
- [Lecture04](https://colab.research.google.com/github/wfreinhart/matse219/blob/staging/notebooks/Lecture04.ipynb)

File: datasets/corrosion.csv (part 133 of 142)
Environment,Material Group,Material Family,Material,Rate (mm/yr) or Rating,Rate (mils/yr) or Rating,Localized Attack,UNS,Condition/Comment,Concentration (Vol %),Temperature (deg C),Temperature (deg F),Duration,Reference #,Reference,rate_mm_yr_numeric,rate_letter_grade
Sulfuric Acid,Stainless steels,Austenitic,317LN,A (Resistant),A (Resistant),,S31725,,1,20,68,,253.0,"Chemical Resistance of REMANIT Stainless Steels, Thyssen Edelstahlwerke AG, March 1989",,A
Sulfuric Acid,Stainless steels,Austenitic,317LN,A (Resistant),A (Resistant),,S31725,,1,70,158,,253.0,"Chemical Resistance of REMANIT Stainless Steels, Thyssen Edelstahlwerke AG, March 1989",,A
Sulfuric Acid,Stainless steels,Austenitic,317LN,B (Good),B (Good),,S31725,,1,Boiling,Boiling,,253.0,"Chemical Resistance of REMANIT Stainless Steels, Thyssen Edelstahlwerke AG, March 1989",,B
Sulfuric Acid,Stainless steels,Austenitic,317LN,A (Resistant),A (Resistant),,S31725,,2.5,20,68,,253.0,"Chemical Resistance of REMANIT Stainless Steels, Thyssen Edelstahlwerke AG, March 1989",,A
Sulfuric Acid,Stainless steels,Austenitic,317LN,A (Resistant),A (Resistant),,S31725,,2.5,70,158,,253.0,"Chemical Resistance of REMANIT Stainless Steels, Thyssen Edelstahlwerke AG, March 1989",,A
Sulfuric Acid,Stainless steels,Austenitic,317LN,C (Questionable),C (Questionable),,S31725,,2.5,Boiling,Boiling,,253.0,"Chemical Resistance of REMANIT Stainless Steels, Thyssen Edelstahlwerke AG, March 1989",,C
Sulfuric Acid,Stainless steels,Austenitic,317LN,A (Resistant),A (Resistant),,S31725,,5,20,68,,253.0,"Chemical Resistance of REMANIT Stainless Steels, Thyssen Edelstahlwerke AG, March 1989",,A
Sulfuric Acid,Stainless steels,Austenitic,317LN,B (Good),B (Good),,S31725,,5,70,158,,253.0,"Chemical Resistance of REMANIT Stainless Steels, Thyssen Edelstahlwerke AG, March 1989",,B
Sulfuric Acid,Stainless steels,Austenitic,317LN,C (Questionable),C (Questionable),,S31725,,5,Boiling,Boiling,,253.0,"Chemical Resistance of REMANIT Stainless Steels, Thyssen Edelstahlwerke AG, March 1989",,C
Sulfuric Acid,Stainless steels,Austenitic,317LN,A (Resistant),A (Resistant),,S31725,,7.5,20,68,,253.0,"Chemical Resistance of REMANIT Stainless Steels, Thyssen Edelstahlwerke AG, March 1989",,A
Sulfuric Acid,Stainless steels,Austenitic,317LN,B (Good),B (Good),,S31725,,7.5,70,158,,253.0,"Chemical Resistance of REMANIT Stainless Steels, Thyssen Edelstahlwerke AG, March 1989",,B
Sulfuric Acid,Stainless steels,Austenitic,317LN,C (Questionable),C (Questionable),,S31725,,7.5,Boiling,Boiling,,253.0,"Chemical Resistance of REMANIT Stainless Steels, Thyssen Edelstahlwerke AG, March 1989",,C
Sulfuric Acid,Stainless steels,Austenitic,317LN,B (Good),B (Good),,S31725,,10,20,68,,253.0,"Chemical Resistance of REMANIT Stainless Steels, Thyssen Edelstahlwerke AG, March 1989",,B
Sulfuric Acid,Stainless steels,Austenitic,317LN,C (Questionable),C (Questionable),,S31725,,10,70,158,,253.0,"Chemical Resistance of REMANIT Stainless Steels, Thyssen Edelstahlwerke AG, March 1989",,C
Sulfuric Acid,Stainless steels,Austenitic,317LN,C (Questionable),C (Questionable),,S31725,,10,Boiling,Boiling,,253.0,"Chemical Resistance of REMANIT Stainless Steels, Thyssen Edelstahlwerke AG, March 1989",,C
Sulfuric Acid,Stainless steels,Austenitic,317LN,B (Good),B (Good),,S31725,,20,20,68,,253.0,"Chemical Resistance of REMANIT Stainless Steels, Thyssen Edelstahlwerke AG, March 1989",,B
Sulfuric Acid,Stainless steels,Austenitic,317LN,C (Questionable),C (Questionable),,S31725,,20,70,158,,253.0,"Chemical Resistance of REMANIT Stainless Steels, Thyssen Edelstahlwerke AG, March 1989",,C
Sulfuric Acid,Stainless steels,Austenitic,317LN,D (Poor),D (Poor),,S31725,,20,Boiling,Boiling,,253.0,"Chemical Resistance of REMANIT Stainless Steels, Thyssen Edelstahlwerke AG, March 1989",,D
Sulfuric Acid,Stainless steels,Austenitic,317LN,B (Good),B (Good),,S31725,,40,20,68,,253.0,"Chemical Resistance of REMANIT Stainless Steels, Thyssen Edelstahlwerke AG, March 1989",,B
Sulfuric Acid,Stainless steels,Austenitic,317LN,C (Questionable),C (Questionable),,S31725,,40,70,158,,253.0,"Chemical Resistance of REMANIT Stainless Steels, Thyssen Edelstahlwerke AG, March 1989",,C
Sulfuric Acid,Stainless steels,Austenitic,317LN,D (Poor),D (Poor),,S31725,,40,Boiling,Boiling,,253.0,"Chemical Resistance of REMANIT Stainless Steels, Thyssen Edelstahlwerke AG, March 1989",,D
Sulfuric Acid,Stainless steels,Austenitic,317LN,C (Questionable),C (Questionable),,S31725,,60,20,68,,253.0,"Chemical Resistance of REMANIT Stainless Steels, Thyssen Edelstahlwerke AG, March 1989",,C
Sulfuric Acid,Stainless steels,Austenitic,317LN,D (Poor),D (Poor),,S31725,,60,70,158,,253.0,"Chemical Resistance of REMANIT Stainless Steels, Thyssen Edelstahlwerke AG, March 1989",,D
Sulfuric Acid,Stainless steels,Austenitic,317LN,D (Poor),D (Poor),,S31725,,60,Boiling,Boiling,,253.0,"Chemical Resistance of REMANIT Stainless Steels, Thyssen Edelstahlwerke AG, March 1989",,D
Sulfuric Acid,Stainless steels,Austenitic,317LN,B (Good),B (Good),,S31725,,80,20,68,,253.0,"Chemical Resistance of REMANIT Stainless Steels, Thyssen Edelstahlwerke AG, March 1989",,B
Sulfuric Acid,Stainless steels,Austenitic,317LN,C (Questionable),C (Questionable),,S31725,,80,70,158,,253.0,"Chemical Resistance of REMANIT Stainless Steels, Thyssen Edelstahlwerke AG, March 1989",,C
Sulfuric Acid,Stainless steels,Austenitic,317LN,D (Poor),D (Poor),,S31725,,80,Boiling,Boiling,,253.0,"Chemical Resistance of REMANIT Stainless Steels, Thyssen Edelstahlwerke AG, March 1989",,D
Sulfuric Acid,Stainless steels,Austenitic,317LN,A (Resistant),A (Resistant),,S31725,,98,20,68,,253.0,"Chemical Resistance of REMANIT Stainless Steels, Thyssen Edelstahlwerke AG, March 1989",,A
Sulfuric Acid,Stainless steels,Austenitic,317LN,C (Questionable),C (Questionable),,S31725,,98,70,158,,253.0,"Chemical Resistance of REMANIT Stainless Steels, Thyssen Edelstahlwerke AG, March 1989",,C
Sulfuric Acid,Stainless steels,Austenitic,317LN,C (Questionable),C (Questionable),,S31725,,98,150,302,,253.0,"Chemical Resistance of REMANIT Stainless Steels, Thyssen Edelstahlwerke AG, March 1989",,C
Sulfuric Acid,Stainless steels,Austenitic,317LN,D (Poor),D (Poor),,S31725,,98,Boiling,Boiling,,253.0,"Chemical Resistance of REMANIT Stainless Steels, Thyssen Edelstahlwerke AG, March 1989",,D
Sulfuric Acid,Stainless steels,Austenitic,317LN,A (Resistant),A (Resistant),,S31725,Fuming (11% free SO3),,20,68,,253.0,"Chemical Resistance of REMANIT Stainless Steels, Thyssen Edelstahlwerke AG, March 1989",,A
Sulfuric Acid,Stainless steels,Austenitic,317LN,A (Resistant),A (Resistant),,S31725,Fuming (11% free SO3),,100,212,,253.0,"Chemical Resistance of REMANIT Stainless Steels, Thyssen Edelstahlwerke AG, March 1989",,A
Sulfuric Acid,Stainless steels,Duplex,Ferralium,A (Resistant),A (Resistant),,S32550,,20,66,150,,63.0,"Haynes International, 1987",,A
Sulfuric Acid,Stainless steels,Austenitic,317LN,A (Resistant),A (Resistant),,S31725,Fuming (60% free SO3),,20,68,,253.0,"Chemical Resistance of REMANIT Stainless Steels, Thyssen Edelstahlwerke AG, March 1989",,A
Sulfuric Acid,Stainless steels,Austenitic,317LN,A (Resistant),A (Resistant),,S31725,Fuming (60% free SO3),,80,176,,253.0,"Chemical Resistance of REMANIT Stainless Steels, Thyssen Edelstahlwerke AG, March 1989",,A
Sulfuric Acid,Stainless steels,Austenitic,A-286,0.75,30,,K66286,Solution treated,10,Boiling,Boiling,,98.0,"Allegheny Ludlum Corporation, 1986",0.75,
Sulfuric Acid,Stainless steels,Austenitic,AL-6XN,2.1,84,,N08367,,10,Boiling,Boiling,,120.0,Allegheny Ludlum Steel Corp.,2.1,
Sulfuric Acid,Stainless steels,Austenitic,AL-6XN,2.3,92,,N08367,Welded,10,Boiling,Boiling,,120.0,Allegheny Ludlum Steel Corp.,2.3,
Sulfuric Acid,Stainless steels,Austenitic,AL-6XN,0.01,0.1,,N08367,,95,30,86,,120.0,Allegheny Ludlum Steel Corp.,0.01,
Sulfuric Acid,Stainless steels,Austenitic,Alloy 20,0.1,4,,,,60,50,122,,120.0,Allegheny Ludlum Steel Corp.,0.1,
Sulfuric Acid,Stainless steels,Austenitic,Alloy 904L,3.5,140,,N08904,,10,Boiling,Boiling,,212.0,"A.I. Asphahani and J.L. Nickerson, A Specialty Alloy for Applications in the Process Industries, Corrosion Reviews, Vol 10, (Nos. 1-2), 1992, p 1-30",3.5,
Sulfuric Acid,Stainless steels,Austenitic,Alloy 904L,1.85,74,,N08904,Plus 5% HNO3,60,Boiling,Boiling,,212.0,"A.I. Asphahani and J.L. Nickerson, A Specialty Alloy for Applications in the Process Industries, Corrosion Reviews, Vol 10, (Nos. 1-2), 1992, p 1-30",1.85,
Sulfuric Acid,Stainless steels,Austenitic,Alloy 904L,0.33,13,,N08904,Plus 42 g/L Fe2 (SO4)3,56,Boiling,Boiling,,212.0,"A.I. Asphahani and J.L. Nickerson, A Specialty Alloy for Applications in the Process Industries, Corrosion Reviews, Vol 10, (Nos. 1-2), 1992, p 1-30",0.33,
Sulfuric Acid,Stainless steels,Austenitic,Carpenter 20 Carpenter Technology Corp.,0.2,6,,,Metal pickling; no aeration; no agitation; cast,8,54,130,47 d,89.0,"A Guide to Corrosion Resistance, Climax Molybdenum Company, Greenwich, CT, 1981",0.2,
Sulfuric Acid,Stainless steels,Austenitic,Carpenter 20 Carpenter Technology Corp.,0.003 max,0.1 max,,,Sugar processing. Approx. 10%,10,20-70,68-152,97 d,89.0,"A Guide to Corrosion Resistance, Climax Molybdenum Company, Greenwich, CT, 1981",0.003,
Sulfuric Acid,Stainless steels,Austenitic,Carpenter 20 Carpenter Technology Corp.,A (Resistant),A (Resistant),,,Metal pickling,10,48-71,120-160,23 d,89.0,"A Guide to Corrosion Resistance, Climax Molybdenum Company, Greenwich, CT, 1981",,A
Sulfuric Acid,Stainless steels,Austenitic,Carpenter 20 Carpenter Technology Corp.,0.03,25,,,Sugar processing. Approx. 10%,10,20-70,68-152,97 d,89.0,"A Guide to Corrosion Resistance, Climax Molybdenum Company, Greenwich, CT, 1981",0.03,
Sulfuric Acid,Stainless steels,Austenitic,Carpenter 20 Carpenter Technology Corp.,0.03,1.2,,,Coal by-product processing; slight to moderate aeration; rapid agitation,15,15-30,59-86,212 d,89.0,"A Guide to Corrosion Resistance, Climax Molybdenum Company, Greenwich, CT, 1981",0.03,
Sulfuric Acid,Stainless steels,Austenitic,Carpenter 20 Carpenter Technology Corp.,0.01,0.2,,,Metal cleaning; strong aeration; rapid agitation,30,54,130,62 d,89.0,"A Guide to Corrosion Resistance, Climax Molybdenum Company, Greenwich, CT, 1981",0.01,
Sulfuric Acid,Stainless steels,Austenitic,Carpenter 20 Carpenter Technology Corp.,0.03,1.2,,,Metal cleaning; strong aeration; rapid agitation,30,54,130,62 d,89.0,"A Guide to Corrosion Resistance, Climax Molybdenum Company, Greenwich, CT, 1981",0.03,
Sulfuric Acid,Stainless steels,Austenitic,Carpenter 20 Carpenter Technology Corp.,0.1,3.8,,,Lab test; no aeration,50,32,90,,89.0,"A Guide to Corrosion Resistance, Climax Molybdenum Company, Greenwich, CT, 1981",0.1,
Sulfuric Acid,Stainless steels,Austenitic,Carpenter 20 Carpenter Technology Corp.,0.01,0.3,,,Lab test; no aeration,66,32,90,,89.0,"A Guide to Corrosion Resistance, Climax Molybdenum Company, Greenwich, CT, 1981",0.01,
Sulfuric Acid,Stainless steels,Austenitic,Carpenter 20 Carpenter Technology Corp.,0.003,0.1,,,Lab test; no aeration,77.6,32,90,,89.0,"A Guide to Corrosion Resistance, Climax Molybdenum Company, Greenwich, CT, 1981",0.003,
Sulfuric Acid,Stainless steels,Austenitic,JS700,3.9,150,,N08700,,30,Boiling,Boiling,48 h,97.0,"Jessop JS700 (UNS NO8700), Jessop Steel Company, Washington, PA, 1987",3.9,
Sulfuric Acid,Stainless steels,Austenitic,JS700,6,247,,N08700,,50,Boiling,Boiling,48 h,97.0,"Jessop JS700 (UNS NO8700), Jessop Steel Company, Washington, PA, 1987",6.0,
Sulfuric Acid,Stainless steels,Austenitic,JS700,22,880,,N08700,Plus 0.5% HCI,50,Boiling,Boiling,48 h,97.0,"Jessop JS700 (UNS NO8700), Jessop Steel Company, Washington, PA, 1987",22.0,
Sulfuric Acid,Stainless steels,Austenitic,JS700,1460,57600,,N08700,,70,Boiling,Boiling,48 h,97.0,"Jessop JS700 (UNS NO8700), Jessop Steel Company, Washington, PA, 1987",1460.0,
Sulfuric Acid,Stainless steels,Duplex,329,A (Resistant),A (Resistant),,S32900,Plus 50% HNO3,50,50,122,,253.0,"Chemical Resistance of REMANIT Stainless Steels, Thyssen Edelstahlwerke AG, March 1989",,A
Sulfuric Acid,Stainless steels,Duplex,329,B (Good),B (Good),,S32900,Plus 50% HNO3,50,90,194,,253.0,"Chemical Resistance of REMANIT Stainless Steels, Thyssen Edelstahlwerke AG, March 1989",,B
Sulfuric Acid,Stainless steels,Duplex,329,C (Questionable),C (Questionable),,S32900,Plus 50% HNO3,50,120,248,,253.0,"Chemical Resistance of REMANIT Stainless Steels, Thyssen Edelstahlwerke AG, March 1989",,C
Sulfuric Acid,Stainless steels,Duplex,329,B (Good),B (Good),,S32900,Plus 25% HNO3,75,50,122,,253.0,"Chemical Resistance of REMANIT Stainless Steels, Thyssen Edelstahlwerke AG, March 1989",,B
Sulfuric Acid,Stainless steels,Duplex,329,B (Good),B (Good),,S32900,Plus 25% HNO3,75,90,194,,253.0,"Chemical Resistance of REMANIT Stainless Steels, Thyssen Edelstahlwerke AG, March 1989",,B
Sulfuric Acid,Stainless steels,Duplex,329,D (Poor),D (Poor),,S32900,Plus 25% HNO3,75,157,315,,253.0,"Chemical Resistance of REMANIT Stainless Steels, Thyssen Edelstahlwerke AG, March 1989",,D
Sulfuric Acid,Stainless steels,Duplex,329,A (Resistant),A (Resistant),,S32900,Plus 15% HNO3,20,50,122,,253.0,"Chemical Resistance of REMANIT Stainless Steels, Thyssen Edelstahlwerke AG, March 1989",,A
Sulfuric Acid,Stainless steels,Duplex,329,A (Resistant),A (Resistant),,S32900,Plus 15% HNO3,20,80,176,,253.0,"Chemical Resistance of REMANIT Stainless Steels, Thyssen Edelstahlwerke AG, March 1989",,A
Sulfuric Acid,Stainless steels,Duplex,329,A (Resistant),A (Resistant),,S32900,Plus 10% HNO3,70,50,122,,253.0,"Chemical Resistance of REMANIT Stainless Steels, Thyssen Edelstahlwerke AG, March 1989",,A
Sulfuric Acid,Stainless steels,Duplex,329,A (Resistant),A (Resistant),,S32900,Plus 10% HNO3,70,90,194,,253.0,"Chemical Resistance of REMANIT Stainless Steels, Thyssen Edelstahlwerke AG, March 1989",,A
Sulfuric Acid,Stainless steels,Duplex,329,D (Poor),D (Poor),,S32900,Plus 10% HNO3,70,168,334,,253.0,"Chemical Resistance of REMANIT Stainless Steels, Thyssen Edelstahlwerke AG, March 1989",,D
Sulfuric Acid,Stainless steels,Duplex,329,A (Resistant),A (Resistant),,S32900,Plus 25% HNO3,30,90,194,,253.0,"Chemical Resistance of REMANIT Stainless Steels, Thyssen Edelstahlwerke AG, March 1989",,A
Sulfuric Acid,Stainless steels,Duplex,329,A (Resistant),A (Resistant),,S32900,Plus 25% HNO3,30,110,230,,253.0,"Chemical Resistance of REMANIT Stainless Steels, Thyssen Edelstahlwerke AG, March 1989",,A
Sulfuric Acid,Stainless steels,Duplex,329,B (Good),B (Good),,S32900,Plus 5% HNO3,15,134,273,,253.0,"Chemical Resistance of REMANIT Stainless Steels, Thyssen Edelstahlwerke AG, March 1989",,B
Sulfuric Acid,Stainless steels,Duplex,329,A (Resistant),A (Resistant),,S32900,Plus 1% HNO3,2,Boiling,Boiling,,253.0,"Chemical Resistance of REMANIT Stainless Steels, Thyssen Edelstahlwerke AG, March 1989",,A
Sulfuric Acid,Stainless steels,Duplex,329,A (Resistant),A (Resistant),,S32900,,,Boiling,Boiling,,253.0,"Chemical Resistance of REMANIT Stainless Steels, Thyssen Edelstahlwerke AG, March 1989",,A
Sulfuric Acid,Stainless steels,Duplex,329,B (Good),B (Good),,S32900,,,Boiling,Boiling,,253.0,"Chemical Resistance of REMANIT Stainless Steels, Thyssen Edelstahlwerke AG, March 1989",,B
Sulfuric Acid,Stainless steels,Duplex,329,A (Resistant),A (Resistant),,S32900,,1,20,68,,253.0,"Chemical Resistance of REMANIT Stainless Steels, Thyssen Edelstahlwerke AG, March 1989",,A
Sulfuric Acid,Stainless steels,Duplex,329,A (Resistant),A (Resistant),,S32900,,1,70,158,,253.0,"Chemical Resistance of REMANIT Stainless Steels, Thyssen Edelstahlwerke AG, March 1989",,A
Sulfuric Acid,Stainless steels,Duplex,329,B (Good),B (Good),,S32900,,1,Boiling,Boiling,,253.0,"Chemical Resistance of REMANIT Stainless Steels, Thyssen Edelstahlwerke AG, March 1989",,B
Sulfuric Acid,Stainless steels,Duplex,329,A (Resistant),A (Resistant),,S32900,,2.5,20,68,,253.0,"Chemical Resistance of REMANIT Stainless Steels, Thyssen Edelstahlwerke AG, March 1989",,A
Sulfuric Acid,Stainless steels,Duplex,329,A (Resistant),A (Resistant),,S32900,,2.5,70,158,,253.0,"Chemical Resistance of REMANIT Stainless Steels, Thyssen Edelstahlwerke AG, March 1989",,A
Sulfuric Acid,Stainless steels,Duplex,329,C (Questionable),C (Questionable),,S32900,,2.5,Boiling,Boiling,,253.0,"Chemical Resistance of REMANIT Stainless Steels, Thyssen Edelstahlwerke AG, March 1989",,C
Sulfuric Acid,Stainless steels,Duplex,329,A (Resistant),A (Resistant),,S32900,,5,20,68,,253.0,"Chemical Resistance of REMANIT Stainless Steels, Thyssen Edelstahlwerke AG, March 1989",,A
Sulfuric Acid,Stainless steels,Duplex,329,B (Good),B (Good),,S32900,,5,70,158,,253.0,"Chemical Resistance of REMANIT Stainless Steels, Thyssen Edelstahlwerke AG, March 1989",,B
Sulfuric Acid,Stainless steels,Duplex,329,C (Questionable),C (Questionable),,S32900,,5,Boiling,Boiling,,253.0,"Chemical Resistance of REMANIT Stainless Steels, Thyssen Edelstahlwerke AG, March 1989",,C
Sulfuric Acid,Stainless steels,Duplex,329,A (Resistant),A (Resistant),,S32900,,7.5,20,68,,253.0,"Chemical Resistance of REMANIT Stainless Steels, Thyssen Edelstahlwerke AG, March 1989",,A
Sulfuric Acid,Stainless steels,Duplex,329,B (Good),B (Good),,S32900,,7.5,70,158,,253.0,"Chemical Resistance of REMANIT Stainless Steels, Thyssen Edelstahlwerke AG, March 1989",,B
Sulfuric Acid,Stainless steels,Duplex,329,C (Questionable),C (Questionable),,S32900,,7.5,Boiling,Boiling,,253.0,"Chemical Resistance of REMANIT Stainless Steels, Thyssen Edelstahlwerke AG, March 1989",,C
Sulfuric Acid,Stainless steels,Duplex,329,B (Good),B (Good),,S32900,,10,20,68,,253.0,"Chemical Resistance of REMANIT Stainless Steels, Thyssen Edelstahlwerke AG, March 1989",,B
Sulfuric Acid,Stainless steels,Duplex,329,C (Questionable),C (Questionable),,S32900,,10,70,158,,253.0,"Chemical Resistance of REMANIT Stainless Steels, Thyssen Edelstahlwerke AG, March 1989",,C
Sulfuric Acid,Stainless steels,Duplex,329,C (Questionable),C (Questionable),,S32900,,10,Boiling,Boiling,,253.0,"Chemical Resistance of REMANIT Stainless Steels, Thyssen Edelstahlwerke AG, March 1989",,C
Sulfuric Acid,Stainless steels,Duplex,329,B (Good),B (Good),,S32900,,20,20,68,,253.0,"Chemical Resistance of REMANIT Stainless Steels, Thyssen Edelstahlwerke AG, March 1989",,B
Sulfuric Acid,Stainless steels,Duplex,329,C (Questionable),C (Questionable),,S32900,,20,70,158,,253.0,"Chemical Resistance of REMANIT Stainless Steels, Thyssen Edelstahlwerke AG, March 1989",,C
Sulfuric Acid,Stainless steels,Duplex,329,D (Poor),D (Poor),,S32900,,20,Boiling,Boiling,,253.0,"Chemical Resistance of REMANIT Stainless Steels, Thyssen Edelstahlwerke AG, March 1989",,D
Sulfuric Acid,Stainless steels,Duplex,329,B (Good),B (Good),,S32900,,40,20,68,,253.0,"Chemical Resistance of REMANIT Stainless Steels, Thyssen Edelstahlwerke AG, March 1989",,B
Sulfuric Acid,Stainless steels,Duplex,329,C (Questionable),C (Questionable),,S32900,,40,70,158,,253.0,"Chemical Resistance of REMANIT Stainless Steels, Thyssen Edelstahlwerke AG, March 1989",,C
Sulfuric Acid,Stainless steels,Duplex,329,D (Poor),D (Poor),,S32900,,40,Boiling,Boiling,,253.0,"Chemical Resistance of REMANIT Stainless Steels, Thyssen Edelstahlwerke AG, March 1989",,D
Sulfuric Acid,Stainless steels,Duplex,329,C (Questionable),C (Questionable),,S32900,,60,20,68,,253.0,"Chemical Resistance of REMANIT Stainless Steels, Thyssen Edelstahlwerke AG, March 1989",,C
Sulfuric Acid,Stainless steels,Duplex,329,D (Poor),D (Poor),,S32900,,60,70,158,,253.0,"Chemical Resistance of REMANIT Stainless Steels, Thyssen Edelstahlwerke AG, March 1989",,D
Sulfuric Acid,Stainless steels,Duplex,329,D (Poor),D (Poor),,S32900,,60,Boiling,Boiling,,253.0,"Chemical Resistance of REMANIT Stainless Steels, Thyssen Edelstahlwerke AG, March 1989",,D
Sulfuric Acid,Stainless steels,Duplex,329,B (Good),B (Good),,S32900,,80,20,68,,253.0,"Chemical Resistance of REMANIT Stainless Steels, Thyssen Edelstahlwerke AG, March 1989",,B
Sulfuric Acid,Stainless steels,Duplex,329,C (Questionable),C (Questionable),,S32900,,80,70,158,,253.0,"Chemical Resistance of REMANIT Stainless Steels, Thyssen Edelstahlwerke AG, March 1989",,C
Sulfuric Acid,Stainless steels,Duplex,329,D (Poor),D (Poor),,S32900,,80,Boiling,Boiling,,253.0,"Chemical Resistance of REMANIT Stainless Steels, Thyssen Edelstahlwerke AG, March 1989",,D
Sulfuric Acid,Stainless steels,Duplex,329,A (Resistant),A (Resistant),,S32900,,98,20,68,,253.0,"Chemical Resistance of REMANIT Stainless Steels, Thyssen Edelstahlwerke AG, March 1989",,A
Sulfuric Acid,Stainless steels,Duplex,329,C (Questionable),C (Questionable),,S32900,,98,70,158,,253.0,"Chemical Resistance of REMANIT Stainless Steels, Thyssen Edelstahlwerke AG, March 1989",,C
Sulfuric Acid,Stainless steels,Duplex,329,C (Questionable),C (Questionable),,S32900,,98,150,302,,253.0,"Chemical Resistance of REMANIT Stainless Steels, Thyssen Edelstahlwerke AG, March 1989",,C
Sulfuric Acid,Stainless steels,Duplex,329,D (Poor),D (Poor),,S32900,,98,Boiling,Boiling,,253.0,"Chemical Resistance of REMANIT Stainless Steels, Thyssen Edelstahlwerke AG, March 1989",,D
Sulfuric Acid,Stainless steels,Duplex,329,A (Resistant),A (Resistant),,S32900,Fuming (11% free SO3),,20,68,,253.0,"Chemical Resistance of REMANIT Stainless Steels, Thyssen Edelstahlwerke AG, March 1989",,A
Sulfuric Acid,Stainless steels,Duplex,329,A (Resistant),A (Resistant),,S32900,Fuming (11% free SO3),,100,212,,253.0,"Chemical Resistance of REMANIT Stainless Steels, Thyssen Edelstahlwerke AG, March 1989",,A
Sulfuric Acid,Stainless steels,Duplex,329,A (Resistant),A (Resistant),,S32900,Fuming (60% free SO3),,20,68,,253.0,"Chemical Resistance of REMANIT Stainless Steels, Thyssen Edelstahlwerke AG, March 1989",,A
Sulfuric Acid,Stainless steels,Duplex,329,A (Resistant),A (Resistant),,S32900,Fuming (60% free SO3),,80,176,,253.0,"Chemical Resistance of REMANIT Stainless Steels, Thyssen Edelstahlwerke AG, March 1989",,A
Sulfuric Acid,Stainless steels,Duplex,AL 2205,0.03,1.2,,S31803,,10,66,150,,219.0,"R.M. Davison and James D. Redmond, Practical Guide to Using Duplex Stainless Steels, Materials Performance, NACE, USA, January 1990, p 57-62",0.03,
Sulfuric Acid,Stainless steels,Duplex,AL 2205,5.2,206,,S31803,,10,Boiling,Boiling,,219.0,"R.M. Davison and James D. Redmond, Practical Guide to Using Duplex Stainless Steels, Materials Performance, NACE, USA, January 1990, p 57-62",5.2,
Sulfuric Acid,Stainless steels,Duplex,AL 2205,5.75,230,,S31803,,99,130,266,96 h,224.0,"N. Sridhar, Behavior of High-Performance Alloys in Sulfuric Acid, Materials Performance, NACE, USA, March 1988, p 40-46",5.75,
Sulfuric Acid,Stainless steels,Duplex,F51,A (Resistant),A (Resistant),,S31803,Plus 50% HNO3,50,50,122,,253.0,"Chemical Resistance of REMANIT Stainless Steels, Thyssen Edelstahlwerke AG, March 1989",,A
Sulfuric Acid,Stainless steels,Duplex,F51,B (Good),B (Good),,S31803,Plus 50% HNO3,50,90,194,,253.0,"Chemical Resistance of REMANIT Stainless Steels, Thyssen Edelstahlwerke AG, March 1989",,B
Sulfuric Acid,Stainless steels,Duplex,F51,C (Questionable),C (Questionable),,S31803,Plus 50% HNO3,50,120,248,,253.0,"Chemical Resistance of REMANIT Stainless Steels, Thyssen Edelstahlwerke AG, March 1989",,C
Sulfuric Acid,Stainless steels,Duplex,F51,B (Good),B (Good),,S31803,Plus 25% HNO3,75,50,122,,253.0,"Chemical Resistance of REMANIT Stainless Steels, Thyssen Edelstahlwerke AG, March 1989",,B
Sulfuric Acid,Stainless steels,Duplex,F51,B (Good),B (Good),,S31803,Plus 25% HNO3,75,90,194,,253.0,"Chemical Resistance of REMANIT Stainless Steels, Thyssen Edelstahlwerke AG, March 1989",,B
Sulfuric Acid,Stainless steels,Duplex,F51,D (Poor),D (Poor),,S31803,Plus 25% HNO3,75,157,315,,253.0,"Chemical Resistance of REMANIT Stainless Steels, Thyssen Edelstahlwerke AG, March 1989",,D
Sulfuric Acid,Stainless steels,Duplex,F51,A (Resistant),A (Resistant),,S31803,Plus 15% HNO3,20,50,122,,253.0,"Chemical Resistance of REMANIT Stainless Steels, Thyssen Edelstahlwerke AG, March 1989",,A
Sulfuric Acid,Stainless steels,Duplex,F51,A (Resistant),A (Resistant),,S31803,Plus 15% HNO3,20,80,176,,253.0,"Chemical Resistance of REMANIT Stainless Steels, Thyssen Edelstahlwerke AG, March 1989",,A
Sulfuric Acid,Stainless steels,Duplex,F51,A (Resistant),A (Resistant),,S31803,Plus 10% HNO3,70,50,122,,253.0,"Chemical Resistance of REMANIT Stainless Steels, Thyssen Edelstahlwerke AG, March 1989",,A
Sulfuric Acid,Stainless steels,Duplex,F51,A (Resistant),A (Resistant),,S31803,Plus 10% HNO3,70,90,194,,253.0,"Chemical Resistance of REMANIT Stainless Steels, Thyssen Edelstahlwerke AG, March 1989",,A
Sulfuric Acid,Stainless steels,Duplex,F51,D (Poor),D (Poor),,S31803,Plus 10% HNO3,70,168,334,,253.0,"Chemical Resistance of REMANIT Stainless Steels, Thyssen Edelstahlwerke AG, March 1989",,D
Sulfuric Acid,Stainless steels,Duplex,F51,A (Resistant),A (Resistant),,S31803,Plus 25% HNO3,30,90,194,,253.0,"Chemical Resistance of REMANIT Stainless Steels, Thyssen Edelstahlwerke AG, March 1989",,A
Sulfuric Acid,Stainless steels,Duplex,F51,A (Resistant),A (Resistant),,S31803,Plus 25% HNO3,30,110,230,,253.0,"Chemical Resistance of REMANIT Stainless Steels, Thyssen Edelstahlwerke AG, March 1989",,A
Sulfuric Acid,Stainless steels,Duplex,F51,B (Good),B (Good),,S31803,Plus 5% HNO3,15,134,273,,253.0,"Chemical Resistance of REMANIT Stainless Steels, Thyssen Edelstahlwerke AG, March 1989",,B
Sulfuric Acid,Stainless steels,Duplex,F51,A (Resistant),A (Resistant),,S31803,Plus 1% HNO3,2,Boiling,Boiling,,253.0,"Chemical Resistance of REMANIT Stainless Steels, Thyssen Edelstahlwerke AG, March 1989",,A
Sulfuric Acid,Stainless steels,Duplex,F51,A (Resistant),A (Resistant),,S31803,,,Boiling,Boiling,,253.0,"Chemical Resistance of REMANIT Stainless Steels, Thyssen Edelstahlwerke AG, March 1989",,A
Sulfuric Acid,Stainless steels,Duplex,F51,B (Good),B (Good),,S31803,,,Boiling,Boiling,,253.0,"Chemical Resistance of REMANIT Stainless Steels, Thyssen Edelstahlwerke AG, March 1989",,B
Sulfuric Acid,Stainless steels,Duplex,F51,A (Resistant),A (Resistant),,S31803,,1,20,68,,253.0,"Chemical Resistance of REMANIT Stainless Steels, Thyssen Edelstahlwerke AG, March 1989",,A
Sulfuric Acid,Stainless steels,Duplex,F51,A (Resistant),A (Resistant),,S31803,,1,70,158,,253.0,"Chemical Resistance of REMANIT Stainless Steels, Thyssen Edelstahlwerke AG, March 1989",,A
Sulfuric Acid,Stainless steels,Duplex,F51,B (Good),B (Good),,S31803,,1,Boiling,Boiling,,253.0,"Chemical Resistance of REMANIT Stainless Steels, Thyssen Edelstahlwerke AG, March 1989",,B
Sulfuric Acid,Stainless steels,Duplex,F51,A (Resistant),A (Resistant),,S31803,,2.5,20,68,,253.0,"Chemical Resistance of REMANIT Stainless Steels, Thyssen Edelstahlwerke AG, March 1989",,A
Sulfuric Acid,Stainless steels,Duplex,F51,A (Resistant),A (Resistant),,S31803,,2.5,70,158,,253.0,"Chemical Resistance of REMANIT Stainless Steels, Thyssen Edelstahlwerke AG, March 1989",,A
Sulfuric Acid,Stainless steels,Duplex,F51,C (Questionable),C (Questionable),,S31803,,2.5,Boiling,Boiling,,253.0,"Chemical Resistance of REMANIT Stainless Steels, Thyssen Edelstahlwerke AG, March 1989",,C
Sulfuric Acid,Stainless steels,Duplex,F51,A (Resistant),A (Resistant),,S31803,,5,20,68,,253.0,"Chemical Resistance of REMANIT Stainless Steels, Thyssen Edelstahlwerke AG, March 1989",,A
Sulfuric Acid,Stainless steels,Duplex,F51,B (Good),B (Good),,S31803,,5,70,158,,253.0,"Chemical Resistance of REMANIT Stainless Steels, Thyssen Edelstahlwerke AG, March 1989",,B
Sulfuric Acid,Stainless steels,Duplex,F51,C (Questionable),C (Questionable),,S31803,,5,Boiling,Boiling,,253.0,"Chemical Resistance of REMANIT Stainless Steels, Thyssen Edelstahlwerke AG, March 1989",,C
Sulfuric Acid,Stainless steels,Duplex,F51,A (Resistant),A (Resistant),,S31803,,7.5,20,68,,253.0,"Chemical Resistance of REMANIT Stainless Steels, Thyssen Edelstahlwerke AG, March 1989",,A
Sulfuric Acid,Stainless steels,Duplex,F51,B (Good),B (Good),,S31803,,7.5,70,158,,253.0,"Chemical Resistance of REMANIT Stainless Steels, Thyssen Edelstahlwerke AG, March 1989",,B
Sulfuric Acid,Stainless steels,Duplex,F51,C (Questionable),C (Questionable),,S31803,,7.5,Boiling,Boiling,,253.0,"Chemical Resistance of REMANIT Stainless Steels, Thyssen Edelstahlwerke AG, March 1989",,C
Sulfuric Acid,Stainless steels,Duplex,F51,B (Good),B (Good),,S31803,,10,20,68,,253.0,"Chemical Resistance of REMANIT Stainless Steels, Thyssen Edelstahlwerke AG, March 1989",,B
Sulfuric Acid,Stainless steels,Duplex,F51,C (Questionable),C (Questionable),,S31803,,10,70,158,,253.0,"Chemical Resistance of REMANIT Stainless Steels, Thyssen Edelstahlwerke AG, March 1989",,C
Sulfuric Acid,Stainless steels,Duplex,F51,C (Questionable),C (Questionable),,S31803,,10,Boiling,Boiling,,253.0,"Chemical Resistance of REMANIT Stainless Steels, Thyssen Edelstahlwerke AG, March 1989",,C
Sulfuric Acid,Stainless steels,Duplex,F51,B (Good),B (Good),,S31803,,20,20,68,,253.0,"Chemical Resistance of REMANIT Stainless Steels, Thyssen Edelstahlwerke AG, March 1989",,B
Sulfuric Acid,Stainless steels,Duplex,F51,C (Questionable),C (Questionable),,S31803,,20,70,158,,253.0,"Chemical Resistance of REMANIT Stainless Steels, Thyssen Edelstahlwerke AG, March 1989",,C
Sulfuric Acid,Stainless steels,Duplex,F51,D (Poor),D (Poor),,S31803,,20,Boiling,Boiling,,253.0,"Chemical Resistance of REMANIT Stainless Steels, Thyssen Edelstahlwerke AG, March 1989",,D
Sulfuric Acid,Stainless steels,Duplex,F51,B (Good),B (Good),,S31803,,40,20,68,,253.0,"Chemical Resistance of REMANIT Stainless Steels, Thyssen Edelstahlwerke AG, March 1989",,B
Sulfuric Acid,Stainless steels,Duplex,F51,C (Questionable),C (Questionable),,S31803,,40,70,158,,253.0,"Chemical Resistance of REMANIT Stainless Steels, Thyssen Edelstahlwerke AG, March 1989",,C
Sulfuric Acid,Stainless steels,Duplex,F51,D (Poor),D (Poor),,S31803,,40,Boiling,Boiling,,253.0,"Chemical Resistance of REMANIT Stainless Steels, Thyssen Edelstahlwerke AG, March 1989",,D
Sulfuric Acid,Stainless steels,Duplex,F51,C (Questionable),C (Questionable),,S31803,,60,20,68,,253.0,"Chemical Resistance of REMANIT Stainless Steels, Thyssen Edelstahlwerke AG, March 1989",,C
Sulfuric Acid,Stainless steels,Duplex,F51,D (Poor),D (Poor),,S31803,,60,70,158,,253.0,"Chemical Resistance of REMANIT Stainless Steels, Thyssen Edelstahlwerke AG, March 1989",,D
Sulfuric Acid,Stainless steels,Duplex,F51,D (Poor),D (Poor),,S31803,,60,Boiling,Boiling,,253.0,"Chemical Resistance of REMANIT Stainless Steels, Thyssen Edelstahlwerke AG, March 1989",,D
Sulfuric Acid,Stainless steels,Duplex,F51,B (Good),B (Good),,S31803,,80,20,68,,253.0,"Chemical Resistance of REMANIT Stainless Steels, Thyssen Edelstahlwerke AG, March 1989",,B
Sulfuric Acid,Stainless steels,Duplex,F51,C (Questionable),C (Questionable),,S31803,,80,70,158,,253.0,"Chemical Resistance of REMANIT Stainless Steels, Thyssen Edelstahlwerke AG, March 1989",,C
Sulfuric Acid,Stainless steels,Duplex,F51,D (Poor),D (Poor),,S31803,,80,Boiling,Boiling,,253.0,"Chemical Resistance of REMANIT Stainless Steels, Thyssen Edelstahlwerke AG, March 1989",,D
Sulfuric Acid,Stainless steels,Duplex,F51,A (Resistant),A (Resistant),,S31803,,98,20,68,,253.0,"Chemical Resistance of REMANIT Stainless Steels, Thyssen Edelstahlwerke AG, March 1989",,A
Sulfuric Acid,Stainless steels,Duplex,F51,C (Questionable),C (Questionable),,S31803,,98,70,158,,253.0,"Chemical Resistance of REMANIT Stainless Steels, Thyssen Edelstahlwerke AG, March 1989",,C
Sulfuric Acid,Stainless steels,Duplex,F51,C (Questionable),C (Questionable),,S31803,,98,150,302,,253.0,"Chemical Resistance of REMANIT Stainless Steels, Thyssen Edelstahlwerke AG, March 1989",,C
Sulfuric Acid,Stainless steels,Duplex,F51,D (Poor),D (Poor),,S31803,,98,Boiling,Boiling,,253.0,"Chemical Resistance of REMANIT Stainless Steels, Thyssen Edelstahlwerke AG, March 1989",,D
Sulfuric Acid,Stainless steels,Duplex,F51,A (Resistant),A (Resistant),,S31803,Fuming (11% free SO3),,20,68,,253.0,"Chemical Resistance of REMANIT Stainless Steels, Thyssen Edelstahlwerke AG, March 1989",,A
Sulfuric Acid,Stainless steels,Duplex,F51,A (Resistant),A (Resistant),,S31803,Fuming (11% free SO3),,100,212,,253.0,"Chemical Resistance of REMANIT Stainless Steels, Thyssen Edelstahlwerke AG, March 1989",,A
Sulfuric Acid,Stainless steels,Duplex,F51,A (Resistant),A (Resistant),,S31803,Fuming (60% free SO3),,20,68,,253.0,"Chemical Resistance of REMANIT Stainless Steels, Thyssen Edelstahlwerke AG, March 1989",,A
Sulfuric Acid,Stainless steels,Duplex,F51,A (Resistant),A (Resistant),,S31803,Fuming (60% free SO3),,80,176,,253.0,"Chemical Resistance of REMANIT Stainless Steels, Thyssen Edelstahlwerke AG, March 1989",,A
Sulfuric Acid,Stainless steels,Duplex,Ferralium,1.2,46,,S32550,1N,,Boiling,Boiling,,51.0,"R.M. Davidson and J.D. Redmond, The Application of Ferritic and Duplex Stainless Steels, Second Symposium on Shell and Tube Heat Exchangers, W.R. Apblett, Jr., Ed., American Society for Metals, Metals Park, OH, 1982, p 86",1.2,
Sulfuric Acid,Stainless steels,Duplex,Ferralium,A (Resistant),A (Resistant),,S32550,,5,66,150,,63.0,"Haynes International, 1987",,A
Sulfuric Acid,Stainless steels,Duplex,Ferralium,0.3,12,,S32550,,5,Boiling,Boiling,,63.0,"Haynes International, 1987",0.3,
Sulfuric Acid,Stainless steels,Duplex,Ferralium 255,0.005,0.2,,S32550,,10,66,150,,219.0,"R.M. Davison and James D. Redmond, Practical Guide to Using Duplex Stainless Steels, Materials Performance, NACE, USA, January 1990, p 57-62",0.005,
Sulfuric Acid,Stainless steels,Duplex,Ferralium 255,1,40,,S32550,,10,Boiling,Boiling,,219.0,"R.M. Davison and James D. Redmond, Practical Guide to Using Duplex Stainless Steels, Materials Performance, NACE, USA, January 1990, p 57-62",1.0,
Sulfuric Acid,Stainless steels,Duplex,Ferralium 255,0.19,7.5,,S32550,,99,130,266,96 h,224.0,"N. Sridhar, Behavior of High-Performance Alloys in Sulfuric Acid, Materials Performance, NACE, USA, March 1988, p 40-46",0.19,
Sulfuric Acid,Stainless steels,Ferritic,405,D (Poor),D (Poor),,S40500,Plus 50% HNO3,50,50,122,,253.0,"Chemical Resistance of REMANIT Stainless Steels, Thyssen Edelstahlwerke AG, March 1989",,D
Sulfuric Acid,Stainless steels,Ferritic,405,D (Poor),D (Poor),,S40500,Plus 50% HNO3,50,90,194,,253.0,"Chemical Resistance of REMANIT Stainless Steels, Thyssen Edelstahlwerke AG, March 1989",,D
Sulfuric Acid,Stainless steels,Ferritic,405,D (Poor),D (Poor),,S40500,Plus 50% HNO3,50,120,248,,253.0,"Chemical Resistance of REMANIT Stainless Steels, Thyssen Edelstahlwerke AG, March 1989",,D
Sulfuric Acid,Stainless steels,Ferritic,405,D (Poor),D (Poor),,S40500,Plus 25% HNO3,75,50,122,,253.0,"Chemical Resistance of REMANIT Stainless Steels, Thyssen Edelstahlwerke AG, March 1989",,D
Sulfuric Acid,Stainless steels,Ferritic,405,D (Poor),D (Poor),,S40500,Plus 25% HNO3,75,90,194,,253.0,"Chemical Resistance of REMANIT Stainless Steels, Thyssen Edelstahlwerke AG, March 1989",,D
Sulfuric Acid,Stainless steels,Ferritic,405,D (Poor),D (Poor),,S40500,Plus 25% HNO3,75,157,315,,253.0,"Chemical Resistance of REMANIT Stainless Steels, Thyssen Edelstahlwerke AG, March 1989",,D
Sulfuric Acid,Stainless steels,Ferritic,405,D (Poor),D (Poor),,S40500,Plus 15% HNO3,20,50,122,,253.0,"Chemical Resistance of REMANIT Stainless Steels, Thyssen Edelstahlwerke AG, March 1989",,D
Sulfuric Acid,Stainless steels,Ferritic,405,D (Poor),D (Poor),,S40500,Plus 15% HNO3,20,80,176,,253.0,"Chemical Resistance of REMANIT Stainless Steels, Thyssen Edelstahlwerke AG, March 1989",,D
Sulfuric Acid,Stainless steels,Ferritic,405,D (Poor),D (Poor),,S40500,Plus 10% HNO3,70,50,122,,253.0,"Chemical Resistance of REMANIT Stainless Steels, Thyssen Edelstahlwerke AG, March 1989",,D
Sulfuric Acid,Stainless steels,Ferritic,405,D (Poor),D (Poor),,S40500,Plus 10% HNO3,70,90,194,,253.0,"Chemical Resistance of REMANIT Stainless Steels, Thyssen Edelstahlwerke AG, March 1989",,D
Sulfuric Acid,Stainless steels,Ferritic,405,D (Poor),D (Poor),,S40500,Plus 10% HNO3,70,168,334,,253.0,"Chemical Resistance of REMANIT Stainless Steels, Thyssen Edelstahlwerke AG, March 1989",,D
Sulfuric Acid,Stainless steels,Ferritic,405,D (Poor),D (Poor),,S40500,Plus 25% HNO3,30,90,194,,253.0,"Chemical Resistance of REMANIT Stainless Steels, Thyssen Edelstahlwerke AG, March 1989",,D
Sulfuric Acid,Stainless steels,Ferritic,405,D (Poor),D (Poor),,S40500,Plus 25% HNO3,30,110,230,,253.0,"Chemical Resistance of REMANIT Stainless Steels, Thyssen Edelstahlwerke AG, March 1989",,D
Sulfuric Acid,Stainless steels,Ferritic,405,D (Poor),D (Poor),,S40500,Plus 5% HNO3,15,134,273,,253.0,"Chemical Resistance of REMANIT Stainless Steels, Thyssen Edelstahlwerke AG, March 1989",,D
Sulfuric Acid,Stainless steels,Ferritic,405,D (Poor),D (Poor),,S40500,Plus 1% HNO3,2,Boiling,Boiling,,253.0,"Chemical Resistance of REMANIT Stainless Steels, Thyssen Edelstahlwerke AG, March 1989",,D
Sulfuric Acid,Stainless steels,Ferritic,405,C (Questionable),C (Questionable),,S40500,,,Boiling,Boiling,,253.0,"Chemical Resistance of REMANIT Stainless Steels, Thyssen Edelstahlwerke AG, March 1989",,C
Sulfuric Acid,Stainless steels,Ferritic,405,D (Poor),D (Poor),,S40500,,,Boiling,Boiling,,253.0,"Chemical Resistance of REMANIT Stainless Steels, Thyssen Edelstahlwerke AG, March 1989",,D
Sulfuric Acid,Stainless steels,Ferritic,405,D (Poor),D (Poor),,S40500,,1,20,68,,253.0,"Chemical Resistance of REMANIT Stainless Steels, Thyssen Edelstahlwerke AG, March 1989",,D
Sulfuric Acid,Stainless steels,Ferritic,405,D (Poor),D (Poor),,S40500,,1,70,158,,253.0,"Chemical Resistance of REMANIT Stainless Steels, Thyssen Edelstahlwerke AG, March 1989",,D
Sulfuric Acid,Stainless steels,Ferritic,405,D (Poor),D (Poor),,S40500,,1,Boiling,Boiling,,253.0,"Chemical Resistance of REMANIT Stainless Steels, Thyssen Edelstahlwerke AG, March 1989",,D
Sulfuric Acid,Stainless steels,Ferritic,405,D (Poor),D (Poor),,S40500,,2.5,20,68,,253.0,"Chemical Resistance of REMANIT Stainless Steels, Thyssen Edelstahlwerke AG, March 1989",,D
Sulfuric Acid,Stainless steels,Ferritic,405,D (Poor),D (Poor),,S40500,,2.5,70,158,,253.0,"Chemical Resistance of REMANIT Stainless Steels, Thyssen Edelstahlwerke AG, March 1989",,D
Sulfuric Acid,Stainless steels,Ferritic,405,D (Poor),D (Poor),,S40500,,2.5,Boiling,Boiling,,253.0,"Chemical Resistance of REMANIT Stainless Steels, Thyssen Edelstahlwerke AG, March 1989",,D
Sulfuric Acid,Stainless steels,Ferritic,405,D (Poor),D (Poor),,S40500,,5,20,68,,253.0,"Chemical Resistance of REMANIT Stainless Steels, Thyssen Edelstahlwerke AG, March 1989",,D
Sulfuric Acid,Stainless steels,Ferritic,405,D (Poor),D (Poor),,S40500,,5,70,158,,253.0,"Chemical Resistance of REMANIT Stainless Steels, Thyssen Edelstahlwerke AG, March 1989",,D
Sulfuric Acid,Stainless steels,Ferritic,405,D (Poor),D (Poor),,S40500,,5,Boiling,Boiling,,253.0,"Chemical Resistance of REMANIT Stainless Steels, Thyssen Edelstahlwerke AG, March 1989",,D
Sulfuric Acid,Stainless steels,Ferritic,405,D (Poor),D (Poor),,S40500,,7.5,20,68,,253.0,"Chemical Resistance of REMANIT Stainless Steels, Thyssen Edelstahlwerke AG, March 1989",,D
Sulfuric Acid,Stainless steels,Ferritic,405,D (Poor),D (Poor),,S40500,,7.5,70,158,,253.0,"Chemical Resistance of REMANIT Stainless Steels, Thyssen Edelstahlwerke AG, March 1989",,D
Sulfuric Acid,Stainless steels,Ferritic,405,D (Poor),D (Poor),,S40500,,7.5,Boiling,Boiling,,253.0,"Chemical Resistance of REMANIT Stainless Steels, Thyssen Edelstahlwerke AG, March 1989",,D
Sulfuric Acid,Stainless steels,Ferritic,405,D (Poor),D (Poor),,S40500,,10,20,68,,253.0,"Chemical Resistance of REMANIT Stainless Steels, Thyssen Edelstahlwerke AG, March 1989",,D
Sulfuric Acid,Stainless steels,Ferritic,405,D (Poor),D (Poor),,S40500,,10,70,158,,253.0,"Chemical Resistance of REMANIT Stainless Steels, Thyssen Edelstahlwerke AG, March 1989",,D
Sulfuric Acid,Stainless steels,Ferritic,405,D (Poor),D (Poor),,S40500,,10,Boiling,Boiling,,253.0,"Chemical Resistance of REMANIT Stainless Steels, Thyssen Edelstahlwerke AG, March 1989",,D
Sulfuric Acid,Stainless steels,Ferritic,405,D (Poor),D (Poor),,S40500,,20,20,68,,253.0,"Chemical Resistance of REMANIT Stainless Steels, Thyssen Edelstahlwerke AG, March 1989",,D
Sulfuric Acid,Stainless steels,Ferritic,405,D (Poor),D (Poor),,S40500,,20,70,158,,253.0,"Chemical Resistance of REMANIT Stainless Steels, Thyssen Edelstahlwerke AG, March 1989",,D
