Repository: wfreinhart/matse219

# MATSE 219: Materials Informatics

Auto-generated from the private authoring repo (matse219-instructor). Do not edit here directly -- changes are overwritten on the next publish run.

## Lectures

- [Lecture01](https://colab.research.google.com/github/wfreinhart/matse219/blob/staging/notebooks/Lecture01.ipynb)
- [Lecture02](https://colab.research.google.com/github/wfreinhart/matse219/blob/staging/notebooks/Lecture02.ipynb)
- [Lecture03](https://colab.research.google.com/github/wfreinhart/matse219/blob/staging/notebooks/Lecture03.ipynb)
- [Lecture04](https://colab.research.google.com/github/wfreinhart/matse219/blob/staging/notebooks/Lecture04.ipynb)

File: datasets/corrosion.csv (part 134 of 142)
Environment,Material Group,Material Family,Material,Rate (mm/yr) or Rating,Rate (mils/yr) or Rating,Localized Attack,UNS,Condition/Comment,Concentration (Vol %),Temperature (deg C),Temperature (deg F),Duration,Reference #,Reference,rate_mm_yr_numeric,rate_letter_grade
Sulfuric Acid,Stainless steels,Ferritic,405,D (Poor),D (Poor),,S40500,,20,Boiling,Boiling,,253.0,"Chemical Resistance of REMANIT Stainless Steels, Thyssen Edelstahlwerke AG, March 1989",,D
Sulfuric Acid,Stainless steels,Ferritic,405,D (Poor),D (Poor),,S40500,,40,20,68,,253.0,"Chemical Resistance of REMANIT Stainless Steels, Thyssen Edelstahlwerke AG, March 1989",,D
Sulfuric Acid,Stainless steels,Ferritic,405,D (Poor),D (Poor),,S40500,,40,70,158,,253.0,"Chemical Resistance of REMANIT Stainless Steels, Thyssen Edelstahlwerke AG, March 1989",,D
Sulfuric Acid,Stainless steels,Ferritic,405,D (Poor),D (Poor),,S40500,,40,Boiling,Boiling,,253.0,"Chemical Resistance of REMANIT Stainless Steels, Thyssen Edelstahlwerke AG, March 1989",,D
Sulfuric Acid,Stainless steels,Ferritic,405,D (Poor),D (Poor),,S40500,,60,20,68,,253.0,"Chemical Resistance of REMANIT Stainless Steels, Thyssen Edelstahlwerke AG, March 1989",,D
Sulfuric Acid,Stainless steels,Ferritic,405,D (Poor),D (Poor),,S40500,,60,70,158,,253.0,"Chemical Resistance of REMANIT Stainless Steels, Thyssen Edelstahlwerke AG, March 1989",,D
Sulfuric Acid,Stainless steels,Ferritic,405,D (Poor),D (Poor),,S40500,,60,Boiling,Boiling,,253.0,"Chemical Resistance of REMANIT Stainless Steels, Thyssen Edelstahlwerke AG, March 1989",,D
Sulfuric Acid,Stainless steels,Ferritic,405,D (Poor),D (Poor),,S40500,,80,20,68,,253.0,"Chemical Resistance of REMANIT Stainless Steels, Thyssen Edelstahlwerke AG, March 1989",,D
Sulfuric Acid,Stainless steels,Ferritic,405,D (Poor),D (Poor),,S40500,,80,70,158,,253.0,"Chemical Resistance of REMANIT Stainless Steels, Thyssen Edelstahlwerke AG, March 1989",,D
Sulfuric Acid,Stainless steels,Ferritic,405,D (Poor),D (Poor),,S40500,,80,Boiling,Boiling,,253.0,"Chemical Resistance of REMANIT Stainless Steels, Thyssen Edelstahlwerke AG, March 1989",,D
Sulfuric Acid,Stainless steels,Ferritic,405,C (Questionable),C (Questionable),,S40500,,98,70,158,,253.0,"Chemical Resistance of REMANIT Stainless Steels, Thyssen Edelstahlwerke AG, March 1989",,C
Sulfuric Acid,Stainless steels,Ferritic,405,D (Poor),D (Poor),,S40500,,98,150,302,,253.0,"Chemical Resistance of REMANIT Stainless Steels, Thyssen Edelstahlwerke AG, March 1989",,D
Sulfuric Acid,Stainless steels,Ferritic,405,D (Poor),D (Poor),,S40500,,98,Boiling,Boiling,,253.0,"Chemical Resistance of REMANIT Stainless Steels, Thyssen Edelstahlwerke AG, March 1989",,D
Sulfuric Acid,Stainless steels,Ferritic,405,D (Poor),D (Poor),,S40500,Fuming (11% free SO3),,100,212,,253.0,"Chemical Resistance of REMANIT Stainless Steels, Thyssen Edelstahlwerke AG, March 1989",,D
Sulfuric Acid,Stainless steels,Ferritic,405,D (Poor),D (Poor),,S40500,Fuming (60% free SO3),,80,176,,253.0,"Chemical Resistance of REMANIT Stainless Steels, Thyssen Edelstahlwerke AG, March 1989",,D
Sulfuric Acid,Stainless steels,Ferritic,409,D (Poor),D (Poor),,S40900,Plus 50% HNO3,50,50,122,,253.0,"Chemical Resistance of REMANIT Stainless Steels, Thyssen Edelstahlwerke AG, March 1989",,D
Sulfuric Acid,Stainless steels,Ferritic,409,D (Poor),D (Poor),,S40900,Plus 50% HNO3,50,90,194,,253.0,"Chemical Resistance of REMANIT Stainless Steels, Thyssen Edelstahlwerke AG, March 1989",,D
Sulfuric Acid,Stainless steels,Ferritic,409,D (Poor),D (Poor),,S40900,Plus 50% HNO3,50,120,248,,253.0,"Chemical Resistance of REMANIT Stainless Steels, Thyssen Edelstahlwerke AG, March 1989",,D
Sulfuric Acid,Stainless steels,Ferritic,409,D (Poor),D (Poor),,S40900,Plus 25% HNO3,75,50,122,,253.0,"Chemical Resistance of REMANIT Stainless Steels, Thyssen Edelstahlwerke AG, March 1989",,D
Sulfuric Acid,Stainless steels,Ferritic,409,D (Poor),D (Poor),,S40900,Plus 25% HNO3,75,90,194,,253.0,"Chemical Resistance of REMANIT Stainless Steels, Thyssen Edelstahlwerke AG, March 1989",,D
Sulfuric Acid,Stainless steels,Ferritic,409,D (Poor),D (Poor),,S40900,Plus 25% HNO3,75,157,315,,253.0,"Chemical Resistance of REMANIT Stainless Steels, Thyssen Edelstahlwerke AG, March 1989",,D
Sulfuric Acid,Stainless steels,Ferritic,409,D (Poor),D (Poor),,S40900,Plus 15% HNO3,20,50,122,,253.0,"Chemical Resistance of REMANIT Stainless Steels, Thyssen Edelstahlwerke AG, March 1989",,D
Sulfuric Acid,Stainless steels,Ferritic,409,D (Poor),D (Poor),,S40900,Plus 15% HNO3,20,80,176,,253.0,"Chemical Resistance of REMANIT Stainless Steels, Thyssen Edelstahlwerke AG, March 1989",,D
Sulfuric Acid,Stainless steels,Ferritic,409,D (Poor),D (Poor),,S40900,Plus 10% HNO3,70,50,122,,253.0,"Chemical Resistance of REMANIT Stainless Steels, Thyssen Edelstahlwerke AG, March 1989",,D
Sulfuric Acid,Stainless steels,Ferritic,409,D (Poor),D (Poor),,S40900,Plus 10% HNO3,70,90,194,,253.0,"Chemical Resistance of REMANIT Stainless Steels, Thyssen Edelstahlwerke AG, March 1989",,D
Sulfuric Acid,Stainless steels,Ferritic,409,D (Poor),D (Poor),,S40900,Plus 10% HNO3,70,168,334,,253.0,"Chemical Resistance of REMANIT Stainless Steels, Thyssen Edelstahlwerke AG, March 1989",,D
Sulfuric Acid,Stainless steels,Ferritic,409,D (Poor),D (Poor),,S40900,Plus 25% HNO3,30,90,194,,253.0,"Chemical Resistance of REMANIT Stainless Steels, Thyssen Edelstahlwerke AG, March 1989",,D
Sulfuric Acid,Stainless steels,Ferritic,409,D (Poor),D (Poor),,S40900,Plus 25% HNO3,30,110,230,,253.0,"Chemical Resistance of REMANIT Stainless Steels, Thyssen Edelstahlwerke AG, March 1989",,D
Sulfuric Acid,Stainless steels,Ferritic,409,D (Poor),D (Poor),,S40900,Plus 5% HNO3,15,134,273,,253.0,"Chemical Resistance of REMANIT Stainless Steels, Thyssen Edelstahlwerke AG, March 1989",,D
Sulfuric Acid,Stainless steels,Ferritic,409,D (Poor),D (Poor),,S40900,Plus 1% HNO3,2,Boiling,Boiling,,253.0,"Chemical Resistance of REMANIT Stainless Steels, Thyssen Edelstahlwerke AG, March 1989",,D
Sulfuric Acid,Stainless steels,Ferritic,409,C (Questionable),C (Questionable),,S40900,,,Boiling,Boiling,,253.0,"Chemical Resistance of REMANIT Stainless Steels, Thyssen Edelstahlwerke AG, March 1989",,C
Sulfuric Acid,Stainless steels,Ferritic,409,D (Poor),D (Poor),,S40900,,,Boiling,Boiling,,253.0,"Chemical Resistance of REMANIT Stainless Steels, Thyssen Edelstahlwerke AG, March 1989",,D
Sulfuric Acid,Stainless steels,Ferritic,409,D (Poor),D (Poor),,S40900,,1,20,68,,253.0,"Chemical Resistance of REMANIT Stainless Steels, Thyssen Edelstahlwerke AG, March 1989",,D
Sulfuric Acid,Stainless steels,Ferritic,409,D (Poor),D (Poor),,S40900,,1,70,158,,253.0,"Chemical Resistance of REMANIT Stainless Steels, Thyssen Edelstahlwerke AG, March 1989",,D
Sulfuric Acid,Stainless steels,Ferritic,409,D (Poor),D (Poor),,S40900,,1,Boiling,Boiling,,253.0,"Chemical Resistance of REMANIT Stainless Steels, Thyssen Edelstahlwerke AG, March 1989",,D
Sulfuric Acid,Stainless steels,Ferritic,409,D (Poor),D (Poor),,S40900,,2.5,20,68,,253.0,"Chemical Resistance of REMANIT Stainless Steels, Thyssen Edelstahlwerke AG, March 1989",,D
Sulfuric Acid,Stainless steels,Ferritic,409,D (Poor),D (Poor),,S40900,,2.5,70,158,,253.0,"Chemical Resistance of REMANIT Stainless Steels, Thyssen Edelstahlwerke AG, March 1989",,D
Sulfuric Acid,Stainless steels,Ferritic,409,D (Poor),D (Poor),,S40900,,2.5,Boiling,Boiling,,253.0,"Chemical Resistance of REMANIT Stainless Steels, Thyssen Edelstahlwerke AG, March 1989",,D
Sulfuric Acid,Stainless steels,Ferritic,409,D (Poor),D (Poor),,S40900,,5,20,68,,253.0,"Chemical Resistance of REMANIT Stainless Steels, Thyssen Edelstahlwerke AG, March 1989",,D
Sulfuric Acid,Stainless steels,Ferritic,409,D (Poor),D (Poor),,S40900,,5,70,158,,253.0,"Chemical Resistance of REMANIT Stainless Steels, Thyssen Edelstahlwerke AG, March 1989",,D
Sulfuric Acid,Stainless steels,Ferritic,409,D (Poor),D (Poor),,S40900,,5,Boiling,Boiling,,253.0,"Chemical Resistance of REMANIT Stainless Steels, Thyssen Edelstahlwerke AG, March 1989",,D
Sulfuric Acid,Stainless steels,Ferritic,409,D (Poor),D (Poor),,S40900,,7.5,20,68,,253.0,"Chemical Resistance of REMANIT Stainless Steels, Thyssen Edelstahlwerke AG, March 1989",,D
Sulfuric Acid,Stainless steels,Ferritic,409,D (Poor),D (Poor),,S40900,,7.5,70,158,,253.0,"Chemical Resistance of REMANIT Stainless Steels, Thyssen Edelstahlwerke AG, March 1989",,D
Sulfuric Acid,Stainless steels,Ferritic,409,D (Poor),D (Poor),,S40900,,7.5,Boiling,Boiling,,253.0,"Chemical Resistance of REMANIT Stainless Steels, Thyssen Edelstahlwerke AG, March 1989",,D
Sulfuric Acid,Stainless steels,Ferritic,409,D (Poor),D (Poor),,S40900,,10,20,68,,253.0,"Chemical Resistance of REMANIT Stainless Steels, Thyssen Edelstahlwerke AG, March 1989",,D
Sulfuric Acid,Stainless steels,Ferritic,409,D (Poor),D (Poor),,S40900,,10,70,158,,253.0,"Chemical Resistance of REMANIT Stainless Steels, Thyssen Edelstahlwerke AG, March 1989",,D
Sulfuric Acid,Stainless steels,Ferritic,409,D (Poor),D (Poor),,S40900,,10,Boiling,Boiling,,253.0,"Chemical Resistance of REMANIT Stainless Steels, Thyssen Edelstahlwerke AG, March 1989",,D
Sulfuric Acid,Stainless steels,Ferritic,409,D (Poor),D (Poor),,S40900,,20,20,68,,253.0,"Chemical Resistance of REMANIT Stainless Steels, Thyssen Edelstahlwerke AG, March 1989",,D
Sulfuric Acid,Stainless steels,Ferritic,409,D (Poor),D (Poor),,S40900,,20,70,158,,253.0,"Chemical Resistance of REMANIT Stainless Steels, Thyssen Edelstahlwerke AG, March 1989",,D
Sulfuric Acid,Stainless steels,Ferritic,409,D (Poor),D (Poor),,S40900,,20,Boiling,Boiling,,253.0,"Chemical Resistance of REMANIT Stainless Steels, Thyssen Edelstahlwerke AG, March 1989",,D
Sulfuric Acid,Stainless steels,Ferritic,409,D (Poor),D (Poor),,S40900,,40,20,68,,253.0,"Chemical Resistance of REMANIT Stainless Steels, Thyssen Edelstahlwerke AG, March 1989",,D
Sulfuric Acid,Stainless steels,Ferritic,409,D (Poor),D (Poor),,S40900,,40,70,158,,253.0,"Chemical Resistance of REMANIT Stainless Steels, Thyssen Edelstahlwerke AG, March 1989",,D
Sulfuric Acid,Stainless steels,Ferritic,409,D (Poor),D (Poor),,S40900,,40,Boiling,Boiling,,253.0,"Chemical Resistance of REMANIT Stainless Steels, Thyssen Edelstahlwerke AG, March 1989",,D
Sulfuric Acid,Stainless steels,Ferritic,409,D (Poor),D (Poor),,S40900,,60,20,68,,253.0,"Chemical Resistance of REMANIT Stainless Steels, Thyssen Edelstahlwerke AG, March 1989",,D
Sulfuric Acid,Stainless steels,Ferritic,409,D (Poor),D (Poor),,S40900,,60,70,158,,253.0,"Chemical Resistance of REMANIT Stainless Steels, Thyssen Edelstahlwerke AG, March 1989",,D
Sulfuric Acid,Stainless steels,Ferritic,409,D (Poor),D (Poor),,S40900,,60,Boiling,Boiling,,253.0,"Chemical Resistance of REMANIT Stainless Steels, Thyssen Edelstahlwerke AG, March 1989",,D
Sulfuric Acid,Stainless steels,Ferritic,409,D (Poor),D (Poor),,S40900,,80,20,68,,253.0,"Chemical Resistance of REMANIT Stainless Steels, Thyssen Edelstahlwerke AG, March 1989",,D
Sulfuric Acid,Stainless steels,Ferritic,409,D (Poor),D (Poor),,S40900,,80,70,158,,253.0,"Chemical Resistance of REMANIT Stainless Steels, Thyssen Edelstahlwerke AG, March 1989",,D
Sulfuric Acid,Stainless steels,Ferritic,409,D (Poor),D (Poor),,S40900,,80,Boiling,Boiling,,253.0,"Chemical Resistance of REMANIT Stainless Steels, Thyssen Edelstahlwerke AG, March 1989",,D
Sulfuric Acid,Stainless steels,Ferritic,409,C (Questionable),C (Questionable),,S40900,,98,70,158,,253.0,"Chemical Resistance of REMANIT Stainless Steels, Thyssen Edelstahlwerke AG, March 1989",,C
Sulfuric Acid,Stainless steels,Ferritic,409,D (Poor),D (Poor),,S40900,,98,150,302,,253.0,"Chemical Resistance of REMANIT Stainless Steels, Thyssen Edelstahlwerke AG, March 1989",,D
Sulfuric Acid,Stainless steels,Ferritic,409,D (Poor),D (Poor),,S40900,,98,Boiling,Boiling,,253.0,"Chemical Resistance of REMANIT Stainless Steels, Thyssen Edelstahlwerke AG, March 1989",,D
Sulfuric Acid,Stainless steels,Ferritic,409,D (Poor),D (Poor),,S40900,Fuming (11% free SO3),,100,212,,253.0,"Chemical Resistance of REMANIT Stainless Steels, Thyssen Edelstahlwerke AG, March 1989",,D
Sulfuric Acid,Stainless steels,Ferritic,409,D (Poor),D (Poor),,S40900,Fuming (60% free SO3),,80,176,,253.0,"Chemical Resistance of REMANIT Stainless Steels, Thyssen Edelstahlwerke AG, March 1989",,D
Sulfuric Acid,Stainless steels,Ferritic,430,C (Questionable),C (Questionable),,S43000,Plus 50% HNO3,50,50,122,,253.0,"Chemical Resistance of REMANIT Stainless Steels, Thyssen Edelstahlwerke AG, March 1989",,C
Sulfuric Acid,Stainless steels,Ferritic,430,D (Poor),D (Poor),,S43000,Plus 50% HNO3,50,90,194,,253.0,"Chemical Resistance of REMANIT Stainless Steels, Thyssen Edelstahlwerke AG, March 1989",,D
Sulfuric Acid,Stainless steels,Ferritic,430,D (Poor),D (Poor),,S43000,Plus 50% HNO3,50,120,248,,253.0,"Chemical Resistance of REMANIT Stainless Steels, Thyssen Edelstahlwerke AG, March 1989",,D
Sulfuric Acid,Stainless steels,Ferritic,430,C (Questionable),C (Questionable),,S43000,Plus 25% HNO3,75,50,122,,253.0,"Chemical Resistance of REMANIT Stainless Steels, Thyssen Edelstahlwerke AG, March 1989",,C
Sulfuric Acid,Stainless steels,Ferritic,430,D (Poor),D (Poor),,S43000,Plus 25% HNO3,75,90,194,,253.0,"Chemical Resistance of REMANIT Stainless Steels, Thyssen Edelstahlwerke AG, March 1989",,D
Sulfuric Acid,Stainless steels,Ferritic,430,D (Poor),D (Poor),,S43000,Plus 25% HNO3,75,157,315,,253.0,"Chemical Resistance of REMANIT Stainless Steels, Thyssen Edelstahlwerke AG, March 1989",,D
Sulfuric Acid,Stainless steels,Ferritic,430,D (Poor),D (Poor),,S43000,Plus 15% HNO3,20,50,122,,253.0,"Chemical Resistance of REMANIT Stainless Steels, Thyssen Edelstahlwerke AG, March 1989",,D
Sulfuric Acid,Stainless steels,Ferritic,430,D (Poor),D (Poor),,S43000,Plus 15% HNO3,20,80,176,,253.0,"Chemical Resistance of REMANIT Stainless Steels, Thyssen Edelstahlwerke AG, March 1989",,D
Sulfuric Acid,Stainless steels,Ferritic,430,D (Poor),D (Poor),,S43000,Plus 10% HNO3,70,50,122,,253.0,"Chemical Resistance of REMANIT Stainless Steels, Thyssen Edelstahlwerke AG, March 1989",,D
Sulfuric Acid,Stainless steels,Ferritic,430,D (Poor),D (Poor),,S43000,Plus 10% HNO3,70,90,194,,253.0,"Chemical Resistance of REMANIT Stainless Steels, Thyssen Edelstahlwerke AG, March 1989",,D
Sulfuric Acid,Stainless steels,Ferritic,430,D (Poor),D (Poor),,S43000,Plus 10% HNO3,70,168,334,,253.0,"Chemical Resistance of REMANIT Stainless Steels, Thyssen Edelstahlwerke AG, March 1989",,D
Sulfuric Acid,Stainless steels,Ferritic,430,D (Poor),D (Poor),,S43000,Plus 25% HNO3,30,90,194,,253.0,"Chemical Resistance of REMANIT Stainless Steels, Thyssen Edelstahlwerke AG, March 1989",,D
Sulfuric Acid,Stainless steels,Ferritic,430,D (Poor),D (Poor),,S43000,Plus 25% HNO3,30,110,230,,253.0,"Chemical Resistance of REMANIT Stainless Steels, Thyssen Edelstahlwerke AG, March 1989",,D
Sulfuric Acid,Stainless steels,Ferritic,430,D (Poor),D (Poor),,S43000,Plus 5% HNO3,15,134,273,,253.0,"Chemical Resistance of REMANIT Stainless Steels, Thyssen Edelstahlwerke AG, March 1989",,D
Sulfuric Acid,Stainless steels,Ferritic,430,D (Poor),D (Poor),,S43000,Plus 1% HNO3,2,Boiling,Boiling,,253.0,"Chemical Resistance of REMANIT Stainless Steels, Thyssen Edelstahlwerke AG, March 1989",,D
Sulfuric Acid,Stainless steels,Ferritic,430,B (Good),B (Good),,S43000,,,Boiling,Boiling,,253.0,"Chemical Resistance of REMANIT Stainless Steels, Thyssen Edelstahlwerke AG, March 1989",,B
Sulfuric Acid,Stainless steels,Ferritic,430,C (Questionable),C (Questionable),,S43000,,,Boiling,Boiling,,253.0,"Chemical Resistance of REMANIT Stainless Steels, Thyssen Edelstahlwerke AG, March 1989",,C
Sulfuric Acid,Stainless steels,Ferritic,430,D (Poor),D (Poor),,S43000,,1,20,68,,253.0,"Chemical Resistance of REMANIT Stainless Steels, Thyssen Edelstahlwerke AG, March 1989",,D
Sulfuric Acid,Stainless steels,Ferritic,430,D (Poor),D (Poor),,S43000,,1,70,158,,253.0,"Chemical Resistance of REMANIT Stainless Steels, Thyssen Edelstahlwerke AG, March 1989",,D
Sulfuric Acid,Stainless steels,Ferritic,430,D (Poor),D (Poor),,S43000,,1,Boiling,Boiling,,253.0,"Chemical Resistance of REMANIT Stainless Steels, Thyssen Edelstahlwerke AG, March 1989",,D
Sulfuric Acid,Stainless steels,Ferritic,430,D (Poor),D (Poor),,S43000,,2.5,20,68,,253.0,"Chemical Resistance of REMANIT Stainless Steels, Thyssen Edelstahlwerke AG, March 1989",,D
Sulfuric Acid,Stainless steels,Ferritic,430,D (Poor),D (Poor),,S43000,,2.5,70,158,,253.0,"Chemical Resistance of REMANIT Stainless Steels, Thyssen Edelstahlwerke AG, March 1989",,D
Sulfuric Acid,Stainless steels,Ferritic,430,D (Poor),D (Poor),,S43000,,2.5,Boiling,Boiling,,253.0,"Chemical Resistance of REMANIT Stainless Steels, Thyssen Edelstahlwerke AG, March 1989",,D
Sulfuric Acid,Stainless steels,Ferritic,430,D (Poor),D (Poor),,S43000,,5,20,68,,253.0,"Chemical Resistance of REMANIT Stainless Steels, Thyssen Edelstahlwerke AG, March 1989",,D
Sulfuric Acid,Stainless steels,Ferritic,430,D (Poor),D (Poor),,S43000,,5,70,158,,253.0,"Chemical Resistance of REMANIT Stainless Steels, Thyssen Edelstahlwerke AG, March 1989",,D
Sulfuric Acid,Stainless steels,Ferritic,430,D (Poor),D (Poor),,S43000,,5,Boiling,Boiling,,253.0,"Chemical Resistance of REMANIT Stainless Steels, Thyssen Edelstahlwerke AG, March 1989",,D
Sulfuric Acid,Stainless steels,Ferritic,430,D (Poor),D (Poor),,S43000,,7.5,20,68,,253.0,"Chemical Resistance of REMANIT Stainless Steels, Thyssen Edelstahlwerke AG, March 1989",,D
Sulfuric Acid,Stainless steels,Ferritic,430,D (Poor),D (Poor),,S43000,,7.5,70,158,,253.0,"Chemical Resistance of REMANIT Stainless Steels, Thyssen Edelstahlwerke AG, March 1989",,D
Sulfuric Acid,Stainless steels,Ferritic,430,D (Poor),D (Poor),,S43000,,7.5,Boiling,Boiling,,253.0,"Chemical Resistance of REMANIT Stainless Steels, Thyssen Edelstahlwerke AG, March 1989",,D
Sulfuric Acid,Stainless steels,Ferritic,430,D (Poor),D (Poor),,S43000,,10,20,68,,253.0,"Chemical Resistance of REMANIT Stainless Steels, Thyssen Edelstahlwerke AG, March 1989",,D
Sulfuric Acid,Stainless steels,Ferritic,430,D (Poor),D (Poor),,S43000,,10,70,158,,253.0,"Chemical Resistance of REMANIT Stainless Steels, Thyssen Edelstahlwerke AG, March 1989",,D
Sulfuric Acid,Stainless steels,Ferritic,430,D (Poor),D (Poor),,S43000,,10,Boiling,Boiling,,253.0,"Chemical Resistance of REMANIT Stainless Steels, Thyssen Edelstahlwerke AG, March 1989",,D
Sulfuric Acid,Stainless steels,Ferritic,430,D (Poor),D (Poor),,S43000,,20,20,68,,253.0,"Chemical Resistance of REMANIT Stainless Steels, Thyssen Edelstahlwerke AG, March 1989",,D
Sulfuric Acid,Stainless steels,Ferritic,430,D (Poor),D (Poor),,S43000,,20,70,158,,253.0,"Chemical Resistance of REMANIT Stainless Steels, Thyssen Edelstahlwerke AG, March 1989",,D
Sulfuric Acid,Stainless steels,Ferritic,430,D (Poor),D (Poor),,S43000,,20,Boiling,Boiling,,253.0,"Chemical Resistance of REMANIT Stainless Steels, Thyssen Edelstahlwerke AG, March 1989",,D
Sulfuric Acid,Stainless steels,Ferritic,430,D (Poor),D (Poor),,S43000,,40,20,68,,253.0,"Chemical Resistance of REMANIT Stainless Steels, Thyssen Edelstahlwerke AG, March 1989",,D
Sulfuric Acid,Stainless steels,Ferritic,430,D (Poor),D (Poor),,S43000,,40,70,158,,253.0,"Chemical Resistance of REMANIT Stainless Steels, Thyssen Edelstahlwerke AG, March 1989",,D
Sulfuric Acid,Stainless steels,Ferritic,430,D (Poor),D (Poor),,S43000,,40,Boiling,Boiling,,253.0,"Chemical Resistance of REMANIT Stainless Steels, Thyssen Edelstahlwerke AG, March 1989",,D
Sulfuric Acid,Stainless steels,Ferritic,430,D (Poor),D (Poor),,S43000,,60,20,68,,253.0,"Chemical Resistance of REMANIT Stainless Steels, Thyssen Edelstahlwerke AG, March 1989",,D
Sulfuric Acid,Stainless steels,Ferritic,430,D (Poor),D (Poor),,S43000,,60,70,158,,253.0,"Chemical Resistance of REMANIT Stainless Steels, Thyssen Edelstahlwerke AG, March 1989",,D
Sulfuric Acid,Stainless steels,Ferritic,430,D (Poor),D (Poor),,S43000,,60,Boiling,Boiling,,253.0,"Chemical Resistance of REMANIT Stainless Steels, Thyssen Edelstahlwerke AG, March 1989",,D
Sulfuric Acid,Stainless steels,Ferritic,430,D (Poor),D (Poor),,S43000,,80,20,68,,253.0,"Chemical Resistance of REMANIT Stainless Steels, Thyssen Edelstahlwerke AG, March 1989",,D
Sulfuric Acid,Stainless steels,Ferritic,430,D (Poor),D (Poor),,S43000,,80,70,158,,253.0,"Chemical Resistance of REMANIT Stainless Steels, Thyssen Edelstahlwerke AG, March 1989",,D
Sulfuric Acid,Stainless steels,Ferritic,430,D (Poor),D (Poor),,S43000,,80,Boiling,Boiling,,253.0,"Chemical Resistance of REMANIT Stainless Steels, Thyssen Edelstahlwerke AG, March 1989",,D
Sulfuric Acid,Stainless steels,Ferritic,430,A (Resistant),A (Resistant),,S43000,,98,20,68,,253.0,"Chemical Resistance of REMANIT Stainless Steels, Thyssen Edelstahlwerke AG, March 1989",,A
Sulfuric Acid,Stainless steels,Ferritic,430,C (Questionable),C (Questionable),,S43000,,98,70,158,,253.0,"Chemical Resistance of REMANIT Stainless Steels, Thyssen Edelstahlwerke AG, March 1989",,C
Sulfuric Acid,Stainless steels,Ferritic,430,D (Poor),D (Poor),,S43000,,98,150,302,,253.0,"Chemical Resistance of REMANIT Stainless Steels, Thyssen Edelstahlwerke AG, March 1989",,D
Sulfuric Acid,Stainless steels,Ferritic,430,D (Poor),D (Poor),,S43000,,98,Boiling,Boiling,,253.0,"Chemical Resistance of REMANIT Stainless Steels, Thyssen Edelstahlwerke AG, March 1989",,D
Sulfuric Acid,Stainless steels,Ferritic,430,A (Resistant),A (Resistant),,S43000,Fuming (11% free SO3),,20,68,,253.0,"Chemical Resistance of REMANIT Stainless Steels, Thyssen Edelstahlwerke AG, March 1989",,A
Sulfuric Acid,Stainless steels,Ferritic,430,D (Poor),D (Poor),,S43000,Fuming (11% free SO3),,100,212,,253.0,"Chemical Resistance of REMANIT Stainless Steels, Thyssen Edelstahlwerke AG, March 1989",,D
Sulfuric Acid,Stainless steels,Ferritic,430,A (Resistant),A (Resistant),,S43000,Fuming (60% free SO3),,20,68,,253.0,"Chemical Resistance of REMANIT Stainless Steels, Thyssen Edelstahlwerke AG, March 1989",,A
Sulfuric Acid,Stainless steels,Ferritic,430,D (Poor),D (Poor),,S43000,Fuming (60% free SO3),,80,176,,253.0,"Chemical Resistance of REMANIT Stainless Steels, Thyssen Edelstahlwerke AG, March 1989",,D
Sulfuric Acid,Stainless steels,Ferritic,434,B (Good),B (Good),,S43400,Plus 50% HNO3,50,50,122,,253.0,"Chemical Resistance of REMANIT Stainless Steels, Thyssen Edelstahlwerke AG, March 1989",,B
Sulfuric Acid,Stainless steels,Ferritic,434,C (Questionable),C (Questionable),,S43400,Plus 50% HNO3,50,90,194,,253.0,"Chemical Resistance of REMANIT Stainless Steels, Thyssen Edelstahlwerke AG, March 1989",,C
Sulfuric Acid,Stainless steels,Ferritic,434,D (Poor),D (Poor),,S43400,Plus 50% HNO3,50,120,248,,253.0,"Chemical Resistance of REMANIT Stainless Steels, Thyssen Edelstahlwerke AG, March 1989",,D
Sulfuric Acid,Stainless steels,Ferritic,434,B (Good),B (Good),,S43400,Plus 25% HNO3,75,50,122,,253.0,"Chemical Resistance of REMANIT Stainless Steels, Thyssen Edelstahlwerke AG, March 1989",,B
Sulfuric Acid,Stainless steels,Ferritic,434,B (Good),B (Good),,S43400,Plus 25% HNO3,75,90,194,,253.0,"Chemical Resistance of REMANIT Stainless Steels, Thyssen Edelstahlwerke AG, March 1989",,B
Sulfuric Acid,Stainless steels,Ferritic,434,D (Poor),D (Poor),,S43400,Plus 25% HNO3,75,157,315,,253.0,"Chemical Resistance of REMANIT Stainless Steels, Thyssen Edelstahlwerke AG, March 1989",,D
Sulfuric Acid,Stainless steels,Ferritic,434,B (Good),B (Good),,S43400,Plus 15% HNO3,20,50,122,,253.0,"Chemical Resistance of REMANIT Stainless Steels, Thyssen Edelstahlwerke AG, March 1989",,B
Sulfuric Acid,Stainless steels,Ferritic,434,C (Questionable),C (Questionable),,S43400,Plus 15% HNO3,20,80,176,,253.0,"Chemical Resistance of REMANIT Stainless Steels, Thyssen Edelstahlwerke AG, March 1989",,C
Sulfuric Acid,Stainless steels,Ferritic,434,B (Good),B (Good),,S43400,Plus 10% HNO3,70,50,122,,253.0,"Chemical Resistance of REMANIT Stainless Steels, Thyssen Edelstahlwerke AG, March 1989",,B
Sulfuric Acid,Stainless steels,Ferritic,434,D (Poor),D (Poor),,S43400,Plus 10% HNO3,70,90,194,,253.0,"Chemical Resistance of REMANIT Stainless Steels, Thyssen Edelstahlwerke AG, March 1989",,D
Sulfuric Acid,Stainless steels,Ferritic,434,D (Poor),D (Poor),,S43400,Plus 10% HNO3,70,168,334,,253.0,"Chemical Resistance of REMANIT Stainless Steels, Thyssen Edelstahlwerke AG, March 1989",,D
Sulfuric Acid,Stainless steels,Ferritic,434,B (Good),B (Good),,S43400,Plus 25% HNO3,30,90,194,,253.0,"Chemical Resistance of REMANIT Stainless Steels, Thyssen Edelstahlwerke AG, March 1989",,B
Sulfuric Acid,Stainless steels,Ferritic,434,C (Questionable),C (Questionable),,S43400,Plus 25% HNO3,30,110,230,,253.0,"Chemical Resistance of REMANIT Stainless Steels, Thyssen Edelstahlwerke AG, March 1989",,C
Sulfuric Acid,Stainless steels,Ferritic,434,C (Questionable),C (Questionable),,S43400,Plus 5% HNO3,15,134,273,,253.0,"Chemical Resistance of REMANIT Stainless Steels, Thyssen Edelstahlwerke AG, March 1989",,C
Sulfuric Acid,Stainless steels,Ferritic,434,C (Questionable),C (Questionable),,S43400,Plus 1% HNO3,2,Boiling,Boiling,,253.0,"Chemical Resistance of REMANIT Stainless Steels, Thyssen Edelstahlwerke AG, March 1989",,C
Sulfuric Acid,Stainless steels,Ferritic,434,A (Resistant),A (Resistant),,S43400,,,Boiling,Boiling,,253.0,"Chemical Resistance of REMANIT Stainless Steels, Thyssen Edelstahlwerke AG, March 1989",,A
Sulfuric Acid,Stainless steels,Ferritic,434,C (Questionable),C (Questionable),,S43400,,,Boiling,Boiling,,253.0,"Chemical Resistance of REMANIT Stainless Steels, Thyssen Edelstahlwerke AG, March 1989",,C
Sulfuric Acid,Stainless steels,Ferritic,434,C (Questionable),C (Questionable),,S43400,,1,20,68,,253.0,"Chemical Resistance of REMANIT Stainless Steels, Thyssen Edelstahlwerke AG, March 1989",,C
Sulfuric Acid,Stainless steels,Ferritic,434,C (Questionable),C (Questionable),,S43400,,1,70,158,,253.0,"Chemical Resistance of REMANIT Stainless Steels, Thyssen Edelstahlwerke AG, March 1989",,C
Sulfuric Acid,Stainless steels,Ferritic,434,D (Poor),D (Poor),,S43400,,1,Boiling,Boiling,,253.0,"Chemical Resistance of REMANIT Stainless Steels, Thyssen Edelstahlwerke AG, March 1989",,D
Sulfuric Acid,Stainless steels,Ferritic,434,D (Poor),D (Poor),,S43400,,2.5,20,68,,253.0,"Chemical Resistance of REMANIT Stainless Steels, Thyssen Edelstahlwerke AG, March 1989",,D
Sulfuric Acid,Stainless steels,Ferritic,434,D (Poor),D (Poor),,S43400,,2.5,70,158,,253.0,"Chemical Resistance of REMANIT Stainless Steels, Thyssen Edelstahlwerke AG, March 1989",,D
Sulfuric Acid,Stainless steels,Ferritic,434,D (Poor),D (Poor),,S43400,,2.5,Boiling,Boiling,,253.0,"Chemical Resistance of REMANIT Stainless Steels, Thyssen Edelstahlwerke AG, March 1989",,D
Sulfuric Acid,Stainless steels,Ferritic,434,D (Poor),D (Poor),,S43400,,5,20,68,,253.0,"Chemical Resistance of REMANIT Stainless Steels, Thyssen Edelstahlwerke AG, March 1989",,D
Sulfuric Acid,Stainless steels,Ferritic,434,D (Poor),D (Poor),,S43400,,5,70,158,,253.0,"Chemical Resistance of REMANIT Stainless Steels, Thyssen Edelstahlwerke AG, March 1989",,D
Sulfuric Acid,Stainless steels,Ferritic,434,D (Poor),D (Poor),,S43400,,5,Boiling,Boiling,,253.0,"Chemical Resistance of REMANIT Stainless Steels, Thyssen Edelstahlwerke AG, March 1989",,D
Sulfuric Acid,Stainless steels,Ferritic,434,D (Poor),D (Poor),,S43400,,7.5,20,68,,253.0,"Chemical Resistance of REMANIT Stainless Steels, Thyssen Edelstahlwerke AG, March 1989",,D
Sulfuric Acid,Stainless steels,Ferritic,434,D (Poor),D (Poor),,S43400,,7.5,70,158,,253.0,"Chemical Resistance of REMANIT Stainless Steels, Thyssen Edelstahlwerke AG, March 1989",,D
Sulfuric Acid,Stainless steels,Ferritic,434,D (Poor),D (Poor),,S43400,,7.5,Boiling,Boiling,,253.0,"Chemical Resistance of REMANIT Stainless Steels, Thyssen Edelstahlwerke AG, March 1989",,D
Sulfuric Acid,Stainless steels,Ferritic,434,D (Poor),D (Poor),,S43400,,10,20,68,,253.0,"Chemical Resistance of REMANIT Stainless Steels, Thyssen Edelstahlwerke AG, March 1989",,D
Sulfuric Acid,Stainless steels,Ferritic,434,D (Poor),D (Poor),,S43400,,10,70,158,,253.0,"Chemical Resistance of REMANIT Stainless Steels, Thyssen Edelstahlwerke AG, March 1989",,D
Sulfuric Acid,Stainless steels,Ferritic,434,D (Poor),D (Poor),,S43400,,10,Boiling,Boiling,,253.0,"Chemical Resistance of REMANIT Stainless Steels, Thyssen Edelstahlwerke AG, March 1989",,D
Sulfuric Acid,Stainless steels,Ferritic,434,D (Poor),D (Poor),,S43400,,20,20,68,,253.0,"Chemical Resistance of REMANIT Stainless Steels, Thyssen Edelstahlwerke AG, March 1989",,D
Sulfuric Acid,Stainless steels,Ferritic,434,D (Poor),D (Poor),,S43400,,20,70,158,,253.0,"Chemical Resistance of REMANIT Stainless Steels, Thyssen Edelstahlwerke AG, March 1989",,D
Sulfuric Acid,Stainless steels,Ferritic,434,D (Poor),D (Poor),,S43400,,20,Boiling,Boiling,,253.0,"Chemical Resistance of REMANIT Stainless Steels, Thyssen Edelstahlwerke AG, March 1989",,D
Sulfuric Acid,Stainless steels,Ferritic,434,D (Poor),D (Poor),,S43400,,40,20,68,,253.0,"Chemical Resistance of REMANIT Stainless Steels, Thyssen Edelstahlwerke AG, March 1989",,D
Sulfuric Acid,Stainless steels,Ferritic,434,D (Poor),D (Poor),,S43400,,40,70,158,,253.0,"Chemical Resistance of REMANIT Stainless Steels, Thyssen Edelstahlwerke AG, March 1989",,D
Sulfuric Acid,Stainless steels,Ferritic,434,D (Poor),D (Poor),,S43400,,40,Boiling,Boiling,,253.0,"Chemical Resistance of REMANIT Stainless Steels, Thyssen Edelstahlwerke AG, March 1989",,D
Sulfuric Acid,Stainless steels,Ferritic,434,D (Poor),D (Poor),,S43400,,60,20,68,,253.0,"Chemical Resistance of REMANIT Stainless Steels, Thyssen Edelstahlwerke AG, March 1989",,D
Sulfuric Acid,Stainless steels,Ferritic,434,D (Poor),D (Poor),,S43400,,60,70,158,,253.0,"Chemical Resistance of REMANIT Stainless Steels, Thyssen Edelstahlwerke AG, March 1989",,D
Sulfuric Acid,Stainless steels,Ferritic,434,D (Poor),D (Poor),,S43400,,60,Boiling,Boiling,,253.0,"Chemical Resistance of REMANIT Stainless Steels, Thyssen Edelstahlwerke AG, March 1989",,D
Sulfuric Acid,Stainless steels,Ferritic,434,D (Poor),D (Poor),,S43400,,80,20,68,,253.0,"Chemical Resistance of REMANIT Stainless Steels, Thyssen Edelstahlwerke AG, March 1989",,D
Sulfuric Acid,Stainless steels,Ferritic,434,D (Poor),D (Poor),,S43400,,80,70,158,,253.0,"Chemical Resistance of REMANIT Stainless Steels, Thyssen Edelstahlwerke AG, March 1989",,D
Sulfuric Acid,Stainless steels,Ferritic,434,D (Poor),D (Poor),,S43400,,80,Boiling,Boiling,,253.0,"Chemical Resistance of REMANIT Stainless Steels, Thyssen Edelstahlwerke AG, March 1989",,D
Sulfuric Acid,Stainless steels,Ferritic,434,A (Resistant),A (Resistant),,S43400,,98,20,68,,253.0,"Chemical Resistance of REMANIT Stainless Steels, Thyssen Edelstahlwerke AG, March 1989",,A
Sulfuric Acid,Stainless steels,Ferritic,434,C (Questionable),C (Questionable),,S43400,,98,70,158,,253.0,"Chemical Resistance of REMANIT Stainless Steels, Thyssen Edelstahlwerke AG, March 1989",,C
Sulfuric Acid,Stainless steels,Ferritic,434,D (Poor),D (Poor),,S43400,,98,150,302,,253.0,"Chemical Resistance of REMANIT Stainless Steels, Thyssen Edelstahlwerke AG, March 1989",,D
Sulfuric Acid,Stainless steels,Ferritic,434,D (Poor),D (Poor),,S43400,,98,Boiling,Boiling,,253.0,"Chemical Resistance of REMANIT Stainless Steels, Thyssen Edelstahlwerke AG, March 1989",,D
Sulfuric Acid,Stainless steels,Ferritic,434,A (Resistant),A (Resistant),,S43400,Fuming (11% free SO3),,20,68,,253.0,"Chemical Resistance of REMANIT Stainless Steels, Thyssen Edelstahlwerke AG, March 1989",,A
Sulfuric Acid,Stainless steels,Ferritic,434,D (Poor),D (Poor),,S43400,Fuming (11% free SO3),,100,212,,253.0,"Chemical Resistance of REMANIT Stainless Steels, Thyssen Edelstahlwerke AG, March 1989",,D
Sulfuric Acid,Stainless steels,Ferritic,434,A (Resistant),A (Resistant),,S43400,Fuming (60% free SO3),,20,68,,253.0,"Chemical Resistance of REMANIT Stainless Steels, Thyssen Edelstahlwerke AG, March 1989",,A
Sulfuric Acid,Stainless steels,Ferritic,434,D (Poor),D (Poor),,S43400,Fuming (60% free SO3),,80,176,,253.0,"Chemical Resistance of REMANIT Stainless Steels, Thyssen Edelstahlwerke AG, March 1989",,D
Sulfuric Acid,Stainless steels,Ferritic,29Cr-4Mo,1.25,4.8,,S44700,,10,Boiling,Boiling,,245.0,"H. Bala and S. Szymura, Corrosion Behaviour of Cu-Ni-Fe and Cu-Ni-Co Permanent Magnet Alloys, Materials Forum, 13, 1989, p 43-47",1.25,
Sulfuric Acid,Stainless steels,Ferritic,29Cr-4Mo,0.03,50,,S44700,Alloy contains 0.2% Pt,10,Boiling,Boiling,,245.0,"H. Bala and S. Szymura, Corrosion Behaviour of Cu-Ni-Fe and Cu-Ni-Co Permanent Magnet Alloys, Materials Forum, 13, 1989, p 43-47",0.03,
Sulfuric Acid,Stainless steels,Ferritic,29Cr-4Mo,0.03,1,,S44700,Alloy contains 0.2% Pd,10,Boiling,Boiling,,245.0,"H. Bala and S. Szymura, Corrosion Behaviour of Cu-Ni-Fe and Cu-Ni-Co Permanent Magnet Alloys, Materials Forum, 13, 1989, p 43-47",0.03,
Sulfuric Acid,Stainless steels,Ferritic,29Cr-4Mo,0.23,1,,S44700,Alloy contains 0.2% Ru,10,Boiling,Boiling,,245.0,"H. Bala and S. Szymura, Corrosion Behaviour of Cu-Ni-Fe and Cu-Ni-Co Permanent Magnet Alloys, Materials Forum, 13, 1989, p 43-47",0.23,
Sulfuric Acid,Stainless steels,Ferritic,AL 29-4-2,0.005,0.2,,S44800,Not activated,1,Boiling,Boiling,,223.0,"H.E. Deverell and I.A. Franson, Practical Guide to Using the Newer Ferritic Stainless Steels, Materials Performance, NACE, USA, September 1989, p 52-57",0.005,
Sulfuric Acid,Stainless steels,Ferritic,AL 29-4-2,0.07,2.6,,S44800,Activated,1,Boiling,Boiling,,223.0,"H.E. Deverell and I.A. Franson, Practical Guide to Using the Newer Ferritic Stainless Steels, Materials Performance, NACE, USA, September 1989, p 52-57",0.07,
Sulfuric Acid,Stainless steels,Ferritic,AL 29-4-2,0.03,1.3,,S44800,Not activated,5,Boiling,Boiling,,223.0,"H.E. Deverell and I.A. Franson, Practical Guide to Using the Newer Ferritic Stainless Steels, Materials Performance, NACE, USA, September 1989, p 52-57",0.03,
Sulfuric Acid,Stainless steels,Ferritic,AL 29-4-2,0.27,10.7,,S44800,Activated,5,Boiling,Boiling,,223.0,"H.E. Deverell and I.A. Franson, Practical Guide to Using the Newer Ferritic Stainless Steels, Materials Performance, NACE, USA, September 1989, p 52-57",0.27,
Sulfuric Acid,Stainless steels,Ferritic,AL 29-4-2,0.02,0.8,,S44800,Not activated,10,Boiling,Boiling,,223.0,"H.E. Deverell and I.A. Franson, Practical Guide to Using the Newer Ferritic Stainless Steels, Materials Performance, NACE, USA, September 1989, p 52-57",0.02,
Sulfuric Acid,Stainless steels,Ferritic,AL 29-4-2,0.46,18.1,,S44800,Activated,10,Boiling,Boiling,,223.0,"H.E. Deverell and I.A. Franson, Practical Guide to Using the Newer Ferritic Stainless Steels, Materials Performance, NACE, USA, September 1989, p 52-57",0.46,
Sulfuric Acid,Stainless steels,Ferritic,AL29-4-2,0.005,0.2,,S44800,Dilute. Nonactivated. Five 48-h test periods,1,Boiling,Boiling,48 h,39.0,"Metals Handbook, Ninth Edition, Vol 13, Corrosion, ASM International, Metals Park, OH, 1987, p 634",0.005,
Sulfuric Acid,Stainless steels,Ferritic,AL29-4-2,0.08,3,,S44800,Dilute. Activated. Sample activated at start of each test period. Five 48-h test periods,1,Boiling,Boiling,48 h,39.0,"Metals Handbook, Ninth Edition, Vol 13, Corrosion, ASM International, Metals Park, OH, 1987, p 634",0.08,
Sulfuric Acid,Stainless steels,Ferritic,AL29-4-2,0.07,2.6,,S44800,Dilute. Activated before test,1,Boiling,Boiling,,98.0,"Allegheny Ludlum Corporation, 1986",0.07,
Sulfuric Acid,Stainless steels,Ferritic,AL29-4-2,0.025,1,,S44800,Dilute. Nonactivated. Five 48-h test periods,5,Boiling,Boiling,48 h,39.0,"Metals Handbook, Ninth Edition, Vol 13, Corrosion, ASM International, Metals Park, OH, 1987, p 634",0.025,
Sulfuric Acid,Stainless steels,Ferritic,AL29-4-2,0.28,11,,S44800,Dilute. Activated. Sample activated at start of each test period. Five 48-h test periods,5,Boiling,Boiling,48 h,39.0,"Metals Handbook, Ninth Edition, Vol 13, Corrosion, ASM International, Metals Park, OH, 1987, p 634",0.28,
Sulfuric Acid,Stainless steels,Ferritic,AL29-4-2,0.27,11,,S44800,Dilute. Activated before tests,5,Boiling,Boiling,,98.0,"Allegheny Ludlum Corporation, 1986",0.27,
Sulfuric Acid,Stainless steels,Ferritic,AL29-4-2,0.5,18,,S44800,Dilute. Activated before tests,10,Boiling,Boiling,,98.0,"Allegheny Ludlum Corporation, 1986",0.5,
Sulfuric Acid,Stainless steels,Ferritic,E-Brite,0.02,0.7,,S44627,Dilute. Nonactivated. Five 48-h test periods,1,Boiling,Boiling,48 h,39.0,"Metals Handbook, Ninth Edition, Vol 13, Corrosion, ASM International, Metals Park, OH, 1987, p 634",0.02,
Sulfuric Acid,Stainless steels,Ferritic,E-Brite,14,541,,S44627,Dilute. Activated. Sample activated at start of each test period. Five 48-h test periods,1,Boiling,Boiling,48 h,39.0,"Metals Handbook, Ninth Edition, Vol 13, Corrosion, ASM International, Metals Park, OH, 1987, p 634",14.0,
Sulfuric Acid,Stainless steels,Ferritic,E-Brite,0.36,14,,S44627,Dilute. Nonactivated. Five 48-h test periods,5,Boiling,Boiling,48 h,39.0,"Metals Handbook, Ninth Edition, Vol 13, Corrosion, ASM International, Metals Park, OH, 1987, p 634",0.36,
Sulfuric Acid,Stainless steels,Ferritic,E-Brite,77,3020,,S44627,Dilute. Activated. Sample activated at start of each test period. One period or less,5,Boiling,Boiling,48 h,39.0,"Metals Handbook, Ninth Edition, Vol 13, Corrosion, ASM International, Metals Park, OH, 1987, p 634",77.0,
Sulfuric Acid,Stainless steels,Ferritic,E-Brite,0.02,0.7,,S44627,Not activated,1,Boiling,Boiling,48 h,223.0,"H.E. Deverell and I.A. Franson, Practical Guide to Using the Newer Ferritic Stainless Steels, Materials Performance, NACE, USA, September 1989, p 52-57",0.02,
Sulfuric Acid,Stainless steels,Ferritic,E-Brite,13.7,541,,S44627,Activated,1,Boiling,Boiling,,223.0,"H.E. Deverell and I.A. Franson, Practical Guide to Using the Newer Ferritic Stainless Steels, Materials Performance, NACE, USA, September 1989, p 52-57",13.7,
Sulfuric Acid,Stainless steels,Ferritic,E-Brite,0.36,14,,S44627,Not activated,5,Boiling,Boiling,,223.0,"H.E. Deverell and I.A. Franson, Practical Guide to Using the Newer Ferritic Stainless Steels, Materials Performance, NACE, USA, September 1989, p 52-57",0.36,
Sulfuric Acid,Stainless steels,Ferritic,E-Brite,77,3020,,S44627,Activated,5,Boiling,Boiling,,223.0,"H.E. Deverell and I.A. Franson, Practical Guide to Using the Newer Ferritic Stainless Steels, Materials Performance, NACE, USA, September 1989, p 52-57",77.0,
Sulfuric Acid,Stainless steels,Ferritic,E-Brite,900,35000,,S44627,Not activated,10,Boiling,Boiling,,223.0,"H.E. Deverell and I.A. Franson, Practical Guide to Using the Newer Ferritic Stainless Steels, Materials Performance, NACE, USA, September 1989, p 52-57",900.0,
Sulfuric Acid,Stainless steels,Ferritic,E-Brite,2600,100000,,S44627,Activated,10,Boiling,Boiling,,223.0,"H.E. Deverell and I.A. Franson, Practical Guide to Using the Newer Ferritic Stainless Steels, Materials Performance, NACE, USA, September 1989, p 52-57",2600.0,
Sulfuric Acid,Stainless steels,Ferritic,Fe-47Cr (ferrite),325,13000,,,Reducing,10,Boiling,Boiling,,58.0,"R.F. Steigerwald, Metalloved. Term. Obrab. Met., No. 7, 1973, p 16-20; R.F. Steigerwald and M.A. Streicher, Paper presented at the Annual Meeting, St. Louis National Association of Corrosion Engineers, 1965; as cited in Metals Handbook, Ninth Edition, Vol",325.0,
Sulfuric Acid,Stainless steels,Ferritic,Fe-47Cr (ferrite),575,23000,,,Reducing,50,Boiling,Boiling,,58.0,"R.F. Steigerwald, Metalloved. Term. Obrab. Met., No. 7, 1973, p 16-20; R.F. Steigerwald and M.A. Streicher, Paper presented at the Annual Meeting, St. Louis National Association of Corrosion Engineers, 1965; as cited in Metals Handbook, Ninth Edition, Vol",575.0,
Sulfuric Acid,Stainless steels,Ferritic,Fe-47Cr (sigma),825,33000,,,Reducing,10,Boiling,Boiling,,58.0,"R.F. Steigerwald, Metalloved. Term. Obrab. Met., No. 7, 1973, p 16-20; R.F. Steigerwald and M.A. Streicher, Paper presented at the Annual Meeting, St. Louis National Association of Corrosion Engineers, 1965; as cited in Metals Handbook, Ninth Edition, Vol",825.0,
Sulfuric Acid,Stainless steels,Martensitic,403,D (Poor),D (Poor),,S40300,,5,Boiling,Boiling,,253.0,"Chemical Resistance of REMANIT Stainless Steels, Thyssen Edelstahlwerke AG, March 1989",,D
