Repository: wfreinhart/matse219

# MATSE 219: Materials Informatics

Auto-generated from the private authoring repo (matse219-instructor). Do not edit here directly -- changes are overwritten on the next publish run.

## Lectures

- [Lecture01](https://colab.research.google.com/github/wfreinhart/matse219/blob/staging/notebooks/Lecture01.ipynb)
- [Lecture02](https://colab.research.google.com/github/wfreinhart/matse219/blob/staging/notebooks/Lecture02.ipynb)
- [Lecture03](https://colab.research.google.com/github/wfreinhart/matse219/blob/staging/notebooks/Lecture03.ipynb)
- [Lecture04](https://colab.research.google.com/github/wfreinhart/matse219/blob/staging/notebooks/Lecture04.ipynb)

File: datasets/corrosion.csv (part 135 of 142)
Environment,Material Group,Material Family,Material,Rate (mm/yr) or Rating,Rate (mils/yr) or Rating,Localized Attack,UNS,Condition/Comment,Concentration (Vol %),Temperature (deg C),Temperature (deg F),Duration,Reference #,Reference,rate_mm_yr_numeric,rate_letter_grade
Sulfuric Acid,Stainless steels,Ferritic,Fe-47Cr (sigma),132,24000,,,Reducing,50,Boiling,Boiling,,58.0,"R.F. Steigerwald, Metalloved. Term. Obrab. Met., No. 7, 1973, p 16-20; R.F. Steigerwald and M.A. Streicher, Paper presented at the Annual Meeting, St. Louis National Association of Corrosion Engineers, 1965; as cited in Metals Handbook, Ninth Edition, Vol",132.0,
Sulfuric Acid,Stainless steels,Martensitic,403,D (Poor),D (Poor),,S40300,Plus 50% HNO3,50,50,122,,253.0,"Chemical Resistance of REMANIT Stainless Steels, Thyssen Edelstahlwerke AG, March 1989",,D
Sulfuric Acid,Stainless steels,Martensitic,403,D (Poor),D (Poor),,S40300,Plus 50% HNO3,50,90,194,,253.0,"Chemical Resistance of REMANIT Stainless Steels, Thyssen Edelstahlwerke AG, March 1989",,D
Sulfuric Acid,Stainless steels,Martensitic,403,D (Poor),D (Poor),,S40300,Plus 50% HNO3,50,120,248,,253.0,"Chemical Resistance of REMANIT Stainless Steels, Thyssen Edelstahlwerke AG, March 1989",,D
Sulfuric Acid,Stainless steels,Martensitic,403,D (Poor),D (Poor),,S40300,Plus 25% HNO3,75,50,122,,253.0,"Chemical Resistance of REMANIT Stainless Steels, Thyssen Edelstahlwerke AG, March 1989",,D
Sulfuric Acid,Stainless steels,Martensitic,403,D (Poor),D (Poor),,S40300,Plus 25% HNO3,75,90,194,,253.0,"Chemical Resistance of REMANIT Stainless Steels, Thyssen Edelstahlwerke AG, March 1989",,D
Sulfuric Acid,Stainless steels,Martensitic,403,D (Poor),D (Poor),,S40300,Plus 25% HNO3,75,157,315,,253.0,"Chemical Resistance of REMANIT Stainless Steels, Thyssen Edelstahlwerke AG, March 1989",,D
Sulfuric Acid,Stainless steels,Martensitic,403,D (Poor),D (Poor),,S40300,Plus 15% HNO3,20,50,122,,253.0,"Chemical Resistance of REMANIT Stainless Steels, Thyssen Edelstahlwerke AG, March 1989",,D
Sulfuric Acid,Stainless steels,Martensitic,403,D (Poor),D (Poor),,S40300,Plus 15% HNO3,20,80,176,,253.0,"Chemical Resistance of REMANIT Stainless Steels, Thyssen Edelstahlwerke AG, March 1989",,D
Sulfuric Acid,Stainless steels,Martensitic,403,D (Poor),D (Poor),,S40300,Plus 10% HNO3,70,50,122,,253.0,"Chemical Resistance of REMANIT Stainless Steels, Thyssen Edelstahlwerke AG, March 1989",,D
Sulfuric Acid,Stainless steels,Martensitic,403,D (Poor),D (Poor),,S40300,Plus 10% HNO3,70,90,194,,253.0,"Chemical Resistance of REMANIT Stainless Steels, Thyssen Edelstahlwerke AG, March 1989",,D
Sulfuric Acid,Stainless steels,Martensitic,403,D (Poor),D (Poor),,S40300,Plus 10% HNO3,70,168,334,,253.0,"Chemical Resistance of REMANIT Stainless Steels, Thyssen Edelstahlwerke AG, March 1989",,D
Sulfuric Acid,Stainless steels,Martensitic,403,D (Poor),D (Poor),,S40300,Plus 25% HNO3,30,90,194,,253.0,"Chemical Resistance of REMANIT Stainless Steels, Thyssen Edelstahlwerke AG, March 1989",,D
Sulfuric Acid,Stainless steels,Martensitic,403,D (Poor),D (Poor),,S40300,Plus 25% HNO3,30,110,230,,253.0,"Chemical Resistance of REMANIT Stainless Steels, Thyssen Edelstahlwerke AG, March 1989",,D
Sulfuric Acid,Stainless steels,Martensitic,403,D (Poor),D (Poor),,S40300,Plus 5% HNO3,15,134,273,,253.0,"Chemical Resistance of REMANIT Stainless Steels, Thyssen Edelstahlwerke AG, March 1989",,D
Sulfuric Acid,Stainless steels,Martensitic,403,D (Poor),D (Poor),,S40300,Plus 1% HNO3,2,Boiling,Boiling,,253.0,"Chemical Resistance of REMANIT Stainless Steels, Thyssen Edelstahlwerke AG, March 1989",,D
Sulfuric Acid,Stainless steels,Martensitic,403,C (Questionable),C (Questionable),,S40300,,,Boiling,Boiling,,253.0,"Chemical Resistance of REMANIT Stainless Steels, Thyssen Edelstahlwerke AG, March 1989",,C
Sulfuric Acid,Stainless steels,Martensitic,403,D (Poor),D (Poor),,S40300,,,Boiling,Boiling,,253.0,"Chemical Resistance of REMANIT Stainless Steels, Thyssen Edelstahlwerke AG, March 1989",,D
Sulfuric Acid,Stainless steels,Martensitic,403,D (Poor),D (Poor),,S40300,,1,20,68,,253.0,"Chemical Resistance of REMANIT Stainless Steels, Thyssen Edelstahlwerke AG, March 1989",,D
Sulfuric Acid,Stainless steels,Martensitic,403,D (Poor),D (Poor),,S40300,,1,70,158,,253.0,"Chemical Resistance of REMANIT Stainless Steels, Thyssen Edelstahlwerke AG, March 1989",,D
Sulfuric Acid,Stainless steels,Martensitic,403,D (Poor),D (Poor),,S40300,,1,Boiling,Boiling,,253.0,"Chemical Resistance of REMANIT Stainless Steels, Thyssen Edelstahlwerke AG, March 1989",,D
Sulfuric Acid,Stainless steels,Martensitic,403,D (Poor),D (Poor),,S40300,,2.5,20,68,,253.0,"Chemical Resistance of REMANIT Stainless Steels, Thyssen Edelstahlwerke AG, March 1989",,D
Sulfuric Acid,Stainless steels,Martensitic,403,D (Poor),D (Poor),,S40300,,2.5,70,158,,253.0,"Chemical Resistance of REMANIT Stainless Steels, Thyssen Edelstahlwerke AG, March 1989",,D
Sulfuric Acid,Stainless steels,Martensitic,403,D (Poor),D (Poor),,S40300,,2.5,Boiling,Boiling,,253.0,"Chemical Resistance of REMANIT Stainless Steels, Thyssen Edelstahlwerke AG, March 1989",,D
Sulfuric Acid,Stainless steels,Martensitic,403,D (Poor),D (Poor),,S40300,,5,20,68,,253.0,"Chemical Resistance of REMANIT Stainless Steels, Thyssen Edelstahlwerke AG, March 1989",,D
Sulfuric Acid,Stainless steels,Martensitic,403,D (Poor),D (Poor),,S40300,,5,70,158,,253.0,"Chemical Resistance of REMANIT Stainless Steels, Thyssen Edelstahlwerke AG, March 1989",,D
Sulfuric Acid,Stainless steels,Martensitic,403,D (Poor),D (Poor),,S40300,,7.5,20,68,,253.0,"Chemical Resistance of REMANIT Stainless Steels, Thyssen Edelstahlwerke AG, March 1989",,D
Sulfuric Acid,Stainless steels,Martensitic,403,D (Poor),D (Poor),,S40300,,7.5,70,158,,253.0,"Chemical Resistance of REMANIT Stainless Steels, Thyssen Edelstahlwerke AG, March 1989",,D
Sulfuric Acid,Stainless steels,Martensitic,403,D (Poor),D (Poor),,S40300,,7.5,Boiling,Boiling,,253.0,"Chemical Resistance of REMANIT Stainless Steels, Thyssen Edelstahlwerke AG, March 1989",,D
Sulfuric Acid,Stainless steels,Martensitic,403,D (Poor),D (Poor),,S40300,,10,20,68,,253.0,"Chemical Resistance of REMANIT Stainless Steels, Thyssen Edelstahlwerke AG, March 1989",,D
Sulfuric Acid,Stainless steels,Martensitic,403,D (Poor),D (Poor),,S40300,,10,70,158,,253.0,"Chemical Resistance of REMANIT Stainless Steels, Thyssen Edelstahlwerke AG, March 1989",,D
Sulfuric Acid,Stainless steels,Martensitic,403,D (Poor),D (Poor),,S40300,,10,Boiling,Boiling,,253.0,"Chemical Resistance of REMANIT Stainless Steels, Thyssen Edelstahlwerke AG, March 1989",,D
Sulfuric Acid,Stainless steels,Martensitic,403,D (Poor),D (Poor),,S40300,,20,20,68,,253.0,"Chemical Resistance of REMANIT Stainless Steels, Thyssen Edelstahlwerke AG, March 1989",,D
Sulfuric Acid,Stainless steels,Martensitic,403,D (Poor),D (Poor),,S40300,,20,70,158,,253.0,"Chemical Resistance of REMANIT Stainless Steels, Thyssen Edelstahlwerke AG, March 1989",,D
Sulfuric Acid,Stainless steels,Martensitic,403,D (Poor),D (Poor),,S40300,,20,Boiling,Boiling,,253.0,"Chemical Resistance of REMANIT Stainless Steels, Thyssen Edelstahlwerke AG, March 1989",,D
Sulfuric Acid,Stainless steels,Martensitic,403,D (Poor),D (Poor),,S40300,,40,20,68,,253.0,"Chemical Resistance of REMANIT Stainless Steels, Thyssen Edelstahlwerke AG, March 1989",,D
Sulfuric Acid,Stainless steels,Martensitic,403,D (Poor),D (Poor),,S40300,,40,70,158,,253.0,"Chemical Resistance of REMANIT Stainless Steels, Thyssen Edelstahlwerke AG, March 1989",,D
Sulfuric Acid,Stainless steels,Martensitic,403,D (Poor),D (Poor),,S40300,,40,Boiling,Boiling,,253.0,"Chemical Resistance of REMANIT Stainless Steels, Thyssen Edelstahlwerke AG, March 1989",,D
Sulfuric Acid,Stainless steels,Martensitic,403,D (Poor),D (Poor),,S40300,,60,20,68,,253.0,"Chemical Resistance of REMANIT Stainless Steels, Thyssen Edelstahlwerke AG, March 1989",,D
Sulfuric Acid,Stainless steels,Martensitic,403,D (Poor),D (Poor),,S40300,,60,70,158,,253.0,"Chemical Resistance of REMANIT Stainless Steels, Thyssen Edelstahlwerke AG, March 1989",,D
Sulfuric Acid,Stainless steels,Martensitic,403,D (Poor),D (Poor),,S40300,,60,Boiling,Boiling,,253.0,"Chemical Resistance of REMANIT Stainless Steels, Thyssen Edelstahlwerke AG, March 1989",,D
Sulfuric Acid,Stainless steels,Martensitic,403,D (Poor),D (Poor),,S40300,,80,20,68,,253.0,"Chemical Resistance of REMANIT Stainless Steels, Thyssen Edelstahlwerke AG, March 1989",,D
Sulfuric Acid,Stainless steels,Martensitic,403,D (Poor),D (Poor),,S40300,,80,70,158,,253.0,"Chemical Resistance of REMANIT Stainless Steels, Thyssen Edelstahlwerke AG, March 1989",,D
Sulfuric Acid,Stainless steels,Martensitic,403,D (Poor),D (Poor),,S40300,,80,Boiling,Boiling,,253.0,"Chemical Resistance of REMANIT Stainless Steels, Thyssen Edelstahlwerke AG, March 1989",,D
Sulfuric Acid,Stainless steels,Martensitic,403,C (Questionable),C (Questionable),,S40300,,98,70,158,,253.0,"Chemical Resistance of REMANIT Stainless Steels, Thyssen Edelstahlwerke AG, March 1989",,C
Sulfuric Acid,Stainless steels,Martensitic,403,D (Poor),D (Poor),,S40300,,98,150,302,,253.0,"Chemical Resistance of REMANIT Stainless Steels, Thyssen Edelstahlwerke AG, March 1989",,D
Sulfuric Acid,Stainless steels,Martensitic,403,D (Poor),D (Poor),,S40300,,98,Boiling,Boiling,,253.0,"Chemical Resistance of REMANIT Stainless Steels, Thyssen Edelstahlwerke AG, March 1989",,D
Sulfuric Acid,Stainless steels,Martensitic,403,D (Poor),D (Poor),,S40300,Fuming (11% free SO3),,100,212,,253.0,"Chemical Resistance of REMANIT Stainless Steels, Thyssen Edelstahlwerke AG, March 1989",,D
Sulfuric Acid,Stainless steels,Martensitic,403,D (Poor),D (Poor),,S40300,Fuming (60% free SO3),,80,176,,253.0,"Chemical Resistance of REMANIT Stainless Steels, Thyssen Edelstahlwerke AG, March 1989",,D
Sulfuric Acid,Stainless steels,Martensitic,410,B (Good),B (Good),,S41000,,Conc.,Room,Room,,121.0,"Cyclops Corp., Universal-Cyclops Specialty Steel Division",,B
Sulfuric Acid,Stainless steels,Martensitic,410,D (Poor),D (Poor),,S41000,,Dilute,Room,Room,,121.0,"Cyclops Corp., Universal-Cyclops Specialty Steel Division",,D
Sulfuric Acid,Stainless steels,Martensitic,410,D (Poor),D (Poor),,S41000,Plus 50% HNO3,50,50,122,,253.0,"Chemical Resistance of REMANIT Stainless Steels, Thyssen Edelstahlwerke AG, March 1989",,D
Sulfuric Acid,Stainless steels,Martensitic,410,D (Poor),D (Poor),,S41000,Plus 50% HNO3,50,90,194,,253.0,"Chemical Resistance of REMANIT Stainless Steels, Thyssen Edelstahlwerke AG, March 1989",,D
Sulfuric Acid,Stainless steels,Martensitic,410,D (Poor),D (Poor),,S41000,Plus 50% HNO3,50,120,248,,253.0,"Chemical Resistance of REMANIT Stainless Steels, Thyssen Edelstahlwerke AG, March 1989",,D
Sulfuric Acid,Stainless steels,Martensitic,410,D (Poor),D (Poor),,S41000,Plus 25% HNO3,75,50,122,,253.0,"Chemical Resistance of REMANIT Stainless Steels, Thyssen Edelstahlwerke AG, March 1989",,D
Sulfuric Acid,Stainless steels,Martensitic,410,D (Poor),D (Poor),,S41000,Plus 25% HNO3,75,90,194,,253.0,"Chemical Resistance of REMANIT Stainless Steels, Thyssen Edelstahlwerke AG, March 1989",,D
Sulfuric Acid,Stainless steels,Martensitic,410,D (Poor),D (Poor),,S41000,Plus 25% HNO3,75,157,315,,253.0,"Chemical Resistance of REMANIT Stainless Steels, Thyssen Edelstahlwerke AG, March 1989",,D
Sulfuric Acid,Stainless steels,Martensitic,410,D (Poor),D (Poor),,S41000,Plus 15% HNO3,20,50,122,,253.0,"Chemical Resistance of REMANIT Stainless Steels, Thyssen Edelstahlwerke AG, March 1989",,D
Sulfuric Acid,Stainless steels,Martensitic,410,D (Poor),D (Poor),,S41000,Plus 15% HNO3,20,80,176,,253.0,"Chemical Resistance of REMANIT Stainless Steels, Thyssen Edelstahlwerke AG, March 1989",,D
Sulfuric Acid,Stainless steels,Martensitic,410,D (Poor),D (Poor),,S41000,Plus 10% HNO3,70,50,122,,253.0,"Chemical Resistance of REMANIT Stainless Steels, Thyssen Edelstahlwerke AG, March 1989",,D
Sulfuric Acid,Stainless steels,Martensitic,410,D (Poor),D (Poor),,S41000,Plus 10% HNO3,70,90,194,,253.0,"Chemical Resistance of REMANIT Stainless Steels, Thyssen Edelstahlwerke AG, March 1989",,D
Sulfuric Acid,Stainless steels,Martensitic,410,D (Poor),D (Poor),,S41000,Plus 10% HNO3,70,168,334,,253.0,"Chemical Resistance of REMANIT Stainless Steels, Thyssen Edelstahlwerke AG, March 1989",,D
Sulfuric Acid,Stainless steels,Martensitic,410,D (Poor),D (Poor),,S41000,Plus 25% HNO3,30,90,194,,253.0,"Chemical Resistance of REMANIT Stainless Steels, Thyssen Edelstahlwerke AG, March 1989",,D
Sulfuric Acid,Stainless steels,Martensitic,410,D (Poor),D (Poor),,S41000,Plus 25% HNO3,30,110,230,,253.0,"Chemical Resistance of REMANIT Stainless Steels, Thyssen Edelstahlwerke AG, March 1989",,D
Sulfuric Acid,Stainless steels,Martensitic,410,D (Poor),D (Poor),,S41000,Plus 5% HNO3,15,134,273,,253.0,"Chemical Resistance of REMANIT Stainless Steels, Thyssen Edelstahlwerke AG, March 1989",,D
Sulfuric Acid,Stainless steels,Martensitic,410,D (Poor),D (Poor),,S41000,Plus 1% HNO3,2,Boiling,Boiling,,253.0,"Chemical Resistance of REMANIT Stainless Steels, Thyssen Edelstahlwerke AG, March 1989",,D
Sulfuric Acid,Stainless steels,Martensitic,410,C (Questionable),C (Questionable),,S41000,,,Boiling,Boiling,,253.0,"Chemical Resistance of REMANIT Stainless Steels, Thyssen Edelstahlwerke AG, March 1989",,C
Sulfuric Acid,Stainless steels,Martensitic,410,D (Poor),D (Poor),,S41000,,,Boiling,Boiling,,253.0,"Chemical Resistance of REMANIT Stainless Steels, Thyssen Edelstahlwerke AG, March 1989",,D
Sulfuric Acid,Stainless steels,Martensitic,410,D (Poor),D (Poor),,S41000,,1,20,68,,253.0,"Chemical Resistance of REMANIT Stainless Steels, Thyssen Edelstahlwerke AG, March 1989",,D
Sulfuric Acid,Stainless steels,Martensitic,410,D (Poor),D (Poor),,S41000,,1,70,158,,253.0,"Chemical Resistance of REMANIT Stainless Steels, Thyssen Edelstahlwerke AG, March 1989",,D
Sulfuric Acid,Stainless steels,Martensitic,410,D (Poor),D (Poor),,S41000,,1,Boiling,Boiling,,253.0,"Chemical Resistance of REMANIT Stainless Steels, Thyssen Edelstahlwerke AG, March 1989",,D
Sulfuric Acid,Stainless steels,Martensitic,410,D (Poor),D (Poor),,S41000,,2.5,20,68,,253.0,"Chemical Resistance of REMANIT Stainless Steels, Thyssen Edelstahlwerke AG, March 1989",,D
Sulfuric Acid,Stainless steels,Martensitic,410,D (Poor),D (Poor),,S41000,,2.5,70,158,,253.0,"Chemical Resistance of REMANIT Stainless Steels, Thyssen Edelstahlwerke AG, March 1989",,D
Sulfuric Acid,Stainless steels,Martensitic,410,D (Poor),D (Poor),,S41000,,2.5,Boiling,Boiling,,253.0,"Chemical Resistance of REMANIT Stainless Steels, Thyssen Edelstahlwerke AG, March 1989",,D
Sulfuric Acid,Stainless steels,Martensitic,410,D (Poor),D (Poor),,S41000,,5,20,68,,253.0,"Chemical Resistance of REMANIT Stainless Steels, Thyssen Edelstahlwerke AG, March 1989",,D
Sulfuric Acid,Stainless steels,Martensitic,410,D (Poor),D (Poor),,S41000,,5,70,158,,253.0,"Chemical Resistance of REMANIT Stainless Steels, Thyssen Edelstahlwerke AG, March 1989",,D
Sulfuric Acid,Stainless steels,Martensitic,410,D (Poor),D (Poor),,S41000,,5,Boiling,Boiling,,253.0,"Chemical Resistance of REMANIT Stainless Steels, Thyssen Edelstahlwerke AG, March 1989",,D
Sulfuric Acid,Stainless steels,Martensitic,410,D (Poor),D (Poor),,S41000,,7.5,20,68,,253.0,"Chemical Resistance of REMANIT Stainless Steels, Thyssen Edelstahlwerke AG, March 1989",,D
Sulfuric Acid,Stainless steels,Martensitic,410,D (Poor),D (Poor),,S41000,,7.5,70,158,,253.0,"Chemical Resistance of REMANIT Stainless Steels, Thyssen Edelstahlwerke AG, March 1989",,D
Sulfuric Acid,Stainless steels,Martensitic,410,D (Poor),D (Poor),,S41000,,7.5,Boiling,Boiling,,253.0,"Chemical Resistance of REMANIT Stainless Steels, Thyssen Edelstahlwerke AG, March 1989",,D
Sulfuric Acid,Stainless steels,Martensitic,410,D (Poor),D (Poor),,S41000,,10,20,68,,253.0,"Chemical Resistance of REMANIT Stainless Steels, Thyssen Edelstahlwerke AG, March 1989",,D
Sulfuric Acid,Stainless steels,Martensitic,410,D (Poor),D (Poor),,S41000,,10,70,158,,253.0,"Chemical Resistance of REMANIT Stainless Steels, Thyssen Edelstahlwerke AG, March 1989",,D
Sulfuric Acid,Stainless steels,Martensitic,410,D (Poor),D (Poor),,S41000,,10,Boiling,Boiling,,253.0,"Chemical Resistance of REMANIT Stainless Steels, Thyssen Edelstahlwerke AG, March 1989",,D
Sulfuric Acid,Stainless steels,Martensitic,410,D (Poor),D (Poor),,S41000,,20,20,68,,253.0,"Chemical Resistance of REMANIT Stainless Steels, Thyssen Edelstahlwerke AG, March 1989",,D
Sulfuric Acid,Stainless steels,Martensitic,410,D (Poor),D (Poor),,S41000,,20,70,158,,253.0,"Chemical Resistance of REMANIT Stainless Steels, Thyssen Edelstahlwerke AG, March 1989",,D
Sulfuric Acid,Stainless steels,Martensitic,410,D (Poor),D (Poor),,S41000,,20,Boiling,Boiling,,253.0,"Chemical Resistance of REMANIT Stainless Steels, Thyssen Edelstahlwerke AG, March 1989",,D
Sulfuric Acid,Stainless steels,Martensitic,410,D (Poor),D (Poor),,S41000,,40,20,68,,253.0,"Chemical Resistance of REMANIT Stainless Steels, Thyssen Edelstahlwerke AG, March 1989",,D
Sulfuric Acid,Stainless steels,Martensitic,410,D (Poor),D (Poor),,S41000,,40,70,158,,253.0,"Chemical Resistance of REMANIT Stainless Steels, Thyssen Edelstahlwerke AG, March 1989",,D
Sulfuric Acid,Stainless steels,Martensitic,410,D (Poor),D (Poor),,S41000,,40,Boiling,Boiling,,253.0,"Chemical Resistance of REMANIT Stainless Steels, Thyssen Edelstahlwerke AG, March 1989",,D
Sulfuric Acid,Stainless steels,Martensitic,410,D (Poor),D (Poor),,S41000,,60,20,68,,253.0,"Chemical Resistance of REMANIT Stainless Steels, Thyssen Edelstahlwerke AG, March 1989",,D
Sulfuric Acid,Stainless steels,Martensitic,410,D (Poor),D (Poor),,S41000,,60,70,158,,253.0,"Chemical Resistance of REMANIT Stainless Steels, Thyssen Edelstahlwerke AG, March 1989",,D
Sulfuric Acid,Stainless steels,Martensitic,410,D (Poor),D (Poor),,S41000,,60,Boiling,Boiling,,253.0,"Chemical Resistance of REMANIT Stainless Steels, Thyssen Edelstahlwerke AG, March 1989",,D
Sulfuric Acid,Stainless steels,Martensitic,410,D (Poor),D (Poor),,S41000,,80,20,68,,253.0,"Chemical Resistance of REMANIT Stainless Steels, Thyssen Edelstahlwerke AG, March 1989",,D
Sulfuric Acid,Stainless steels,Martensitic,410,D (Poor),D (Poor),,S41000,,80,70,158,,253.0,"Chemical Resistance of REMANIT Stainless Steels, Thyssen Edelstahlwerke AG, March 1989",,D
Sulfuric Acid,Stainless steels,Martensitic,410,D (Poor),D (Poor),,S41000,,80,Boiling,Boiling,,253.0,"Chemical Resistance of REMANIT Stainless Steels, Thyssen Edelstahlwerke AG, March 1989",,D
Sulfuric Acid,Stainless steels,Martensitic,410,C (Questionable),C (Questionable),,S41000,,98,70,158,,253.0,"Chemical Resistance of REMANIT Stainless Steels, Thyssen Edelstahlwerke AG, March 1989",,C
Sulfuric Acid,Stainless steels,Martensitic,410,D (Poor),D (Poor),,S41000,,98,150,302,,253.0,"Chemical Resistance of REMANIT Stainless Steels, Thyssen Edelstahlwerke AG, March 1989",,D
Sulfuric Acid,Stainless steels,Martensitic,410,D (Poor),D (Poor),,S41000,,98,Boiling,Boiling,,253.0,"Chemical Resistance of REMANIT Stainless Steels, Thyssen Edelstahlwerke AG, March 1989",,D
Sulfuric Acid,Stainless steels,Martensitic,410,D (Poor),D (Poor),,S41000,Fuming (11% free SO3),,100,212,,253.0,"Chemical Resistance of REMANIT Stainless Steels, Thyssen Edelstahlwerke AG, March 1989",,D
Sulfuric Acid,Stainless steels,Martensitic,410,D (Poor),D (Poor),,S41000,Fuming (60% free SO3),,80,176,,253.0,"Chemical Resistance of REMANIT Stainless Steels, Thyssen Edelstahlwerke AG, March 1989",,D
Sulfuric Acid,Stainless steels,Martensitic,416,D (Poor),D (Poor),,S41600,Plus 50% HNO3,50,50,122,,253.0,"Chemical Resistance of REMANIT Stainless Steels, Thyssen Edelstahlwerke AG, March 1989",,D
Sulfuric Acid,Stainless steels,Martensitic,416,D (Poor),D (Poor),,S41600,Plus 50% HNO3,50,90,194,,253.0,"Chemical Resistance of REMANIT Stainless Steels, Thyssen Edelstahlwerke AG, March 1989",,D
Sulfuric Acid,Stainless steels,Martensitic,416,D (Poor),D (Poor),,S41600,Plus 50% HNO3,50,120,248,,253.0,"Chemical Resistance of REMANIT Stainless Steels, Thyssen Edelstahlwerke AG, March 1989",,D
Sulfuric Acid,Stainless steels,Martensitic,416,D (Poor),D (Poor),,S41600,Plus 25% HNO3,75,50,122,,253.0,"Chemical Resistance of REMANIT Stainless Steels, Thyssen Edelstahlwerke AG, March 1989",,D
Sulfuric Acid,Stainless steels,Martensitic,416,D (Poor),D (Poor),,S41600,Plus 25% HNO3,75,90,194,,253.0,"Chemical Resistance of REMANIT Stainless Steels, Thyssen Edelstahlwerke AG, March 1989",,D
Sulfuric Acid,Stainless steels,Martensitic,416,D (Poor),D (Poor),,S41600,Plus 25% HNO3,75,157,315,,253.0,"Chemical Resistance of REMANIT Stainless Steels, Thyssen Edelstahlwerke AG, March 1989",,D
Sulfuric Acid,Stainless steels,Martensitic,416,D (Poor),D (Poor),,S41600,Plus 15% HNO3,20,50,122,,253.0,"Chemical Resistance of REMANIT Stainless Steels, Thyssen Edelstahlwerke AG, March 1989",,D
Sulfuric Acid,Stainless steels,Martensitic,416,D (Poor),D (Poor),,S41600,Plus 15% HNO3,20,80,176,,253.0,"Chemical Resistance of REMANIT Stainless Steels, Thyssen Edelstahlwerke AG, March 1989",,D
Sulfuric Acid,Stainless steels,Martensitic,416,D (Poor),D (Poor),,S41600,Plus 10% HNO3,70,50,122,,253.0,"Chemical Resistance of REMANIT Stainless Steels, Thyssen Edelstahlwerke AG, March 1989",,D
Sulfuric Acid,Stainless steels,Martensitic,416,D (Poor),D (Poor),,S41600,Plus 10% HNO3,70,90,194,,253.0,"Chemical Resistance of REMANIT Stainless Steels, Thyssen Edelstahlwerke AG, March 1989",,D
Sulfuric Acid,Stainless steels,Martensitic,416,D (Poor),D (Poor),,S41600,Plus 10% HNO3,70,168,334,,253.0,"Chemical Resistance of REMANIT Stainless Steels, Thyssen Edelstahlwerke AG, March 1989",,D
Sulfuric Acid,Stainless steels,Martensitic,416,D (Poor),D (Poor),,S41600,Plus 25% HNO3,30,90,194,,253.0,"Chemical Resistance of REMANIT Stainless Steels, Thyssen Edelstahlwerke AG, March 1989",,D
Sulfuric Acid,Stainless steels,Martensitic,416,D (Poor),D (Poor),,S41600,Plus 25% HNO3,30,110,230,,253.0,"Chemical Resistance of REMANIT Stainless Steels, Thyssen Edelstahlwerke AG, March 1989",,D
Sulfuric Acid,Stainless steels,Martensitic,416,D (Poor),D (Poor),,S41600,Plus 5% HNO3,15,134,273,,253.0,"Chemical Resistance of REMANIT Stainless Steels, Thyssen Edelstahlwerke AG, March 1989",,D
Sulfuric Acid,Stainless steels,Martensitic,416,D (Poor),D (Poor),,S41600,Plus 1% HNO3,2,Boiling,Boiling,,253.0,"Chemical Resistance of REMANIT Stainless Steels, Thyssen Edelstahlwerke AG, March 1989",,D
Sulfuric Acid,Stainless steels,Martensitic,416,C (Questionable),C (Questionable),,S41600,,,Boiling,Boiling,,253.0,"Chemical Resistance of REMANIT Stainless Steels, Thyssen Edelstahlwerke AG, March 1989",,C
Sulfuric Acid,Stainless steels,Martensitic,416,D (Poor),D (Poor),,S41600,,,Boiling,Boiling,,253.0,"Chemical Resistance of REMANIT Stainless Steels, Thyssen Edelstahlwerke AG, March 1989",,D
Sulfuric Acid,Stainless steels,Martensitic,416,D (Poor),D (Poor),,S41600,,1,20,68,,253.0,"Chemical Resistance of REMANIT Stainless Steels, Thyssen Edelstahlwerke AG, March 1989",,D
Sulfuric Acid,Stainless steels,Martensitic,416,D (Poor),D (Poor),,S41600,,1,70,158,,253.0,"Chemical Resistance of REMANIT Stainless Steels, Thyssen Edelstahlwerke AG, March 1989",,D
Sulfuric Acid,Stainless steels,Martensitic,416,D (Poor),D (Poor),,S41600,,1,Boiling,Boiling,,253.0,"Chemical Resistance of REMANIT Stainless Steels, Thyssen Edelstahlwerke AG, March 1989",,D
Sulfuric Acid,Stainless steels,Martensitic,416,D (Poor),D (Poor),,S41600,,2.5,20,68,,253.0,"Chemical Resistance of REMANIT Stainless Steels, Thyssen Edelstahlwerke AG, March 1989",,D
Sulfuric Acid,Stainless steels,Martensitic,416,D (Poor),D (Poor),,S41600,,2.5,70,158,,253.0,"Chemical Resistance of REMANIT Stainless Steels, Thyssen Edelstahlwerke AG, March 1989",,D
Sulfuric Acid,Stainless steels,Martensitic,416,D (Poor),D (Poor),,S41600,,2.5,Boiling,Boiling,,253.0,"Chemical Resistance of REMANIT Stainless Steels, Thyssen Edelstahlwerke AG, March 1989",,D
Sulfuric Acid,Stainless steels,Martensitic,416,D (Poor),D (Poor),,S41600,,5,20,68,,253.0,"Chemical Resistance of REMANIT Stainless Steels, Thyssen Edelstahlwerke AG, March 1989",,D
Sulfuric Acid,Stainless steels,Martensitic,416,D (Poor),D (Poor),,S41600,,5,70,158,,253.0,"Chemical Resistance of REMANIT Stainless Steels, Thyssen Edelstahlwerke AG, March 1989",,D
Sulfuric Acid,Stainless steels,Martensitic,416,D (Poor),D (Poor),,S41600,,5,Boiling,Boiling,,253.0,"Chemical Resistance of REMANIT Stainless Steels, Thyssen Edelstahlwerke AG, March 1989",,D
Sulfuric Acid,Stainless steels,Martensitic,416,D (Poor),D (Poor),,S41600,,7.5,20,68,,253.0,"Chemical Resistance of REMANIT Stainless Steels, Thyssen Edelstahlwerke AG, March 1989",,D
Sulfuric Acid,Stainless steels,Martensitic,416,D (Poor),D (Poor),,S41600,,7.5,70,158,,253.0,"Chemical Resistance of REMANIT Stainless Steels, Thyssen Edelstahlwerke AG, March 1989",,D
Sulfuric Acid,Stainless steels,Martensitic,416,D (Poor),D (Poor),,S41600,,7.5,Boiling,Boiling,,253.0,"Chemical Resistance of REMANIT Stainless Steels, Thyssen Edelstahlwerke AG, March 1989",,D
Sulfuric Acid,Stainless steels,Martensitic,416,D (Poor),D (Poor),,S41600,,10,20,68,,253.0,"Chemical Resistance of REMANIT Stainless Steels, Thyssen Edelstahlwerke AG, March 1989",,D
Sulfuric Acid,Stainless steels,Martensitic,416,D (Poor),D (Poor),,S41600,,10,70,158,,253.0,"Chemical Resistance of REMANIT Stainless Steels, Thyssen Edelstahlwerke AG, March 1989",,D
Sulfuric Acid,Stainless steels,Martensitic,416,D (Poor),D (Poor),,S41600,,10,Boiling,Boiling,,253.0,"Chemical Resistance of REMANIT Stainless Steels, Thyssen Edelstahlwerke AG, March 1989",,D
Sulfuric Acid,Stainless steels,Martensitic,416,D (Poor),D (Poor),,S41600,,20,20,68,,253.0,"Chemical Resistance of REMANIT Stainless Steels, Thyssen Edelstahlwerke AG, March 1989",,D
Sulfuric Acid,Stainless steels,Martensitic,416,D (Poor),D (Poor),,S41600,,20,70,158,,253.0,"Chemical Resistance of REMANIT Stainless Steels, Thyssen Edelstahlwerke AG, March 1989",,D
Sulfuric Acid,Stainless steels,Martensitic,416,D (Poor),D (Poor),,S41600,,20,Boiling,Boiling,,253.0,"Chemical Resistance of REMANIT Stainless Steels, Thyssen Edelstahlwerke AG, March 1989",,D
Sulfuric Acid,Stainless steels,Martensitic,416,D (Poor),D (Poor),,S41600,,40,20,68,,253.0,"Chemical Resistance of REMANIT Stainless Steels, Thyssen Edelstahlwerke AG, March 1989",,D
Sulfuric Acid,Stainless steels,Martensitic,416,D (Poor),D (Poor),,S41600,,40,70,158,,253.0,"Chemical Resistance of REMANIT Stainless Steels, Thyssen Edelstahlwerke AG, March 1989",,D
Sulfuric Acid,Stainless steels,Martensitic,416,D (Poor),D (Poor),,S41600,,40,Boiling,Boiling,,253.0,"Chemical Resistance of REMANIT Stainless Steels, Thyssen Edelstahlwerke AG, March 1989",,D
Sulfuric Acid,Stainless steels,Martensitic,416,D (Poor),D (Poor),,S41600,,60,20,68,,253.0,"Chemical Resistance of REMANIT Stainless Steels, Thyssen Edelstahlwerke AG, March 1989",,D
Sulfuric Acid,Stainless steels,Martensitic,416,D (Poor),D (Poor),,S41600,,60,70,158,,253.0,"Chemical Resistance of REMANIT Stainless Steels, Thyssen Edelstahlwerke AG, March 1989",,D
Sulfuric Acid,Stainless steels,Martensitic,416,D (Poor),D (Poor),,S41600,,60,Boiling,Boiling,,253.0,"Chemical Resistance of REMANIT Stainless Steels, Thyssen Edelstahlwerke AG, March 1989",,D
Sulfuric Acid,Stainless steels,Martensitic,416,D (Poor),D (Poor),,S41600,,80,20,68,,253.0,"Chemical Resistance of REMANIT Stainless Steels, Thyssen Edelstahlwerke AG, March 1989",,D
Sulfuric Acid,Stainless steels,Martensitic,416,D (Poor),D (Poor),,S41600,,80,70,158,,253.0,"Chemical Resistance of REMANIT Stainless Steels, Thyssen Edelstahlwerke AG, March 1989",,D
Sulfuric Acid,Stainless steels,Martensitic,416,D (Poor),D (Poor),,S41600,,80,Boiling,Boiling,,253.0,"Chemical Resistance of REMANIT Stainless Steels, Thyssen Edelstahlwerke AG, March 1989",,D
Sulfuric Acid,Stainless steels,Martensitic,416,C (Questionable),C (Questionable),,S41600,,98,70,158,,253.0,"Chemical Resistance of REMANIT Stainless Steels, Thyssen Edelstahlwerke AG, March 1989",,C
Sulfuric Acid,Stainless steels,Martensitic,416,D (Poor),D (Poor),,S41600,,98,150,302,,253.0,"Chemical Resistance of REMANIT Stainless Steels, Thyssen Edelstahlwerke AG, March 1989",,D
Sulfuric Acid,Stainless steels,Martensitic,416,D (Poor),D (Poor),,S41600,,98,Boiling,Boiling,,253.0,"Chemical Resistance of REMANIT Stainless Steels, Thyssen Edelstahlwerke AG, March 1989",,D
Sulfuric Acid,Stainless steels,Martensitic,416,D (Poor),D (Poor),,S41600,Fuming (11% free SO3),,100,212,,253.0,"Chemical Resistance of REMANIT Stainless Steels, Thyssen Edelstahlwerke AG, March 1989",,D
Sulfuric Acid,Stainless steels,Martensitic,416,D (Poor),D (Poor),,S41600,Fuming (60% free SO3),,80,176,,253.0,"Chemical Resistance of REMANIT Stainless Steels, Thyssen Edelstahlwerke AG, March 1989",,D
Sulfuric Acid,Stainless steels,Martensitic,420,D (Poor),D (Poor),,S42000,Plus 50% HNO3,50,50,122,,253.0,"Chemical Resistance of REMANIT Stainless Steels, Thyssen Edelstahlwerke AG, March 1989",,D
Sulfuric Acid,Stainless steels,Martensitic,420,D (Poor),D (Poor),,S42000,Plus 50% HNO3,50,90,194,,253.0,"Chemical Resistance of REMANIT Stainless Steels, Thyssen Edelstahlwerke AG, March 1989",,D
Sulfuric Acid,Stainless steels,Martensitic,420,D (Poor),D (Poor),,S42000,Plus 50% HNO3,50,120,248,,253.0,"Chemical Resistance of REMANIT Stainless Steels, Thyssen Edelstahlwerke AG, March 1989",,D
Sulfuric Acid,Stainless steels,Martensitic,420,D (Poor),D (Poor),,S42000,Plus 25% HNO3,75,50,122,,253.0,"Chemical Resistance of REMANIT Stainless Steels, Thyssen Edelstahlwerke AG, March 1989",,D
Sulfuric Acid,Stainless steels,Martensitic,420,D (Poor),D (Poor),,S42000,Plus 25% HNO3,75,90,194,,253.0,"Chemical Resistance of REMANIT Stainless Steels, Thyssen Edelstahlwerke AG, March 1989",,D
Sulfuric Acid,Stainless steels,Martensitic,420,D (Poor),D (Poor),,S42000,Plus 25% HNO3,75,157,315,,253.0,"Chemical Resistance of REMANIT Stainless Steels, Thyssen Edelstahlwerke AG, March 1989",,D
Sulfuric Acid,Stainless steels,Martensitic,420,D (Poor),D (Poor),,S42000,Plus 15% HNO3,20,50,122,,253.0,"Chemical Resistance of REMANIT Stainless Steels, Thyssen Edelstahlwerke AG, March 1989",,D
Sulfuric Acid,Stainless steels,Martensitic,420,D (Poor),D (Poor),,S42000,Plus 15% HNO3,20,80,176,,253.0,"Chemical Resistance of REMANIT Stainless Steels, Thyssen Edelstahlwerke AG, March 1989",,D
Sulfuric Acid,Stainless steels,Martensitic,420,D (Poor),D (Poor),,S42000,Plus 10% HNO3,70,50,122,,253.0,"Chemical Resistance of REMANIT Stainless Steels, Thyssen Edelstahlwerke AG, March 1989",,D
Sulfuric Acid,Stainless steels,Martensitic,420,D (Poor),D (Poor),,S42000,Plus 10% HNO3,70,90,194,,253.0,"Chemical Resistance of REMANIT Stainless Steels, Thyssen Edelstahlwerke AG, March 1989",,D
Sulfuric Acid,Stainless steels,Martensitic,420,D (Poor),D (Poor),,S42000,Plus 10% HNO3,70,168,334,,253.0,"Chemical Resistance of REMANIT Stainless Steels, Thyssen Edelstahlwerke AG, March 1989",,D
Sulfuric Acid,Stainless steels,Martensitic,420,D (Poor),D (Poor),,S42000,Plus 25% HNO3,30,90,194,,253.0,"Chemical Resistance of REMANIT Stainless Steels, Thyssen Edelstahlwerke AG, March 1989",,D
Sulfuric Acid,Stainless steels,Martensitic,420,D (Poor),D (Poor),,S42000,Plus 25% HNO3,30,110,230,,253.0,"Chemical Resistance of REMANIT Stainless Steels, Thyssen Edelstahlwerke AG, March 1989",,D
Sulfuric Acid,Stainless steels,Martensitic,420,D (Poor),D (Poor),,S42000,Plus 5% HNO3,15,134,273,,253.0,"Chemical Resistance of REMANIT Stainless Steels, Thyssen Edelstahlwerke AG, March 1989",,D
Sulfuric Acid,Stainless steels,Martensitic,420,D (Poor),D (Poor),,S42000,Plus 1% HNO3,2,Boiling,Boiling,,253.0,"Chemical Resistance of REMANIT Stainless Steels, Thyssen Edelstahlwerke AG, March 1989",,D
Sulfuric Acid,Stainless steels,Martensitic,420,C (Questionable),C (Questionable),,S42000,,,Boiling,Boiling,,253.0,"Chemical Resistance of REMANIT Stainless Steels, Thyssen Edelstahlwerke AG, March 1989",,C
Sulfuric Acid,Stainless steels,Martensitic,420,D (Poor),D (Poor),,S42000,,,Boiling,Boiling,,253.0,"Chemical Resistance of REMANIT Stainless Steels, Thyssen Edelstahlwerke AG, March 1989",,D
Sulfuric Acid,Stainless steels,Martensitic,420,D (Poor),D (Poor),,S42000,,1,20,68,,253.0,"Chemical Resistance of REMANIT Stainless Steels, Thyssen Edelstahlwerke AG, March 1989",,D
Sulfuric Acid,Stainless steels,Martensitic,420,D (Poor),D (Poor),,S42000,,1,70,158,,253.0,"Chemical Resistance of REMANIT Stainless Steels, Thyssen Edelstahlwerke AG, March 1989",,D
Sulfuric Acid,Stainless steels,Martensitic,420,D (Poor),D (Poor),,S42000,,1,Boiling,Boiling,,253.0,"Chemical Resistance of REMANIT Stainless Steels, Thyssen Edelstahlwerke AG, March 1989",,D
Sulfuric Acid,Stainless steels,Martensitic,420,D (Poor),D (Poor),,S42000,,2.5,20,68,,253.0,"Chemical Resistance of REMANIT Stainless Steels, Thyssen Edelstahlwerke AG, March 1989",,D
Sulfuric Acid,Stainless steels,Martensitic,420,D (Poor),D (Poor),,S42000,,2.5,70,158,,253.0,"Chemical Resistance of REMANIT Stainless Steels, Thyssen Edelstahlwerke AG, March 1989",,D
Sulfuric Acid,Stainless steels,Martensitic,420,D (Poor),D (Poor),,S42000,,2.5,Boiling,Boiling,,253.0,"Chemical Resistance of REMANIT Stainless Steels, Thyssen Edelstahlwerke AG, March 1989",,D
Sulfuric Acid,Stainless steels,Martensitic,420,D (Poor),D (Poor),,S42000,,5,20,68,,253.0,"Chemical Resistance of REMANIT Stainless Steels, Thyssen Edelstahlwerke AG, March 1989",,D
Sulfuric Acid,Stainless steels,Martensitic,420,D (Poor),D (Poor),,S42000,,5,70,158,,253.0,"Chemical Resistance of REMANIT Stainless Steels, Thyssen Edelstahlwerke AG, March 1989",,D
Sulfuric Acid,Stainless steels,Martensitic,420,D (Poor),D (Poor),,S42000,,5,Boiling,Boiling,,253.0,"Chemical Resistance of REMANIT Stainless Steels, Thyssen Edelstahlwerke AG, March 1989",,D
Sulfuric Acid,Stainless steels,Martensitic,420,D (Poor),D (Poor),,S42000,,7.5,20,68,,253.0,"Chemical Resistance of REMANIT Stainless Steels, Thyssen Edelstahlwerke AG, March 1989",,D
Sulfuric Acid,Stainless steels,Martensitic,420,D (Poor),D (Poor),,S42000,,7.5,70,158,,253.0,"Chemical Resistance of REMANIT Stainless Steels, Thyssen Edelstahlwerke AG, March 1989",,D
Sulfuric Acid,Stainless steels,Martensitic,420,D (Poor),D (Poor),,S42000,,7.5,Boiling,Boiling,,253.0,"Chemical Resistance of REMANIT Stainless Steels, Thyssen Edelstahlwerke AG, March 1989",,D
Sulfuric Acid,Stainless steels,Martensitic,420,D (Poor),D (Poor),,S42000,,10,20,68,,253.0,"Chemical Resistance of REMANIT Stainless Steels, Thyssen Edelstahlwerke AG, March 1989",,D
Sulfuric Acid,Stainless steels,Martensitic,420,D (Poor),D (Poor),,S42000,,10,70,158,,253.0,"Chemical Resistance of REMANIT Stainless Steels, Thyssen Edelstahlwerke AG, March 1989",,D
Sulfuric Acid,Stainless steels,Martensitic,420,D (Poor),D (Poor),,S42000,,10,Boiling,Boiling,,253.0,"Chemical Resistance of REMANIT Stainless Steels, Thyssen Edelstahlwerke AG, March 1989",,D
Sulfuric Acid,Stainless steels,Martensitic,420,D (Poor),D (Poor),,S42000,,20,20,68,,253.0,"Chemical Resistance of REMANIT Stainless Steels, Thyssen Edelstahlwerke AG, March 1989",,D
Sulfuric Acid,Stainless steels,Martensitic,420,D (Poor),D (Poor),,S42000,,20,70,158,,253.0,"Chemical Resistance of REMANIT Stainless Steels, Thyssen Edelstahlwerke AG, March 1989",,D
Sulfuric Acid,Stainless steels,Martensitic,420,D (Poor),D (Poor),,S42000,,20,Boiling,Boiling,,253.0,"Chemical Resistance of REMANIT Stainless Steels, Thyssen Edelstahlwerke AG, March 1989",,D
Sulfuric Acid,Stainless steels,Martensitic,420,D (Poor),D (Poor),,S42000,,40,20,68,,253.0,"Chemical Resistance of REMANIT Stainless Steels, Thyssen Edelstahlwerke AG, March 1989",,D
Sulfuric Acid,Stainless steels,Martensitic,420,D (Poor),D (Poor),,S42000,,40,70,158,,253.0,"Chemical Resistance of REMANIT Stainless Steels, Thyssen Edelstahlwerke AG, March 1989",,D
Sulfuric Acid,Stainless steels,Martensitic,420,D (Poor),D (Poor),,S42000,,40,Boiling,Boiling,,253.0,"Chemical Resistance of REMANIT Stainless Steels, Thyssen Edelstahlwerke AG, March 1989",,D
Sulfuric Acid,Stainless steels,Martensitic,420,D (Poor),D (Poor),,S42000,,60,20,68,,253.0,"Chemical Resistance of REMANIT Stainless Steels, Thyssen Edelstahlwerke AG, March 1989",,D
Sulfuric Acid,Stainless steels,Martensitic,420,D (Poor),D (Poor),,S42000,,60,70,158,,253.0,"Chemical Resistance of REMANIT Stainless Steels, Thyssen Edelstahlwerke AG, March 1989",,D
Sulfuric Acid,Stainless steels,Martensitic,420,D (Poor),D (Poor),,S42000,,60,Boiling,Boiling,,253.0,"Chemical Resistance of REMANIT Stainless Steels, Thyssen Edelstahlwerke AG, March 1989",,D
Sulfuric Acid,Stainless steels,Martensitic,420,D (Poor),D (Poor),,S42000,,80,20,68,,253.0,"Chemical Resistance of REMANIT Stainless Steels, Thyssen Edelstahlwerke AG, March 1989",,D
Sulfuric Acid,Stainless steels,Martensitic,420,D (Poor),D (Poor),,S42000,,80,70,158,,253.0,"Chemical Resistance of REMANIT Stainless Steels, Thyssen Edelstahlwerke AG, March 1989",,D
Sulfuric Acid,Stainless steels,Martensitic,420,D (Poor),D (Poor),,S42000,,80,Boiling,Boiling,,253.0,"Chemical Resistance of REMANIT Stainless Steels, Thyssen Edelstahlwerke AG, March 1989",,D
Sulfuric Acid,Stainless steels,Martensitic,420,C (Questionable),C (Questionable),,S42000,,98,70,158,,253.0,"Chemical Resistance of REMANIT Stainless Steels, Thyssen Edelstahlwerke AG, March 1989",,C
Sulfuric Acid,Stainless steels,Martensitic,420,D (Poor),D (Poor),,S42000,,98,150,302,,253.0,"Chemical Resistance of REMANIT Stainless Steels, Thyssen Edelstahlwerke AG, March 1989",,D
Sulfuric Acid,Stainless steels,Martensitic,420,D (Poor),D (Poor),,S42000,,98,Boiling,Boiling,,253.0,"Chemical Resistance of REMANIT Stainless Steels, Thyssen Edelstahlwerke AG, March 1989",,D
Sulfuric Acid,Stainless steels,Martensitic,420,D (Poor),D (Poor),,S42000,Fuming (11% free SO3),,100,212,,253.0,"Chemical Resistance of REMANIT Stainless Steels, Thyssen Edelstahlwerke AG, March 1989",,D
Sulfuric Acid,Stainless steels,Martensitic,420,D (Poor),D (Poor),,S42000,Fuming (60% free SO3),,80,176,,253.0,"Chemical Resistance of REMANIT Stainless Steels, Thyssen Edelstahlwerke AG, March 1989",,D
Sulfuric Acid,Stainless steels,Precipitation hardening,AM-363,D (Poor),D (Poor),,S36300,,,Room,Room,,120.0,Allegheny Ludlum Steel Corp.,,D
Sulfurous Acid,Aluminum and alloys,99.0% min Al,Aluminum (>99.5%),A (Resistant),A (Resistant),,A91350,,,20,68,,92.0,"F. King, Aluminum and Its Alloys, Ellis Horwood, Chichester, England, 1987, p 282-291",,A
Sulfurous Acid,Aluminum and alloys,Aluminum-manganese,Aluminum-manganese alloys,A (Resistant),A (Resistant),,,,,20,68,,92.0,"F. King, Aluminum and Its Alloys, Ellis Horwood, Chichester, England, 1987, p 282-291",,A
Sulfurous Acid,Copper and alloys,Aluminum bronze,Aluminum bronze,B (Good),B (Good),,,,,,,,93.0,"H. Leidheiser, Jr., The Corrosion of Copper, Tin and Their Alloys, John Wiley & Sons, New York, 1971, p 90-96",,B
Sulfurous Acid,Copper and alloys,Aluminum bronze,"Ampco 8, aluminum bronze",0.5 max,20 max,,C61300,,,,,,96.0,"Stock Metals, Ampco Metal Company, 1988",0.5,
Sulfurous Acid,Copper and alloys,Brass,Brass,B (Good),B (Good),,,,,,,,93.0,"H. Leidheiser, Jr., The Corrosion of Copper, Tin and Their Alloys, John Wiley & Sons, New York, 1971, p 90-96",,B
Sulfurous Acid,Copper and alloys,Brass,Cartridge brass,D (Poor),D (Poor),,C26000,,,,,,93.0,"H. Leidheiser, Jr., The Corrosion of Copper, Tin and Their Alloys, John Wiley & Sons, New York, 1971, p 90-96",,D
Sulfurous Acid,Copper and alloys,Brass,Commercial bronze,B (Good),B (Good),,C22000,,,,,,93.0,"H. Leidheiser, Jr., The Corrosion of Copper, Tin and Their Alloys, John Wiley & Sons, New York, 1971, p 90-96",,B
Sulfurous Acid,Copper and alloys,Brass,Muntz metal,D (Poor),D (Poor),,C28000,,,,,,93.0,"H. Leidheiser, Jr., The Corrosion of Copper, Tin and Their Alloys, John Wiley & Sons, New York, 1971, p 90-96",,D
Sulfurous Acid,Copper and alloys,Brass,Red brass,B (Good),B (Good),,C23000,,,,,,93.0,"H. Leidheiser, Jr., The Corrosion of Copper, Tin and Their Alloys, John Wiley & Sons, New York, 1971, p 90-96",,B
