Repository: wfreinhart/matse219

# MATSE 219: Materials Informatics

Auto-generated from the private authoring repo (matse219-instructor). Do not edit here directly -- changes are overwritten on the next publish run.

## Lectures

- [Lecture01](https://colab.research.google.com/github/wfreinhart/matse219/blob/staging/notebooks/Lecture01.ipynb)
- [Lecture02](https://colab.research.google.com/github/wfreinhart/matse219/blob/staging/notebooks/Lecture02.ipynb)
- [Lecture03](https://colab.research.google.com/github/wfreinhart/matse219/blob/staging/notebooks/Lecture03.ipynb)
- [Lecture04](https://colab.research.google.com/github/wfreinhart/matse219/blob/staging/notebooks/Lecture04.ipynb)

File: datasets/corrosion.csv (part 136 of 142)
Environment,Material Group,Material Family,Material,Rate (mm/yr) or Rating,Rate (mils/yr) or Rating,Localized Attack,UNS,Condition/Comment,Concentration (Vol %),Temperature (deg C),Temperature (deg F),Duration,Reference #,Reference,rate_mm_yr_numeric,rate_letter_grade
Sulfurous Acid,Copper and alloys,Copper,Electrolytic copper,B (Good),B (Good),,C11000,,,,,,93.0,"H. Leidheiser, Jr., The Corrosion of Copper, Tin and Their Alloys, John Wiley & Sons, New York, 1971, p 90-96",,B
Sulfurous Acid,Copper and alloys,Copper,Phosphor copper,B (Good),B (Good),,C12200,,,,,,93.0,"H. Leidheiser, Jr., The Corrosion of Copper, Tin and Their Alloys, John Wiley & Sons, New York, 1971, p 90-96",,B
Sulfurous Acid,Copper and alloys,Copper-nickel,70-30 cupronickel,C (Questionable),C (Questionable),,C71500,,,,,,93.0,"H. Leidheiser, Jr., The Corrosion of Copper, Tin and Their Alloys, John Wiley & Sons, New York, 1971, p 90-96",,C
Sulfurous Acid,Copper and alloys,Copper-nickel,90-10 cupronickel,C (Questionable),C (Questionable),,C70600,,,,,,93.0,"H. Leidheiser, Jr., The Corrosion of Copper, Tin and Their Alloys, John Wiley & Sons, New York, 1971, p 90-96",,C
Sulfurous Acid,Copper and alloys,Leaded brass,Architectural bronze,D (Poor),D (Poor),,C38500,,,,,,93.0,"H. Leidheiser, Jr., The Corrosion of Copper, Tin and Their Alloys, John Wiley & Sons, New York, 1971, p 90-96",,D
Sulfurous Acid,Copper and alloys,Leaded brass,Free-cutting brass,D (Poor),D (Poor),,C36000,,,,,,93.0,"H. Leidheiser, Jr., The Corrosion of Copper, Tin and Their Alloys, John Wiley & Sons, New York, 1971, p 90-96",,D
Sulfurous Acid,Copper and alloys,Nickel-silver,Nickel- silver,C (Questionable),C (Questionable),,,,18,,,,93.0,"H. Leidheiser, Jr., The Corrosion of Copper, Tin and Their Alloys, John Wiley & Sons, New York, 1971, p 90-96",,C
Sulfurous Acid,Copper and alloys,Phosphor bronze,"Phosphor bronze, 5% Sn",B (Good),B (Good),,C51000,,,,,,93.0,"H. Leidheiser, Jr., The Corrosion of Copper, Tin and Their Alloys, John Wiley & Sons, New York, 1971, p 90-96",,B
Sulfurous Acid,Copper and alloys,Phosphor bronze,"Phosphor bronze, 8% Sn",B (Good),B (Good),,C52100,,,,,,93.0,"H. Leidheiser, Jr., The Corrosion of Copper, Tin and Their Alloys, John Wiley & Sons, New York, 1971, p 90-96",,B
Sulfurous Acid,Copper and alloys,Silicon bronze,"Silicon bronze, high",B (Good),B (Good),,C65500,,,,,,93.0,"H. Leidheiser, Jr., The Corrosion of Copper, Tin and Their Alloys, John Wiley & Sons, New York, 1971, p 90-96",,B
Sulfurous Acid,Copper and alloys,Silicon bronze,"Silicon bronze, low",B (Good),B (Good),,C65100,,,,,,93.0,"H. Leidheiser, Jr., The Corrosion of Copper, Tin and Their Alloys, John Wiley & Sons, New York, 1971, p 90-96",,B
Sulfurous Acid,Copper and alloys,Tin brass,Admiralty brass,B (Good),B (Good),,C44300,,,,,,93.0,"H. Leidheiser, Jr., The Corrosion of Copper, Tin and Their Alloys, John Wiley & Sons, New York, 1971, p 90-96",,B
Sulfurous Acid,Copper and alloys,Tin brass,Naval brass,D (Poor),D (Poor),,C46400,,,,,,93.0,"H. Leidheiser, Jr., The Corrosion of Copper, Tin and Their Alloys, John Wiley & Sons, New York, 1971, p 90-96",,D
Sulfurous Acid,Miscellaneous,Lead and alloys,High purity lead,0.03,1,,L50001,3% SO3,,24,75,,254.0,"Lead for Corrosion Resistant Applications, The Plumbum Series, A Guide to the Use of Lead for Corrosion Resistance, Lead Industries Association, Inc.",0.03,
Sulfurous Acid,Miscellaneous,Lead and alloys,Lead,0.03,1,,L50045,With 3% SO2,,24,75,,49.0,"Lead for Corrosion Resistant Applications: A Guide, Lead Industries Association, New York, p 67",0.03,
Sulfurous Acid,Miscellaneous,Magnesium and alloys,Magnesium,D (Poor),D (Poor),,,,All,Room,Room,,119.0,"Dow Chemical Co., Midland, MI",,D
Sulfurous Acid,Miscellaneous,Noble metals,Gold,0.05 max,2 max,,P00016,,All,100,212,,8.0,"Metals Handbook, Ninth Edition, Vol 13, Corrosion, ASM International, Metals Park, OH, 1987, p 798",0.05,
Sulfurous Acid,Miscellaneous,Noble metals,Silver,0.05 max,2 max,,P07010,,All,90,195,,4.0,"Metals Handbook, Ninth Edition, Vol 13, Corrosion, ASM International, Metals Park, OH, 1987, p 795",0.05,
Sulfurous Acid,Miscellaneous,Noble metals,Silver,0.05 max,2 max,,P07010,,All,90,195,,4.0,"Metals Handbook, Ninth Edition, Vol 13, Corrosion, ASM International, Metals Park, OH, 1987, p 795",0.05,
Sulfurous Acid,Nickel and alloys,Nickel-chromium-iron,Incoloy 800 Inco Alloys International Inc.,1.1,43,,N08800,"Cold-rolled, annealed sheet Solutions were prepared with reagent-grade chemicals.",5,80,176,7 d,44.0,"Inco Alloys International, 1979",1.1,
Sulfurous Acid,Nickel and alloys,Nickel-chromium-iron,Inconel 601 Inco Alloys International Inc.,1.4,56,Pitting attack,N06601,Average of two tests,6,80,176,7 d,64.0,"Inco Alloys International, 1985",1.4,
Sulfurous Acid,Nickel and alloys,Nickel-chromium-molybdenum-(tungsten),Inconel 690 Inco Alloys International Inc.,1.1,43,,N06690,,6,80,176,,57.0,"Inco Alloys International, 1980",1.1,
Sulfurous Acid,Refractory metals and alloys,Titanium and alloys,Titanium,A (Resistant),A (Resistant),,,,6,Room,Room,,90.0,"N.D. Tomashov and P.M. Altovskii, Corrosion and Protection of Titanium, Government Scientific-Technical Publication of Machine-Building Literature (Russian translation), 1963; L.C. Covington and R.W. Schultz, Corrosion of Resistance of Titanium, TIMET Cor",,A
Sulfurous Acid,Refractory metals and alloys,Zirconium and alloys,Zr702,0.13 max,5 max,,R60702,,6,Room,Room,,15.0,"Metals Handbook, Ninth Edition, Vol 13, Corrosion, ASM International, Metals Park, OH, 1987, p 711-715",0.13,
Sulfurous Acid,Refractory metals and alloys,Zirconium and alloys,Zr702,1.3 max,50 max,,R60702,,Saturated,192,380,,15.0,"Metals Handbook, Ninth Edition, Vol 13, Corrosion, ASM International, Metals Park, OH, 1987, p 711-715",1.3,
Sulfurous Acid,Stainless steels,Austenitic,301,A (Resistant),A (Resistant),,S30100,,Saturated,20,68,,253.0,"Chemical Resistance of REMANIT Stainless Steels, Thyssen Edelstahlwerke AG, March 1989",,A
Sulfurous Acid,Stainless steels,Austenitic,301,B (Good),B (Good),,S30100,4 bar,,135,275,,253.0,"Chemical Resistance of REMANIT Stainless Steels, Thyssen Edelstahlwerke AG, March 1989",,B
Sulfurous Acid,Stainless steels,Austenitic,301,C (Questionable),C (Questionable),,S30100,5-8 bar,,160,320,,253.0,"Chemical Resistance of REMANIT Stainless Steels, Thyssen Edelstahlwerke AG, March 1989",,C
Sulfurous Acid,Stainless steels,Austenitic,301,C (Questionable),C (Questionable),,S30100,10-20 bar,,180-200,356-392,,253.0,"Chemical Resistance of REMANIT Stainless Steels, Thyssen Edelstahlwerke AG, March 1989",,C
Sulfurous Acid,Stainless steels,Austenitic,302,A (Resistant),A (Resistant),,S30200,,Saturated,20,68,,253.0,"Chemical Resistance of REMANIT Stainless Steels, Thyssen Edelstahlwerke AG, March 1989",,A
Sulfurous Acid,Stainless steels,Austenitic,302,B (Good),B (Good),,S30200,4 bar,,135,275,,253.0,"Chemical Resistance of REMANIT Stainless Steels, Thyssen Edelstahlwerke AG, March 1989",,B
Sulfurous Acid,Stainless steels,Austenitic,302,C (Questionable),C (Questionable),,S30200,5-8 bar,,160,320,,253.0,"Chemical Resistance of REMANIT Stainless Steels, Thyssen Edelstahlwerke AG, March 1989",,C
Sulfurous Acid,Stainless steels,Austenitic,302,C (Questionable),C (Questionable),,S30200,10-20 bar,,180-200,356-392,,253.0,"Chemical Resistance of REMANIT Stainless Steels, Thyssen Edelstahlwerke AG, March 1989",,C
Sulfurous Acid,Stainless steels,Austenitic,303,C (Questionable),C (Questionable),,S30300,,Saturated,20,68,,253.0,"Chemical Resistance of REMANIT Stainless Steels, Thyssen Edelstahlwerke AG, March 1989",,C
Sulfurous Acid,Stainless steels,Austenitic,303,A (Resistant),A (Resistant),,S30300,,Saturated,20,68,,253.0,"Chemical Resistance of REMANIT Stainless Steels, Thyssen Edelstahlwerke AG, March 1989",,A
Sulfurous Acid,Stainless steels,Austenitic,303,C (Questionable),C (Questionable),,S30300,4 bar,,135,275,,253.0,"Chemical Resistance of REMANIT Stainless Steels, Thyssen Edelstahlwerke AG, March 1989",,C
Sulfurous Acid,Stainless steels,Austenitic,303,B (Good),B (Good),,S30300,4 bar,,135,275,,253.0,"Chemical Resistance of REMANIT Stainless Steels, Thyssen Edelstahlwerke AG, March 1989",,B
Sulfurous Acid,Stainless steels,Austenitic,303,D (Poor),D (Poor),,S30300,5-8 bar,,160,320,,253.0,"Chemical Resistance of REMANIT Stainless Steels, Thyssen Edelstahlwerke AG, March 1989",,D
Sulfurous Acid,Stainless steels,Austenitic,303,C (Questionable),C (Questionable),,S30300,5-8 bar,,160,320,,253.0,"Chemical Resistance of REMANIT Stainless Steels, Thyssen Edelstahlwerke AG, March 1989",,C
Sulfurous Acid,Stainless steels,Austenitic,303,D (Poor),D (Poor),,S30300,10-20 bar,,180-200,356-392,,253.0,"Chemical Resistance of REMANIT Stainless Steels, Thyssen Edelstahlwerke AG, March 1989",,D
Sulfurous Acid,Stainless steels,Austenitic,303,C (Questionable),C (Questionable),,S30300,10-20 bar,,180-200,356-392,,253.0,"Chemical Resistance of REMANIT Stainless Steels, Thyssen Edelstahlwerke AG, March 1989",,C
Sulfurous Acid,Stainless steels,Austenitic,304,25 min,1000 min,,S30400,"Slight to moderate aeration; rapid agitation. Sulfurous and sulfuric acids, pH ~2.5 (clay dust washer)",,349-365,660-690,8.3 d,89.0,"A Guide to Corrosion Resistance, Climax Molybdenum Company, Greenwich, CT, 1981",25.0,
Sulfurous Acid,Stainless steels,Austenitic,304,25 min,1000 min,,S30400,"Sensitized  Slight to moderate aeration; rapid agitation. Sulfurous and sulfuric acids, pH ~2.5 (clay dust washer)",,349-365,660-690,8.3 d,89.0,"A Guide to Corrosion Resistance, Climax Molybdenum Company, Greenwich, CT, 1981",25.0,
Sulfurous Acid,Stainless steels,Austenitic,304,7,270,Crevice attack,S30400,"Slight to moderate aeration; rapid agitation. Sulfurous and sulfuric acids, pH ~2.5 (clay dust washer)",,349-365,660-690,8.1 d,89.0,"A Guide to Corrosion Resistance, Climax Molybdenum Company, Greenwich, CT, 1981",7.0,
Sulfurous Acid,Stainless steels,Austenitic,304,11,430,Crevice attack,S30400,"Slight to moderate aeration; rapid agitation; sensitized specimens. Sulfurous and sulfuric acids, pH ~2.5 (clay dust washer)",,349-365,660-690,8.1 d,89.0,"A Guide to Corrosion Resistance, Climax Molybdenum Company, Greenwich, CT, 1981",11.0,
Sulfurous Acid,Stainless steels,Austenitic,304,0.003 max,0.1 max,,S30400,"No aeration; no agitation. Dilute sulfurous acid, in propylene-glycol solution",,26,80,30 d,89.0,"A Guide to Corrosion Resistance, Climax Molybdenum Company, Greenwich, CT, 1981",0.003,
Sulfurous Acid,Stainless steels,Austenitic,304,0.003,0.1,,S30400,"Slight to moderate aeration; rapid agitation. Sulfurous acid and caustic soda in varying concentrations, water effluent of air heater washing, pH 1.1-12.6",,65,150,2.4 d,89.0,"A Guide to Corrosion Resistance, Climax Molybdenum Company, Greenwich, CT, 1981",0.003,
Sulfurous Acid,Stainless steels,Austenitic,304,0.003 max,0.1 max,,S30400,Synthetic resin processing; no aeration; no agitation,~0.01,104,219,41.5 d,89.0,"A Guide to Corrosion Resistance, Climax Molybdenum Company, Greenwich, CT, 1981",0.003,
Sulfurous Acid,Stainless steels,Austenitic,304,0.04,1.5,"Slight Pitting, crevice attack",S30400,"Strong aeration; rapid agitation. Plus seawater, 1.7% sodium chloride",~2.05,13,55,30 d,89.0,"A Guide to Corrosion Resistance, Climax Molybdenum Company, Greenwich, CT, 1981",0.04,
Sulfurous Acid,Stainless steels,Austenitic,304,0.003 max,0.1 max,,S30400,Synthetic resins processing; no aeration; no agitation. Sulfur-dioxide scrubber,2.6,52,127,41.5 d,89.0,"A Guide to Corrosion Resistance, Climax Molybdenum Company, Greenwich, CT, 1981",0.003,
Sulfurous Acid,Stainless steels,Austenitic,304,0.5,18,,S30400,Annealed All solutions from CP chemicals. Lab test,6,90,194,,19.0,"Metals Handbook, Ninth Edition, Vol 3, Properties and Selection: Stainless Steels, Tool Materials and Special-Purpose Metals, American Society for Metals, Metals Park, OH, 1980, p 88",0.5,
Sulfurous Acid,Stainless steels,Austenitic,304,0.003,0.1,,S30400,Annealed All solutions from CP chemicals. Lab test,6,40,104,,19.0,"Metals Handbook, Ninth Edition, Vol 3, Properties and Selection: Stainless Steels, Tool Materials and Special-Purpose Metals, American Society for Metals, Metals Park, OH, 1980, p 88",0.003,
Sulfurous Acid,Stainless steels,Austenitic,304,0.005,0.2,,S30400,Synthetic resin processing; no aeration; no agitation. With carbon over the standard maximum. Sulfur-dioxide scrubber,90.3,87,189,41.5 d,89.0,"A Guide to Corrosion Resistance, Climax Molybdenum Company, Greenwich, CT, 1981",0.005,
Sulfurous Acid,Stainless steels,Austenitic,304,A (Resistant),A (Resistant),,S30400,,Saturated,20,68,,253.0,"Chemical Resistance of REMANIT Stainless Steels, Thyssen Edelstahlwerke AG, March 1989",,A
Sulfurous Acid,Stainless steels,Austenitic,304,B (Good),B (Good),,S30400,4 bar,,135,275,,253.0,"Chemical Resistance of REMANIT Stainless Steels, Thyssen Edelstahlwerke AG, March 1989",,B
Sulfurous Acid,Stainless steels,Austenitic,304,C (Questionable),C (Questionable),,S30400,5-8 bar,,160,320,,253.0,"Chemical Resistance of REMANIT Stainless Steels, Thyssen Edelstahlwerke AG, March 1989",,C
Sulfurous Acid,Stainless steels,Austenitic,304,C (Questionable),C (Questionable),,S30400,10-20 bar,,180-200,356-392,,253.0,"Chemical Resistance of REMANIT Stainless Steels, Thyssen Edelstahlwerke AG, March 1989",,C
Sulfurous Acid,Stainless steels,Austenitic,316,0.003 max,0.1 max,,S31600,"No aeration; no agitation. Dilute sulfurous acid, in propylene-glycol solution",,26,80,30 d,89.0,"A Guide to Corrosion Resistance, Climax Molybdenum Company, Greenwich, CT, 1981",0.003,
Sulfurous Acid,Stainless steels,Austenitic,316,0.3,12,Crevice attack,S31600,"Slight to moderate aeration; rapid agitation. Sulfurous and sulfuric acids, pH ~2.5 (clay dust washer)",,349-365,660-690,8.1 d,89.0,"A Guide to Corrosion Resistance, Climax Molybdenum Company, Greenwich, CT, 1981",0.3,
Sulfurous Acid,Stainless steels,Austenitic,316,0.3,11,,S31600,"Sensitized Slight to moderate aeration; rapid agitation. Sulfurous and sulfuric acids, pH ~2.5 (clay dust washer)",,349-365,660-690,8.1 d,89.0,"A Guide to Corrosion Resistance, Climax Molybdenum Company, Greenwich, CT, 1981",0.3,
Sulfurous Acid,Stainless steels,Austenitic,316,0.14,5.4,,S31600,"Slight to moderate aeration; rapid agitation. Sulfurous and sulfuric acids, pH ~2.5 (clay dust washer)",,349-365,660-690,8.3 d,89.0,"A Guide to Corrosion Resistance, Climax Molybdenum Company, Greenwich, CT, 1981",0.14,
Sulfurous Acid,Stainless steels,Austenitic,316,0.15,5.9,,S31600,"Sensitized Slight to moderate aeration; rapid agitation. Sulfurous and sulfuric acids, pH ~2.5 (clay dust washer)",,349-395,660-690,8.3 d,89.0,"A Guide to Corrosion Resistance, Climax Molybdenum Company, Greenwich, CT, 1981",0.15,
Sulfurous Acid,Stainless steels,Austenitic,316,0.003 max,0.1 max,,S31600,"Slight to moderate aeration; rapid agitation. Sulfurous acid and caustic soda in varying concentrations, water effluent of air heater washing, pH 1.1-12.6",,65,150,2.4 d,89.0,"A Guide to Corrosion Resistance, Climax Molybdenum Company, Greenwich, CT, 1981",0.003,
Sulfurous Acid,Stainless steels,Austenitic,316,0.003 max,0.1 max,,S31600,Synthetic resin processing; no aeration; no agitation,~0.01,104,219,41.5 d,89.0,"A Guide to Corrosion Resistance, Climax Molybdenum Company, Greenwich, CT, 1981",0.003,
Sulfurous Acid,Stainless steels,Austenitic,316,0.003 max,0.1 max,,S31600,Welded Synthetic resin processing; field or pilot plant test; no aeration; no agitation,~0.01,104,219,41.5 d,89.0,"A Guide to Corrosion Resistance, Climax Molybdenum Company, Greenwich, CT, 1981",0.003,
Sulfurous Acid,Stainless steels,Austenitic,316,0.003,0.1,Crevice attack,S31600,"Strong aeration; rapid agitation. Plus seawater, 1.7% sodium chloride",~2.05,13,55,30 d,89.0,"A Guide to Corrosion Resistance, Climax Molybdenum Company, Greenwich, CT, 1981",0.003,
Sulfurous Acid,Stainless steels,Austenitic,316,0.003 max,0.1 max,,S31600,Synthetic resin processing; no aeration; no agitation. Sulfur-dioxide scrubber,2.6,52,127,41.5 d,89.0,"A Guide to Corrosion Resistance, Climax Molybdenum Company, Greenwich, CT, 1981",0.003,
Sulfurous Acid,Stainless steels,Austenitic,316,0.003 max,0.1 max,,S31600,Welded Synthetic resin processing; no aeration; no agitation. Sulfur-dioxide scrubber,2.6,52,127,41.5 d,89.0,"A Guide to Corrosion Resistance, Climax Molybdenum Company, Greenwich, CT, 1981",0.003,
Sulfurous Acid,Stainless steels,Austenitic,316,0.003 max,0.1 max,,S31600,Synthetic resin processing; no aeration; no agitation. Sulfur-dioxide scrubber,90.3,87,189,41.5 d,89.0,"A Guide to Corrosion Resistance, Climax Molybdenum Company, Greenwich, CT, 1981",0.003,
Sulfurous Acid,Stainless steels,Austenitic,316,0.003 max,0.1 max,,S31600,Synthetic resin processing; no aeration; no agitation. Sulfur-dioxide scrubber,90.3,87,189,41.5 d,89.0,"A Guide to Corrosion Resistance, Climax Molybdenum Company, Greenwich, CT, 1981",0.003,
Sulfurous Acid,Stainless steels,Austenitic,316,A (Resistant),A (Resistant),,S31600,,Saturated,20,68,,253.0,"Chemical Resistance of REMANIT Stainless Steels, Thyssen Edelstahlwerke AG, March 1989",,A
Sulfurous Acid,Stainless steels,Austenitic,316,A (Resistant),A (Resistant),,S31600,4 bar,,135,275,,253.0,"Chemical Resistance of REMANIT Stainless Steels, Thyssen Edelstahlwerke AG, March 1989",,A
Sulfurous Acid,Stainless steels,Austenitic,316,B (Good),B (Good),,S31600,5-8 bar,,160,320,,253.0,"Chemical Resistance of REMANIT Stainless Steels, Thyssen Edelstahlwerke AG, March 1989",,B
Sulfurous Acid,Stainless steels,Austenitic,316,B (Good),B (Good),,S31600,10-20 bar,,180-200,356-392,,253.0,"Chemical Resistance of REMANIT Stainless Steels, Thyssen Edelstahlwerke AG, March 1989",,B
Sulfurous Acid,Stainless steels,Austenitic,317,0.005,0.2,,S31700,"Slight to moderate aeration; rapid agitation. Sulfurous acid and caustic soda in varying concentrations, water effluent of air heater washing, pH 1.1-12.6",,65,150,2.4 d,89.0,"A Guide to Corrosion Resistance, Climax Molybdenum Company, Greenwich, CT, 1981",0.005,
Tannic Acid,Stainless steels,Austenitic,304,B (Good),B (Good),,S30400,,10,21,70,,121.0,"Cyclops Corp., Universal-Cyclops Specialty Steel Division",,B
Sulfurous Acid,Stainless steels,Austenitic,317,.003 max,0.1 max,,S31700,"Strong aeration; rapid agitation. Plus seawater, 1.7% sodium chloride",~2.05,13,55,30 d,89.0,"A Guide to Corrosion Resistance, Climax Molybdenum Company, Greenwich, CT, 1981",0.003,
Sulfurous Acid,Stainless steels,Austenitic,321,A (Resistant),A (Resistant),,S32100,,Saturated,20,68,,253.0,"Chemical Resistance of REMANIT Stainless Steels, Thyssen Edelstahlwerke AG, March 1989",,A
Sulfurous Acid,Stainless steels,Austenitic,321,B (Good),B (Good),,S32100,4 bar,,135,275,,253.0,"Chemical Resistance of REMANIT Stainless Steels, Thyssen Edelstahlwerke AG, March 1989",,B
Sulfurous Acid,Stainless steels,Austenitic,321,C (Questionable),C (Questionable),,S32100,5-8 bar,,160,320,,253.0,"Chemical Resistance of REMANIT Stainless Steels, Thyssen Edelstahlwerke AG, March 1989",,C
Sulfurous Acid,Stainless steels,Austenitic,321,C (Questionable),C (Questionable),,S32100,10-20 bar,,180-200,356-392,,253.0,"Chemical Resistance of REMANIT Stainless Steels, Thyssen Edelstahlwerke AG, March 1989",,C
Sulfurous Acid,Stainless steels,Austenitic,347,A (Resistant),A (Resistant),,S34700,,Saturated,20,68,,253.0,"Chemical Resistance of REMANIT Stainless Steels, Thyssen Edelstahlwerke AG, March 1989",,A
Sulfurous Acid,Stainless steels,Austenitic,347,B (Good),B (Good),,S34700,4 bar,,135,275,,253.0,"Chemical Resistance of REMANIT Stainless Steels, Thyssen Edelstahlwerke AG, March 1989",,B
Sulfurous Acid,Stainless steels,Austenitic,347,C (Questionable),C (Questionable),,S34700,5-8 bar,,160,320,,253.0,"Chemical Resistance of REMANIT Stainless Steels, Thyssen Edelstahlwerke AG, March 1989",,C
Sulfurous Acid,Stainless steels,Austenitic,347,C (Questionable),C (Questionable),,S34700,10-20 bar,,180-200,356-392,,253.0,"Chemical Resistance of REMANIT Stainless Steels, Thyssen Edelstahlwerke AG, March 1989",,C
Sulfurous Acid,Stainless steels,Austenitic,304L,A (Resistant),A (Resistant),,S30403,,Saturated,20,68,,253.0,"Chemical Resistance of REMANIT Stainless Steels, Thyssen Edelstahlwerke AG, March 1989",,A
Sulfurous Acid,Stainless steels,Austenitic,304L,B (Good),B (Good),,S30403,4 bar,,135,275,,253.0,"Chemical Resistance of REMANIT Stainless Steels, Thyssen Edelstahlwerke AG, March 1989",,B
Sulfurous Acid,Stainless steels,Austenitic,304L,C (Questionable),C (Questionable),,S30403,5-8 bar,,160,320,,253.0,"Chemical Resistance of REMANIT Stainless Steels, Thyssen Edelstahlwerke AG, March 1989",,C
Sulfurous Acid,Stainless steels,Austenitic,304L,C (Questionable),C (Questionable),,S30403,10-20 bar,,180-200,356-392,,253.0,"Chemical Resistance of REMANIT Stainless Steels, Thyssen Edelstahlwerke AG, March 1989",,C
Sulfurous Acid,Stainless steels,Austenitic,304LN,A (Resistant),A (Resistant),,S30453,,Saturated,20,68,,253.0,"Chemical Resistance of REMANIT Stainless Steels, Thyssen Edelstahlwerke AG, March 1989",,A
Sulfurous Acid,Stainless steels,Austenitic,304LN,B (Good),B (Good),,S30453,4 bar,,135,275,,253.0,"Chemical Resistance of REMANIT Stainless Steels, Thyssen Edelstahlwerke AG, March 1989",,B
Sulfurous Acid,Stainless steels,Austenitic,304LN,C (Questionable),C (Questionable),,S30453,5-8 bar,,160,320,,253.0,"Chemical Resistance of REMANIT Stainless Steels, Thyssen Edelstahlwerke AG, March 1989",,C
Sulfurous Acid,Stainless steels,Austenitic,304LN,C (Questionable),C (Questionable),,S30453,10-20 bar,,180-200,356-392,,253.0,"Chemical Resistance of REMANIT Stainless Steels, Thyssen Edelstahlwerke AG, March 1989",,C
Sulfurous Acid,Stainless steels,Austenitic,316F,A (Resistant),A (Resistant),,S31620,,Saturated,20,68,,253.0,"Chemical Resistance of REMANIT Stainless Steels, Thyssen Edelstahlwerke AG, March 1989",,A
Sulfurous Acid,Stainless steels,Austenitic,316F,B (Good),B (Good),,S31620,4 bar,,135,275,,253.0,"Chemical Resistance of REMANIT Stainless Steels, Thyssen Edelstahlwerke AG, March 1989",,B
Sulfurous Acid,Stainless steels,Austenitic,316F,C (Questionable),C (Questionable),,S31620,5-8 bar,,160,320,,253.0,"Chemical Resistance of REMANIT Stainless Steels, Thyssen Edelstahlwerke AG, March 1989",,C
Sulfurous Acid,Stainless steels,Austenitic,316F,C (Questionable),C (Questionable),,S31620,10-20 bar,,180-200,356-392,,253.0,"Chemical Resistance of REMANIT Stainless Steels, Thyssen Edelstahlwerke AG, March 1989",,C
Sulfurous Acid,Stainless steels,Austenitic,316L,A (Resistant),A (Resistant),,S31603,,Saturated,20,68,,253.0,"Chemical Resistance of REMANIT Stainless Steels, Thyssen Edelstahlwerke AG, March 1989",,A
Sulfurous Acid,Stainless steels,Austenitic,316L,A (Resistant),A (Resistant),,S31603,4 bar,,135,275,,253.0,"Chemical Resistance of REMANIT Stainless Steels, Thyssen Edelstahlwerke AG, March 1989",,A
Sulfurous Acid,Stainless steels,Austenitic,316L,B (Good),B (Good),,S31603,5-8 bar,,160,320,,253.0,"Chemical Resistance of REMANIT Stainless Steels, Thyssen Edelstahlwerke AG, March 1989",,B
Sulfurous Acid,Stainless steels,Austenitic,316L,B (Good),B (Good),,S31603,10-20 bar,,180-200,356-392,,253.0,"Chemical Resistance of REMANIT Stainless Steels, Thyssen Edelstahlwerke AG, March 1989",,B
Sulfurous Acid,Stainless steels,Austenitic,316LN,A (Resistant),A (Resistant),,S31653,,Saturated,20,68,,253.0,"Chemical Resistance of REMANIT Stainless Steels, Thyssen Edelstahlwerke AG, March 1989",,A
Sulfurous Acid,Stainless steels,Austenitic,316LN,A (Resistant),A (Resistant),,S31653,4 bar,,135,275,,253.0,"Chemical Resistance of REMANIT Stainless Steels, Thyssen Edelstahlwerke AG, March 1989",,A
Sulfurous Acid,Stainless steels,Austenitic,316LN,B (Good),B (Good),,S31653,5-8 bar,,160,320,,253.0,"Chemical Resistance of REMANIT Stainless Steels, Thyssen Edelstahlwerke AG, March 1989",,B
Sulfurous Acid,Stainless steels,Austenitic,316LN,B (Good),B (Good),,S31653,10-20 bar,,180-200,356-392,,253.0,"Chemical Resistance of REMANIT Stainless Steels, Thyssen Edelstahlwerke AG, March 1989",,B
Sulfurous Acid,Stainless steels,Austenitic,316Ti,A (Resistant),A (Resistant),,S31635,,Saturated,20,68,,253.0,"Chemical Resistance of REMANIT Stainless Steels, Thyssen Edelstahlwerke AG, March 1989",,A
Sulfurous Acid,Stainless steels,Austenitic,316Ti,A (Resistant),A (Resistant),,S31635,4 bar,,135,275,,253.0,"Chemical Resistance of REMANIT Stainless Steels, Thyssen Edelstahlwerke AG, March 1989",,A
Sulfurous Acid,Stainless steels,Austenitic,316Ti,B (Good),B (Good),,S31635,5-8 bar,,160,320,,253.0,"Chemical Resistance of REMANIT Stainless Steels, Thyssen Edelstahlwerke AG, March 1989",,B
Sulfurous Acid,Stainless steels,Austenitic,316Ti,B (Good),B (Good),,S31635,10-20 bar,,180-200,356-392,,253.0,"Chemical Resistance of REMANIT Stainless Steels, Thyssen Edelstahlwerke AG, March 1989",,B
Sulfurous Acid,Stainless steels,Austenitic,317L,A (Resistant),A (Resistant),,S31703,,Saturated,20,68,,253.0,"Chemical Resistance of REMANIT Stainless Steels, Thyssen Edelstahlwerke AG, March 1989",,A
Sulfurous Acid,Stainless steels,Austenitic,317L,A (Resistant),A (Resistant),,S31703,4 bar,,135,275,,253.0,"Chemical Resistance of REMANIT Stainless Steels, Thyssen Edelstahlwerke AG, March 1989",,A
Sulfurous Acid,Stainless steels,Austenitic,317L,B (Good),B (Good),,S31703,5-8 bar,,160,320,,253.0,"Chemical Resistance of REMANIT Stainless Steels, Thyssen Edelstahlwerke AG, March 1989",,B
Sulfurous Acid,Stainless steels,Austenitic,317L,B (Good),B (Good),,S31703,10-20 bar,,180-200,356-392,,253.0,"Chemical Resistance of REMANIT Stainless Steels, Thyssen Edelstahlwerke AG, March 1989",,B
Sulfurous Acid,Stainless steels,Austenitic,317LN,A (Resistant),A (Resistant),,S31725,,Saturated,20,68,,253.0,"Chemical Resistance of REMANIT Stainless Steels, Thyssen Edelstahlwerke AG, March 1989",,A
Sulfurous Acid,Stainless steels,Austenitic,317LN,A (Resistant),A (Resistant),,S31725,4 bar,,135,275,,253.0,"Chemical Resistance of REMANIT Stainless Steels, Thyssen Edelstahlwerke AG, March 1989",,A
Sulfurous Acid,Stainless steels,Austenitic,317LN,B (Good),B (Good),,S31725,5-8 bar,,160,32,,253.0,"Chemical Resistance of REMANIT Stainless Steels, Thyssen Edelstahlwerke AG, March 1989",,B
Sulfurous Acid,Stainless steels,Austenitic,317LN,B (Good),B (Good),,S31725,10-20 bar,,180-200,356-392,,253.0,"Chemical Resistance of REMANIT Stainless Steels, Thyssen Edelstahlwerke AG, March 1989",,B
Sulfurous Acid,Stainless steels,Austenitic,Carpenter 20 Carpenter Technology Corp.,0.003 max,0.1 max,,,"Slight to moderate aeration; rapid agitation. Sulfurous acid and caustic soda in varying concentrations, water effluent of air heater washing, pH 1.1-12.6",,65,150,2.4 d,89.0,"A Guide to Corrosion Resistance, Climax Molybdenum Company, Greenwich, CT, 1981",0.003,
Sulfurous Acid,Stainless steels,Austenitic,Carpenter 20 Carpenter Technology Corp.,0.003 max,0.1 max,,,Cast Synthetic resin processing; no aeration; no agitation,~0.01,104,219,41.5 d,89.0,"A Guide to Corrosion Resistance, Climax Molybdenum Company, Greenwich, CT, 1981",0.003,
Sulfurous Acid,Stainless steels,Austenitic,Carpenter 20 Carpenter Technology Corp.,0.003 max,0.1 max,Crevice attack,,"Cast Strong aeration; rapid agitation. Plus seawater, 1.7% sodium chloride",~2.05,13,55,30 d,89.0,"A Guide to Corrosion Resistance, Climax Molybdenum Company, Greenwich, CT, 1981",0.003,
Sulfurous Acid,Stainless steels,Austenitic,Carpenter 20 Carpenter Technology Corp.,0.003 max,0.1 max,,,Cast Synthetic resin processing; no aeration; no agitation. Sulfur-dioxide scrubber,2.6,52,127,41.5 d,89.0,"A Guide to Corrosion Resistance, Climax Molybdenum Company, Greenwich, CT, 1981",0.003,
Sulfurous Acid,Stainless steels,Austenitic,Carpenter 20 Carpenter Technology Corp.,0.003,0.1,,,Cast Synthetic resin processing; no aeration; no agitation. Sulfur-dioxide scrubber,90.3,87,189,41.5 d,89.0,"A Guide to Corrosion Resistance, Climax Molybdenum Company, Greenwich, CT, 1981",0.003,
Sulfurous Acid,Stainless steels,Duplex,329,A (Resistant),A (Resistant),,S32900,,Saturated,20,68,,253.0,"Chemical Resistance of REMANIT Stainless Steels, Thyssen Edelstahlwerke AG, March 1989",,A
Sulfurous Acid,Stainless steels,Duplex,329,A (Resistant),A (Resistant),,S32900,4 bar,,135,275,,253.0,"Chemical Resistance of REMANIT Stainless Steels, Thyssen Edelstahlwerke AG, March 1989",,A
Sulfurous Acid,Stainless steels,Duplex,329,B (Good),B (Good),,S32900,5-8 bar,,160,320,,253.0,"Chemical Resistance of REMANIT Stainless Steels, Thyssen Edelstahlwerke AG, March 1989",,B
Sulfurous Acid,Stainless steels,Duplex,329,B (Good),B (Good),,S32900,10-20 bar,,180-200,356-392,,253.0,"Chemical Resistance of REMANIT Stainless Steels, Thyssen Edelstahlwerke AG, March 1989",,B
Sulfurous Acid,Stainless steels,Duplex,F51,A (Resistant),A (Resistant),,S31803,,Saturated,20,68,,253.0,"Chemical Resistance of REMANIT Stainless Steels, Thyssen Edelstahlwerke AG, March 1989",,A
Sulfurous Acid,Stainless steels,Duplex,F51,A (Resistant),A (Resistant),,S31803,4 bar,,135,275,,253.0,"Chemical Resistance of REMANIT Stainless Steels, Thyssen Edelstahlwerke AG, March 1989",,A
Sulfurous Acid,Stainless steels,Duplex,F51,B (Good),B (Good),,S31803,5-8 bar,,160,320,,253.0,"Chemical Resistance of REMANIT Stainless Steels, Thyssen Edelstahlwerke AG, March 1989",,B
Sulfurous Acid,Stainless steels,Duplex,F51,B (Good),B (Good),,S31803,10-20 bar,,180-200,356-392,,253.0,"Chemical Resistance of REMANIT Stainless Steels, Thyssen Edelstahlwerke AG, March 1989",,B
Sulfurous Acid,Stainless steels,Ferritic,405,D (Poor),D (Poor),,S40500,,Saturated,20,68,,253.0,"Chemical Resistance of REMANIT Stainless Steels, Thyssen Edelstahlwerke AG, March 1989",,D
Sulfurous Acid,Stainless steels,Ferritic,405,D (Poor),D (Poor),,S40500,4 bar,,135,275,,253.0,"Chemical Resistance of REMANIT Stainless Steels, Thyssen Edelstahlwerke AG, March 1989",,D
Sulfurous Acid,Stainless steels,Ferritic,405,D (Poor),D (Poor),,S40500,5-8 bar,,160,320,,253.0,"Chemical Resistance of REMANIT Stainless Steels, Thyssen Edelstahlwerke AG, March 1989",,D
Sulfurous Acid,Stainless steels,Ferritic,405,D (Poor),D (Poor),,S40500,10-20 bar,,180-200,356-392,,253.0,"Chemical Resistance of REMANIT Stainless Steels, Thyssen Edelstahlwerke AG, March 1989",,D
Sulfurous Acid,Stainless steels,Ferritic,409,D (Poor),D (Poor),,S40900,,Saturated,20,68,,253.0,"Chemical Resistance of REMANIT Stainless Steels, Thyssen Edelstahlwerke AG, March 1989",,D
Sulfurous Acid,Stainless steels,Ferritic,409,D (Poor),D (Poor),,S40900,4 bar,,135,275,,253.0,"Chemical Resistance of REMANIT Stainless Steels, Thyssen Edelstahlwerke AG, March 1989",,D
Sulfurous Acid,Stainless steels,Ferritic,409,D (Poor),D (Poor),,S40900,5-8 bar,,160,320,,253.0,"Chemical Resistance of REMANIT Stainless Steels, Thyssen Edelstahlwerke AG, March 1989",,D
Sulfurous Acid,Stainless steels,Ferritic,409,D (Poor),D (Poor),,S40900,10-20 bar,,180-200,356-392,,253.0,"Chemical Resistance of REMANIT Stainless Steels, Thyssen Edelstahlwerke AG, March 1989",,D
Sulfurous Acid,Stainless steels,Ferritic,430,C (Questionable),C (Questionable),,S43000,,Saturated,20,68,,253.0,"Chemical Resistance of REMANIT Stainless Steels, Thyssen Edelstahlwerke AG, March 1989",,C
Sulfurous Acid,Stainless steels,Ferritic,430,C (Questionable),C (Questionable),,S43000,4 bar,,135,275,,253.0,"Chemical Resistance of REMANIT Stainless Steels, Thyssen Edelstahlwerke AG, March 1989",,C
Sulfurous Acid,Stainless steels,Ferritic,430,D (Poor),D (Poor),,S43000,5-8 bar,,160,320,,253.0,"Chemical Resistance of REMANIT Stainless Steels, Thyssen Edelstahlwerke AG, March 1989",,D
Sulfurous Acid,Stainless steels,Ferritic,430,D (Poor),D (Poor),,S43000,10-20 bar,,180-200,356-392,,253.0,"Chemical Resistance of REMANIT Stainless Steels, Thyssen Edelstahlwerke AG, March 1989",,D
Sulfurous Acid,Stainless steels,Ferritic,434,A (Resistant),A (Resistant),,S43400,,Saturated,20,68,,253.0,"Chemical Resistance of REMANIT Stainless Steels, Thyssen Edelstahlwerke AG, March 1989",,A
Sulfurous Acid,Stainless steels,Ferritic,434,A (Resistant),A (Resistant),,S43400,4 bar,,135,275,,253.0,"Chemical Resistance of REMANIT Stainless Steels, Thyssen Edelstahlwerke AG, March 1989",,A
Sulfurous Acid,Stainless steels,Ferritic,434,B (Good),B (Good),,S43400,5-8 bar,,160,320,,253.0,"Chemical Resistance of REMANIT Stainless Steels, Thyssen Edelstahlwerke AG, March 1989",,B
Sulfurous Acid,Stainless steels,Ferritic,434,C (Questionable),C (Questionable),,S43400,10-20 bar,,180-200,356-392,,253.0,"Chemical Resistance of REMANIT Stainless Steels, Thyssen Edelstahlwerke AG, March 1989",,C
Sulfurous Acid,Stainless steels,Martensitic,403,D (Poor),D (Poor),,S40300,,Saturated,20,68,,253.0,"Chemical Resistance of REMANIT Stainless Steels, Thyssen Edelstahlwerke AG, March 1989",,D
Sulfurous Acid,Stainless steels,Martensitic,403,D (Poor),D (Poor),,S40300,4 bar,,135,275,,253.0,"Chemical Resistance of REMANIT Stainless Steels, Thyssen Edelstahlwerke AG, March 1989",,D
Sulfurous Acid,Stainless steels,Martensitic,403,D (Poor),D (Poor),,S40300,5-8 bar,,160,320,,253.0,"Chemical Resistance of REMANIT Stainless Steels, Thyssen Edelstahlwerke AG, March 1989",,D
Sulfurous Acid,Stainless steels,Martensitic,403,D (Poor),D (Poor),,S40300,10-20 bar,,180-200,356-392,,253.0,"Chemical Resistance of REMANIT Stainless Steels, Thyssen Edelstahlwerke AG, March 1989",,D
Sulfurous Acid,Stainless steels,Martensitic,410,B (Good),B (Good),,S41000,,,Room,Room,,121.0,"Cyclops Corp., Universal-Cyclops Specialty Steel Division",,B
Sulfurous Acid,Stainless steels,Martensitic,410,D (Poor),D (Poor),,S41000,,Saturated,20,68,,253.0,"Chemical Resistance of REMANIT Stainless Steels, Thyssen Edelstahlwerke AG, March 1989",,D
Sulfurous Acid,Stainless steels,Martensitic,410,D (Poor),D (Poor),,S41000,4 bar,,135,275,,253.0,"Chemical Resistance of REMANIT Stainless Steels, Thyssen Edelstahlwerke AG, March 1989",,D
Sulfurous Acid,Stainless steels,Martensitic,410,D (Poor),D (Poor),,S41000,5-8 bar,,160,320,,253.0,"Chemical Resistance of REMANIT Stainless Steels, Thyssen Edelstahlwerke AG, March 1989",,D
Sulfurous Acid,Stainless steels,Martensitic,410,D (Poor),D (Poor),,S41000,10-20 bar,,180-200,356-392,,253.0,"Chemical Resistance of REMANIT Stainless Steels, Thyssen Edelstahlwerke AG, March 1989",,D
Sulfurous Acid,Stainless steels,Martensitic,416,D (Poor),D (Poor),,S41600,,Saturated,20,68,,253.0,"Chemical Resistance of REMANIT Stainless Steels, Thyssen Edelstahlwerke AG, March 1989",,D
Sulfurous Acid,Stainless steels,Martensitic,416,D (Poor),D (Poor),,S41600,4 bar,,135,275,,253.0,"Chemical Resistance of REMANIT Stainless Steels, Thyssen Edelstahlwerke AG, March 1989",,D
Sulfurous Acid,Stainless steels,Martensitic,416,D (Poor),D (Poor),,S41600,5-8 bar,,160,320,,253.0,"Chemical Resistance of REMANIT Stainless Steels, Thyssen Edelstahlwerke AG, March 1989",,D
Sulfurous Acid,Stainless steels,Martensitic,416,D (Poor),D (Poor),,S41600,10-20 bar,,180-200,356-392,,253.0,"Chemical Resistance of REMANIT Stainless Steels, Thyssen Edelstahlwerke AG, March 1989",,D
Sulfurous Acid,Stainless steels,Martensitic,420,D (Poor),D (Poor),,S42000,,Saturated,20,68,,253.0,"Chemical Resistance of REMANIT Stainless Steels, Thyssen Edelstahlwerke AG, March 1989",,D
Sulfurous Acid,Stainless steels,Martensitic,420,D (Poor),D (Poor),,S42000,4 bar,,135,275,,253.0,"Chemical Resistance of REMANIT Stainless Steels, Thyssen Edelstahlwerke AG, March 1989",,D
Sulfurous Acid,Stainless steels,Martensitic,420,D (Poor),D (Poor),,S42000,5-8 bar,,160,320,,253.0,"Chemical Resistance of REMANIT Stainless Steels, Thyssen Edelstahlwerke AG, March 1989",,D
Sulfurous Acid,Stainless steels,Martensitic,420,D (Poor),D (Poor),,S42000,10-20 bar,,180-200,356-392,,253.0,"Chemical Resistance of REMANIT Stainless Steels, Thyssen Edelstahlwerke AG, March 1989",,D
Super Phosphate,Stainless steels,Austenitic,301,A (Resistant),A (Resistant),,S30100,,,20,68,,253.0,"Chemical Resistance of REMANIT Stainless Steels, Thyssen Edelstahlwerke AG, March 1989",,A
Super Phosphate,Stainless steels,Austenitic,302,A (Resistant),A (Resistant),,S30200,,,20,68,,253.0,"Chemical Resistance of REMANIT Stainless Steels, Thyssen Edelstahlwerke AG, March 1989",,A
Super Phosphate,Stainless steels,Austenitic,303,A (Resistant),A (Resistant),,S30300,,,20,68,,253.0,"Chemical Resistance of REMANIT Stainless Steels, Thyssen Edelstahlwerke AG, March 1989",,A
Super Phosphate,Stainless steels,Austenitic,304,A (Resistant),A (Resistant),,S30400,,,20,68,,253.0,"Chemical Resistance of REMANIT Stainless Steels, Thyssen Edelstahlwerke AG, March 1989",,A
Super Phosphate,Stainless steels,Austenitic,316,A (Resistant),A (Resistant),,S31600,,,20,68,,253.0,"Chemical Resistance of REMANIT Stainless Steels, Thyssen Edelstahlwerke AG, March 1989",,A
Super Phosphate,Stainless steels,Austenitic,321,A (Resistant),A (Resistant),,S32100,,,20,68,,253.0,"Chemical Resistance of REMANIT Stainless Steels, Thyssen Edelstahlwerke AG, March 1989",,A
Super Phosphate,Stainless steels,Austenitic,347,A (Resistant),A (Resistant),,S34700,,,20,68,,253.0,"Chemical Resistance of REMANIT Stainless Steels, Thyssen Edelstahlwerke AG, March 1989",,A
Super Phosphate,Stainless steels,Austenitic,304L,A (Resistant),A (Resistant),,S30403,,,20,68,,253.0,"Chemical Resistance of REMANIT Stainless Steels, Thyssen Edelstahlwerke AG, March 1989",,A
Super Phosphate,Stainless steels,Austenitic,304LN,A (Resistant),A (Resistant),,S30453,,,20,68,,253.0,"Chemical Resistance of REMANIT Stainless Steels, Thyssen Edelstahlwerke AG, March 1989",,A
Super Phosphate,Stainless steels,Austenitic,316F,A (Resistant),A (Resistant),,S31620,,,20,68,,253.0,"Chemical Resistance of REMANIT Stainless Steels, Thyssen Edelstahlwerke AG, March 1989",,A
Super Phosphate,Stainless steels,Austenitic,316L,A (Resistant),A (Resistant),,S31603,,,20,68,,253.0,"Chemical Resistance of REMANIT Stainless Steels, Thyssen Edelstahlwerke AG, March 1989",,A
Super Phosphate,Stainless steels,Austenitic,316LN,A (Resistant),A (Resistant),,S31653,,,20,68,,253.0,"Chemical Resistance of REMANIT Stainless Steels, Thyssen Edelstahlwerke AG, March 1989",,A
Super Phosphate,Stainless steels,Austenitic,316Ti,A (Resistant),A (Resistant),,S31635,,,20,68,,253.0,"Chemical Resistance of REMANIT Stainless Steels, Thyssen Edelstahlwerke AG, March 1989",,A
Super Phosphate,Stainless steels,Austenitic,317L,A (Resistant),A (Resistant),,S31703,,,20,68,,253.0,"Chemical Resistance of REMANIT Stainless Steels, Thyssen Edelstahlwerke AG, March 1989",,A
Super Phosphate,Stainless steels,Austenitic,317LN,A (Resistant),A (Resistant),,S31725,,,20,68,,253.0,"Chemical Resistance of REMANIT Stainless Steels, Thyssen Edelstahlwerke AG, March 1989",,A
Super Phosphate,Stainless steels,Duplex,329,A (Resistant),A (Resistant),,S32900,,,20,68,,253.0,"Chemical Resistance of REMANIT Stainless Steels, Thyssen Edelstahlwerke AG, March 1989",,A
Super Phosphate,Stainless steels,Duplex,F51,A (Resistant),A (Resistant),,S31803,,,20,68,,253.0,"Chemical Resistance of REMANIT Stainless Steels, Thyssen Edelstahlwerke AG, March 1989",,A
Tannic Acid,Aluminum and alloys,99.0% min Al,Aluminum (99.0-99.5%),A (Resistant),A (Resistant),,A91199,,,,,,92.0,"F. King, Aluminum and Its Alloys, Ellis Horwood, Chichester, England, 1987, p 282-291",,A
Tannic Acid,Aluminum and alloys,Aluminum-manganese,Aluminum-manganese alloys,A (Resistant),A (Resistant),,,,,,,,92.0,"F. King, Aluminum and Its Alloys, Ellis Horwood, Chichester, England, 1987, p 282-291",,A
Tannic Acid,Copper and alloys,Aluminum bronze,Aluminum bronze,A (Resistant),A (Resistant),,,,,,,,93.0,"H. Leidheiser, Jr., The Corrosion of Copper, Tin and Their Alloys, John Wiley & Sons, New York, 1971, p 90-96",,A
Tannic Acid,Copper and alloys,Aluminum bronze,"Ampco 8, aluminum bronze",0.05 max,2 max,,C61300,,,,,,96.0,"Stock Metals, Ampco Metal Company, 1988",0.05,
Tannic Acid,Copper and alloys,Brass,Brass,A (Resistant),A (Resistant),,,,,,,,93.0,"H. Leidheiser, Jr., The Corrosion of Copper, Tin and Their Alloys, John Wiley & Sons, New York, 1971, p 90-96",,A
