Repository: wfreinhart/matse219

# MATSE 219: Materials Informatics

Auto-generated from the private authoring repo (matse219-instructor). Do not edit here directly -- changes are overwritten on the next publish run.

## Lectures

- [Lecture01](https://colab.research.google.com/github/wfreinhart/matse219/blob/staging/notebooks/Lecture01.ipynb)
- [Lecture02](https://colab.research.google.com/github/wfreinhart/matse219/blob/staging/notebooks/Lecture02.ipynb)
- [Lecture03](https://colab.research.google.com/github/wfreinhart/matse219/blob/staging/notebooks/Lecture03.ipynb)
- [Lecture04](https://colab.research.google.com/github/wfreinhart/matse219/blob/staging/notebooks/Lecture04.ipynb)

File: datasets/corrosion.csv (part 137 of 142)
Environment,Material Group,Material Family,Material,Rate (mm/yr) or Rating,Rate (mils/yr) or Rating,Localized Attack,UNS,Condition/Comment,Concentration (Vol %),Temperature (deg C),Temperature (deg F),Duration,Reference #,Reference,rate_mm_yr_numeric,rate_letter_grade
Tannic Acid,Copper and alloys,Brass,Cartridge brass,B (Good),B (Good),,C26000,,,,,,93.0,"H. Leidheiser, Jr., The Corrosion of Copper, Tin and Their Alloys, John Wiley & Sons, New York, 1971, p 90-96",,B
Tannic Acid,Copper and alloys,Brass,Commercial bronze,A (Resistant),A (Resistant),,C22000,,,,,,93.0,"H. Leidheiser, Jr., The Corrosion of Copper, Tin and Their Alloys, John Wiley & Sons, New York, 1971, p 90-96",,A
Tannic Acid,Copper and alloys,Brass,Muntz metal,B (Good),B (Good),,C28000,,,,,,93.0,"H. Leidheiser, Jr., The Corrosion of Copper, Tin and Their Alloys, John Wiley & Sons, New York, 1971, p 90-96",,B
Tannic Acid,Copper and alloys,Brass,Red brass,A (Resistant),A (Resistant),,C23000,,,,,,93.0,"H. Leidheiser, Jr., The Corrosion of Copper, Tin and Their Alloys, John Wiley & Sons, New York, 1971, p 90-96",,A
Tannic Acid,Copper and alloys,Copper,Electrolytic copper,A (Resistant),A (Resistant),,C11000,,,,,,93.0,"H. Leidheiser, Jr., The Corrosion of Copper, Tin and Their Alloys, John Wiley & Sons, New York, 1971, p 90-96",,A
Tannic Acid,Copper and alloys,Copper,Phosphor copper,A (Resistant),A (Resistant),,C12200,,,,,,93.0,"H. Leidheiser, Jr., The Corrosion of Copper, Tin and Their Alloys, John Wiley & Sons, New York, 1971, p 90-96",,A
Tannic Acid,Copper and alloys,Copper-nickel,70-30 cupronickel,A (Resistant),A (Resistant),,C71500,,,,,,93.0,"H. Leidheiser, Jr., The Corrosion of Copper, Tin and Their Alloys, John Wiley & Sons, New York, 1971, p 90-96",,A
Tannic Acid,Copper and alloys,Copper-nickel,90-10 cupronickel,A (Resistant),A (Resistant),,C70600,,,,,,93.0,"H. Leidheiser, Jr., The Corrosion of Copper, Tin and Their Alloys, John Wiley & Sons, New York, 1971, p 90-96",,A
Tannic Acid,Copper and alloys,Leaded brass,Architectural bronze,B (Good),B (Good),,C38500,,,,,,93.0,"H. Leidheiser, Jr., The Corrosion of Copper, Tin and Their Alloys, John Wiley & Sons, New York, 1971, p 90-96",,B
Tannic Acid,Copper and alloys,Leaded brass,Free-cutting brass,B (Good),B (Good),,C36000,,,,,,93.0,"H. Leidheiser, Jr., The Corrosion of Copper, Tin and Their Alloys, John Wiley & Sons, New York, 1971, p 90-96",,B
Tannic Acid,Copper and alloys,Nickel-silver,Nickel-silver,A (Resistant),A (Resistant),,,,18,,,,93.0,"H. Leidheiser, Jr., The Corrosion of Copper, Tin and Their Alloys, John Wiley & Sons, New York, 1971, p 90-96",,A
Tannic Acid,Copper and alloys,Phosphor bronze,"Phosphor bronze, 5% Sn",A (Resistant),A (Resistant),,C51000,,,,,,93.0,"H. Leidheiser, Jr., The Corrosion of Copper, Tin and Their Alloys, John Wiley & Sons, New York, 1971, p 90-96",,A
Tannic Acid,Copper and alloys,Phosphor bronze,"Phosphor bronze, 8% Sn",A (Resistant),A (Resistant),,C52100,,,,,,93.0,"H. Leidheiser, Jr., The Corrosion of Copper, Tin and Their Alloys, John Wiley & Sons, New York, 1971, p 90-96",,A
Tannic Acid,Copper and alloys,Silicon bronze,"Silicon bronze, high",A (Resistant),A (Resistant),,C65500,,,,,,93.0,"H. Leidheiser, Jr., The Corrosion of Copper, Tin and Their Alloys, John Wiley & Sons, New York, 1971, p 90-96",,A
Tannic Acid,Copper and alloys,Silicon bronze,"Silicon bronze, low",A (Resistant),A (Resistant),,C65100,,,,,,93.0,"H. Leidheiser, Jr., The Corrosion of Copper, Tin and Their Alloys, John Wiley & Sons, New York, 1971, p 90-96",,A
Tannic Acid,Copper and alloys,Tin brass,Admiralty brass,A (Resistant),A (Resistant),,C44300,,,,,,93.0,"H. Leidheiser, Jr., The Corrosion of Copper, Tin and Their Alloys, John Wiley & Sons, New York, 1971, p 90-96",,A
Tannic Acid,Copper and alloys,Tin brass,Naval brass,B (Good),B (Good),,C46400,,,,,,93.0,"H. Leidheiser, Jr., The Corrosion of Copper, Tin and Their Alloys, John Wiley & Sons, New York, 1971, p 90-96",,B
Tannic Acid,Miscellaneous,Magnesium and alloys,Magnesium,D (Poor),D (Poor),,,,3,Room,Room,,119.0,"Dow Chemical Co., Midland, MI",,D
Tannic Acid,Miscellaneous,Tin and alloys,Tin,A (Resistant),A (Resistant),,,,10,20,68,,94.0,"H. Leidheiser, Jr., The Corrosion of Copper, Tin and Their Alloys, John Wiley & Sons, New York, 1971, p 287-290",,A
Tannic Acid,Miscellaneous,Tin and alloys,Tin,A (Resistant),A (Resistant),,,,10,60,140,,94.0,"H. Leidheiser, Jr., The Corrosion of Copper, Tin and Their Alloys, John Wiley & Sons, New York, 1971, p 287-290",,A
Tannic Acid,Miscellaneous,Tin and alloys,Tin,D (Poor),D (Poor),,,,10,100,212,,94.0,"H. Leidheiser, Jr., The Corrosion of Copper, Tin and Their Alloys, John Wiley & Sons, New York, 1971, p 287-290",,D
Tar,Stainless steels,Austenitic,316Ti,A (Resistant),A (Resistant),,S31635,Pure,,20,68,,253.0,"Chemical Resistance of REMANIT Stainless Steels, Thyssen Edelstahlwerke AG, March 1989",,A
Tannic Acid,Refractory metals and alloys,Titanium and alloys,Titanium,A (Resistant),A (Resistant),,,,25,100,212,,90.0,"N.D. Tomashov and P.M. Altovskii, Corrosion and Protection of Titanium, Government Scientific-Technical Publication of Machine-Building Literature (Russian translation), 1963; L.C. Covington and R.W. Schultz, Corrosion of Resistance of Titanium, TIMET Cor",,A
Tannic Acid,Refractory metals and alloys,Zirconium and alloys,Zr702,0.03 max,1 max,,R60702,,25,35-100,95-212,,15.0,"Metals Handbook, Ninth Edition, Vol 13, Corrosion, ASM International, Metals Park, OH, 1987, p 711-715",0.03,
Tannic Acid,Stainless steels,Austenitic,301,A (Resistant),A (Resistant),,S30100,,5,20,68,,253.0,"Chemical Resistance of REMANIT Stainless Steels, Thyssen Edelstahlwerke AG, March 1989",,A
Tannic Acid,Stainless steels,Austenitic,301,A (Resistant),A (Resistant),,S30100,,5,Boiling,Boiling,,253.0,"Chemical Resistance of REMANIT Stainless Steels, Thyssen Edelstahlwerke AG, March 1989",,A
Tannic Acid,Stainless steels,Austenitic,301,A (Resistant),A (Resistant),,S30100,,10,20,68,,253.0,"Chemical Resistance of REMANIT Stainless Steels, Thyssen Edelstahlwerke AG, March 1989",,A
Tannic Acid,Stainless steels,Austenitic,301,A (Resistant),A (Resistant),,S30100,,10,Boiling,Boiling,,253.0,"Chemical Resistance of REMANIT Stainless Steels, Thyssen Edelstahlwerke AG, March 1989",,A
Tannic Acid,Stainless steels,Austenitic,301,A (Resistant),A (Resistant),,S30100,,50,20,68,,253.0,"Chemical Resistance of REMANIT Stainless Steels, Thyssen Edelstahlwerke AG, March 1989",,A
Tannic Acid,Stainless steels,Austenitic,301,A (Resistant),A (Resistant),,S30100,,50,Boiling,Boiling,,253.0,"Chemical Resistance of REMANIT Stainless Steels, Thyssen Edelstahlwerke AG, March 1989",,A
Tannic Acid,Stainless steels,Austenitic,302,A (Resistant),A (Resistant),,S30200,,5,20,68,,253.0,"Chemical Resistance of REMANIT Stainless Steels, Thyssen Edelstahlwerke AG, March 1989",,A
Tannic Acid,Stainless steels,Austenitic,302,A (Resistant),A (Resistant),,S30200,,5,Boiling,Boiling,,253.0,"Chemical Resistance of REMANIT Stainless Steels, Thyssen Edelstahlwerke AG, March 1989",,A
Tannic Acid,Stainless steels,Austenitic,302,A (Resistant),A (Resistant),,S30200,,10,20,68,,253.0,"Chemical Resistance of REMANIT Stainless Steels, Thyssen Edelstahlwerke AG, March 1989",,A
Tannic Acid,Stainless steels,Austenitic,302,A (Resistant),A (Resistant),,S30200,,10,Boiling,Boiling,,253.0,"Chemical Resistance of REMANIT Stainless Steels, Thyssen Edelstahlwerke AG, March 1989",,A
Tannic Acid,Stainless steels,Austenitic,302,A (Resistant),A (Resistant),,S30200,,50,20,68,,253.0,"Chemical Resistance of REMANIT Stainless Steels, Thyssen Edelstahlwerke AG, March 1989",,A
Tannic Acid,Stainless steels,Austenitic,302,A (Resistant),A (Resistant),,S30200,,50,Boiling,Boiling,,253.0,"Chemical Resistance of REMANIT Stainless Steels, Thyssen Edelstahlwerke AG, March 1989",,A
Tannic Acid,Stainless steels,Austenitic,303,A (Resistant),A (Resistant),,S30300,,5,20,68,,253.0,"Chemical Resistance of REMANIT Stainless Steels, Thyssen Edelstahlwerke AG, March 1989",,A
Tannic Acid,Stainless steels,Austenitic,303,A (Resistant),A (Resistant),,S30300,,5,20,68,,253.0,"Chemical Resistance of REMANIT Stainless Steels, Thyssen Edelstahlwerke AG, March 1989",,A
Tannic Acid,Stainless steels,Austenitic,303,A (Resistant),A (Resistant),,S30300,,5,Boiling,Boiling,,253.0,"Chemical Resistance of REMANIT Stainless Steels, Thyssen Edelstahlwerke AG, March 1989",,A
Tannic Acid,Stainless steels,Austenitic,303,A (Resistant),A (Resistant),,S30300,,5,Boiling,Boiling,,253.0,"Chemical Resistance of REMANIT Stainless Steels, Thyssen Edelstahlwerke AG, March 1989",,A
Tannic Acid,Stainless steels,Austenitic,303,A (Resistant),A (Resistant),,S30300,,10,20,68,,253.0,"Chemical Resistance of REMANIT Stainless Steels, Thyssen Edelstahlwerke AG, March 1989",,A
Tannic Acid,Stainless steels,Austenitic,303,A (Resistant),A (Resistant),,S30300,,10,20,68,,253.0,"Chemical Resistance of REMANIT Stainless Steels, Thyssen Edelstahlwerke AG, March 1989",,A
Tannic Acid,Stainless steels,Austenitic,303,A (Resistant),A (Resistant),,S30300,,10,Boiling,Boiling,,253.0,"Chemical Resistance of REMANIT Stainless Steels, Thyssen Edelstahlwerke AG, March 1989",,A
Tannic Acid,Stainless steels,Austenitic,303,A (Resistant),A (Resistant),,S30300,,10,Boiling,Boiling,,253.0,"Chemical Resistance of REMANIT Stainless Steels, Thyssen Edelstahlwerke AG, March 1989",,A
Tannic Acid,Stainless steels,Austenitic,303,A (Resistant),A (Resistant),,S30300,,50,20,68,,253.0,"Chemical Resistance of REMANIT Stainless Steels, Thyssen Edelstahlwerke AG, March 1989",,A
Tannic Acid,Stainless steels,Austenitic,303,A (Resistant),A (Resistant),,S30300,,50,20,68,,253.0,"Chemical Resistance of REMANIT Stainless Steels, Thyssen Edelstahlwerke AG, March 1989",,A
Tannic Acid,Stainless steels,Austenitic,303,B (Good),B (Good),,S30300,,50,Boiling,Boiling,,253.0,"Chemical Resistance of REMANIT Stainless Steels, Thyssen Edelstahlwerke AG, March 1989",,B
Tannic Acid,Stainless steels,Austenitic,303,A (Resistant),A (Resistant),,S30300,,50,Boiling,Boiling,,253.0,"Chemical Resistance of REMANIT Stainless Steels, Thyssen Edelstahlwerke AG, March 1989",,A
Tannic Acid,Stainless steels,Austenitic,304,A (Resistant),A (Resistant),,S30400,,5,20,68,,253.0,"Chemical Resistance of REMANIT Stainless Steels, Thyssen Edelstahlwerke AG, March 1989",,A
Tannic Acid,Stainless steels,Austenitic,304,A (Resistant),A (Resistant),,S30400,,5,Boiling,Boiling,,253.0,"Chemical Resistance of REMANIT Stainless Steels, Thyssen Edelstahlwerke AG, March 1989",,A
Tannic Acid,Stainless steels,Austenitic,304,A (Resistant),A (Resistant),,S30400,,10,20,68,,253.0,"Chemical Resistance of REMANIT Stainless Steels, Thyssen Edelstahlwerke AG, March 1989",,A
Tannic Acid,Stainless steels,Austenitic,304,A (Resistant),A (Resistant),,S30400,,10,Boiling,Boiling,,253.0,"Chemical Resistance of REMANIT Stainless Steels, Thyssen Edelstahlwerke AG, March 1989",,A
Tannic Acid,Stainless steels,Austenitic,304,A (Resistant),A (Resistant),,S30400,,50,20,68,,253.0,"Chemical Resistance of REMANIT Stainless Steels, Thyssen Edelstahlwerke AG, March 1989",,A
Tannic Acid,Stainless steels,Austenitic,304,A (Resistant),A (Resistant),,S30400,,50,Boiling,Boiling,,253.0,"Chemical Resistance of REMANIT Stainless Steels, Thyssen Edelstahlwerke AG, March 1989",,A
Tannic Acid,Stainless steels,Austenitic,316,B (Good),B (Good),,S31600,,10,21,70,,121.0,"Cyclops Corp., Universal-Cyclops Specialty Steel Division",,B
Tannic Acid,Stainless steels,Austenitic,316,A (Resistant),A (Resistant),,S31600,,5,20,68,,253.0,"Chemical Resistance of REMANIT Stainless Steels, Thyssen Edelstahlwerke AG, March 1989",,A
Tannic Acid,Stainless steels,Austenitic,316,A (Resistant),A (Resistant),,S31600,,5,Boiling,Boiling,,253.0,"Chemical Resistance of REMANIT Stainless Steels, Thyssen Edelstahlwerke AG, March 1989",,A
Tannic Acid,Stainless steels,Austenitic,316,A (Resistant),A (Resistant),,S31600,,10,20,68,,253.0,"Chemical Resistance of REMANIT Stainless Steels, Thyssen Edelstahlwerke AG, March 1989",,A
Tannic Acid,Stainless steels,Austenitic,316,A (Resistant),A (Resistant),,S31600,,10,Boiling,Boiling,,253.0,"Chemical Resistance of REMANIT Stainless Steels, Thyssen Edelstahlwerke AG, March 1989",,A
Tannic Acid,Stainless steels,Austenitic,316,A (Resistant),A (Resistant),,S31600,,50,20,68,,253.0,"Chemical Resistance of REMANIT Stainless Steels, Thyssen Edelstahlwerke AG, March 1989",,A
Tannic Acid,Stainless steels,Austenitic,316,A (Resistant),A (Resistant),,S31600,,50,Boiling,Boiling,,253.0,"Chemical Resistance of REMANIT Stainless Steels, Thyssen Edelstahlwerke AG, March 1989",,A
Tannic Acid,Stainless steels,Austenitic,321,A (Resistant),A (Resistant),,S32100,,5,20,68,,253.0,"Chemical Resistance of REMANIT Stainless Steels, Thyssen Edelstahlwerke AG, March 1989",,A
Tannic Acid,Stainless steels,Austenitic,321,A (Resistant),A (Resistant),,S32100,,5,Boiling,Boiling,,253.0,"Chemical Resistance of REMANIT Stainless Steels, Thyssen Edelstahlwerke AG, March 1989",,A
Tannic Acid,Stainless steels,Austenitic,321,A (Resistant),A (Resistant),,S32100,,10,20,68,,253.0,"Chemical Resistance of REMANIT Stainless Steels, Thyssen Edelstahlwerke AG, March 1989",,A
Tannic Acid,Stainless steels,Austenitic,321,A (Resistant),A (Resistant),,S32100,,10,Boiling,Boiling,,253.0,"Chemical Resistance of REMANIT Stainless Steels, Thyssen Edelstahlwerke AG, March 1989",,A
Tannic Acid,Stainless steels,Austenitic,321,A (Resistant),A (Resistant),,S32100,,50,20,68,,253.0,"Chemical Resistance of REMANIT Stainless Steels, Thyssen Edelstahlwerke AG, March 1989",,A
Tannic Acid,Stainless steels,Austenitic,321,A (Resistant),A (Resistant),,S32100,,50,Boiling,Boiling,,253.0,"Chemical Resistance of REMANIT Stainless Steels, Thyssen Edelstahlwerke AG, March 1989",,A
Tannic Acid,Stainless steels,Austenitic,347,A (Resistant),A (Resistant),,S34700,,5,20,68,,253.0,"Chemical Resistance of REMANIT Stainless Steels, Thyssen Edelstahlwerke AG, March 1989",,A
Tannic Acid,Stainless steels,Austenitic,347,A (Resistant),A (Resistant),,S34700,,5,Boiling,Boiling,,253.0,"Chemical Resistance of REMANIT Stainless Steels, Thyssen Edelstahlwerke AG, March 1989",,A
Tannic Acid,Stainless steels,Austenitic,347,A (Resistant),A (Resistant),,S34700,,10,20,68,,253.0,"Chemical Resistance of REMANIT Stainless Steels, Thyssen Edelstahlwerke AG, March 1989",,A
Tannic Acid,Stainless steels,Austenitic,347,A (Resistant),A (Resistant),,S34700,,10,Boiling,Boiling,,253.0,"Chemical Resistance of REMANIT Stainless Steels, Thyssen Edelstahlwerke AG, March 1989",,A
Tannic Acid,Stainless steels,Austenitic,347,A (Resistant),A (Resistant),,S34700,,50,20,68,,253.0,"Chemical Resistance of REMANIT Stainless Steels, Thyssen Edelstahlwerke AG, March 1989",,A
Tannic Acid,Stainless steels,Austenitic,347,A (Resistant),A (Resistant),,S34700,,50,Boiling,Boiling,,253.0,"Chemical Resistance of REMANIT Stainless Steels, Thyssen Edelstahlwerke AG, March 1989",,A
Tannic Acid,Stainless steels,Austenitic,304L,A (Resistant),A (Resistant),,S30403,,5,20,68,,253.0,"Chemical Resistance of REMANIT Stainless Steels, Thyssen Edelstahlwerke AG, March 1989",,A
Tannic Acid,Stainless steels,Austenitic,304L,A (Resistant),A (Resistant),,S30403,,5,Boiling,Boiling,,253.0,"Chemical Resistance of REMANIT Stainless Steels, Thyssen Edelstahlwerke AG, March 1989",,A
Tannic Acid,Stainless steels,Austenitic,304L,A (Resistant),A (Resistant),,S30403,,10,20,68,,253.0,"Chemical Resistance of REMANIT Stainless Steels, Thyssen Edelstahlwerke AG, March 1989",,A
Tannic Acid,Stainless steels,Austenitic,304L,A (Resistant),A (Resistant),,S30403,,10,Boiling,Boiling,,253.0,"Chemical Resistance of REMANIT Stainless Steels, Thyssen Edelstahlwerke AG, March 1989",,A
Tannic Acid,Stainless steels,Austenitic,304L,A (Resistant),A (Resistant),,S30403,,50,20,68,,253.0,"Chemical Resistance of REMANIT Stainless Steels, Thyssen Edelstahlwerke AG, March 1989",,A
Tannic Acid,Stainless steels,Austenitic,304L,A (Resistant),A (Resistant),,S30403,,50,Boiling,Boiling,,253.0,"Chemical Resistance of REMANIT Stainless Steels, Thyssen Edelstahlwerke AG, March 1989",,A
Tannic Acid,Stainless steels,Austenitic,304LN,A (Resistant),A (Resistant),,S30453,,5,20,68,,253.0,"Chemical Resistance of REMANIT Stainless Steels, Thyssen Edelstahlwerke AG, March 1989",,A
Tannic Acid,Stainless steels,Austenitic,304LN,A (Resistant),A (Resistant),,S30453,,5,Boiling,Boiling,,253.0,"Chemical Resistance of REMANIT Stainless Steels, Thyssen Edelstahlwerke AG, March 1989",,A
Tannic Acid,Stainless steels,Austenitic,304LN,A (Resistant),A (Resistant),,S30453,,10,20,68,,253.0,"Chemical Resistance of REMANIT Stainless Steels, Thyssen Edelstahlwerke AG, March 1989",,A
Tannic Acid,Stainless steels,Austenitic,304LN,A (Resistant),A (Resistant),,S30453,,10,Boiling,Boiling,,253.0,"Chemical Resistance of REMANIT Stainless Steels, Thyssen Edelstahlwerke AG, March 1989",,A
Tannic Acid,Stainless steels,Austenitic,304LN,A (Resistant),A (Resistant),,S30453,,50,20,68,,253.0,"Chemical Resistance of REMANIT Stainless Steels, Thyssen Edelstahlwerke AG, March 1989",,A
Tannic Acid,Stainless steels,Austenitic,304LN,A (Resistant),A (Resistant),,S30453,,50,Boiling,Boiling,,253.0,"Chemical Resistance of REMANIT Stainless Steels, Thyssen Edelstahlwerke AG, March 1989",,A
Tannic Acid,Stainless steels,Austenitic,316F,A (Resistant),A (Resistant),,S31620,,5,20,68,,253.0,"Chemical Resistance of REMANIT Stainless Steels, Thyssen Edelstahlwerke AG, March 1989",,A
Tannic Acid,Stainless steels,Austenitic,316F,A (Resistant),A (Resistant),,S31620,,5,Boiling,Boiling,,253.0,"Chemical Resistance of REMANIT Stainless Steels, Thyssen Edelstahlwerke AG, March 1989",,A
Tannic Acid,Stainless steels,Austenitic,316F,A (Resistant),A (Resistant),,S31620,,10,20,68,,253.0,"Chemical Resistance of REMANIT Stainless Steels, Thyssen Edelstahlwerke AG, March 1989",,A
Tannic Acid,Stainless steels,Austenitic,316F,A (Resistant),A (Resistant),,S31620,,10,Boiling,Boiling,,253.0,"Chemical Resistance of REMANIT Stainless Steels, Thyssen Edelstahlwerke AG, March 1989",,A
Tannic Acid,Stainless steels,Austenitic,316F,A (Resistant),A (Resistant),,S31620,,50,20,68,,253.0,"Chemical Resistance of REMANIT Stainless Steels, Thyssen Edelstahlwerke AG, March 1989",,A
Tannic Acid,Stainless steels,Austenitic,316F,A (Resistant),A (Resistant),,S31620,,50,Boiling,Boiling,,253.0,"Chemical Resistance of REMANIT Stainless Steels, Thyssen Edelstahlwerke AG, March 1989",,A
Tannic Acid,Stainless steels,Austenitic,316L,A (Resistant),A (Resistant),,S31603,,5,20,68,,253.0,"Chemical Resistance of REMANIT Stainless Steels, Thyssen Edelstahlwerke AG, March 1989",,A
Tannic Acid,Stainless steels,Austenitic,316L,A (Resistant),A (Resistant),,S31603,,5,Boiling,Boiling,,253.0,"Chemical Resistance of REMANIT Stainless Steels, Thyssen Edelstahlwerke AG, March 1989",,A
Tannic Acid,Stainless steels,Austenitic,316L,A (Resistant),A (Resistant),,S31603,,10,20,68,,253.0,"Chemical Resistance of REMANIT Stainless Steels, Thyssen Edelstahlwerke AG, March 1989",,A
Tannic Acid,Stainless steels,Austenitic,316L,A (Resistant),A (Resistant),,S31603,,10,Boiling,Boiling,,253.0,"Chemical Resistance of REMANIT Stainless Steels, Thyssen Edelstahlwerke AG, March 1989",,A
Tannic Acid,Stainless steels,Austenitic,316L,A (Resistant),A (Resistant),,S31603,,50,20,68,,253.0,"Chemical Resistance of REMANIT Stainless Steels, Thyssen Edelstahlwerke AG, March 1989",,A
Tannic Acid,Stainless steels,Austenitic,316L,A (Resistant),A (Resistant),,S31603,,50,Boiling,Boiling,,253.0,"Chemical Resistance of REMANIT Stainless Steels, Thyssen Edelstahlwerke AG, March 1989",,A
Tannic Acid,Stainless steels,Austenitic,316LN,A (Resistant),A (Resistant),,S31653,,5,20,68,,253.0,"Chemical Resistance of REMANIT Stainless Steels, Thyssen Edelstahlwerke AG, March 1989",,A
Tannic Acid,Stainless steels,Austenitic,316LN,A (Resistant),A (Resistant),,S31653,,5,Boiling,Boiling,,253.0,"Chemical Resistance of REMANIT Stainless Steels, Thyssen Edelstahlwerke AG, March 1989",,A
Tannic Acid,Stainless steels,Austenitic,316LN,A (Resistant),A (Resistant),,S31653,,10,20,68,,253.0,"Chemical Resistance of REMANIT Stainless Steels, Thyssen Edelstahlwerke AG, March 1989",,A
Tannic Acid,Stainless steels,Austenitic,316LN,A (Resistant),A (Resistant),,S31653,,10,Boiling,Boiling,,253.0,"Chemical Resistance of REMANIT Stainless Steels, Thyssen Edelstahlwerke AG, March 1989",,A
Tartaric Acid,Copper and alloys,Aluminum bronze,"Ampco 8, aluminum bronze",0.05 max,2 max,,C61300,,,,,,96.0,"Stock Metals, Ampco Metal Company, 1988",0.05,
Tannic Acid,Stainless steels,Austenitic,316LN,A (Resistant),A (Resistant),,S31653,,50,20,68,,253.0,"Chemical Resistance of REMANIT Stainless Steels, Thyssen Edelstahlwerke AG, March 1989",,A
Tannic Acid,Stainless steels,Austenitic,316LN,A (Resistant),A (Resistant),,S31653,,50,Boiling,Boiling,,253.0,"Chemical Resistance of REMANIT Stainless Steels, Thyssen Edelstahlwerke AG, March 1989",,A
Tannic Acid,Stainless steels,Austenitic,316Ti,A (Resistant),A (Resistant),,S31635,,5,20,68,,253.0,"Chemical Resistance of REMANIT Stainless Steels, Thyssen Edelstahlwerke AG, March 1989",,A
Tannic Acid,Stainless steels,Austenitic,316Ti,A (Resistant),A (Resistant),,S31635,,5,Boiling,Boiling,,253.0,"Chemical Resistance of REMANIT Stainless Steels, Thyssen Edelstahlwerke AG, March 1989",,A
Tannic Acid,Stainless steels,Austenitic,316Ti,A (Resistant),A (Resistant),,S31635,,10,20,68,,253.0,"Chemical Resistance of REMANIT Stainless Steels, Thyssen Edelstahlwerke AG, March 1989",,A
Tannic Acid,Stainless steels,Austenitic,316Ti,A (Resistant),A (Resistant),,S31635,,10,Boiling,Boiling,,253.0,"Chemical Resistance of REMANIT Stainless Steels, Thyssen Edelstahlwerke AG, March 1989",,A
Tannic Acid,Stainless steels,Austenitic,316Ti,A (Resistant),A (Resistant),,S31635,,50,20,68,,253.0,"Chemical Resistance of REMANIT Stainless Steels, Thyssen Edelstahlwerke AG, March 1989",,A
Tannic Acid,Stainless steels,Austenitic,316Ti,A (Resistant),A (Resistant),,S31635,,50,Boiling,Boiling,,253.0,"Chemical Resistance of REMANIT Stainless Steels, Thyssen Edelstahlwerke AG, March 1989",,A
Tannic Acid,Stainless steels,Austenitic,317L,A (Resistant),A (Resistant),,S31703,,5,20,68,,253.0,"Chemical Resistance of REMANIT Stainless Steels, Thyssen Edelstahlwerke AG, March 1989",,A
Tannic Acid,Stainless steels,Austenitic,317L,A (Resistant),A (Resistant),,S31703,,5,Boiling,Boiling,,253.0,"Chemical Resistance of REMANIT Stainless Steels, Thyssen Edelstahlwerke AG, March 1989",,A
Tannic Acid,Stainless steels,Austenitic,317L,A (Resistant),A (Resistant),,S31703,,10,20,68,,253.0,"Chemical Resistance of REMANIT Stainless Steels, Thyssen Edelstahlwerke AG, March 1989",,A
Tannic Acid,Stainless steels,Austenitic,317L,A (Resistant),A (Resistant),,S31703,,10,Boiling,Boiling,,253.0,"Chemical Resistance of REMANIT Stainless Steels, Thyssen Edelstahlwerke AG, March 1989",,A
Tannic Acid,Stainless steels,Austenitic,317L,A (Resistant),A (Resistant),,S31703,,50,20,68,,253.0,"Chemical Resistance of REMANIT Stainless Steels, Thyssen Edelstahlwerke AG, March 1989",,A
Tannic Acid,Stainless steels,Austenitic,317L,A (Resistant),A (Resistant),,S31703,,50,Boiling,Boiling,,253.0,"Chemical Resistance of REMANIT Stainless Steels, Thyssen Edelstahlwerke AG, March 1989",,A
Tannic Acid,Stainless steels,Austenitic,317LN,A (Resistant),A (Resistant),,S31725,,5,20,68,,253.0,"Chemical Resistance of REMANIT Stainless Steels, Thyssen Edelstahlwerke AG, March 1989",,A
Tannic Acid,Stainless steels,Austenitic,317LN,A (Resistant),A (Resistant),,S31725,,5,Boiling,Boiling,,253.0,"Chemical Resistance of REMANIT Stainless Steels, Thyssen Edelstahlwerke AG, March 1989",,A
Tannic Acid,Stainless steels,Austenitic,317LN,A (Resistant),A (Resistant),,S31725,,10,20,68,,253.0,"Chemical Resistance of REMANIT Stainless Steels, Thyssen Edelstahlwerke AG, March 1989",,A
Tannic Acid,Stainless steels,Austenitic,317LN,A (Resistant),A (Resistant),,S31725,,10,Boiling,Boiling,,253.0,"Chemical Resistance of REMANIT Stainless Steels, Thyssen Edelstahlwerke AG, March 1989",,A
Tannic Acid,Stainless steels,Austenitic,317LN,A (Resistant),A (Resistant),,S31725,,50,20,68,,253.0,"Chemical Resistance of REMANIT Stainless Steels, Thyssen Edelstahlwerke AG, March 1989",,A
Tannic Acid,Stainless steels,Austenitic,317LN,A (Resistant),A (Resistant),,S31725,,50,Boiling,Boiling,,253.0,"Chemical Resistance of REMANIT Stainless Steels, Thyssen Edelstahlwerke AG, March 1989",,A
Tannic Acid,Stainless steels,Duplex,329,A (Resistant),A (Resistant),,S32900,,5,20,68,,253.0,"Chemical Resistance of REMANIT Stainless Steels, Thyssen Edelstahlwerke AG, March 1989",,A
Tannic Acid,Stainless steels,Duplex,329,A (Resistant),A (Resistant),,S32900,,5,Boiling,Boiling,,253.0,"Chemical Resistance of REMANIT Stainless Steels, Thyssen Edelstahlwerke AG, March 1989",,A
Tannic Acid,Stainless steels,Duplex,329,A (Resistant),A (Resistant),,S32900,,10,20,68,,253.0,"Chemical Resistance of REMANIT Stainless Steels, Thyssen Edelstahlwerke AG, March 1989",,A
Tannic Acid,Stainless steels,Duplex,329,A (Resistant),A (Resistant),,S32900,,10,Boiling,Boiling,,253.0,"Chemical Resistance of REMANIT Stainless Steels, Thyssen Edelstahlwerke AG, March 1989",,A
Tannic Acid,Stainless steels,Duplex,329,A (Resistant),A (Resistant),,S32900,,50,20,68,,253.0,"Chemical Resistance of REMANIT Stainless Steels, Thyssen Edelstahlwerke AG, March 1989",,A
Tannic Acid,Stainless steels,Duplex,329,A (Resistant),A (Resistant),,S32900,,50,Boiling,Boiling,,253.0,"Chemical Resistance of REMANIT Stainless Steels, Thyssen Edelstahlwerke AG, March 1989",,A
Tannic Acid,Stainless steels,Duplex,F51,A (Resistant),A (Resistant),,S31803,,5,20,68,,253.0,"Chemical Resistance of REMANIT Stainless Steels, Thyssen Edelstahlwerke AG, March 1989",,A
Tannic Acid,Stainless steels,Duplex,F51,A (Resistant),A (Resistant),,S31803,,5,Boiling,Boiling,,253.0,"Chemical Resistance of REMANIT Stainless Steels, Thyssen Edelstahlwerke AG, March 1989",,A
Tannic Acid,Stainless steels,Duplex,F51,A (Resistant),A (Resistant),,S31803,,10,20,68,,253.0,"Chemical Resistance of REMANIT Stainless Steels, Thyssen Edelstahlwerke AG, March 1989",,A
Tannic Acid,Stainless steels,Duplex,F51,A (Resistant),A (Resistant),,S31803,,10,Boiling,Boiling,,253.0,"Chemical Resistance of REMANIT Stainless Steels, Thyssen Edelstahlwerke AG, March 1989",,A
Tannic Acid,Stainless steels,Duplex,F51,A (Resistant),A (Resistant),,S31803,,50,20,68,,253.0,"Chemical Resistance of REMANIT Stainless Steels, Thyssen Edelstahlwerke AG, March 1989",,A
Tannic Acid,Stainless steels,Duplex,F51,A (Resistant),A (Resistant),,S31803,,50,Boiling,Boiling,,253.0,"Chemical Resistance of REMANIT Stainless Steels, Thyssen Edelstahlwerke AG, March 1989",,A
Tannic Acid,Stainless steels,Ferritic,405,A (Resistant),A (Resistant),,S40500,,5,20,68,,253.0,"Chemical Resistance of REMANIT Stainless Steels, Thyssen Edelstahlwerke AG, March 1989",,A
Tannic Acid,Stainless steels,Ferritic,405,B (Good),B (Good),,S40500,,5,Boiling,Boiling,,253.0,"Chemical Resistance of REMANIT Stainless Steels, Thyssen Edelstahlwerke AG, March 1989",,B
Tannic Acid,Stainless steels,Ferritic,405,A (Resistant),A (Resistant),,S40500,,10,20,68,,253.0,"Chemical Resistance of REMANIT Stainless Steels, Thyssen Edelstahlwerke AG, March 1989",,A
Tannic Acid,Stainless steels,Ferritic,405,B (Good),B (Good),,S40500,,10,Boiling,Boiling,,253.0,"Chemical Resistance of REMANIT Stainless Steels, Thyssen Edelstahlwerke AG, March 1989",,B
Tannic Acid,Stainless steels,Ferritic,405,A (Resistant),A (Resistant),,S40500,,50,20,68,,253.0,"Chemical Resistance of REMANIT Stainless Steels, Thyssen Edelstahlwerke AG, March 1989",,A
Tannic Acid,Stainless steels,Ferritic,405,B (Good),B (Good),,S40500,,50,Boiling,Boiling,,253.0,"Chemical Resistance of REMANIT Stainless Steels, Thyssen Edelstahlwerke AG, March 1989",,B
Tannic Acid,Stainless steels,Ferritic,409,A (Resistant),A (Resistant),,S40900,,5,20,68,,253.0,"Chemical Resistance of REMANIT Stainless Steels, Thyssen Edelstahlwerke AG, March 1989",,A
Tannic Acid,Stainless steels,Ferritic,409,B (Good),B (Good),,S40900,,5,Boiling,Boiling,,253.0,"Chemical Resistance of REMANIT Stainless Steels, Thyssen Edelstahlwerke AG, March 1989",,B
Tannic Acid,Stainless steels,Ferritic,409,A (Resistant),A (Resistant),,S40900,,10,20,68,,253.0,"Chemical Resistance of REMANIT Stainless Steels, Thyssen Edelstahlwerke AG, March 1989",,A
Tannic Acid,Stainless steels,Ferritic,409,B (Good),B (Good),,S40900,,10,Boiling,Boiling,,253.0,"Chemical Resistance of REMANIT Stainless Steels, Thyssen Edelstahlwerke AG, March 1989",,B
Tannic Acid,Stainless steels,Ferritic,409,A (Resistant),A (Resistant),,S40900,,50,20,68,,253.0,"Chemical Resistance of REMANIT Stainless Steels, Thyssen Edelstahlwerke AG, March 1989",,A
Tannic Acid,Stainless steels,Ferritic,409,B (Good),B (Good),,S40900,,50,Boiling,Boiling,,253.0,"Chemical Resistance of REMANIT Stainless Steels, Thyssen Edelstahlwerke AG, March 1989",,B
Tannic Acid,Stainless steels,Ferritic,430,B (Good),B (Good),,S43000,,10,21,70,,121.0,"Cyclops Corp., Universal-Cyclops Specialty Steel Division",,B
Tannic Acid,Stainless steels,Ferritic,430,A (Resistant),A (Resistant),,S43000,,5,20,68,,253.0,"Chemical Resistance of REMANIT Stainless Steels, Thyssen Edelstahlwerke AG, March 1989",,A
Tannic Acid,Stainless steels,Ferritic,430,A (Resistant),A (Resistant),,S43000,,5,Boiling,Boiling,,253.0,"Chemical Resistance of REMANIT Stainless Steels, Thyssen Edelstahlwerke AG, March 1989",,A
Tannic Acid,Stainless steels,Ferritic,430,A (Resistant),A (Resistant),,S43000,,10,20,68,,253.0,"Chemical Resistance of REMANIT Stainless Steels, Thyssen Edelstahlwerke AG, March 1989",,A
Tannic Acid,Stainless steels,Ferritic,430,A (Resistant),A (Resistant),,S43000,,10,Boiling,Boiling,,253.0,"Chemical Resistance of REMANIT Stainless Steels, Thyssen Edelstahlwerke AG, March 1989",,A
Tannic Acid,Stainless steels,Ferritic,430,A (Resistant),A (Resistant),,S43000,,50,20,68,,253.0,"Chemical Resistance of REMANIT Stainless Steels, Thyssen Edelstahlwerke AG, March 1989",,A
Tannic Acid,Stainless steels,Ferritic,430,B (Good),B (Good),,S43000,,50,Boiling,Boiling,,253.0,"Chemical Resistance of REMANIT Stainless Steels, Thyssen Edelstahlwerke AG, March 1989",,B
Tannic Acid,Stainless steels,Ferritic,434,A (Resistant),A (Resistant),,S43400,,5,20,68,,253.0,"Chemical Resistance of REMANIT Stainless Steels, Thyssen Edelstahlwerke AG, March 1989",,A
Tannic Acid,Stainless steels,Ferritic,434,A (Resistant),A (Resistant),,S43400,,5,Boiling,Boiling,,253.0,"Chemical Resistance of REMANIT Stainless Steels, Thyssen Edelstahlwerke AG, March 1989",,A
Tannic Acid,Stainless steels,Ferritic,434,A (Resistant),A (Resistant),,S43400,,10,20,68,,253.0,"Chemical Resistance of REMANIT Stainless Steels, Thyssen Edelstahlwerke AG, March 1989",,A
Tannic Acid,Stainless steels,Ferritic,434,A (Resistant),A (Resistant),,S43400,,10,Boiling,Boiling,,253.0,"Chemical Resistance of REMANIT Stainless Steels, Thyssen Edelstahlwerke AG, March 1989",,A
Tannic Acid,Stainless steels,Ferritic,434,A (Resistant),A (Resistant),,S43400,,50,20,68,,253.0,"Chemical Resistance of REMANIT Stainless Steels, Thyssen Edelstahlwerke AG, March 1989",,A
Tannic Acid,Stainless steels,Ferritic,434,B (Good),B (Good),,S43400,,50,Boiling,Boiling,,253.0,"Chemical Resistance of REMANIT Stainless Steels, Thyssen Edelstahlwerke AG, March 1989",,B
Tannic Acid,Stainless steels,Martensitic,403,A (Resistant),A (Resistant),,S40300,,5,20,68,,253.0,"Chemical Resistance of REMANIT Stainless Steels, Thyssen Edelstahlwerke AG, March 1989",,A
Tannic Acid,Stainless steels,Martensitic,403,B (Good),B (Good),,S40300,,5,Boiling,Boiling,,253.0,"Chemical Resistance of REMANIT Stainless Steels, Thyssen Edelstahlwerke AG, March 1989",,B
Tannic Acid,Stainless steels,Martensitic,403,A (Resistant),A (Resistant),,S40300,,10,20,68,,253.0,"Chemical Resistance of REMANIT Stainless Steels, Thyssen Edelstahlwerke AG, March 1989",,A
Tannic Acid,Stainless steels,Martensitic,403,B (Good),B (Good),,S40300,,10,Boiling,Boiling,,253.0,"Chemical Resistance of REMANIT Stainless Steels, Thyssen Edelstahlwerke AG, March 1989",,B
Tannic Acid,Stainless steels,Martensitic,403,A (Resistant),A (Resistant),,S40300,,50,20,68,,253.0,"Chemical Resistance of REMANIT Stainless Steels, Thyssen Edelstahlwerke AG, March 1989",,A
Tannic Acid,Stainless steels,Martensitic,403,B (Good),B (Good),,S40300,,50,Boiling,Boiling,,253.0,"Chemical Resistance of REMANIT Stainless Steels, Thyssen Edelstahlwerke AG, March 1989",,B
Tannic Acid,Stainless steels,Martensitic,410,B (Good),B (Good),,S41000,,10,21,70,,121.0,"Cyclops Corp., Universal-Cyclops Specialty Steel Division",,B
Tannic Acid,Stainless steels,Martensitic,410,A (Resistant),A (Resistant),,S41000,,5,20,68,,253.0,"Chemical Resistance of REMANIT Stainless Steels, Thyssen Edelstahlwerke AG, March 1989",,A
Tannic Acid,Stainless steels,Martensitic,410,B (Good),B (Good),,S41000,,5,Boiling,Boiling,,253.0,"Chemical Resistance of REMANIT Stainless Steels, Thyssen Edelstahlwerke AG, March 1989",,B
Tannic Acid,Stainless steels,Martensitic,410,A (Resistant),A (Resistant),,S41000,,10,20,68,,253.0,"Chemical Resistance of REMANIT Stainless Steels, Thyssen Edelstahlwerke AG, March 1989",,A
Tannic Acid,Stainless steels,Martensitic,410,B (Good),B (Good),,S41000,,10,Boiling,Boiling,,253.0,"Chemical Resistance of REMANIT Stainless Steels, Thyssen Edelstahlwerke AG, March 1989",,B
Tannic Acid,Stainless steels,Martensitic,410,A (Resistant),A (Resistant),,S41000,,50,20,68,,253.0,"Chemical Resistance of REMANIT Stainless Steels, Thyssen Edelstahlwerke AG, March 1989",,A
Tannic Acid,Stainless steels,Martensitic,410,B (Good),B (Good),,S41000,,50,Boiling,Boiling,,253.0,"Chemical Resistance of REMANIT Stainless Steels, Thyssen Edelstahlwerke AG, March 1989",,B
Tannic Acid,Stainless steels,Martensitic,416,A (Resistant),A (Resistant),,S41600,,5,20,68,,253.0,"Chemical Resistance of REMANIT Stainless Steels, Thyssen Edelstahlwerke AG, March 1989",,A
Tannic Acid,Stainless steels,Martensitic,416,B (Good),B (Good),,S41600,,5,Boiling,Boiling,,253.0,"Chemical Resistance of REMANIT Stainless Steels, Thyssen Edelstahlwerke AG, March 1989",,B
Tannic Acid,Stainless steels,Martensitic,416,A (Resistant),A (Resistant),,S41600,,10,20,68,,253.0,"Chemical Resistance of REMANIT Stainless Steels, Thyssen Edelstahlwerke AG, March 1989",,A
Tannic Acid,Stainless steels,Martensitic,416,B (Good),B (Good),,S41600,,10,Boiling,Boiling,,253.0,"Chemical Resistance of REMANIT Stainless Steels, Thyssen Edelstahlwerke AG, March 1989",,B
Tannic Acid,Stainless steels,Martensitic,416,A (Resistant),A (Resistant),,S41600,,50,20,68,,253.0,"Chemical Resistance of REMANIT Stainless Steels, Thyssen Edelstahlwerke AG, March 1989",,A
Tannic Acid,Stainless steels,Martensitic,416,B (Good),B (Good),,S41600,,50,Boiling,Boiling,,253.0,"Chemical Resistance of REMANIT Stainless Steels, Thyssen Edelstahlwerke AG, March 1989",,B
Tannic Acid,Stainless steels,Martensitic,420,A (Resistant),A (Resistant),,S42000,,5,20,68,,253.0,"Chemical Resistance of REMANIT Stainless Steels, Thyssen Edelstahlwerke AG, March 1989",,A
Tannic Acid,Stainless steels,Martensitic,420,B (Good),B (Good),,S42000,,5,Boiling,Boiling,,253.0,"Chemical Resistance of REMANIT Stainless Steels, Thyssen Edelstahlwerke AG, March 1989",,B
Tannic Acid,Stainless steels,Martensitic,420,A (Resistant),A (Resistant),,S42000,,10,20,68,,253.0,"Chemical Resistance of REMANIT Stainless Steels, Thyssen Edelstahlwerke AG, March 1989",,A
Tannic Acid,Stainless steels,Martensitic,420,B (Good),B (Good),,S42000,,10,Boiling,Boiling,,253.0,"Chemical Resistance of REMANIT Stainless Steels, Thyssen Edelstahlwerke AG, March 1989",,B
Tannic Acid,Stainless steels,Martensitic,420,A (Resistant),A (Resistant),,S42000,,50,20,68,,253.0,"Chemical Resistance of REMANIT Stainless Steels, Thyssen Edelstahlwerke AG, March 1989",,A
Tannic Acid,Stainless steels,Martensitic,420,B (Good),B (Good),,S42000,,50,Boiling,Boiling,,253.0,"Chemical Resistance of REMANIT Stainless Steels, Thyssen Edelstahlwerke AG, March 1989",,B
Tar,Stainless steels,Austenitic,301,A (Resistant),A (Resistant),,S30100,Pure,,20,68,,253.0,"Chemical Resistance of REMANIT Stainless Steels, Thyssen Edelstahlwerke AG, March 1989",,A
Tar,Stainless steels,Austenitic,301,A (Resistant),A (Resistant),,S30100,Pure,,Hot,Hot,,253.0,"Chemical Resistance of REMANIT Stainless Steels, Thyssen Edelstahlwerke AG, March 1989",,A
Tar,Stainless steels,Austenitic,302,A (Resistant),A (Resistant),,S30200,Pure,,20,68,,253.0,"Chemical Resistance of REMANIT Stainless Steels, Thyssen Edelstahlwerke AG, March 1989",,A
Tar,Stainless steels,Austenitic,302,A (Resistant),A (Resistant),,S30200,Pure,,Hot,Hot,,253.0,"Chemical Resistance of REMANIT Stainless Steels, Thyssen Edelstahlwerke AG, March 1989",,A
Tar,Stainless steels,Austenitic,303,A (Resistant),A (Resistant),,S30300,Pure,,20,68,,253.0,"Chemical Resistance of REMANIT Stainless Steels, Thyssen Edelstahlwerke AG, March 1989",,A
Tar,Stainless steels,Austenitic,303,A (Resistant),A (Resistant),,S30300,Pure,,Hot,Hot,,253.0,"Chemical Resistance of REMANIT Stainless Steels, Thyssen Edelstahlwerke AG, March 1989",,A
Tar,Stainless steels,Austenitic,303,A (Resistant),A (Resistant),,S30300,Pure,,20,68,,253.0,"Chemical Resistance of REMANIT Stainless Steels, Thyssen Edelstahlwerke AG, March 1989",,A
Tar,Stainless steels,Austenitic,303,A (Resistant),A (Resistant),,S30300,Pure,,Hot,Hot,,253.0,"Chemical Resistance of REMANIT Stainless Steels, Thyssen Edelstahlwerke AG, March 1989",,A
Tar,Stainless steels,Austenitic,304,A (Resistant),A (Resistant),,S30400,Pure,,20,68,,253.0,"Chemical Resistance of REMANIT Stainless Steels, Thyssen Edelstahlwerke AG, March 1989",,A
Tar,Stainless steels,Austenitic,304,A (Resistant),A (Resistant),,S30400,Pure,,Hot,Hot,,253.0,"Chemical Resistance of REMANIT Stainless Steels, Thyssen Edelstahlwerke AG, March 1989",,A
Tar,Stainless steels,Austenitic,316,A (Resistant),A (Resistant),,S31600,Pure,,20,68,,253.0,"Chemical Resistance of REMANIT Stainless Steels, Thyssen Edelstahlwerke AG, March 1989",,A
Tar,Stainless steels,Austenitic,316,A (Resistant),A (Resistant),,S31600,Pure,,Hot,Hot,,253.0,"Chemical Resistance of REMANIT Stainless Steels, Thyssen Edelstahlwerke AG, March 1989",,A
Tar,Stainless steels,Austenitic,321,A (Resistant),A (Resistant),,S32100,Pure,,20,68,,253.0,"Chemical Resistance of REMANIT Stainless Steels, Thyssen Edelstahlwerke AG, March 1989",,A
Tar,Stainless steels,Austenitic,321,A (Resistant),A (Resistant),,S32100,Pure,,Hot,Hot,,253.0,"Chemical Resistance of REMANIT Stainless Steels, Thyssen Edelstahlwerke AG, March 1989",,A
Tar,Stainless steels,Austenitic,347,A (Resistant),A (Resistant),,S34700,Pure,,20,68,,253.0,"Chemical Resistance of REMANIT Stainless Steels, Thyssen Edelstahlwerke AG, March 1989",,A
Tar,Stainless steels,Austenitic,347,A (Resistant),A (Resistant),,S34700,Pure,,Hot,Hot,,253.0,"Chemical Resistance of REMANIT Stainless Steels, Thyssen Edelstahlwerke AG, March 1989",,A
Tar,Stainless steels,Austenitic,304L,A (Resistant),A (Resistant),,S30403,Pure,,20,68,,253.0,"Chemical Resistance of REMANIT Stainless Steels, Thyssen Edelstahlwerke AG, March 1989",,A
Tar,Stainless steels,Austenitic,304L,A (Resistant),A (Resistant),,S30403,Pure,,Hot,Hot,,253.0,"Chemical Resistance of REMANIT Stainless Steels, Thyssen Edelstahlwerke AG, March 1989",,A
Tar,Stainless steels,Austenitic,304LN,A (Resistant),A (Resistant),,S30453,Pure,,20,68,,253.0,"Chemical Resistance of REMANIT Stainless Steels, Thyssen Edelstahlwerke AG, March 1989",,A
Tar,Stainless steels,Austenitic,304LN,A (Resistant),A (Resistant),,S30453,Pure,,Hot,Hot,,253.0,"Chemical Resistance of REMANIT Stainless Steels, Thyssen Edelstahlwerke AG, March 1989",,A
Tar,Stainless steels,Austenitic,316F,A (Resistant),A (Resistant),,S31620,Pure,,20,68,,253.0,"Chemical Resistance of REMANIT Stainless Steels, Thyssen Edelstahlwerke AG, March 1989",,A
Tar,Stainless steels,Austenitic,316F,A (Resistant),A (Resistant),,S31620,Pure,,Hot,Hot,,253.0,"Chemical Resistance of REMANIT Stainless Steels, Thyssen Edelstahlwerke AG, March 1989",,A
