Repository: wfreinhart/matse219

# MATSE 219: Materials Informatics

Auto-generated from the private authoring repo (matse219-instructor). Do not edit here directly -- changes are overwritten on the next publish run.

## Lectures

- [Lecture01](https://colab.research.google.com/github/wfreinhart/matse219/blob/staging/notebooks/Lecture01.ipynb)
- [Lecture02](https://colab.research.google.com/github/wfreinhart/matse219/blob/staging/notebooks/Lecture02.ipynb)
- [Lecture03](https://colab.research.google.com/github/wfreinhart/matse219/blob/staging/notebooks/Lecture03.ipynb)
- [Lecture04](https://colab.research.google.com/github/wfreinhart/matse219/blob/staging/notebooks/Lecture04.ipynb)

File: datasets/corrosion.csv (part 138 of 142)
Environment,Material Group,Material Family,Material,Rate (mm/yr) or Rating,Rate (mils/yr) or Rating,Localized Attack,UNS,Condition/Comment,Concentration (Vol %),Temperature (deg C),Temperature (deg F),Duration,Reference #,Reference,rate_mm_yr_numeric,rate_letter_grade
Tar,Stainless steels,Austenitic,316L,A (Resistant),A (Resistant),,S31603,Pure,,20,68,,253.0,"Chemical Resistance of REMANIT Stainless Steels, Thyssen Edelstahlwerke AG, March 1989",,A
Tar,Stainless steels,Austenitic,316L,A (Resistant),A (Resistant),,S31603,Pure,,Hot,Hot,,253.0,"Chemical Resistance of REMANIT Stainless Steels, Thyssen Edelstahlwerke AG, March 1989",,A
Tar,Stainless steels,Austenitic,316LN,A (Resistant),A (Resistant),,S31653,Pure,,20,68,,253.0,"Chemical Resistance of REMANIT Stainless Steels, Thyssen Edelstahlwerke AG, March 1989",,A
Tar,Stainless steels,Austenitic,316LN,A (Resistant),A (Resistant),,S31653,Pure,,Hot,Hot,,253.0,"Chemical Resistance of REMANIT Stainless Steels, Thyssen Edelstahlwerke AG, March 1989",,A
Water,Carbon and alloy steels,Carbon steel,MF-1 carbon steel,0.03,1,,,Clean Mississippi water,,,,,179.0,"Allegheny Ludlum Corporation, 1974",0.03,
Tar,Stainless steels,Austenitic,316Ti,A (Resistant),A (Resistant),,S31635,Pure,,Hot,Hot,,253.0,"Chemical Resistance of REMANIT Stainless Steels, Thyssen Edelstahlwerke AG, March 1989",,A
Tar,Stainless steels,Austenitic,317L,A (Resistant),A (Resistant),,S31703,Pure,,20,68,,253.0,"Chemical Resistance of REMANIT Stainless Steels, Thyssen Edelstahlwerke AG, March 1989",,A
Tar,Stainless steels,Austenitic,317L,A (Resistant),A (Resistant),,S31703,Pure,,Hot,Hot,,253.0,"Chemical Resistance of REMANIT Stainless Steels, Thyssen Edelstahlwerke AG, March 1989",,A
Tar,Stainless steels,Austenitic,317LN,A (Resistant),A (Resistant),,S31725,Pure,,20,68,,253.0,"Chemical Resistance of REMANIT Stainless Steels, Thyssen Edelstahlwerke AG, March 1989",,A
Tar,Stainless steels,Austenitic,317LN,A (Resistant),A (Resistant),,S31725,Pure,,Hot,Hot,,253.0,"Chemical Resistance of REMANIT Stainless Steels, Thyssen Edelstahlwerke AG, March 1989",,A
Tar,Stainless steels,Duplex,329,A (Resistant),A (Resistant),,S32900,Pure,,20,68,,253.0,"Chemical Resistance of REMANIT Stainless Steels, Thyssen Edelstahlwerke AG, March 1989",,A
Tar,Stainless steels,Duplex,329,A (Resistant),A (Resistant),,S32900,Pure,,Hot,Hot,,253.0,"Chemical Resistance of REMANIT Stainless Steels, Thyssen Edelstahlwerke AG, March 1989",,A
Tar,Stainless steels,Duplex,F51,A (Resistant),A (Resistant),,S31803,Pure,,20,68,,253.0,"Chemical Resistance of REMANIT Stainless Steels, Thyssen Edelstahlwerke AG, March 1989",,A
Tar,Stainless steels,Duplex,F51,A (Resistant),A (Resistant),,S31803,Pure,,Hot,Hot,,253.0,"Chemical Resistance of REMANIT Stainless Steels, Thyssen Edelstahlwerke AG, March 1989",,A
Tar,Stainless steels,Ferritic,405,A (Resistant),A (Resistant),,S40500,Pure,,20,68,,253.0,"Chemical Resistance of REMANIT Stainless Steels, Thyssen Edelstahlwerke AG, March 1989",,A
Tar,Stainless steels,Ferritic,405,A (Resistant),A (Resistant),,S40500,Pure,,Hot,Hot,,253.0,"Chemical Resistance of REMANIT Stainless Steels, Thyssen Edelstahlwerke AG, March 1989",,A
Tar,Stainless steels,Ferritic,409,A (Resistant),A (Resistant),,S40900,Pure,,20,68,,253.0,"Chemical Resistance of REMANIT Stainless Steels, Thyssen Edelstahlwerke AG, March 1989",,A
Tar,Stainless steels,Ferritic,409,A (Resistant),A (Resistant),,S40900,Pure,,Hot,Hot,,253.0,"Chemical Resistance of REMANIT Stainless Steels, Thyssen Edelstahlwerke AG, March 1989",,A
Tar,Stainless steels,Ferritic,430,A (Resistant),A (Resistant),,S43000,Pure,,20,68,,253.0,"Chemical Resistance of REMANIT Stainless Steels, Thyssen Edelstahlwerke AG, March 1989",,A
Tar,Stainless steels,Ferritic,430,A (Resistant),A (Resistant),,S43000,Pure,,Hot,Hot,,253.0,"Chemical Resistance of REMANIT Stainless Steels, Thyssen Edelstahlwerke AG, March 1989",,A
Tar,Stainless steels,Ferritic,434,A (Resistant),A (Resistant),,S43400,Pure,,20,68,,253.0,"Chemical Resistance of REMANIT Stainless Steels, Thyssen Edelstahlwerke AG, March 1989",,A
Tar,Stainless steels,Ferritic,434,A (Resistant),A (Resistant),,S43400,Pure,,Hot,Hot,,253.0,"Chemical Resistance of REMANIT Stainless Steels, Thyssen Edelstahlwerke AG, March 1989",,A
Tar,Stainless steels,Martensitic,403,A (Resistant),A (Resistant),,S40300,Pure,,20,68,,253.0,"Chemical Resistance of REMANIT Stainless Steels, Thyssen Edelstahlwerke AG, March 1989",,A
Tar,Stainless steels,Martensitic,403,A (Resistant),A (Resistant),,S40300,Pure,,Hot,Hot,,253.0,"Chemical Resistance of REMANIT Stainless Steels, Thyssen Edelstahlwerke AG, March 1989",,A
Tar,Stainless steels,Martensitic,410,A (Resistant),A (Resistant),,S41000,Pure,,20,68,,253.0,"Chemical Resistance of REMANIT Stainless Steels, Thyssen Edelstahlwerke AG, March 1989",,A
Tar,Stainless steels,Martensitic,410,A (Resistant),A (Resistant),,S41000,Pure,,Hot,Hot,,253.0,"Chemical Resistance of REMANIT Stainless Steels, Thyssen Edelstahlwerke AG, March 1989",,A
Tar,Stainless steels,Martensitic,416,A (Resistant),A (Resistant),,S41600,Pure,,20,68,,253.0,"Chemical Resistance of REMANIT Stainless Steels, Thyssen Edelstahlwerke AG, March 1989",,A
Tar,Stainless steels,Martensitic,416,A (Resistant),A (Resistant),,S41600,Pure,,Hot,Hot,,253.0,"Chemical Resistance of REMANIT Stainless Steels, Thyssen Edelstahlwerke AG, March 1989",,A
Tar,Stainless steels,Martensitic,420,A (Resistant),A (Resistant),,S42000,Pure,,20,68,,253.0,"Chemical Resistance of REMANIT Stainless Steels, Thyssen Edelstahlwerke AG, March 1989",,A
Tar,Stainless steels,Martensitic,420,A (Resistant),A (Resistant),,S42000,Pure,,Hot,Hot,,253.0,"Chemical Resistance of REMANIT Stainless Steels, Thyssen Edelstahlwerke AG, March 1989",,A
Tartaric Acid,Aluminum and alloys,99.0% min Al,Aluminum (>99.5%),A (Resistant),A (Resistant),,A91350,Solution,,,,,92.0,"F. King, Aluminum and Its Alloys, Ellis Horwood, Chichester, England, 1987, p 282-291",,A
Tartaric Acid,Copper and alloys,Aluminum bronze,Aluminum bronze,A (Resistant),A (Resistant),,,,,,,,93.0,"H. Leidheiser, Jr., The Corrosion of Copper, Tin and Their Alloys, John Wiley & Sons, New York, 1971, p 90-96",,A
Tartaric Acid,Copper and alloys,Brass,Brass,A (Resistant),A (Resistant),,,,,,,,93.0,"H. Leidheiser, Jr., The Corrosion of Copper, Tin and Their Alloys, John Wiley & Sons, New York, 1971, p 90-96",,A
Tartaric Acid,Copper and alloys,Brass,Cartridge brass,0.05 max,2 max,,C26000,,10,25,75,,63.0,"Haynes International, 1987",0.05,
Tartaric Acid,Copper and alloys,Brass,Cartridge brass,1.3 max,50 max,,C26000,,30,25,75,,63.0,"Haynes International, 1987",1.3,
Tartaric Acid,Copper and alloys,Brass,Cartridge brass,1.3 max,50 max,,C26000,,50,25,75,,63.0,"Haynes International, 1987",1.3,
Tartaric Acid,Copper and alloys,Brass,Cartridge brass,0.05 max,2 max,,C26000,,100,25,75,,63.0,"Haynes International, 1987",0.05,
Tartaric Acid,Copper and alloys,Brass,Cartridge brass,C (Questionable),C (Questionable),,C26000,,,,,,93.0,"H. Leidheiser, Jr., The Corrosion of Copper, Tin and Their Alloys, John Wiley & Sons, New York, 1971, p 90-96",,C
Tartaric Acid,Copper and alloys,Brass,Commercial bronze,A (Resistant),A (Resistant),,C22000,,,,,,93.0,"H. Leidheiser, Jr., The Corrosion of Copper, Tin and Their Alloys, John Wiley & Sons, New York, 1971, p 90-96",,A
Tartaric Acid,Copper and alloys,Brass,Muntz metal,C (Questionable),C (Questionable),,C28000,,,,,,93.0,"H. Leidheiser, Jr., The Corrosion of Copper, Tin and Their Alloys, John Wiley & Sons, New York, 1971, p 90-96",,C
Tartaric Acid,Copper and alloys,Brass,Red brass,0.05 max,2 max,,C23000,,10,25,75,,63.0,"Haynes International, 1987",0.05,
Tartaric Acid,Copper and alloys,Brass,Red brass,1.3 max,50 max,,C23000,,30,25,75,,63.0,"Haynes International, 1987",1.3,
Tartaric Acid,Copper and alloys,Brass,Red brass,1.3 max,50 max,,C23000,,50,25,75,,63.0,"Haynes International, 1987",1.3,
Tartaric Acid,Copper and alloys,Brass,Red brass,0.05 max,2 max,,C23000,,100,25,75,,63.0,"Haynes International, 1987",0.05,
Tartaric Acid,Copper and alloys,Brass,Red brass,A (Resistant),A (Resistant),,C23000,,,,,,93.0,"H. Leidheiser, Jr., The Corrosion of Copper, Tin and Their Alloys, John Wiley & Sons, New York, 1971, p 90-96",,A
Tartaric Acid,Copper and alloys,Copper,Electrolytic copper,A (Resistant),A (Resistant),,C11000,,,,,,93.0,"H. Leidheiser, Jr., The Corrosion of Copper, Tin and Their Alloys, John Wiley & Sons, New York, 1971, p 90-96",,A
Tartaric Acid,Copper and alloys,Copper,Phosphor copper,A (Resistant),A (Resistant),,C12200,,,,,,93.0,"H. Leidheiser, Jr., The Corrosion of Copper, Tin and Their Alloys, John Wiley & Sons, New York, 1971, p 90-96",,A
Tartaric Acid,Copper and alloys,Copper-nickel,70-30 cupronickel,A (Resistant),A (Resistant),,C71500,,,,,,93.0,"H. Leidheiser, Jr., The Corrosion of Copper, Tin and Their Alloys, John Wiley & Sons, New York, 1971, p 90-96",,A
Tartaric Acid,Copper and alloys,Copper-nickel,75-25 cupronickel,0.04,1.6,,C71300,,2,25,75,,63.0,"Haynes International, 1987",0.04,
Tartaric Acid,Copper and alloys,Copper-nickel,80-20 cupronickel,0.03 max,1 max,,C71000,,5,25,75,,63.0,"Haynes International, 1987",0.03,
Tartaric Acid,Copper and alloys,Copper-nickel,90-10 cupronickel,A (Resistant),A (Resistant),,C70600,,,,,,93.0,"H. Leidheiser, Jr., The Corrosion of Copper, Tin and Their Alloys, John Wiley & Sons, New York, 1971, p 90-96",,A
Tartaric Acid,Copper and alloys,Leaded brass,Architectural bronze,C (Questionable),C (Questionable),,C38500,,,,,,93.0,"H. Leidheiser, Jr., The Corrosion of Copper, Tin and Their Alloys, John Wiley & Sons, New York, 1971, p 90-96",,C
Tartaric Acid,Copper and alloys,Leaded brass,Free-cutting brass,A (Resistant),A (Resistant),,C36000,,,,,,93.0,"H. Leidheiser, Jr., The Corrosion of Copper, Tin and Their Alloys, John Wiley & Sons, New York, 1971, p 90-96",,A
Tartaric Acid,Copper and alloys,Nickel-silver,Nickel-silver,A (Resistant),A (Resistant),,,,18,,,,93.0,"H. Leidheiser, Jr., The Corrosion of Copper, Tin and Their Alloys, John Wiley & Sons, New York, 1971, p 90-96",,A
Tartaric Acid,Copper and alloys,Phosphor bronze,"Phosphor bronze, 5% Sn",A (Resistant),A (Resistant),,C51000,,,,,,93.0,"H. Leidheiser, Jr., The Corrosion of Copper, Tin and Their Alloys, John Wiley & Sons, New York, 1971, p 90-96",,A
Tartaric Acid,Copper and alloys,Phosphor bronze,"Phosphor bronze, 8% Sn",A (Resistant),A (Resistant),,C52100,,,,,,93.0,"H. Leidheiser, Jr., The Corrosion of Copper, Tin and Their Alloys, John Wiley & Sons, New York, 1971, p 90-96",,A
Tartaric Acid,Copper and alloys,Silicon bronze,"Silicon bronze, high",A (Resistant),A (Resistant),,C65500,,,,,,93.0,"H. Leidheiser, Jr., The Corrosion of Copper, Tin and Their Alloys, John Wiley & Sons, New York, 1971, p 90-96",,A
Tartaric Acid,Copper and alloys,Silicon bronze,"Silicon bronze, low",A (Resistant),A (Resistant),,C65100,,,,,,93.0,"H. Leidheiser, Jr., The Corrosion of Copper, Tin and Their Alloys, John Wiley & Sons, New York, 1971, p 90-96",,A
Tartaric Acid,Copper and alloys,Tin brass,Admiralty brass,A (Resistant),A (Resistant),,C44300,,,,,,93.0,"H. Leidheiser, Jr., The Corrosion of Copper, Tin and Their Alloys, John Wiley & Sons, New York, 1971, p 90-96",,A
Water,Carbon and alloy steels,Carbon steel,MF-1 carbon steel,0.03,1,,,Polluted Monongahela water,,,,,179.0,"Allegheny Ludlum Corporation, 1974",0.03,
Tartaric Acid,Copper and alloys,Tin brass,Naval brass,C (Questionable),C (Questionable),,C46400,,,,,,93.0,"H. Leidheiser, Jr., The Corrosion of Copper, Tin and Their Alloys, John Wiley & Sons, New York, 1971, p 90-96",,C
Tartaric Acid,Miscellaneous,Magnesium and alloys,Magnesium,D (Poor),D (Poor),,,,All,Room,Room,,119.0,"Dow Chemical Co., Midland, MI",,D
Tartaric Acid,Miscellaneous,Noble metals,Gold,0.05 max,2 max,,P00016,,All,Boiling,Boiling,,8.0,"Metals Handbook, Ninth Edition, Vol 13, Corrosion, ASM International, Metals Park, OH, 1987, p 798",0.05,
Tartaric Acid,Miscellaneous,Noble metals,Silver,0.05 max,2 max,,P07010,,All,100,212,,4.0,"Metals Handbook, Ninth Edition, Vol 13, Corrosion, ASM International, Metals Park, OH, 1987, p 795",0.05,
Tartaric Acid,Miscellaneous,Noble metals,Silver,0.05 max,2 max,,P07010,Oxygen increases attack in dilute tartaric acid at room temperature,All,100,212,,4.0,"Metals Handbook, Ninth Edition, Vol 13, Corrosion, ASM International, Metals Park, OH, 1987, p 795",0.05,
Tartaric Acid,Miscellaneous,Tin and alloys,Tin,A (Resistant),A (Resistant),,,Nonaerated solutions,,20,68,,94.0,"H. Leidheiser, Jr., The Corrosion of Copper, Tin and Their Alloys, John Wiley & Sons, New York, 1971, p 287-290",,A
Tartaric Acid,Miscellaneous,Tin and alloys,Tin,A (Resistant),A (Resistant),,,,,60,140,,94.0,"H. Leidheiser, Jr., The Corrosion of Copper, Tin and Their Alloys, John Wiley & Sons, New York, 1971, p 287-290",,A
Tartaric Acid,Miscellaneous,Tin and alloys,Tin,D (Poor),D (Poor),,,,,100,212,,94.0,"H. Leidheiser, Jr., The Corrosion of Copper, Tin and Their Alloys, John Wiley & Sons, New York, 1971, p 287-290",,D
Tartaric Acid,Nickel and alloys,Nickel,Nickel 200,0.19,7.5,,N02200,In vacuum evaporating pan,57,54,130,,44.0,"Inco Alloys International, 1979",0.19,
Tartaric Acid,Nickel and alloys,Nickel-chromium-iron,Incoloy 800 Inco Alloys International Inc.,0.003 max,0.1 max,,N08800,"Cold-rolled, annealed sheet. Solutions were prepared with reagent-grade chemicals",10,80,176,7 d,44.0,"Inco Alloys International, 1979",0.003,
Tartaric Acid,Nickel and alloys,Nickel-chromium-molybdenum-(tungsten),Inconel 690 Inco Alloys International Inc.,0.03 max,1 max,,N06690,,10,25,77,,57.0,"Inco Alloys International, 1980",0.03,
Tartaric Acid,Refractory metals and alloys,Niobium and alloys,Niobium,A (Resistant),A (Resistant),,R04210,,20,Room,Room,,2.0,"Metals Handbook, Ninth Edition, Vol 13, Corrosion, ASM International, Metals Park, OH, 1987, p 723-724",,A
Tartaric Acid,Refractory metals and alloys,Niobium and alloys,Niobium,A (Resistant),A (Resistant),,R04210,,20,Boiling,Boiling,,2.0,"Metals Handbook, Ninth Edition, Vol 13, Corrosion, ASM International, Metals Park, OH, 1987, p 723-724",,A
Tartaric Acid,Refractory metals and alloys,Titanium and alloys,Titanium,0.13 max,5 max,,,,10-50,100,212,,90.0,"N.D. Tomashov and P.M. Altovskii, Corrosion and Protection of Titanium, Government Scientific-Technical Publication of Machine-Building Literature (Russian translation), 1963; L.C. Covington and R.W. Schultz, Corrosion of Resistance of Titanium, TIMET Cor",0.13,
Tartaric Acid,Refractory metals and alloys,Titanium and alloys,Titanium,0.003,0.1,,,,10,60,140,,90.0,"N.D. Tomashov and P.M. Altovskii, Corrosion and Protection of Titanium, Government Scientific-Technical Publication of Machine-Building Literature (Russian translation), 1963; L.C. Covington and R.W. Schultz, Corrosion of Resistance of Titanium, TIMET Cor",0.003,
Tartaric Acid,Refractory metals and alloys,Titanium and alloys,Titanium,0.003,0.1,,,,25,60,140,,90.0,"N.D. Tomashov and P.M. Altovskii, Corrosion and Protection of Titanium, Government Scientific-Technical Publication of Machine-Building Literature (Russian translation), 1963; L.C. Covington and R.W. Schultz, Corrosion of Resistance of Titanium, TIMET Cor",0.003,
Tartaric Acid,Refractory metals and alloys,Titanium and alloys,Titanium,0.003 max,0.1 max,,,,50,60,140,,90.0,"N.D. Tomashov and P.M. Altovskii, Corrosion and Protection of Titanium, Government Scientific-Technical Publication of Machine-Building Literature (Russian translation), 1963; L.C. Covington and R.W. Schultz, Corrosion of Resistance of Titanium, TIMET Cor",0.003,
Tartaric Acid,Refractory metals and alloys,Titanium and alloys,Titanium,0.003,0.1,,,,10,100,212,,90.0,"N.D. Tomashov and P.M. Altovskii, Corrosion and Protection of Titanium, Government Scientific-Technical Publication of Machine-Building Literature (Russian translation), 1963; L.C. Covington and R.W. Schultz, Corrosion of Resistance of Titanium, TIMET Cor",0.003,
Tartaric Acid,Refractory metals and alloys,Titanium and alloys,Titanium,A (Resistant),A (Resistant),,,,25,100,212,,90.0,"N.D. Tomashov and P.M. Altovskii, Corrosion and Protection of Titanium, Government Scientific-Technical Publication of Machine-Building Literature (Russian translation), 1963; L.C. Covington and R.W. Schultz, Corrosion of Resistance of Titanium, TIMET Cor",,A
Tartaric Acid,Refractory metals and alloys,Titanium and alloys,Titanium,0.01,0.5,,,,50,100,212,,90.0,"N.D. Tomashov and P.M. Altovskii, Corrosion and Protection of Titanium, Government Scientific-Technical Publication of Machine-Building Literature (Russian translation), 1963; L.C. Covington and R.W. Schultz, Corrosion of Resistance of Titanium, TIMET Cor",0.01,
Tartaric Acid,Refractory metals and alloys,Zirconium and alloys,Zr702,0.03 max,1 max,,R60702,,10-50,35-100,95-212,,15.0,"Metals Handbook, Ninth Edition, Vol 13, Corrosion, ASM International, Metals Park, OH, 1987, p 711-715",0.03,
Tartaric Acid,Stainless steels,Austenitic,301,A (Resistant),A (Resistant),,S30100,,10,20,68,,253.0,"Chemical Resistance of REMANIT Stainless Steels, Thyssen Edelstahlwerke AG, March 1989",,A
Tartaric Acid,Stainless steels,Austenitic,301,A (Resistant),A (Resistant),,S30100,,10,Boiling,Boiling,,253.0,"Chemical Resistance of REMANIT Stainless Steels, Thyssen Edelstahlwerke AG, March 1989",,A
Tartaric Acid,Stainless steels,Austenitic,302,A (Resistant),A (Resistant),,S30200,,10,20,68,,253.0,"Chemical Resistance of REMANIT Stainless Steels, Thyssen Edelstahlwerke AG, March 1989",,A
Tartaric Acid,Stainless steels,Austenitic,302,A (Resistant),A (Resistant),,S30200,,10,Boiling,Boiling,,253.0,"Chemical Resistance of REMANIT Stainless Steels, Thyssen Edelstahlwerke AG, March 1989",,A
Tartaric Acid,Stainless steels,Austenitic,303,A (Resistant),A (Resistant),,S30300,,10,20,68,,253.0,"Chemical Resistance of REMANIT Stainless Steels, Thyssen Edelstahlwerke AG, March 1989",,A
Tartaric Acid,Stainless steels,Austenitic,303,A (Resistant),A (Resistant),,S30300,,10,20,68,,253.0,"Chemical Resistance of REMANIT Stainless Steels, Thyssen Edelstahlwerke AG, March 1989",,A
Tartaric Acid,Stainless steels,Austenitic,303,C (Questionable),C (Questionable),,S30300,,10,Boiling,Boiling,,253.0,"Chemical Resistance of REMANIT Stainless Steels, Thyssen Edelstahlwerke AG, March 1989",,C
Tartaric Acid,Stainless steels,Austenitic,303,A (Resistant),A (Resistant),,S30300,,10,Boiling,Boiling,,253.0,"Chemical Resistance of REMANIT Stainless Steels, Thyssen Edelstahlwerke AG, March 1989",,A
Tartaric Acid,Stainless steels,Austenitic,304,A (Resistant),A (Resistant),,S30400,,10,21,70,,121.0,"Cyclops Corp., Universal-Cyclops Specialty Steel Division",,A
Tartaric Acid,Stainless steels,Austenitic,304,0.05,2,,S30400,No aeration; rapid agitation. Commercial grade,,202,395,5 d,89.0,"A Guide to Corrosion Resistance, Climax Molybdenum Company, Greenwich, CT, 1981",0.05,
Tartaric Acid,Stainless steels,Austenitic,304,0.08,3,,S30400,"No aeration; rapid agitation. Vapors over tartaric acid, decomposition products, acetic and formic acids, etc.",,202,395,5 d,89.0,"A Guide to Corrosion Resistance, Climax Molybdenum Company, Greenwich, CT, 1981",0.08,
Tartaric Acid,Stainless steels,Austenitic,304,A (Resistant),A (Resistant),,S30400,,10,20,68,,253.0,"Chemical Resistance of REMANIT Stainless Steels, Thyssen Edelstahlwerke AG, March 1989",,A
Tartaric Acid,Stainless steels,Austenitic,304,A (Resistant),A (Resistant),,S30400,,10,Boiling,Boiling,,253.0,"Chemical Resistance of REMANIT Stainless Steels, Thyssen Edelstahlwerke AG, March 1989",,A
Tartaric Acid,Stainless steels,Austenitic,316,B (Good),B (Good),,S31600,,10,21,70,,121.0,"Cyclops Corp., Universal-Cyclops Specialty Steel Division",,B
Tartaric Acid,Stainless steels,Austenitic,316,0.1,4.5,,S31600,No aeration; rapid agitation. Commercial grade,,202,395,5 d,89.0,"A Guide to Corrosion Resistance, Climax Molybdenum Company, Greenwich, CT, 1981",0.1,
Tartaric Acid,Stainless steels,Austenitic,316,0.02,0.6,,S31600,"No aeration; rapid agitation. Vapors over tartaric acid, decomposition products, acetic and formic acids, etc.",,202,395,5 d,89.0,"A Guide to Corrosion Resistance, Climax Molybdenum Company, Greenwich, CT, 1981",0.02,
Tartaric Acid,Stainless steels,Austenitic,316,A (Resistant),A (Resistant),,S31600,,10,20,68,,253.0,"Chemical Resistance of REMANIT Stainless Steels, Thyssen Edelstahlwerke AG, March 1989",,A
Tartaric Acid,Stainless steels,Austenitic,316,A (Resistant),A (Resistant),,S31600,,10,Boiling,Boiling,,253.0,"Chemical Resistance of REMANIT Stainless Steels, Thyssen Edelstahlwerke AG, March 1989",,A
Tartaric Acid,Stainless steels,Austenitic,317,0.2,6.3,,S31700,No aeration; rapid agitation. Commercial grade,,202,395,5 d,89.0,"A Guide to Corrosion Resistance, Climax Molybdenum Company, Greenwich, CT, 1981",0.2,
Tartaric Acid,Stainless steels,Austenitic,317,0.03,1,,S31700,"No aeration; rapid agitation. Vapors over tartaric acid, decomposition products, acetic and formic acids, etc.",,202,395,5 d,89.0,"A Guide to Corrosion Resistance, Climax Molybdenum Company, Greenwich, CT, 1981",0.03,
Tartaric Acid,Stainless steels,Austenitic,321,A (Resistant),A (Resistant),,S32100,,10,20,68,,253.0,"Chemical Resistance of REMANIT Stainless Steels, Thyssen Edelstahlwerke AG, March 1989",,A
Tartaric Acid,Stainless steels,Austenitic,321,A (Resistant),A (Resistant),,S32100,,10,Boiling,Boiling,,253.0,"Chemical Resistance of REMANIT Stainless Steels, Thyssen Edelstahlwerke AG, March 1989",,A
Tartaric Acid,Stainless steels,Austenitic,347,A (Resistant),A (Resistant),,S34700,,10,20,68,,253.0,"Chemical Resistance of REMANIT Stainless Steels, Thyssen Edelstahlwerke AG, March 1989",,A
Tartaric Acid,Stainless steels,Austenitic,347,A (Resistant),A (Resistant),,S34700,,10,Boiling,Boiling,,253.0,"Chemical Resistance of REMANIT Stainless Steels, Thyssen Edelstahlwerke AG, March 1989",,A
Tartaric Acid,Stainless steels,Austenitic,304L,A (Resistant),A (Resistant),,S30403,,10,20,68,,253.0,"Chemical Resistance of REMANIT Stainless Steels, Thyssen Edelstahlwerke AG, March 1989",,A
Tartaric Acid,Stainless steels,Austenitic,304L,A (Resistant),A (Resistant),,S30403,,10,Boiling,Boiling,,253.0,"Chemical Resistance of REMANIT Stainless Steels, Thyssen Edelstahlwerke AG, March 1989",,A
Tartaric Acid,Stainless steels,Austenitic,304LN,A (Resistant),A (Resistant),,S30453,,10,20,68,,253.0,"Chemical Resistance of REMANIT Stainless Steels, Thyssen Edelstahlwerke AG, March 1989",,A
Tartaric Acid,Stainless steels,Austenitic,304LN,A (Resistant),A (Resistant),,S30453,,10,Boiling,Boiling,,253.0,"Chemical Resistance of REMANIT Stainless Steels, Thyssen Edelstahlwerke AG, March 1989",,A
Tartaric Acid,Stainless steels,Austenitic,316F,A (Resistant),A (Resistant),,S31620,,10,20,68,,253.0,"Chemical Resistance of REMANIT Stainless Steels, Thyssen Edelstahlwerke AG, March 1989",,A
Tartaric Acid,Stainless steels,Austenitic,316F,A (Resistant),A (Resistant),,S31620,,10,Boiling,Boiling,,253.0,"Chemical Resistance of REMANIT Stainless Steels, Thyssen Edelstahlwerke AG, March 1989",,A
Tartaric Acid,Stainless steels,Austenitic,316L,A (Resistant),A (Resistant),,S31603,,10,20,68,,253.0,"Chemical Resistance of REMANIT Stainless Steels, Thyssen Edelstahlwerke AG, March 1989",,A
Tartaric Acid,Stainless steels,Austenitic,316L,A (Resistant),A (Resistant),,S31603,,10,Boiling,Boiling,,253.0,"Chemical Resistance of REMANIT Stainless Steels, Thyssen Edelstahlwerke AG, March 1989",,A
Tartaric Acid,Stainless steels,Austenitic,316LN,A (Resistant),A (Resistant),,S31653,,10,20,68,,253.0,"Chemical Resistance of REMANIT Stainless Steels, Thyssen Edelstahlwerke AG, March 1989",,A
Tartaric Acid,Stainless steels,Austenitic,316LN,A (Resistant),A (Resistant),,S31653,,10,Boiling,Boiling,,253.0,"Chemical Resistance of REMANIT Stainless Steels, Thyssen Edelstahlwerke AG, March 1989",,A
Tartaric Acid,Stainless steels,Austenitic,316Ti,A (Resistant),A (Resistant),,S31635,,10,20,68,,253.0,"Chemical Resistance of REMANIT Stainless Steels, Thyssen Edelstahlwerke AG, March 1989",,A
Tartaric Acid,Stainless steels,Austenitic,316Ti,A (Resistant),A (Resistant),,S31635,,10,Boiling,Boiling,,253.0,"Chemical Resistance of REMANIT Stainless Steels, Thyssen Edelstahlwerke AG, March 1989",,A
Tartaric Acid,Stainless steels,Austenitic,317L,A (Resistant),A (Resistant),,S31703,,10,20,68,,253.0,"Chemical Resistance of REMANIT Stainless Steels, Thyssen Edelstahlwerke AG, March 1989",,A
Tartaric Acid,Stainless steels,Austenitic,317L,A (Resistant),A (Resistant),,S31703,,10,Boiling,Boiling,,253.0,"Chemical Resistance of REMANIT Stainless Steels, Thyssen Edelstahlwerke AG, March 1989",,A
Tartaric Acid,Stainless steels,Austenitic,317LN,A (Resistant),A (Resistant),,S31725,,10,20,68,,253.0,"Chemical Resistance of REMANIT Stainless Steels, Thyssen Edelstahlwerke AG, March 1989",,A
Tartaric Acid,Stainless steels,Austenitic,317LN,A (Resistant),A (Resistant),,S31725,,10,Boiling,Boiling,,253.0,"Chemical Resistance of REMANIT Stainless Steels, Thyssen Edelstahlwerke AG, March 1989",,A
Tartaric Acid,Stainless steels,Duplex,329,A (Resistant),A (Resistant),,S32900,,10,20,68,,253.0,"Chemical Resistance of REMANIT Stainless Steels, Thyssen Edelstahlwerke AG, March 1989",,A
Tartaric Acid,Stainless steels,Duplex,329,A (Resistant),A (Resistant),,S32900,,10,Boiling,Boiling,,253.0,"Chemical Resistance of REMANIT Stainless Steels, Thyssen Edelstahlwerke AG, March 1989",,A
Tartaric Acid,Stainless steels,Duplex,F51,A (Resistant),A (Resistant),,S31803,,10,20,68,,253.0,"Chemical Resistance of REMANIT Stainless Steels, Thyssen Edelstahlwerke AG, March 1989",,A
Tartaric Acid,Stainless steels,Duplex,F51,A (Resistant),A (Resistant),,S31803,,10,Boiling,Boiling,,253.0,"Chemical Resistance of REMANIT Stainless Steels, Thyssen Edelstahlwerke AG, March 1989",,A
Tartaric Acid,Stainless steels,Ferritic,405,B (Good),B (Good),,S40500,,10,20,68,,253.0,"Chemical Resistance of REMANIT Stainless Steels, Thyssen Edelstahlwerke AG, March 1989",,B
Tartaric Acid,Stainless steels,Ferritic,405,C (Questionable),C (Questionable),,S40500,,10,Boiling,Boiling,,253.0,"Chemical Resistance of REMANIT Stainless Steels, Thyssen Edelstahlwerke AG, March 1989",,C
Tartaric Acid,Stainless steels,Ferritic,409,B (Good),B (Good),,S40900,,10,20,68,,253.0,"Chemical Resistance of REMANIT Stainless Steels, Thyssen Edelstahlwerke AG, March 1989",,B
Tartaric Acid,Stainless steels,Ferritic,409,C (Questionable),C (Questionable),,S40900,,10,Boiling,Boiling,,253.0,"Chemical Resistance of REMANIT Stainless Steels, Thyssen Edelstahlwerke AG, March 1989",,C
Tartaric Acid,Stainless steels,Ferritic,430,B (Good),B (Good),,S43000,,10,21,70,,121.0,"Cyclops Corp., Universal-Cyclops Specialty Steel Division",,B
Tartaric Acid,Stainless steels,Ferritic,430,A (Resistant),A (Resistant),,S43000,,10,20,68,,253.0,"Chemical Resistance of REMANIT Stainless Steels, Thyssen Edelstahlwerke AG, March 1989",,A
Tartaric Acid,Stainless steels,Ferritic,430,C (Questionable),C (Questionable),,S43000,,10,Boiling,Boiling,,253.0,"Chemical Resistance of REMANIT Stainless Steels, Thyssen Edelstahlwerke AG, March 1989",,C
Tartaric Acid,Stainless steels,Ferritic,434,A (Resistant),A (Resistant),,S43400,,10,20,68,,253.0,"Chemical Resistance of REMANIT Stainless Steels, Thyssen Edelstahlwerke AG, March 1989",,A
Tartaric Acid,Stainless steels,Ferritic,434,A (Resistant),A (Resistant),,S43400,,10,Boiling,Boiling,,253.0,"Chemical Resistance of REMANIT Stainless Steels, Thyssen Edelstahlwerke AG, March 1989",,A
Tartaric Acid,Stainless steels,Martensitic,403,B (Good),B (Good),,S40300,,10,20,68,,253.0,"Chemical Resistance of REMANIT Stainless Steels, Thyssen Edelstahlwerke AG, March 1989",,B
Tartaric Acid,Stainless steels,Martensitic,403,C (Questionable),C (Questionable),,S40300,,10,Boiling,Boiling,,253.0,"Chemical Resistance of REMANIT Stainless Steels, Thyssen Edelstahlwerke AG, March 1989",,C
Tartaric Acid,Stainless steels,Martensitic,410,B (Good),B (Good),,S41000,,10,21,70,,121.0,"Cyclops Corp., Universal-Cyclops Specialty Steel Division",,B
Tartaric Acid,Stainless steels,Martensitic,410,B (Good),B (Good),,S41000,,10,20,68,,253.0,"Chemical Resistance of REMANIT Stainless Steels, Thyssen Edelstahlwerke AG, March 1989",,B
Tartaric Acid,Stainless steels,Martensitic,410,C (Questionable),C (Questionable),,S41000,,10,Boiling,Boiling,,253.0,"Chemical Resistance of REMANIT Stainless Steels, Thyssen Edelstahlwerke AG, March 1989",,C
Tartaric Acid,Stainless steels,Martensitic,416,B (Good),B (Good),,S41600,,10,20,68,,253.0,"Chemical Resistance of REMANIT Stainless Steels, Thyssen Edelstahlwerke AG, March 1989",,B
Tartaric Acid,Stainless steels,Martensitic,416,C (Questionable),C (Questionable),,S41600,,10,Boiling,Boiling,,253.0,"Chemical Resistance of REMANIT Stainless Steels, Thyssen Edelstahlwerke AG, March 1989",,C
Tartaric Acid,Stainless steels,Martensitic,420,B (Good),B (Good),,S42000,,10,20,68,,253.0,"Chemical Resistance of REMANIT Stainless Steels, Thyssen Edelstahlwerke AG, March 1989",,B
Tartaric Acid,Stainless steels,Martensitic,420,C (Questionable),C (Questionable),,S42000,,10,Boiling,Boiling,,253.0,"Chemical Resistance of REMANIT Stainless Steels, Thyssen Edelstahlwerke AG, March 1989",,C
Thioglycolic Acid,Stainless steels,Austenitic,316,B (Good),B (Good),,S31600,,,20,68,,253.0,"Chemical Resistance of REMANIT Stainless Steels, Thyssen Edelstahlwerke AG, March 1989",,B
Thioglycolic Acid,Stainless steels,Austenitic,316,B (Good),B (Good),,S31600,,,Boiling,Boiling,,253.0,"Chemical Resistance of REMANIT Stainless Steels, Thyssen Edelstahlwerke AG, March 1989",,B
Thioglycolic Acid,Stainless steels,Austenitic,316L,B (Good),B (Good),,S31603,,,20,68,,253.0,"Chemical Resistance of REMANIT Stainless Steels, Thyssen Edelstahlwerke AG, March 1989",,B
Thioglycolic Acid,Stainless steels,Austenitic,316L,B (Good),B (Good),,S31603,,,Boiling,Boiling,,253.0,"Chemical Resistance of REMANIT Stainless Steels, Thyssen Edelstahlwerke AG, March 1989",,B
Thioglycolic Acid,Stainless steels,Austenitic,316LN,B (Good),B (Good),,S31653,,,20,68,,253.0,"Chemical Resistance of REMANIT Stainless Steels, Thyssen Edelstahlwerke AG, March 1989",,B
Thioglycolic Acid,Stainless steels,Austenitic,316LN,B (Good),B (Good),,S31653,,,Boiling,Boiling,,253.0,"Chemical Resistance of REMANIT Stainless Steels, Thyssen Edelstahlwerke AG, March 1989",,B
Thioglycolic Acid,Stainless steels,Austenitic,316Ti,B (Good),B (Good),,S31635,,,20,68,,253.0,"Chemical Resistance of REMANIT Stainless Steels, Thyssen Edelstahlwerke AG, March 1989",,B
Thioglycolic Acid,Stainless steels,Austenitic,316Ti,B (Good),B (Good),,S31635,,,Boiling,Boiling,,253.0,"Chemical Resistance of REMANIT Stainless Steels, Thyssen Edelstahlwerke AG, March 1989",,B
Thioglycolic Acid,Stainless steels,Austenitic,317L,B (Good),B (Good),,S31703,,,20,68,,253.0,"Chemical Resistance of REMANIT Stainless Steels, Thyssen Edelstahlwerke AG, March 1989",,B
Thioglycolic Acid,Stainless steels,Austenitic,317L,B (Good),B (Good),,S31703,,,Boiling,Boiling,,253.0,"Chemical Resistance of REMANIT Stainless Steels, Thyssen Edelstahlwerke AG, March 1989",,B
Thioglycolic Acid,Stainless steels,Austenitic,317LN,B (Good),B (Good),,S31725,,,20,68,,253.0,"Chemical Resistance of REMANIT Stainless Steels, Thyssen Edelstahlwerke AG, March 1989",,B
Thioglycolic Acid,Stainless steels,Austenitic,317LN,B (Good),B (Good),,S31725,,,Boiling,Boiling,,253.0,"Chemical Resistance of REMANIT Stainless Steels, Thyssen Edelstahlwerke AG, March 1989",,B
Thioglycolic Acid,Stainless steels,Duplex,329,B (Good),B (Good),,S32900,,,20,68,,253.0,"Chemical Resistance of REMANIT Stainless Steels, Thyssen Edelstahlwerke AG, March 1989",,B
Thioglycolic Acid,Stainless steels,Duplex,329,B (Good),B (Good),,S32900,,,Boiling,Boiling,,253.0,"Chemical Resistance of REMANIT Stainless Steels, Thyssen Edelstahlwerke AG, March 1989",,B
Thioglycolic Acid,Stainless steels,Duplex,F51,B (Good),B (Good),,S31803,,,20,68,,253.0,"Chemical Resistance of REMANIT Stainless Steels, Thyssen Edelstahlwerke AG, March 1989",,B
Thioglycolic Acid,Stainless steels,Duplex,F51,B (Good),B (Good),,S31803,,,Boiling,Boiling,,253.0,"Chemical Resistance of REMANIT Stainless Steels, Thyssen Edelstahlwerke AG, March 1989",,B
Toluene,Stainless steels,Austenitic,301,A (Resistant),A (Resistant),,S30100,,,20,68,,253.0,"Chemical Resistance of REMANIT Stainless Steels, Thyssen Edelstahlwerke AG, March 1989",,A
Toluene,Stainless steels,Austenitic,301,A (Resistant),A (Resistant),,S30100,,,Boiling,Boiling,,253.0,"Chemical Resistance of REMANIT Stainless Steels, Thyssen Edelstahlwerke AG, March 1989",,A
Toluene,Stainless steels,Austenitic,302,A (Resistant),A (Resistant),,S30200,,,20,68,,253.0,"Chemical Resistance of REMANIT Stainless Steels, Thyssen Edelstahlwerke AG, March 1989",,A
Toluene,Stainless steels,Austenitic,302,A (Resistant),A (Resistant),,S30200,,,Boiling,Boiling,,253.0,"Chemical Resistance of REMANIT Stainless Steels, Thyssen Edelstahlwerke AG, March 1989",,A
Toluene,Stainless steels,Austenitic,303,A (Resistant),A (Resistant),,S30300,,,20,68,,253.0,"Chemical Resistance of REMANIT Stainless Steels, Thyssen Edelstahlwerke AG, March 1989",,A
Toluene,Stainless steels,Austenitic,303,A (Resistant),A (Resistant),,S30300,,,Boiling,Boiling,,253.0,"Chemical Resistance of REMANIT Stainless Steels, Thyssen Edelstahlwerke AG, March 1989",,A
Toluene,Stainless steels,Austenitic,303,A (Resistant),A (Resistant),,S30300,,,20,68,,253.0,"Chemical Resistance of REMANIT Stainless Steels, Thyssen Edelstahlwerke AG, March 1989",,A
Toluene,Stainless steels,Austenitic,303,A (Resistant),A (Resistant),,S30300,,,Boiling,Boiling,,253.0,"Chemical Resistance of REMANIT Stainless Steels, Thyssen Edelstahlwerke AG, March 1989",,A
Toluene,Stainless steels,Austenitic,304,A (Resistant),A (Resistant),,S30400,,,20,68,,253.0,"Chemical Resistance of REMANIT Stainless Steels, Thyssen Edelstahlwerke AG, March 1989",,A
Toluene,Stainless steels,Austenitic,304,A (Resistant),A (Resistant),,S30400,,,Boiling,Boiling,,253.0,"Chemical Resistance of REMANIT Stainless Steels, Thyssen Edelstahlwerke AG, March 1989",,A
Toluene,Stainless steels,Austenitic,316,A (Resistant),A (Resistant),,S31600,,,20,68,,253.0,"Chemical Resistance of REMANIT Stainless Steels, Thyssen Edelstahlwerke AG, March 1989",,A
Toluene,Stainless steels,Austenitic,316,A (Resistant),A (Resistant),,S31600,,,Boiling,Boiling,,253.0,"Chemical Resistance of REMANIT Stainless Steels, Thyssen Edelstahlwerke AG, March 1989",,A
Toluene,Stainless steels,Austenitic,321,A (Resistant),A (Resistant),,S32100,,,20,68,,253.0,"Chemical Resistance of REMANIT Stainless Steels, Thyssen Edelstahlwerke AG, March 1989",,A
Toluene,Stainless steels,Austenitic,321,A (Resistant),A (Resistant),,S32100,,,Boiling,Boiling,,253.0,"Chemical Resistance of REMANIT Stainless Steels, Thyssen Edelstahlwerke AG, March 1989",,A
Toluene,Stainless steels,Austenitic,347,A (Resistant),A (Resistant),,S34700,,,20,68,,253.0,"Chemical Resistance of REMANIT Stainless Steels, Thyssen Edelstahlwerke AG, March 1989",,A
Toluene,Stainless steels,Austenitic,347,A (Resistant),A (Resistant),,S34700,,,Boiling,Boiling,,253.0,"Chemical Resistance of REMANIT Stainless Steels, Thyssen Edelstahlwerke AG, March 1989",,A
Toluene,Stainless steels,Austenitic,304L,A (Resistant),A (Resistant),,S30403,,,20,68,,253.0,"Chemical Resistance of REMANIT Stainless Steels, Thyssen Edelstahlwerke AG, March 1989",,A
Toluene,Stainless steels,Austenitic,304L,A (Resistant),A (Resistant),,S30403,,,Boiling,Boiling,,253.0,"Chemical Resistance of REMANIT Stainless Steels, Thyssen Edelstahlwerke AG, March 1989",,A
Toluene,Stainless steels,Austenitic,304LN,A (Resistant),A (Resistant),,S30453,,,20,68,,253.0,"Chemical Resistance of REMANIT Stainless Steels, Thyssen Edelstahlwerke AG, March 1989",,A
Toluene,Stainless steels,Austenitic,304LN,A (Resistant),A (Resistant),,S30453,,,Boiling,Boiling,,253.0,"Chemical Resistance of REMANIT Stainless Steels, Thyssen Edelstahlwerke AG, March 1989",,A
Toluene,Stainless steels,Austenitic,316F,A (Resistant),A (Resistant),,S31620,,,20,68,,253.0,"Chemical Resistance of REMANIT Stainless Steels, Thyssen Edelstahlwerke AG, March 1989",,A
Toluene,Stainless steels,Austenitic,316F,A (Resistant),A (Resistant),,S31620,,,Boiling,Boiling,,253.0,"Chemical Resistance of REMANIT Stainless Steels, Thyssen Edelstahlwerke AG, March 1989",,A
Toluene,Stainless steels,Austenitic,316L,A (Resistant),A (Resistant),,S31603,,,20,68,,253.0,"Chemical Resistance of REMANIT Stainless Steels, Thyssen Edelstahlwerke AG, March 1989",,A
Toluene,Stainless steels,Austenitic,316L,A (Resistant),A (Resistant),,S31603,,,Boiling,Boiling,,253.0,"Chemical Resistance of REMANIT Stainless Steels, Thyssen Edelstahlwerke AG, March 1989",,A
Toluene,Stainless steels,Austenitic,316LN,A (Resistant),A (Resistant),,S31653,,,20,68,,253.0,"Chemical Resistance of REMANIT Stainless Steels, Thyssen Edelstahlwerke AG, March 1989",,A
Toluene,Stainless steels,Austenitic,316LN,A (Resistant),A (Resistant),,S31653,,,Boiling,Boiling,,253.0,"Chemical Resistance of REMANIT Stainless Steels, Thyssen Edelstahlwerke AG, March 1989",,A
Toluene,Stainless steels,Austenitic,316Ti,A (Resistant),A (Resistant),,S31635,,,20,68,,253.0,"Chemical Resistance of REMANIT Stainless Steels, Thyssen Edelstahlwerke AG, March 1989",,A
Toluene,Stainless steels,Austenitic,316Ti,A (Resistant),A (Resistant),,S31635,,,Boiling,Boiling,,253.0,"Chemical Resistance of REMANIT Stainless Steels, Thyssen Edelstahlwerke AG, March 1989",,A
Toluene,Stainless steels,Austenitic,317L,A (Resistant),A (Resistant),,S31703,,,20,68,,253.0,"Chemical Resistance of REMANIT Stainless Steels, Thyssen Edelstahlwerke AG, March 1989",,A
Toluene,Stainless steels,Austenitic,317L,A (Resistant),A (Resistant),,S31703,,,Boiling,Boiling,,253.0,"Chemical Resistance of REMANIT Stainless Steels, Thyssen Edelstahlwerke AG, March 1989",,A
Toluene,Stainless steels,Austenitic,317LN,A (Resistant),A (Resistant),,S31725,,,20,68,,253.0,"Chemical Resistance of REMANIT Stainless Steels, Thyssen Edelstahlwerke AG, March 1989",,A
Toluene,Stainless steels,Austenitic,317LN,A (Resistant),A (Resistant),,S31725,,,Boiling,Boiling,,253.0,"Chemical Resistance of REMANIT Stainless Steels, Thyssen Edelstahlwerke AG, March 1989",,A
Toluene,Stainless steels,Duplex,329,A (Resistant),A (Resistant),,S32900,,,20,68,,253.0,"Chemical Resistance of REMANIT Stainless Steels, Thyssen Edelstahlwerke AG, March 1989",,A
Toluene,Stainless steels,Duplex,329,A (Resistant),A (Resistant),,S32900,,,Boiling,Boiling,,253.0,"Chemical Resistance of REMANIT Stainless Steels, Thyssen Edelstahlwerke AG, March 1989",,A
Toluene,Stainless steels,Duplex,F51,A (Resistant),A (Resistant),,S31803,,,20,68,,253.0,"Chemical Resistance of REMANIT Stainless Steels, Thyssen Edelstahlwerke AG, March 1989",,A
Toluene,Stainless steels,Duplex,F51,A (Resistant),A (Resistant),,S31803,,,Boiling,Boiling,,253.0,"Chemical Resistance of REMANIT Stainless Steels, Thyssen Edelstahlwerke AG, March 1989",,A
Toluene,Stainless steels,Ferritic,405,A (Resistant),A (Resistant),,S40500,,,20,68,,253.0,"Chemical Resistance of REMANIT Stainless Steels, Thyssen Edelstahlwerke AG, March 1989",,A
Toluene,Stainless steels,Ferritic,405,A (Resistant),A (Resistant),,S40500,,,Boiling,Boiling,,253.0,"Chemical Resistance of REMANIT Stainless Steels, Thyssen Edelstahlwerke AG, March 1989",,A
Toluene,Stainless steels,Ferritic,409,A (Resistant),A (Resistant),,S40900,,,20,68,,253.0,"Chemical Resistance of REMANIT Stainless Steels, Thyssen Edelstahlwerke AG, March 1989",,A
Toluene,Stainless steels,Ferritic,409,A (Resistant),A (Resistant),,S40900,,,Boiling,Boiling,,253.0,"Chemical Resistance of REMANIT Stainless Steels, Thyssen Edelstahlwerke AG, March 1989",,A
Toluene,Stainless steels,Ferritic,430,A (Resistant),A (Resistant),,S43000,,,20,68,,253.0,"Chemical Resistance of REMANIT Stainless Steels, Thyssen Edelstahlwerke AG, March 1989",,A
Toluene,Stainless steels,Ferritic,430,A (Resistant),A (Resistant),,S43000,,,Boiling,Boiling,,253.0,"Chemical Resistance of REMANIT Stainless Steels, Thyssen Edelstahlwerke AG, March 1989",,A
