Repository: wfreinhart/matse219

# MATSE 219: Materials Informatics

Auto-generated from the private authoring repo (matse219-instructor). Do not edit here directly -- changes are overwritten on the next publish run.

## Lectures

- [Lecture01](https://colab.research.google.com/github/wfreinhart/matse219/blob/staging/notebooks/Lecture01.ipynb)
- [Lecture02](https://colab.research.google.com/github/wfreinhart/matse219/blob/staging/notebooks/Lecture02.ipynb)
- [Lecture03](https://colab.research.google.com/github/wfreinhart/matse219/blob/staging/notebooks/Lecture03.ipynb)
- [Lecture04](https://colab.research.google.com/github/wfreinhart/matse219/blob/staging/notebooks/Lecture04.ipynb)

File: datasets/corrosion.csv (part 139 of 142)
Environment,Material Group,Material Family,Material,Rate (mm/yr) or Rating,Rate (mils/yr) or Rating,Localized Attack,UNS,Condition/Comment,Concentration (Vol %),Temperature (deg C),Temperature (deg F),Duration,Reference #,Reference,rate_mm_yr_numeric,rate_letter_grade
Toluene,Stainless steels,Ferritic,434,A (Resistant),A (Resistant),,S43400,,,20,68,,253.0,"Chemical Resistance of REMANIT Stainless Steels, Thyssen Edelstahlwerke AG, March 1989",,A
Toluene,Stainless steels,Ferritic,434,A (Resistant),A (Resistant),,S43400,,,Boiling,Boiling,,253.0,"Chemical Resistance of REMANIT Stainless Steels, Thyssen Edelstahlwerke AG, March 1989",,A
Toluene,Stainless steels,Martensitic,403,A (Resistant),A (Resistant),,S40300,,,20,68,,253.0,"Chemical Resistance of REMANIT Stainless Steels, Thyssen Edelstahlwerke AG, March 1989",,A
Toluene,Stainless steels,Martensitic,403,A (Resistant),A (Resistant),,S40300,,,Boiling,Boiling,,253.0,"Chemical Resistance of REMANIT Stainless Steels, Thyssen Edelstahlwerke AG, March 1989",,A
Toluene,Stainless steels,Martensitic,410,A (Resistant),A (Resistant),,S41000,,,20,68,,253.0,"Chemical Resistance of REMANIT Stainless Steels, Thyssen Edelstahlwerke AG, March 1989",,A
Toluene,Stainless steels,Martensitic,410,A (Resistant),A (Resistant),,S41000,,,Boiling,Boiling,,253.0,"Chemical Resistance of REMANIT Stainless Steels, Thyssen Edelstahlwerke AG, March 1989",,A
Toluene,Stainless steels,Martensitic,416,A (Resistant),A (Resistant),,S41600,,,20,68,,253.0,"Chemical Resistance of REMANIT Stainless Steels, Thyssen Edelstahlwerke AG, March 1989",,A
Toluene,Stainless steels,Martensitic,416,A (Resistant),A (Resistant),,S41600,,,Boiling,Boiling,,253.0,"Chemical Resistance of REMANIT Stainless Steels, Thyssen Edelstahlwerke AG, March 1989",,A
Toluene,Stainless steels,Martensitic,420,A (Resistant),A (Resistant),,S42000,,,20,68,,253.0,"Chemical Resistance of REMANIT Stainless Steels, Thyssen Edelstahlwerke AG, March 1989",,A
Toluene,Stainless steels,Martensitic,420,A (Resistant),A (Resistant),,S42000,,,Boiling,Boiling,,253.0,"Chemical Resistance of REMANIT Stainless Steels, Thyssen Edelstahlwerke AG, March 1989",,A
Trichloroacetic Acid,Aluminum and alloys,99.0% min Al,Aluminum (>99.5%),C (Questionable),C (Questionable),,A91350,,,,,,92.0,"F. King, Aluminum and Its Alloys, Ellis Horwood, Chichester, England, 1987, p 282-291",,C
Trichloroacetic Acid,Copper and alloys,Aluminum bronze,Aluminum bronze,B (Good),B (Good),,,,,,,,93.0,"H. Leidheiser, Jr., The Corrosion of Copper, Tin and Their Alloys, John Wiley & Sons, New York, 1971, p 90-96",,B
Trichloroacetic Acid,Copper and alloys,Brass,Brass,C (Questionable),C (Questionable),,,,,,,,93.0,"H. Leidheiser, Jr., The Corrosion of Copper, Tin and Their Alloys, John Wiley & Sons, New York, 1971, p 90-96",,C
Trichloroacetic Acid,Copper and alloys,Brass,Cartridge brass,D (Poor),D (Poor),,C26000,,,,,,93.0,"H. Leidheiser, Jr., The Corrosion of Copper, Tin and Their Alloys, John Wiley & Sons, New York, 1971, p 90-96",,D
Trichloroacetic Acid,Copper and alloys,Brass,Commercial bronze,B (Good),B (Good),,C22000,,,,,,93.0,"H. Leidheiser, Jr., The Corrosion of Copper, Tin and Their Alloys, John Wiley & Sons, New York, 1971, p 90-96",,B
Trichloroacetic Acid,Copper and alloys,Brass,Muntz metal,D (Poor),D (Poor),,C28000,,,,,,93.0,"H. Leidheiser, Jr., The Corrosion of Copper, Tin and Their Alloys, John Wiley & Sons, New York, 1971, p 90-96",,D
Trichloroacetic Acid,Copper and alloys,Brass,Red brass,B (Good),B (Good),,C23000,,,,,,93.0,"H. Leidheiser, Jr., The Corrosion of Copper, Tin and Their Alloys, John Wiley & Sons, New York, 1971, p 90-96",,B
Trichloroacetic Acid,Copper and alloys,Copper,Electrolytic copper,B (Good),B (Good),,C11000,,,,,,93.0,"H. Leidheiser, Jr., The Corrosion of Copper, Tin and Their Alloys, John Wiley & Sons, New York, 1971, p 90-96",,B
Trichloroacetic Acid,Copper and alloys,Copper,Phosphor copper,B (Good),B (Good),,C12200,,,,,,93.0,"H. Leidheiser, Jr., The Corrosion of Copper, Tin and Their Alloys, John Wiley & Sons, New York, 1971, p 90-96",,B
Trichloroacetic Acid,Copper and alloys,Copper-nickel,70-30 cupronickel,B (Good),B (Good),,C71500,,,,,,93.0,"H. Leidheiser, Jr., The Corrosion of Copper, Tin and Their Alloys, John Wiley & Sons, New York, 1971, p 90-96",,B
Trichloroacetic Acid,Copper and alloys,Copper-nickel,90-10 cupronickel,B (Good),B (Good),,C70600,,,,,,93.0,"H. Leidheiser, Jr., The Corrosion of Copper, Tin and Their Alloys, John Wiley & Sons, New York, 1971, p 90-96",,B
Trichloroacetic Acid,Copper and alloys,Leaded brass,Architectural bronze,D (Poor),D (Poor),,C38500,,,,,,93.0,"H. Leidheiser, Jr., The Corrosion of Copper, Tin and Their Alloys, John Wiley & Sons, New York, 1971, p 90-96",,D
Trichloroacetic Acid,Copper and alloys,Leaded brass,Free-cutting brass,D (Poor),D (Poor),,C36000,,,,,,93.0,"H. Leidheiser, Jr., The Corrosion of Copper, Tin and Their Alloys, John Wiley & Sons, New York, 1971, p 90-96",,D
Trichloroacetic Acid,Copper and alloys,Nickel-silver,Nickel-silver,B (Good),B (Good),,,,18,,,,93.0,"H. Leidheiser, Jr., The Corrosion of Copper, Tin and Their Alloys, John Wiley & Sons, New York, 1971, p 90-96",,B
Trichloroacetic Acid,Copper and alloys,Phosphor bronze,"Phosphor bronze, 5% Sn",B (Good),B (Good),,C51000,,,,,,93.0,"H. Leidheiser, Jr., The Corrosion of Copper, Tin and Their Alloys, John Wiley & Sons, New York, 1971, p 90-96",,B
Trichloroacetic Acid,Copper and alloys,Phosphor bronze,"Phosphor bronze, 8% Sn",B (Good),B (Good),,C52100,,,,,,93.0,"H. Leidheiser, Jr., The Corrosion of Copper, Tin and Their Alloys, John Wiley & Sons, New York, 1971, p 90-96",,B
Trichloroacetic Acid,Copper and alloys,Silicon bronze,"Silicon bronze, high",B (Good),B (Good),,C65500,,,,,,93.0,"H. Leidheiser, Jr., The Corrosion of Copper, Tin and Their Alloys, John Wiley & Sons, New York, 1971, p 90-96",,B
Trichloroacetic Acid,Copper and alloys,Silicon bronze,"Silicon bronze, low",B (Good),B (Good),,C65100,,,,,,93.0,"H. Leidheiser, Jr., The Corrosion of Copper, Tin and Their Alloys, John Wiley & Sons, New York, 1971, p 90-96",,B
Trichloroacetic Acid,Copper and alloys,Tin brass,Admiralty brass,C (Questionable),C (Questionable),,C44300,,,,,,93.0,"H. Leidheiser, Jr., The Corrosion of Copper, Tin and Their Alloys, John Wiley & Sons, New York, 1971, p 90-96",,C
Trichloroacetic Acid,Copper and alloys,Tin brass,Naval brass,D (Poor),D (Poor),,C46400,,,,,,93.0,"H. Leidheiser, Jr., The Corrosion of Copper, Tin and Their Alloys, John Wiley & Sons, New York, 1971, p 90-96",,D
Trichloroacetic Acid,Refractory metals and alloys,Titanium and alloys,Titanium,15,584,,,,100,Boiling,Boiling,,90.0,"N.D. Tomashov and P.M. Altovskii, Corrosion and Protection of Titanium, Government Scientific-Technical Publication of Machine-Building Literature (Russian translation), 1963; L.C. Covington and R.W. Schultz, Corrosion of Resistance of Titanium, TIMET Cor",15.0,
Trichloroacetic Acid,Refractory metals and alloys,Zirconium and alloys,Zr702,0.05 max,2 max,,R60702,,10-40,Room,Room,,15.0,"Metals Handbook, Ninth Edition, Vol 13, Corrosion, ASM International, Metals Park, OH, 1987, p 711-715",0.05,
Trichloroacetic Acid,Refractory metals and alloys,Zirconium and alloys,Zr702,1.3 min,50 min,,R60702,,100,Boiling,Boiling,,15.0,"Metals Handbook, Ninth Edition, Vol 13, Corrosion, ASM International, Metals Park, OH, 1987, p 711-715",1.3,
Trichloroacetic Acid,Refractory metals and alloys,Zirconium and alloys,Zr702,1.3 min,50 min,,R60702,BP 195 C (383 F),100,100,212,,15.0,"Metals Handbook, Ninth Edition, Vol 13, Corrosion, ASM International, Metals Park, OH, 1987, p 711-715",1.3,
Trichloroacetic Acid,Stainless steels,Austenitic,301,C (Questionable),C (Questionable),Pitting,S30100,,80,20,68,,253.0,"Chemical Resistance of REMANIT Stainless Steels, Thyssen Edelstahlwerke AG, March 1989",,C
Trichloroacetic Acid,Stainless steels,Austenitic,302,C (Questionable),C (Questionable),Pitting,S30200,,80,20,68,,253.0,"Chemical Resistance of REMANIT Stainless Steels, Thyssen Edelstahlwerke AG, March 1989",,C
Trichloroacetic Acid,Stainless steels,Austenitic,303,C (Questionable),C (Questionable),Pitting,S30300,,80,20,68,,253.0,"Chemical Resistance of REMANIT Stainless Steels, Thyssen Edelstahlwerke AG, March 1989",,C
Trichloroacetic Acid,Stainless steels,Austenitic,304,C (Questionable),C (Questionable),Pitting,S30400,,80,20,68,,253.0,"Chemical Resistance of REMANIT Stainless Steels, Thyssen Edelstahlwerke AG, March 1989",,C
Trichloroacetic Acid,Stainless steels,Austenitic,316,B (Good),B (Good),Pitting,S31600,,80,20,68,,253.0,"Chemical Resistance of REMANIT Stainless Steels, Thyssen Edelstahlwerke AG, March 1989",,B
Trichloroacetic Acid,Stainless steels,Austenitic,321,C (Questionable),C (Questionable),Pitting,S32100,,80,20,68,,253.0,"Chemical Resistance of REMANIT Stainless Steels, Thyssen Edelstahlwerke AG, March 1989",,C
Trichloroacetic Acid,Stainless steels,Austenitic,347,C (Questionable),C (Questionable),Pitting,S34700,,80,20,68,,253.0,"Chemical Resistance of REMANIT Stainless Steels, Thyssen Edelstahlwerke AG, March 1989",,C
Trichloroacetic Acid,Stainless steels,Austenitic,304L,C (Questionable),C (Questionable),Pitting,S30403,,80,20,68,,253.0,"Chemical Resistance of REMANIT Stainless Steels, Thyssen Edelstahlwerke AG, March 1989",,C
Trichloroacetic Acid,Stainless steels,Austenitic,304LN,C (Questionable),C (Questionable),Pitting,S30453,,80,20,68,,253.0,"Chemical Resistance of REMANIT Stainless Steels, Thyssen Edelstahlwerke AG, March 1989",,C
Trichloroacetic Acid,Stainless steels,Austenitic,316F,C (Questionable),C (Questionable),Pitting,S31620,,80,20,68,,253.0,"Chemical Resistance of REMANIT Stainless Steels, Thyssen Edelstahlwerke AG, March 1989",,C
Trichloroacetic Acid,Stainless steels,Austenitic,316L,B (Good),B (Good),Pitting,S31603,,80,20,68,,253.0,"Chemical Resistance of REMANIT Stainless Steels, Thyssen Edelstahlwerke AG, March 1989",,B
Trichloroacetic Acid,Stainless steels,Austenitic,316LN,B (Good),B (Good),Pitting,S31653,,80,20,68,,253.0,"Chemical Resistance of REMANIT Stainless Steels, Thyssen Edelstahlwerke AG, March 1989",,B
Trichloroacetic Acid,Stainless steels,Austenitic,316Ti,B (Good),B (Good),Pitting,S31635,,80,20,68,,253.0,"Chemical Resistance of REMANIT Stainless Steels, Thyssen Edelstahlwerke AG, March 1989",,B
Trichloroacetic Acid,Stainless steels,Austenitic,317L,B (Good),B (Good),Pitting,S31703,,80,20,68,,253.0,"Chemical Resistance of REMANIT Stainless Steels, Thyssen Edelstahlwerke AG, March 1989",,B
Trichloroacetic Acid,Stainless steels,Austenitic,317LN,B (Good),B (Good),Pitting,S31725,,80,20,68,,253.0,"Chemical Resistance of REMANIT Stainless Steels, Thyssen Edelstahlwerke AG, March 1989",,B
Trichloroacetic Acid,Stainless steels,Duplex,329,B (Good),B (Good),Pitting,S32900,,80,20,68,,253.0,"Chemical Resistance of REMANIT Stainless Steels, Thyssen Edelstahlwerke AG, March 1989",,B
Trichloroacetic Acid,Stainless steels,Duplex,F51,B (Good),B (Good),Pitting,S31803,,80,20,68,,253.0,"Chemical Resistance of REMANIT Stainless Steels, Thyssen Edelstahlwerke AG, March 1989",,B
Trichloroethylene,Aluminum and alloys,99.0% min Al,Aluminum (99.0-99.5%),C (Questionable),C (Questionable),,A91199,Liquid,,20,68,,92.0,"F. King, Aluminum and Its Alloys, Ellis Horwood, Chichester, England, 1987, p 282-291",,C
Trichloroethylene,Aluminum and alloys,Aluminum,Aluminum alloys,C (Questionable),C (Questionable),,,Liquid,,20,68,,92.0,"F. King, Aluminum and Its Alloys, Ellis Horwood, Chichester, England, 1987, p 282-291",,C
Trichloroethylene,Copper and alloys,Aluminum bronze,Aluminum bronze,A (Resistant),A (Resistant),,,Dry,,,,,93.0,"H. Leidheiser, Jr., The Corrosion of Copper, Tin and Their Alloys, John Wiley & Sons, New York, 1971, p 90-96",,A
Trichloroethylene,Copper and alloys,Aluminum bronze,Aluminum bronze,B (Good),B (Good),,,Moist,,,,,93.0,"H. Leidheiser, Jr., The Corrosion of Copper, Tin and Their Alloys, John Wiley & Sons, New York, 1971, p 90-96",,B
Trichloroethylene,Copper and alloys,Aluminum bronze,"Ampco 8, aluminum bronze",0.5 max,20 max,,C61300,,,,,,96.0,"Stock Metals, Ampco Metal Company, 1988",0.5,
Trichloroethylene,Copper and alloys,Brass,Brass,A (Resistant),A (Resistant),,,Dry,,,,,93.0,"H. Leidheiser, Jr., The Corrosion of Copper, Tin and Their Alloys, John Wiley & Sons, New York, 1971, p 90-96",,A
Trichloroethylene,Copper and alloys,Brass,Brass,B (Good),B (Good),,,Moist,,,,,93.0,"H. Leidheiser, Jr., The Corrosion of Copper, Tin and Their Alloys, John Wiley & Sons, New York, 1971, p 90-96",,B
Trichloroethylene,Copper and alloys,Brass,Cartridge brass,A (Resistant),A (Resistant),,C26000,Dry,,,,,93.0,"H. Leidheiser, Jr., The Corrosion of Copper, Tin and Their Alloys, John Wiley & Sons, New York, 1971, p 90-96",,A
Trichloroethylene,Copper and alloys,Brass,Cartridge brass,C (Questionable),C (Questionable),,C26000,Moist,,,,,93.0,"H. Leidheiser, Jr., The Corrosion of Copper, Tin and Their Alloys, John Wiley & Sons, New York, 1971, p 90-96",,C
Trichloroethylene,Copper and alloys,Brass,Commercial bronze,A (Resistant),A (Resistant),,C22000,Dry,,,,,93.0,"H. Leidheiser, Jr., The Corrosion of Copper, Tin and Their Alloys, John Wiley & Sons, New York, 1971, p 90-96",,A
Trichloroethylene,Copper and alloys,Brass,Commercial bronze,B (Good),B (Good),,C22000,Moist,,,,,93.0,"H. Leidheiser, Jr., The Corrosion of Copper, Tin and Their Alloys, John Wiley & Sons, New York, 1971, p 90-96",,B
Trichloroethylene,Copper and alloys,Brass,Muntz metal,A (Resistant),A (Resistant),,C28000,Dry,,,,,93.0,"H. Leidheiser, Jr., The Corrosion of Copper, Tin and Their Alloys, John Wiley & Sons, New York, 1971, p 90-96",,A
Trichloroethylene,Copper and alloys,Brass,Muntz metal,C (Questionable),C (Questionable),,C28000,Moist,,,,,93.0,"H. Leidheiser, Jr., The Corrosion of Copper, Tin and Their Alloys, John Wiley & Sons, New York, 1971, p 90-96",,C
Trichloroethylene,Copper and alloys,Brass,Red brass,A (Resistant),A (Resistant),,C23000,Dry,,,,,93.0,"H. Leidheiser, Jr., The Corrosion of Copper, Tin and Their Alloys, John Wiley & Sons, New York, 1971, p 90-96",,A
Trichloroethylene,Copper and alloys,Brass,Red brass,B (Good),B (Good),,C23000,Moist,,,,,93.0,"H. Leidheiser, Jr., The Corrosion of Copper, Tin and Their Alloys, John Wiley & Sons, New York, 1971, p 90-96",,B
Trichloroethylene,Copper and alloys,Copper,Electrolytic copper,A (Resistant),A (Resistant),,C11000,Dry,,,,,93.0,"H. Leidheiser, Jr., The Corrosion of Copper, Tin and Their Alloys, John Wiley & Sons, New York, 1971, p 90-96",,A
Trichloroethylene,Copper and alloys,Copper,Electrolytic copper,B (Good),B (Good),,C11000,Moist,,,,,93.0,"H. Leidheiser, Jr., The Corrosion of Copper, Tin and Their Alloys, John Wiley & Sons, New York, 1971, p 90-96",,B
Trichloroethylene,Copper and alloys,Copper,Phosphor copper,B (Good),B (Good),,C12200,Moist,,,,,93.0,"H. Leidheiser, Jr., The Corrosion of Copper, Tin and Their Alloys, John Wiley & Sons, New York, 1971, p 90-96",,B
Trichloroethylene,Copper and alloys,Copper,Phosphor copper,A (Resistant),A (Resistant),,C12200,Dry,,,,,93.0,"H. Leidheiser, Jr., The Corrosion of Copper, Tin and Their Alloys, John Wiley & Sons, New York, 1971, p 90-96",,A
Trichloroethylene,Copper and alloys,Copper-nickel,70-30 cupronickel,A (Resistant),A (Resistant),,C71500,Moist,,,,,93.0,"H. Leidheiser, Jr., The Corrosion of Copper, Tin and Their Alloys, John Wiley & Sons, New York, 1971, p 90-96",,A
Trichloroethylene,Copper and alloys,Copper-nickel,90-10 cupronickel,A (Resistant),A (Resistant),,C70600,Dry,,,,,93.0,"H. Leidheiser, Jr., The Corrosion of Copper, Tin and Their Alloys, John Wiley & Sons, New York, 1971, p 90-96",,A
Trichloroethylene,Copper and alloys,Copper-nickel,90-10 cupronickel,B (Good),B (Good),,C70600,Moist,,,,,93.0,"H. Leidheiser, Jr., The Corrosion of Copper, Tin and Their Alloys, John Wiley & Sons, New York, 1971, p 90-96",,B
Trichloroethylene,Copper and alloys,Leaded brass,Architectural bronze,A (Resistant),A (Resistant),,C38500,Dry,,,,,93.0,"H. Leidheiser, Jr., The Corrosion of Copper, Tin and Their Alloys, John Wiley & Sons, New York, 1971, p 90-96",,A
Trichloroethylene,Copper and alloys,Leaded brass,Architectural bronze,C (Questionable),C (Questionable),,C38500,Moist,,,,,93.0,"H. Leidheiser, Jr., The Corrosion of Copper, Tin and Their Alloys, John Wiley & Sons, New York, 1971, p 90-96",,C
Trichloroethylene,Copper and alloys,Leaded brass,Free-cutting brass,A (Resistant),A (Resistant),,C36000,Dry,,,,,93.0,"H. Leidheiser, Jr., The Corrosion of Copper, Tin and Their Alloys, John Wiley & Sons, New York, 1971, p 90-96",,A
Trichloroethylene,Copper and alloys,Leaded brass,Free-cutting brass,C (Questionable),C (Questionable),,C36000,Moist,,,,,93.0,"H. Leidheiser, Jr., The Corrosion of Copper, Tin and Their Alloys, John Wiley & Sons, New York, 1971, p 90-96",,C
Trichloroethylene,Copper and alloys,Nickel-silver,Nickel-silver,A (Resistant),A (Resistant),,,Dry,18,,,,93.0,"H. Leidheiser, Jr., The Corrosion of Copper, Tin and Their Alloys, John Wiley & Sons, New York, 1971, p 90-96",,A
Trichloroethylene,Copper and alloys,Nickel-silver,Nickel-silver,B (Good),B (Good),,,Moist,18,,,,93.0,"H. Leidheiser, Jr., The Corrosion of Copper, Tin and Their Alloys, John Wiley & Sons, New York, 1971, p 90-96",,B
Trichloroethylene,Copper and alloys,Phosphor bronze,"Phosphor bronze, 5% Sn",A (Resistant),A (Resistant),,C51000,Dry,,,,,93.0,"H. Leidheiser, Jr., The Corrosion of Copper, Tin and Their Alloys, John Wiley & Sons, New York, 1971, p 90-96",,A
Trichloroethylene,Copper and alloys,Phosphor bronze,"Phosphor bronze, 5% Sn",B (Good),B (Good),,C51000,Moist,,,,,93.0,"H. Leidheiser, Jr., The Corrosion of Copper, Tin and Their Alloys, John Wiley & Sons, New York, 1971, p 90-96",,B
Trichloroethylene,Copper and alloys,Phosphor bronze,"Phosphor bronze, 8% Sn",A (Resistant),A (Resistant),,C52100,Dry,,,,,93.0,"H. Leidheiser, Jr., The Corrosion of Copper, Tin and Their Alloys, John Wiley & Sons, New York, 1971, p 90-96",,A
Trichloroethylene,Copper and alloys,Phosphor bronze,"Phosphor bronze, 8% Sn",B (Good),B (Good),,C52100,Moist,,,,,93.0,"H. Leidheiser, Jr., The Corrosion of Copper, Tin and Their Alloys, John Wiley & Sons, New York, 1971, p 90-96",,B
Trichloroethylene,Copper and alloys,Silicon bronze,"Silicon bronze, high",A (Resistant),A (Resistant),,C65500,Dry,,,,,93.0,"H. Leidheiser, Jr., The Corrosion of Copper, Tin and Their Alloys, John Wiley & Sons, New York, 1971, p 90-96",,A
Trichloroethylene,Copper and alloys,Silicon bronze,"Silicon bronze, high",B (Good),B (Good),,C65500,Moist,,,,,93.0,"H. Leidheiser, Jr., The Corrosion of Copper, Tin and Their Alloys, John Wiley & Sons, New York, 1971, p 90-96",,B
Trichloroethylene,Copper and alloys,Silicon bronze,"Silicon bronze, low",A (Resistant),A (Resistant),,C65100,Dry,,,,,93.0,"H. Leidheiser, Jr., The Corrosion of Copper, Tin and Their Alloys, John Wiley & Sons, New York, 1971, p 90-96",,A
Trichloroethylene,Copper and alloys,Silicon bronze,"Silicon bronze, low",B (Good),B (Good),,C65100,Moist,,,,,93.0,"H. Leidheiser, Jr., The Corrosion of Copper, Tin and Their Alloys, John Wiley & Sons, New York, 1971, p 90-96",,B
Trichloroethylene,Copper and alloys,Tin brass,Admiralty brass,A (Resistant),A (Resistant),,C44300,Dry,,,,,93.0,"H. Leidheiser, Jr., The Corrosion of Copper, Tin and Their Alloys, John Wiley & Sons, New York, 1971, p 90-96",,A
Trichloroethylene,Copper and alloys,Tin brass,Admiralty brass,B (Good),B (Good),,C44300,Moist,,,,,93.0,"H. Leidheiser, Jr., The Corrosion of Copper, Tin and Their Alloys, John Wiley & Sons, New York, 1971, p 90-96",,B
Trichloroethylene,Copper and alloys,Tin brass,Naval brass,A (Resistant),A (Resistant),,C46400,Dry,,,,,93.0,"H. Leidheiser, Jr., The Corrosion of Copper, Tin and Their Alloys, John Wiley & Sons, New York, 1971, p 90-96",,A
Trichloroethylene,Copper and alloys,Tin brass,Naval brass,C (Questionable),C (Questionable),,C46400,Moist,,,,,93.0,"H. Leidheiser, Jr., The Corrosion of Copper, Tin and Their Alloys, John Wiley & Sons, New York, 1971, p 90-96",,C
Trichloroethylene,Miscellaneous,Magnesium and alloys,Magnesium,A (Resistant),A (Resistant),,,,100,Room,Room,,119.0,"Dow Chemical Co., Midland, MI",,A
Trichloroethylene,Refractory metals and alloys,Niobium and alloys,Niobium,A (Resistant),A (Resistant),,R04210,,99,Boiling,Boiling,,2.0,"Metals Handbook, Ninth Edition, Vol 13, Corrosion, ASM International, Metals Park, OH, 1987, p 723-724",,A
Trichloroethylene,Refractory metals and alloys,Titanium and alloys,Titanium,0.13 max,5 max,,,,99,Boiling,Boiling,,20.0,"N.D. Tomashov and P.M. Altovskii, Corrosion and Protection of Titanium, Government Scientific-Technical Publication of Machine-Building Literature (Russian translation), 1963; L.C. Covington and R.W. Schultz, Corrosion Resistance of Titanium, TIMET Corpor",0.13,
Trichloroethylene,Refractory metals and alloys,Titanium and alloys,Titanium,0.13 max,5.1 max,,,,99,Boiling,Boiling,,90.0,"N.D. Tomashov and P.M. Altovskii, Corrosion and Protection of Titanium, Government Scientific-Technical Publication of Machine-Building Literature (Russian translation), 1963; L.C. Covington and R.W. Schultz, Corrosion of Resistance of Titanium, TIMET Cor",0.13,
Trichloroethylene,Refractory metals and alloys,Titanium and alloys,Titanium,0.003 max,0.1 max,,,Plus 50% H2O,50,25,77,,90.0,"N.D. Tomashov and P.M. Altovskii, Corrosion and Protection of Titanium, Government Scientific-Technical Publication of Machine-Building Literature (Russian translation), 1963; L.C. Covington and R.W. Schultz, Corrosion of Resistance of Titanium, TIMET Cor",0.003,
Trichloroethylene,Refractory metals and alloys,Zirconium and alloys,Zr702,0.13 max,5 max,,R60702,BP 87 C (189 F),99,Boiling,Boiling,,15.0,"Metals Handbook, Ninth Edition, Vol 13, Corrosion, ASM International, Metals Park, OH, 1987, p 711-715",0.13,
Trichloroethylene,Stainless steels,Austenitic,301,A (Resistant),A (Resistant),,S30100,,Anhydrous,Boiling,Boiling,,253.0,"Chemical Resistance of REMANIT Stainless Steels, Thyssen Edelstahlwerke AG, March 1989",,A
Trichloroethylene,Stainless steels,Austenitic,302,A (Resistant),A (Resistant),,S30200,,Anhydrous,Boiling,Boiling,,253.0,"Chemical Resistance of REMANIT Stainless Steels, Thyssen Edelstahlwerke AG, March 1989",,A
Trichloroethylene,Stainless steels,Austenitic,303,A (Resistant),A (Resistant),,S30300,,Anhydrous,Boiling,Boiling,,253.0,"Chemical Resistance of REMANIT Stainless Steels, Thyssen Edelstahlwerke AG, March 1989",,A
Trichloroethylene,Stainless steels,Austenitic,303,A (Resistant),A (Resistant),,S30300,,Anhydrous,Boiling,Boiling,,253.0,"Chemical Resistance of REMANIT Stainless Steels, Thyssen Edelstahlwerke AG, March 1989",,A
Trichloroethylene,Stainless steels,Austenitic,304,A (Resistant),A (Resistant),,S30400,,Anhydrous,Boiling,Boiling,,253.0,"Chemical Resistance of REMANIT Stainless Steels, Thyssen Edelstahlwerke AG, March 1989",,A
Trichloroethylene,Stainless steels,Austenitic,316,A (Resistant),A (Resistant),,S31600,,Anhydrous,Boiling,Boiling,,253.0,"Chemical Resistance of REMANIT Stainless Steels, Thyssen Edelstahlwerke AG, March 1989",,A
Trichloroethylene,Stainless steels,Austenitic,321,A (Resistant),A (Resistant),,S32100,,Anhydrous,Boiling,Boiling,,253.0,"Chemical Resistance of REMANIT Stainless Steels, Thyssen Edelstahlwerke AG, March 1989",,A
Trichloroethylene,Stainless steels,Austenitic,347,A (Resistant),A (Resistant),,S34700,,Anhydrous,Boiling,Boiling,,253.0,"Chemical Resistance of REMANIT Stainless Steels, Thyssen Edelstahlwerke AG, March 1989",,A
Trichloroethylene,Stainless steels,Austenitic,304L,A (Resistant),A (Resistant),,S30403,,Anhydrous,Boiling,Boiling,,253.0,"Chemical Resistance of REMANIT Stainless Steels, Thyssen Edelstahlwerke AG, March 1989",,A
Trichloroethylene,Stainless steels,Austenitic,304LN,A (Resistant),A (Resistant),,S30453,,Anhydrous,Boiling,Boiling,,253.0,"Chemical Resistance of REMANIT Stainless Steels, Thyssen Edelstahlwerke AG, March 1989",,A
Trichloroethylene,Stainless steels,Austenitic,316F,A (Resistant),A (Resistant),,S31620,,Anhydrous,Boiling,Boiling,,253.0,"Chemical Resistance of REMANIT Stainless Steels, Thyssen Edelstahlwerke AG, March 1989",,A
Trichloroethylene,Stainless steels,Austenitic,316L,A (Resistant),A (Resistant),,S31603,,Anhydrous,Boiling,Boiling,,253.0,"Chemical Resistance of REMANIT Stainless Steels, Thyssen Edelstahlwerke AG, March 1989",,A
Trichloroethylene,Stainless steels,Austenitic,316LN,A (Resistant),A (Resistant),,S31653,,Anhydrous,Boiling,Boiling,,253.0,"Chemical Resistance of REMANIT Stainless Steels, Thyssen Edelstahlwerke AG, March 1989",,A
Trichloroethylene,Stainless steels,Austenitic,316Ti,A (Resistant),A (Resistant),,S31635,,Anhydrous,Boiling,Boiling,,253.0,"Chemical Resistance of REMANIT Stainless Steels, Thyssen Edelstahlwerke AG, March 1989",,A
Trichloroethylene,Stainless steels,Austenitic,317L,A (Resistant),A (Resistant),,S31703,,Anhydrous,Boiling,Boiling,,253.0,"Chemical Resistance of REMANIT Stainless Steels, Thyssen Edelstahlwerke AG, March 1989",,A
Trichloroethylene,Stainless steels,Austenitic,317LN,A (Resistant),A (Resistant),,S31725,,Anhydrous,Boiling,Boiling,,253.0,"Chemical Resistance of REMANIT Stainless Steels, Thyssen Edelstahlwerke AG, March 1989",,A
Trichloroethylene,Stainless steels,Duplex,329,A (Resistant),A (Resistant),,S32900,,Anhydrous,Boiling,Boiling,,253.0,"Chemical Resistance of REMANIT Stainless Steels, Thyssen Edelstahlwerke AG, March 1989",,A
Trichloroethylene,Stainless steels,Duplex,F51,A (Resistant),A (Resistant),,S31803,,Anhydrous,Boiling,Boiling,,253.0,"Chemical Resistance of REMANIT Stainless Steels, Thyssen Edelstahlwerke AG, March 1989",,A
Trichloroethylene,Stainless steels,Ferritic,405,A (Resistant),A (Resistant),,S40500,,Anhydrous,Boiling,Boiling,,253.0,"Chemical Resistance of REMANIT Stainless Steels, Thyssen Edelstahlwerke AG, March 1989",,A
Trichloroethylene,Stainless steels,Ferritic,409,A (Resistant),A (Resistant),,S40900,,Anhydrous,Boiling,Boiling,,253.0,"Chemical Resistance of REMANIT Stainless Steels, Thyssen Edelstahlwerke AG, March 1989",,A
Trichloroethylene,Stainless steels,Ferritic,430,A (Resistant),A (Resistant),,S43000,,Anhydrous,Boiling,Boiling,,253.0,"Chemical Resistance of REMANIT Stainless Steels, Thyssen Edelstahlwerke AG, March 1989",,A
Trichloroethylene,Stainless steels,Ferritic,434,A (Resistant),A (Resistant),,S43400,,Anhydrous,Boiling,Boiling,,253.0,"Chemical Resistance of REMANIT Stainless Steels, Thyssen Edelstahlwerke AG, March 1989",,A
Trichloroethylene,Stainless steels,Martensitic,403,A (Resistant),A (Resistant),,S40300,,Anhydrous,Boiling,Boiling,,253.0,"Chemical Resistance of REMANIT Stainless Steels, Thyssen Edelstahlwerke AG, March 1989",,A
Trichloroethylene,Stainless steels,Martensitic,410,D (Poor),D (Poor),,S41000,,100,Room,Room,,121.0,"Cyclops Corp., Universal-Cyclops Specialty Steel Division",,D
Trichloroethylene,Stainless steels,Martensitic,410,A (Resistant),A (Resistant),,S41000,,Anhydrous,Boiling,Boiling,,253.0,"Chemical Resistance of REMANIT Stainless Steels, Thyssen Edelstahlwerke AG, March 1989",,A
Trichloroethylene,Stainless steels,Martensitic,416,A (Resistant),A (Resistant),,S41600,,Anhydrous,Boiling,Boiling,,253.0,"Chemical Resistance of REMANIT Stainless Steels, Thyssen Edelstahlwerke AG, March 1989",,A
Trichloroethylene,Stainless steels,Martensitic,420,A (Resistant),A (Resistant),,S42000,,Anhydrous,Boiling,Boiling,,253.0,"Chemical Resistance of REMANIT Stainless Steels, Thyssen Edelstahlwerke AG, March 1989",,A
Turpentine,Stainless steels,Austenitic,301,A (Resistant),A (Resistant),,S30100,,,20,68,,253.0,"Chemical Resistance of REMANIT Stainless Steels, Thyssen Edelstahlwerke AG, March 1989",,A
Turpentine,Stainless steels,Austenitic,301,A (Resistant),A (Resistant),,S30100,,,Hot,Hot,,253.0,"Chemical Resistance of REMANIT Stainless Steels, Thyssen Edelstahlwerke AG, March 1989",,A
Turpentine,Stainless steels,Austenitic,302,A (Resistant),A (Resistant),,S30200,,,20,68,,253.0,"Chemical Resistance of REMANIT Stainless Steels, Thyssen Edelstahlwerke AG, March 1989",,A
Turpentine,Stainless steels,Austenitic,302,A (Resistant),A (Resistant),,S30200,,,Hot,Hot,,253.0,"Chemical Resistance of REMANIT Stainless Steels, Thyssen Edelstahlwerke AG, March 1989",,A
Turpentine,Stainless steels,Austenitic,303,A (Resistant),A (Resistant),,S30300,,,20,68,,253.0,"Chemical Resistance of REMANIT Stainless Steels, Thyssen Edelstahlwerke AG, March 1989",,A
Turpentine,Stainless steels,Austenitic,303,A (Resistant),A (Resistant),,S30300,,,Hot,Hot,,253.0,"Chemical Resistance of REMANIT Stainless Steels, Thyssen Edelstahlwerke AG, March 1989",,A
Turpentine,Stainless steels,Austenitic,303,A (Resistant),A (Resistant),,S30300,,,20,68,,253.0,"Chemical Resistance of REMANIT Stainless Steels, Thyssen Edelstahlwerke AG, March 1989",,A
Turpentine,Stainless steels,Austenitic,303,A (Resistant),A (Resistant),,S30300,,,Hot,Hot,,253.0,"Chemical Resistance of REMANIT Stainless Steels, Thyssen Edelstahlwerke AG, March 1989",,A
Turpentine,Stainless steels,Austenitic,304,A (Resistant),A (Resistant),,S30400,,,20,68,,253.0,"Chemical Resistance of REMANIT Stainless Steels, Thyssen Edelstahlwerke AG, March 1989",,A
Turpentine,Stainless steels,Austenitic,304,A (Resistant),A (Resistant),,S30400,,,Hot,Hot,,253.0,"Chemical Resistance of REMANIT Stainless Steels, Thyssen Edelstahlwerke AG, March 1989",,A
Turpentine,Stainless steels,Austenitic,316,A (Resistant),A (Resistant),,S31600,,,20,68,,253.0,"Chemical Resistance of REMANIT Stainless Steels, Thyssen Edelstahlwerke AG, March 1989",,A
Turpentine,Stainless steels,Austenitic,316,A (Resistant),A (Resistant),,S31600,,,Hot,Hot,,253.0,"Chemical Resistance of REMANIT Stainless Steels, Thyssen Edelstahlwerke AG, March 1989",,A
Turpentine,Stainless steels,Austenitic,321,A (Resistant),A (Resistant),,S32100,,,20,68,,253.0,"Chemical Resistance of REMANIT Stainless Steels, Thyssen Edelstahlwerke AG, March 1989",,A
Turpentine,Stainless steels,Austenitic,321,A (Resistant),A (Resistant),,S32100,,,Hot,Hot,,253.0,"Chemical Resistance of REMANIT Stainless Steels, Thyssen Edelstahlwerke AG, March 1989",,A
Turpentine,Stainless steels,Austenitic,347,A (Resistant),A (Resistant),,S34700,,,20,68,,253.0,"Chemical Resistance of REMANIT Stainless Steels, Thyssen Edelstahlwerke AG, March 1989",,A
Turpentine,Stainless steels,Austenitic,347,A (Resistant),A (Resistant),,S34700,,,Hot,Hot,,253.0,"Chemical Resistance of REMANIT Stainless Steels, Thyssen Edelstahlwerke AG, March 1989",,A
Turpentine,Stainless steels,Austenitic,304L,A (Resistant),A (Resistant),,S30403,,,20,68,,253.0,"Chemical Resistance of REMANIT Stainless Steels, Thyssen Edelstahlwerke AG, March 1989",,A
Turpentine,Stainless steels,Austenitic,304L,A (Resistant),A (Resistant),,S30403,,,Hot,Hot,,253.0,"Chemical Resistance of REMANIT Stainless Steels, Thyssen Edelstahlwerke AG, March 1989",,A
Turpentine,Stainless steels,Austenitic,304LN,A (Resistant),A (Resistant),,S30453,,,20,68,,253.0,"Chemical Resistance of REMANIT Stainless Steels, Thyssen Edelstahlwerke AG, March 1989",,A
Turpentine,Stainless steels,Austenitic,304LN,A (Resistant),A (Resistant),,S30453,,,Hot,Hot,,253.0,"Chemical Resistance of REMANIT Stainless Steels, Thyssen Edelstahlwerke AG, March 1989",,A
Turpentine,Stainless steels,Austenitic,316F,A (Resistant),A (Resistant),,S31620,,,20,68,,253.0,"Chemical Resistance of REMANIT Stainless Steels, Thyssen Edelstahlwerke AG, March 1989",,A
Turpentine,Stainless steels,Austenitic,316F,A (Resistant),A (Resistant),,S31620,,,Hot,Hot,,253.0,"Chemical Resistance of REMANIT Stainless Steels, Thyssen Edelstahlwerke AG, March 1989",,A
Turpentine,Stainless steels,Austenitic,316L,A (Resistant),A (Resistant),,S31603,,,20,68,,253.0,"Chemical Resistance of REMANIT Stainless Steels, Thyssen Edelstahlwerke AG, March 1989",,A
Turpentine,Stainless steels,Austenitic,316L,A (Resistant),A (Resistant),,S31603,,,Hot,Hot,,253.0,"Chemical Resistance of REMANIT Stainless Steels, Thyssen Edelstahlwerke AG, March 1989",,A
Turpentine,Stainless steels,Austenitic,316LN,A (Resistant),A (Resistant),,S31653,,,20,68,,253.0,"Chemical Resistance of REMANIT Stainless Steels, Thyssen Edelstahlwerke AG, March 1989",,A
Turpentine,Stainless steels,Austenitic,316LN,A (Resistant),A (Resistant),,S31653,,,Hot,Hot,,253.0,"Chemical Resistance of REMANIT Stainless Steels, Thyssen Edelstahlwerke AG, March 1989",,A
Turpentine,Stainless steels,Austenitic,316Ti,A (Resistant),A (Resistant),,S31635,,,20,68,,253.0,"Chemical Resistance of REMANIT Stainless Steels, Thyssen Edelstahlwerke AG, March 1989",,A
Turpentine,Stainless steels,Austenitic,316Ti,A (Resistant),A (Resistant),,S31635,,,Hot,Hot,,253.0,"Chemical Resistance of REMANIT Stainless Steels, Thyssen Edelstahlwerke AG, March 1989",,A
Turpentine,Stainless steels,Austenitic,317L,A (Resistant),A (Resistant),,S31703,,,20,68,,253.0,"Chemical Resistance of REMANIT Stainless Steels, Thyssen Edelstahlwerke AG, March 1989",,A
Turpentine,Stainless steels,Austenitic,317L,A (Resistant),A (Resistant),,S31703,,,Hot,Hot,,253.0,"Chemical Resistance of REMANIT Stainless Steels, Thyssen Edelstahlwerke AG, March 1989",,A
Turpentine,Stainless steels,Austenitic,317LN,A (Resistant),A (Resistant),,S31725,,,20,68,,253.0,"Chemical Resistance of REMANIT Stainless Steels, Thyssen Edelstahlwerke AG, March 1989",,A
Turpentine,Stainless steels,Austenitic,317LN,A (Resistant),A (Resistant),,S31725,,,Hot,Hot,,253.0,"Chemical Resistance of REMANIT Stainless Steels, Thyssen Edelstahlwerke AG, March 1989",,A
Turpentine,Stainless steels,Duplex,329,A (Resistant),A (Resistant),,S32900,,,20,68,,253.0,"Chemical Resistance of REMANIT Stainless Steels, Thyssen Edelstahlwerke AG, March 1989",,A
Turpentine,Stainless steels,Duplex,329,A (Resistant),A (Resistant),,S32900,,,Hot,Hot,,253.0,"Chemical Resistance of REMANIT Stainless Steels, Thyssen Edelstahlwerke AG, March 1989",,A
Turpentine,Stainless steels,Duplex,F51,A (Resistant),A (Resistant),,S31803,,,20,68,,253.0,"Chemical Resistance of REMANIT Stainless Steels, Thyssen Edelstahlwerke AG, March 1989",,A
Turpentine,Stainless steels,Duplex,F51,A (Resistant),A (Resistant),,S31803,,,Hot,Hot,,253.0,"Chemical Resistance of REMANIT Stainless Steels, Thyssen Edelstahlwerke AG, March 1989",,A
Turpentine,Stainless steels,Ferritic,405,A (Resistant),A (Resistant),,S40500,,,20,68,,253.0,"Chemical Resistance of REMANIT Stainless Steels, Thyssen Edelstahlwerke AG, March 1989",,A
Turpentine,Stainless steels,Ferritic,405,A (Resistant),A (Resistant),,S40500,,,Hot,Hot,,253.0,"Chemical Resistance of REMANIT Stainless Steels, Thyssen Edelstahlwerke AG, March 1989",,A
Turpentine,Stainless steels,Ferritic,409,A (Resistant),A (Resistant),,S40900,,,20,68,,253.0,"Chemical Resistance of REMANIT Stainless Steels, Thyssen Edelstahlwerke AG, March 1989",,A
Turpentine,Stainless steels,Ferritic,409,A (Resistant),A (Resistant),,S40900,,,Hot,Hot,,253.0,"Chemical Resistance of REMANIT Stainless Steels, Thyssen Edelstahlwerke AG, March 1989",,A
Turpentine,Stainless steels,Ferritic,430,A (Resistant),A (Resistant),,S43000,,,20,68,,253.0,"Chemical Resistance of REMANIT Stainless Steels, Thyssen Edelstahlwerke AG, March 1989",,A
Turpentine,Stainless steels,Ferritic,430,A (Resistant),A (Resistant),,S43000,,,Hot,Hot,,253.0,"Chemical Resistance of REMANIT Stainless Steels, Thyssen Edelstahlwerke AG, March 1989",,A
Turpentine,Stainless steels,Ferritic,434,A (Resistant),A (Resistant),,S43400,,,20,68,,253.0,"Chemical Resistance of REMANIT Stainless Steels, Thyssen Edelstahlwerke AG, March 1989",,A
Turpentine,Stainless steels,Ferritic,434,A (Resistant),A (Resistant),,S43400,,,Hot,Hot,,253.0,"Chemical Resistance of REMANIT Stainless Steels, Thyssen Edelstahlwerke AG, March 1989",,A
Turpentine,Stainless steels,Martensitic,403,A (Resistant),A (Resistant),,S40300,,,20,68,,253.0,"Chemical Resistance of REMANIT Stainless Steels, Thyssen Edelstahlwerke AG, March 1989",,A
Turpentine,Stainless steels,Martensitic,403,A (Resistant),A (Resistant),,S40300,,,Hot,Hot,,253.0,"Chemical Resistance of REMANIT Stainless Steels, Thyssen Edelstahlwerke AG, March 1989",,A
Turpentine,Stainless steels,Martensitic,410,A (Resistant),A (Resistant),,S41000,,,20,68,,253.0,"Chemical Resistance of REMANIT Stainless Steels, Thyssen Edelstahlwerke AG, March 1989",,A
Turpentine,Stainless steels,Martensitic,410,A (Resistant),A (Resistant),,S41000,,,Hot,Hot,,253.0,"Chemical Resistance of REMANIT Stainless Steels, Thyssen Edelstahlwerke AG, March 1989",,A
Turpentine,Stainless steels,Martensitic,416,A (Resistant),A (Resistant),,S41600,,,20,68,,253.0,"Chemical Resistance of REMANIT Stainless Steels, Thyssen Edelstahlwerke AG, March 1989",,A
Turpentine,Stainless steels,Martensitic,416,A (Resistant),A (Resistant),,S41600,,,Hot,Hot,,253.0,"Chemical Resistance of REMANIT Stainless Steels, Thyssen Edelstahlwerke AG, March 1989",,A
Turpentine,Stainless steels,Martensitic,420,A (Resistant),A (Resistant),,S42000,,,20,68,,253.0,"Chemical Resistance of REMANIT Stainless Steels, Thyssen Edelstahlwerke AG, March 1989",,A
Turpentine,Stainless steels,Martensitic,420,A (Resistant),A (Resistant),,S42000,,,Hot,Hot,,253.0,"Chemical Resistance of REMANIT Stainless Steels, Thyssen Edelstahlwerke AG, March 1989",,A
Urea,Miscellaneous,Magnesium and alloys,Magnesium,A (Resistant),A (Resistant),,,,100,Room,Room,,119.0,"Dow Chemical Co., Midland, MI",,A
Urea,Miscellaneous,Magnesium and alloys,Magnesium,A (Resistant),A (Resistant),,,Cold aqueous solution,All,,,,119.0,"Dow Chemical Co., Midland, MI",,A
Urea,Miscellaneous,Magnesium and alloys,Magnesium,D (Poor),D (Poor),,,Warm aqueous solution,All,,,,119.0,"Dow Chemical Co., Midland, MI",,D
Urea,Nickel and alloys,Nickel-chromium-iron-molybdenum,Alloy 825,0.003 max,0.1 max,,N08825,"Slight to moderate aeration; rapid agitation. Plus 31% ammonia, 17% water, 8% carbon dioxide",44,32,90,42 d,89.0,"A Guide to Corrosion Resistance, Climax Molybdenum Company, Greenwich, CT, 1981",0.003,
Urea,Nickel and alloys,Nickel-chromium-iron-molybdenum,Alloy 825,0.003 max,0.1 max,,N08825,"No aeration; slight to moderate agitation. Plus 32% ammonia, 7% carbon dioxide, water remainder, heat-exchanger head",43,32-121,90-250,100 d,89.0,"A Guide to Corrosion Resistance, Climax Molybdenum Company, Greenwich, CT, 1981",0.003,
Urea,Nickel and alloys,Nickel-chromium-iron-molybdenum,Alloy 825,0.003 max,0.1 max,,N08825,"Slight to moderate aeration. Plus 32.2% ammonia, 20.5% water, 19% carbon dioxide, 0.3% inerts",28,179-182,355-360,150 d,89.0,"A Guide to Corrosion Resistance, Climax Molybdenum Company, Greenwich, CT, 1981",0.003,
Urea,Refractory metals and alloys,Titanium and alloys,"Ti-3Al-2.5V, grade 9",0.005,0.2,,,,50,150,302,,91.0,"Titanium, Teledyne Wah Chang Albany, 1988",0.005,
Urea,Refractory metals and alloys,Titanium and alloys,Titanium,0.08,3.2,,,"Plus 32% NH3+ 20.5% H2O, 19% CO2",28,182,360,,90.0,"N.D. Tomashov and P.M. Altovskii, Corrosion and Protection of Titanium, Government Scientific-Technical Publication of Machine-Building Literature (Russian translation), 1963; L.C. Covington and R.W. Schultz, Corrosion of Resistance of Titanium, TIMET Cor",0.08,
Urea,Refractory metals and alloys,Titanium and alloys,Titanium,A (Resistant),A (Resistant),,,,50,150,302,,91.0,"Titanium, Teledyne Wah Chang Albany, 1988",,A
Urea,Refractory metals and alloys,Titanium and alloys,Titanium D-4,0.069,,,,"Urea reactor; NH3/CO2 molar ratio = 3.5, 1% oxygen (% in CO2)",,180-200,350-390,,252.0,"C.A. Farina, U. Grassini, and G. Faita, Materials for Urea Plants ",0.069,
Urea,Refractory metals and alloys,Titanium and alloys,Titanium D-4,0.051,,,,"Urea reactor; NH3/CO2 molar ratio = 2.7, H2O/CO2 ratio = 1.0, NH3/H2O ratio = 2.7, 0.12-0.14% oxygen (% in CO2)",,180-200,350-390,,252.0,"C.A. Farina, U. Grassini, and G. Faita, Materials for Urea Plants ",0.051,
Urea,Refractory metals and alloys,Titanium and alloys,Titanium D-4,0.038,,,,"Urea reactor; NH3/CO2 molar ratio = 2.7, H2O/CO2 ratio = 0.65, NH3/H2O ratio = 4.15, 0.035-0.04% oxygen (% in CO2)",,180-200,350-390,,252.0,"C.A. Farina, U. Grassini, and G. Faita, Materials for Urea Plants ",0.038,
