Repository: wfreinhart/matse219

# MATSE 219: Materials Informatics

Auto-generated from the private authoring repo (matse219-instructor). Do not edit here directly -- changes are overwritten on the next publish run.

## Lectures

- [Lecture01](https://colab.research.google.com/github/wfreinhart/matse219/blob/staging/notebooks/Lecture01.ipynb)
- [Lecture02](https://colab.research.google.com/github/wfreinhart/matse219/blob/staging/notebooks/Lecture02.ipynb)
- [Lecture03](https://colab.research.google.com/github/wfreinhart/matse219/blob/staging/notebooks/Lecture03.ipynb)
- [Lecture04](https://colab.research.google.com/github/wfreinhart/matse219/blob/staging/notebooks/Lecture04.ipynb)

File: datasets/corrosion.csv (part 140 of 142)
Environment,Material Group,Material Family,Material,Rate (mm/yr) or Rating,Rate (mils/yr) or Rating,Localized Attack,UNS,Condition/Comment,Concentration (Vol %),Temperature (deg C),Temperature (deg F),Duration,Reference #,Reference,rate_mm_yr_numeric,rate_letter_grade
Urea,Refractory metals and alloys,Titanium and alloys,Titanium D-5,0.087,,,,"Urea reactor; NH3/CO2 molar ratio = 2.7, H2O/CO2 ratio = 1.0, NH3/H2O ratio = 2.7, 0.12-0.14% oxygen (% in CO2)",,180-200,350-390,,252.0,"C.A. Farina, U. Grassini, and G. Faita, Materials for Urea Plants ",0.087,
Urea,Refractory metals and alloys,Zirconium and alloys,Zr702,0.03 max,1 max,,R60702,"17%NH3, 15% CO2, 10% H2O.",58,193,380,,15.0,"Metals Handbook, Ninth Edition, Vol 13, Corrosion, ASM International, Metals Park, OH, 1987, p 711-715",0.03,
Urea,Stainless steels,Austenitic,301,A (Resistant),A (Resistant),,S30100,,,20,68,,253.0,"Chemical Resistance of REMANIT Stainless Steels, Thyssen Edelstahlwerke AG, March 1989",,A
Urea,Stainless steels,Austenitic,302,A (Resistant),A (Resistant),,S30200,,,20,68,,253.0,"Chemical Resistance of REMANIT Stainless Steels, Thyssen Edelstahlwerke AG, March 1989",,A
Urea,Stainless steels,Austenitic,303,A (Resistant),A (Resistant),,S30300,,,20,68,,253.0,"Chemical Resistance of REMANIT Stainless Steels, Thyssen Edelstahlwerke AG, March 1989",,A
Urea,Stainless steels,Austenitic,303,A (Resistant),A (Resistant),,S30300,,,20,68,,253.0,"Chemical Resistance of REMANIT Stainless Steels, Thyssen Edelstahlwerke AG, March 1989",,A
Urea,Stainless steels,Austenitic,304,0.003,0.1,,S30400,"Slight to moderate aeration; rapid agitation. Plus 31% ammonia, 17% water, 8% carbon dioxide",44,32,90,42 d,89.0,"A Guide to Corrosion Resistance, Climax Molybdenum Company, Greenwich, CT, 1981",0.003,
Urea,Stainless steels,Austenitic,304,0.003 max,0.1 max,,S30400,"No aeration; slight to moderate agitation. Plus 32% ammonia, 7% carbon dioxide, water remainder, heat-exchanger head",43,32-121,90-250,100 d,89.0,"A Guide to Corrosion Resistance, Climax Molybdenum Company, Greenwich, CT, 1981",0.003,
Urea,Stainless steels,Austenitic,304,0.003 max,0.1 max,,S30400,"Slight to moderate aeration. Plus 32.2% ammonia, 20.5% water, 19% carbon dioxide, 0.3% inerts",28,179-182,355-360,150 d,89.0,"A Guide to Corrosion Resistance, Climax Molybdenum Company, Greenwich, CT, 1981",0.003,
Urea,Stainless steels,Austenitic,304,0.7,28,,S30400,"No aeration; rapid agitation. Plus ammonia, carbon dioxide, oil, urea stripper reboiler",,121-154,250-310,56 d,89.0,"A Guide to Corrosion Resistance, Climax Molybdenum Company, Greenwich, CT, 1981",0.7,
Urea,Stainless steels,Austenitic,304,A (Resistant),A (Resistant),,S30400,,,20,68,,253.0,"Chemical Resistance of REMANIT Stainless Steels, Thyssen Edelstahlwerke AG, March 1989",,A
Urea,Stainless steels,Austenitic,316,0.005,0.2,,S31600,"Slight to moderate aeration; rapid agitation. Plus 31% ammonia, 17% water, 8% carbon dioxide",44,32,90,42 d,89.0,"A Guide to Corrosion Resistance, Climax Molybdenum Company, Greenwich, CT, 1981",0.005,
Urea,Stainless steels,Austenitic,316,0.003 max,0.1 max,,S31600,"No aeration; slight to moderate agitation. Plus 32% ammonia, 7% carbon dioxide, water remainder, heat-exchanger head",43,32-121,90-250,100 d,89.0,"A Guide to Corrosion Resistance, Climax Molybdenum Company, Greenwich, CT, 1981",0.003,
Urea,Stainless steels,Austenitic,316,0.003 max,0.1 max,,S31600,"Slight to moderate aeration. Plus 32.2% ammonia, 20.5% water, 19% carbon dioxide, 0.3% inerts",28,179-182,355-360,150 d,89.0,"A Guide to Corrosion Resistance, Climax Molybdenum Company, Greenwich, CT, 1981",0.003,
Urea,Stainless steels,Austenitic,316,0.7,27,,S31600,"No aeration; rapid agitation. Plus ammonia, carbon dioxide, oil, urea stripper reboiler",,121-154,250-310,56 d,89.0,"A Guide to Corrosion Resistance, Climax Molybdenum Company, Greenwich, CT, 1981",0.7,
Urea,Stainless steels,Austenitic,316,A (Resistant),A (Resistant),,S31600,,,20,68,,253.0,"Chemical Resistance of REMANIT Stainless Steels, Thyssen Edelstahlwerke AG, March 1989",,A
Urea,Stainless steels,Austenitic,321,A (Resistant),A (Resistant),,S32100,,,20,68,,253.0,"Chemical Resistance of REMANIT Stainless Steels, Thyssen Edelstahlwerke AG, March 1989",,A
Urea,Stainless steels,Austenitic,347,A (Resistant),A (Resistant),,S34700,,,20,68,,253.0,"Chemical Resistance of REMANIT Stainless Steels, Thyssen Edelstahlwerke AG, March 1989",,A
Urea,Stainless steels,Austenitic,25Cr-22Ni-2Mo,0.014,,,,"Urea reactor; NH3/CO2 molar ratio = 3.5, 1% oxygen (% in CO2)",,180-200,350-390,,252.0,"C.A. Farina, U. Grassini, and G. Faita, Materials for Urea Plants ",0.014,
Urea,Stainless steels,Austenitic,304L,A (Resistant),A (Resistant),,S30403,,,20,68,,253.0,"Chemical Resistance of REMANIT Stainless Steels, Thyssen Edelstahlwerke AG, March 1989",,A
Urea,Stainless steels,Austenitic,304LN,A (Resistant),A (Resistant),,S30453,,,20,68,,253.0,"Chemical Resistance of REMANIT Stainless Steels, Thyssen Edelstahlwerke AG, March 1989",,A
Urea,Stainless steels,Austenitic,316 urea grade,0.174,,,,"Urea reactor; NH3/CO2 molar ratio = 2.7, H2O/CO2 ratio = 1.0, NH3/H2O ratio = 2.7, 0.12-0.14% oxygen (% in CO2)",,180-200,350-390,,252.0,"C.A. Farina, U. Grassini, and G. Faita, Materials for Urea Plants ",0.174,
Urea,Stainless steels,Austenitic,316 urea grade,0.095,,,,"Urea reactor; NH3/CO2 molar ratio = 2.7, H2O/CO2 ratio = 0.65, NH3/H2O ratio = 4.15, 0.035-0.04% oxygen (% in CO2)",,180-200,350-390,,252.0,"C.A. Farina, U. Grassini, and G. Faita, Materials for Urea Plants ",0.095,
Urea,Stainless steels,Austenitic,316F,A (Resistant),A (Resistant),,S31620,,,20,68,,253.0,"Chemical Resistance of REMANIT Stainless Steels, Thyssen Edelstahlwerke AG, March 1989",,A
Urea,Stainless steels,Austenitic,316L,0.128,,,S31603,"Urea reactor; NH3/CO2 molar ratio = 2.7, H2O/CO2 ratio = 1.0, NH3/H2O ratio = 2.7, 0.12-0.14% oxygen (% in CO2)",,180-200,350-390,,252.0,"C.A. Farina, U. Grassini, and G. Faita, Materials for Urea Plants ",0.128,
Urea,Stainless steels,Austenitic,316L,A (Resistant),A (Resistant),,S31603,,,20,68,,253.0,"Chemical Resistance of REMANIT Stainless Steels, Thyssen Edelstahlwerke AG, March 1989",,A
Urea,Stainless steels,Austenitic,316LN,A (Resistant),A (Resistant),,S31653,,,20,68,,253.0,"Chemical Resistance of REMANIT Stainless Steels, Thyssen Edelstahlwerke AG, March 1989",,A
Urea,Stainless steels,Austenitic,316Ti,A (Resistant),A (Resistant),,S31635,,,20,68,,253.0,"Chemical Resistance of REMANIT Stainless Steels, Thyssen Edelstahlwerke AG, March 1989",,A
Urea,Stainless steels,Austenitic,317L,A (Resistant),A (Resistant),,S31703,,,20,68,,253.0,"Chemical Resistance of REMANIT Stainless Steels, Thyssen Edelstahlwerke AG, March 1989",,A
Urea,Stainless steels,Austenitic,317LN,A (Resistant),A (Resistant),,S31725,,,20,68,,253.0,"Chemical Resistance of REMANIT Stainless Steels, Thyssen Edelstahlwerke AG, March 1989",,A
Urea,Stainless steels,Austenitic,AL 904L,0.12,4.8,,N08904,"Crevice corrosion Plus 17.5% CO2, 33% NH3, 19.5% H2O. Oxygen added for passivation during test",30,185,365,62.5 d,80.0,"Allegheny Ludlum Corporation, 1980",0.12,
Urea,Stainless steels,Austenitic,Alloy 20,0.028,,,,"Urea reactor; NH3/CO2 molar ratio = 3.5, 1% oxygen (% in CO2)",,180-200,350-390,,252.0,"C.A. Farina, U. Grassini, and G. Faita, Materials for Urea Plants ",0.028,
Urea,Stainless steels,Austenitic,Carpenter 20 Carpenter Technologies Corp.,0.003 max,0.1 max,,,"Slight to moderate aeration. Plus 32.2% ammonia, 20.5% water, 19% carbon dioxide, 0.3% inerts",28,179-182,355-360,150 d,89.0,"A Guide to Corrosion Resistance, Climax Molybdenum Company, Greenwich, CT, 1981",0.003,
Urea,Stainless steels,Duplex,329,A (Resistant),A (Resistant),,S32900,,,20,68,,253.0,"Chemical Resistance of REMANIT Stainless Steels, Thyssen Edelstahlwerke AG, March 1989",,A
Urea,Stainless steels,Duplex,21Cr-6.7Ni-2.4Mo-1.4Cu,0.126,,,,"Urea reactor; NH3/CO2 molar ratio = 3.5, 1% oxygen (% in CO2)",,180-200,350-390,,252.0,"C.A. Farina, U. Grassini, and G. Faita, Materials for Urea Plants ",0.126,
Urea,Stainless steels,Duplex,21Cr-6.7Ni-2.4Mo-1.4Cu,0.151,,,,"Urea reactor; NH3/CO2 molar ratio = 2.7, H2O/CO2 ratio = 1.0, NH3/H2O ratio = 2.7, 0.12-0.14% oxygen (% in CO2)",,180-200,350-390,,252.0,"C.A. Farina, U. Grassini, and G. Faita, Materials for Urea Plants ",0.151,
Urea,Stainless steels,Duplex,21Cr-6.7Ni-2.4Mo-1.4Cu,0.096,,,,"Urea reactor; NH3/CO2 molar ratio = 2.7, H2O/CO2 ratio = 0.65, NH3/H2O ratio = 4.15, 0.035-0.04% oxygen (% in CO2)",,180-200,350-390,,252.0,"C.A. Farina, U. Grassini, and G. Faita, Materials for Urea Plants ",0.096,
Urea,Stainless steels,Duplex,F51,A (Resistant),A (Resistant),,S31803,,,20,68,,253.0,"Chemical Resistance of REMANIT Stainless Steels, Thyssen Edelstahlwerke AG, March 1989",,A
Urea,Stainless steels,Ferritic,405,A (Resistant),A (Resistant),,S40500,,,20,68,,253.0,"Chemical Resistance of REMANIT Stainless Steels, Thyssen Edelstahlwerke AG, March 1989",,A
Urea,Stainless steels,Ferritic,409,A (Resistant),A (Resistant),,S40900,,,20,68,,253.0,"Chemical Resistance of REMANIT Stainless Steels, Thyssen Edelstahlwerke AG, March 1989",,A
Urea,Stainless steels,Ferritic,430,A (Resistant),A (Resistant),,S43000,,,20,68,,253.0,"Chemical Resistance of REMANIT Stainless Steels, Thyssen Edelstahlwerke AG, March 1989",,A
Urea,Stainless steels,Ferritic,434,A (Resistant),A (Resistant),,S43400,,,20,68,,253.0,"Chemical Resistance of REMANIT Stainless Steels, Thyssen Edelstahlwerke AG, March 1989",,A
Urea,Stainless steels,Ferritic,26-1,0.064,,,S44627,"Urea reactor; NH3/CO2 molar ratio = 2.7, H2O/CO2 ratio = 1.0, NH3/H2O ratio = 2.7, 0.12-0.14% oxygen (% in CO2)",,180-200,350-390,,252.0,"C.A. Farina, U. Grassini, and G. Faita, Materials for Urea Plants ",0.064,
Urea,Stainless steels,Ferritic,26-1,0.046,,,S44627,"Urea reactor; NH3/CO2 molar ratio = 2.7, H2O/CO2 ratio = 0.65, NH3/H2O ratio = 4.15, 0.035-0.04% oxygen (% in CO2)",,180-200,350-390,,252.0,"C.A. Farina, U. Grassini, and G. Faita, Materials for Urea Plants ",0.046,
Urea,Stainless steels,Ferritic,E-Brite,0.06,2.3,,S44627,"Plus 17.5% CO2, 33% NH3, 19.5% H2O. Oxygen added for passivation during test",30,185,365,62.5 d,80.0,"Allegheny Ludlum Corporation, 1980",0.06,
Urea,Stainless steels,Martensitic,403,A (Resistant),A (Resistant),,S40300,,,20,68,,253.0,"Chemical Resistance of REMANIT Stainless Steels, Thyssen Edelstahlwerke AG, March 1989",,A
Urea,Stainless steels,Martensitic,410,A (Resistant),A (Resistant),,S41000,,,20,68,,253.0,"Chemical Resistance of REMANIT Stainless Steels, Thyssen Edelstahlwerke AG, March 1989",,A
Urea,Stainless steels,Martensitic,416,A (Resistant),A (Resistant),,S41600,,,20,68,,253.0,"Chemical Resistance of REMANIT Stainless Steels, Thyssen Edelstahlwerke AG, March 1989",,A
Urea,Stainless steels,Martensitic,420,A (Resistant),A (Resistant),,S42000,,,20,68,,253.0,"Chemical Resistance of REMANIT Stainless Steels, Thyssen Edelstahlwerke AG, March 1989",,A
Vegetable Oil,Stainless steels,Austenitic,301,A (Resistant),A (Resistant),,S30100,,,20,68,,253.0,"Chemical Resistance of REMANIT Stainless Steels, Thyssen Edelstahlwerke AG, March 1989",,A
Vegetable Oil,Stainless steels,Austenitic,301,A (Resistant),A (Resistant),,S30100,,,Boiling,Boiling,,253.0,"Chemical Resistance of REMANIT Stainless Steels, Thyssen Edelstahlwerke AG, March 1989",,A
Vegetable Oil,Stainless steels,Austenitic,302,A (Resistant),A (Resistant),,S30200,,,20,68,,253.0,"Chemical Resistance of REMANIT Stainless Steels, Thyssen Edelstahlwerke AG, March 1989",,A
Vegetable Oil,Stainless steels,Austenitic,302,A (Resistant),A (Resistant),,S30200,,,Boiling,Boiling,,253.0,"Chemical Resistance of REMANIT Stainless Steels, Thyssen Edelstahlwerke AG, March 1989",,A
Vegetable Oil,Stainless steels,Austenitic,303,A (Resistant),A (Resistant),,S30300,,,20,68,,253.0,"Chemical Resistance of REMANIT Stainless Steels, Thyssen Edelstahlwerke AG, March 1989",,A
Vegetable Oil,Stainless steels,Austenitic,303,A (Resistant),A (Resistant),,S30300,,,20,68,,253.0,"Chemical Resistance of REMANIT Stainless Steels, Thyssen Edelstahlwerke AG, March 1989",,A
Vegetable Oil,Stainless steels,Austenitic,303,A (Resistant),A (Resistant),,S30300,,,Boiling,Boiling,,253.0,"Chemical Resistance of REMANIT Stainless Steels, Thyssen Edelstahlwerke AG, March 1989",,A
Vegetable Oil,Stainless steels,Austenitic,303,A (Resistant),A (Resistant),,S30300,,,Boiling,Boiling,,253.0,"Chemical Resistance of REMANIT Stainless Steels, Thyssen Edelstahlwerke AG, March 1989",,A
Vegetable Oil,Stainless steels,Austenitic,304,A (Resistant),A (Resistant),,S30400,,,20,68,,253.0,"Chemical Resistance of REMANIT Stainless Steels, Thyssen Edelstahlwerke AG, March 1989",,A
Vegetable Oil,Stainless steels,Austenitic,304,A (Resistant),A (Resistant),,S30400,,,Boiling,Boiling,,253.0,"Chemical Resistance of REMANIT Stainless Steels, Thyssen Edelstahlwerke AG, March 1989",,A
Vegetable Oil,Stainless steels,Austenitic,316,A (Resistant),A (Resistant),,S31600,,,20,68,,253.0,"Chemical Resistance of REMANIT Stainless Steels, Thyssen Edelstahlwerke AG, March 1989",,A
Vegetable Oil,Stainless steels,Austenitic,316,A (Resistant),A (Resistant),,S31600,,,Boiling,Boiling,,253.0,"Chemical Resistance of REMANIT Stainless Steels, Thyssen Edelstahlwerke AG, March 1989",,A
Vegetable Oil,Stainless steels,Austenitic,321,A (Resistant),A (Resistant),,S32100,,,20,68,,253.0,"Chemical Resistance of REMANIT Stainless Steels, Thyssen Edelstahlwerke AG, March 1989",,A
Vegetable Oil,Stainless steels,Austenitic,321,A (Resistant),A (Resistant),,S32100,,,Boiling,Boiling,,253.0,"Chemical Resistance of REMANIT Stainless Steels, Thyssen Edelstahlwerke AG, March 1989",,A
Vegetable Oil,Stainless steels,Austenitic,347,A (Resistant),A (Resistant),,S34700,,,20,68,,253.0,"Chemical Resistance of REMANIT Stainless Steels, Thyssen Edelstahlwerke AG, March 1989",,A
Vegetable Oil,Stainless steels,Austenitic,347,A (Resistant),A (Resistant),,S34700,,,Boiling,Boiling,,253.0,"Chemical Resistance of REMANIT Stainless Steels, Thyssen Edelstahlwerke AG, March 1989",,A
Vegetable Oil,Stainless steels,Austenitic,304L,A (Resistant),A (Resistant),,S30403,,,20,68,,253.0,"Chemical Resistance of REMANIT Stainless Steels, Thyssen Edelstahlwerke AG, March 1989",,A
Vegetable Oil,Stainless steels,Austenitic,304L,A (Resistant),A (Resistant),,S30403,,,Boiling,Boiling,,253.0,"Chemical Resistance of REMANIT Stainless Steels, Thyssen Edelstahlwerke AG, March 1989",,A
Vegetable Oil,Stainless steels,Austenitic,304LN,A (Resistant),A (Resistant),,S30453,,,20,68,,253.0,"Chemical Resistance of REMANIT Stainless Steels, Thyssen Edelstahlwerke AG, March 1989",,A
Vegetable Oil,Stainless steels,Austenitic,304LN,A (Resistant),A (Resistant),,S30453,,,Boiling,Boiling,,253.0,"Chemical Resistance of REMANIT Stainless Steels, Thyssen Edelstahlwerke AG, March 1989",,A
Vegetable Oil,Stainless steels,Austenitic,316F,A (Resistant),A (Resistant),,S31620,,,20,68,,253.0,"Chemical Resistance of REMANIT Stainless Steels, Thyssen Edelstahlwerke AG, March 1989",,A
Vegetable Oil,Stainless steels,Austenitic,316F,A (Resistant),A (Resistant),,S31620,,,Boiling,Boiling,,253.0,"Chemical Resistance of REMANIT Stainless Steels, Thyssen Edelstahlwerke AG, March 1989",,A
Vegetable Oil,Stainless steels,Austenitic,316L,A (Resistant),A (Resistant),,S31603,,,20,68,,253.0,"Chemical Resistance of REMANIT Stainless Steels, Thyssen Edelstahlwerke AG, March 1989",,A
Vegetable Oil,Stainless steels,Austenitic,316L,A (Resistant),A (Resistant),,S31603,,,Boiling,Boiling,,253.0,"Chemical Resistance of REMANIT Stainless Steels, Thyssen Edelstahlwerke AG, March 1989",,A
Vegetable Oil,Stainless steels,Austenitic,316LN,A (Resistant),A (Resistant),,S31653,,,20,68,,253.0,"Chemical Resistance of REMANIT Stainless Steels, Thyssen Edelstahlwerke AG, March 1989",,A
Vegetable Oil,Stainless steels,Austenitic,316LN,A (Resistant),A (Resistant),,S31653,,,Boiling,Boiling,,253.0,"Chemical Resistance of REMANIT Stainless Steels, Thyssen Edelstahlwerke AG, March 1989",,A
Vegetable Oil,Stainless steels,Austenitic,316Ti,A (Resistant),A (Resistant),,S31635,,,20,68,,253.0,"Chemical Resistance of REMANIT Stainless Steels, Thyssen Edelstahlwerke AG, March 1989",,A
Vegetable Oil,Stainless steels,Austenitic,316Ti,A (Resistant),A (Resistant),,S31635,,,Boiling,Boiling,,253.0,"Chemical Resistance of REMANIT Stainless Steels, Thyssen Edelstahlwerke AG, March 1989",,A
Vegetable Oil,Stainless steels,Austenitic,317L,A (Resistant),A (Resistant),,S31703,,,20,68,,253.0,"Chemical Resistance of REMANIT Stainless Steels, Thyssen Edelstahlwerke AG, March 1989",,A
Vegetable Oil,Stainless steels,Austenitic,317L,A (Resistant),A (Resistant),,S31703,,,Boiling,Boiling,,253.0,"Chemical Resistance of REMANIT Stainless Steels, Thyssen Edelstahlwerke AG, March 1989",,A
Vegetable Oil,Stainless steels,Austenitic,317LN,A (Resistant),A (Resistant),,S31725,,,20,68,,253.0,"Chemical Resistance of REMANIT Stainless Steels, Thyssen Edelstahlwerke AG, March 1989",,A
Vegetable Oil,Stainless steels,Austenitic,317LN,A (Resistant),A (Resistant),,S31725,,,Boiling,Boiling,,253.0,"Chemical Resistance of REMANIT Stainless Steels, Thyssen Edelstahlwerke AG, March 1989",,A
Vegetable Oil,Stainless steels,Duplex,329,A (Resistant),A (Resistant),,S32900,,,20,68,,253.0,"Chemical Resistance of REMANIT Stainless Steels, Thyssen Edelstahlwerke AG, March 1989",,A
Vegetable Oil,Stainless steels,Duplex,329,A (Resistant),A (Resistant),,S32900,,,Boiling,Boiling,,253.0,"Chemical Resistance of REMANIT Stainless Steels, Thyssen Edelstahlwerke AG, March 1989",,A
Vegetable Oil,Stainless steels,Duplex,F51,A (Resistant),A (Resistant),,S31803,,,20,68,,253.0,"Chemical Resistance of REMANIT Stainless Steels, Thyssen Edelstahlwerke AG, March 1989",,A
Vegetable Oil,Stainless steels,Duplex,F51,A (Resistant),A (Resistant),,S31803,,,Boiling,Boiling,,253.0,"Chemical Resistance of REMANIT Stainless Steels, Thyssen Edelstahlwerke AG, March 1989",,A
Vegetable Oil,Stainless steels,Ferritic,405,A (Resistant),A (Resistant),,S40500,,,20,68,,253.0,"Chemical Resistance of REMANIT Stainless Steels, Thyssen Edelstahlwerke AG, March 1989",,A
Vegetable Oil,Stainless steels,Ferritic,405,A (Resistant),A (Resistant),,S40500,,,Boiling,Boiling,,253.0,"Chemical Resistance of REMANIT Stainless Steels, Thyssen Edelstahlwerke AG, March 1989",,A
Vegetable Oil,Stainless steels,Ferritic,409,A (Resistant),A (Resistant),,S40900,,,20,68,,253.0,"Chemical Resistance of REMANIT Stainless Steels, Thyssen Edelstahlwerke AG, March 1989",,A
Vegetable Oil,Stainless steels,Ferritic,409,A (Resistant),A (Resistant),,S40900,,,Boiling,Boiling,,253.0,"Chemical Resistance of REMANIT Stainless Steels, Thyssen Edelstahlwerke AG, March 1989",,A
Vegetable Oil,Stainless steels,Ferritic,430,A (Resistant),A (Resistant),,S43000,,,20,68,,253.0,"Chemical Resistance of REMANIT Stainless Steels, Thyssen Edelstahlwerke AG, March 1989",,A
Vegetable Oil,Stainless steels,Ferritic,430,A (Resistant),A (Resistant),,S43000,,,Boiling,Boiling,,253.0,"Chemical Resistance of REMANIT Stainless Steels, Thyssen Edelstahlwerke AG, March 1989",,A
Vegetable Oil,Stainless steels,Ferritic,434,A (Resistant),A (Resistant),,S43400,,,20,68,,253.0,"Chemical Resistance of REMANIT Stainless Steels, Thyssen Edelstahlwerke AG, March 1989",,A
Vegetable Oil,Stainless steels,Ferritic,434,A (Resistant),A (Resistant),,S43400,,,Boiling,Boiling,,253.0,"Chemical Resistance of REMANIT Stainless Steels, Thyssen Edelstahlwerke AG, March 1989",,A
Vegetable Oil,Stainless steels,Martensitic,403,A (Resistant),A (Resistant),,S40300,,,20,68,,253.0,"Chemical Resistance of REMANIT Stainless Steels, Thyssen Edelstahlwerke AG, March 1989",,A
Vegetable Oil,Stainless steels,Martensitic,403,A (Resistant),A (Resistant),,S40300,,,Boiling,Boiling,,253.0,"Chemical Resistance of REMANIT Stainless Steels, Thyssen Edelstahlwerke AG, March 1989",,A
Vegetable Oil,Stainless steels,Martensitic,410,A (Resistant),A (Resistant),,S41000,,,20,68,,253.0,"Chemical Resistance of REMANIT Stainless Steels, Thyssen Edelstahlwerke AG, March 1989",,A
Vegetable Oil,Stainless steels,Martensitic,410,A (Resistant),A (Resistant),,S41000,,,Boiling,Boiling,,253.0,"Chemical Resistance of REMANIT Stainless Steels, Thyssen Edelstahlwerke AG, March 1989",,A
Vegetable Oil,Stainless steels,Martensitic,416,A (Resistant),A (Resistant),,S41600,,,20,68,,253.0,"Chemical Resistance of REMANIT Stainless Steels, Thyssen Edelstahlwerke AG, March 1989",,A
Vegetable Oil,Stainless steels,Martensitic,416,A (Resistant),A (Resistant),,S41600,,,Boiling,Boiling,,253.0,"Chemical Resistance of REMANIT Stainless Steels, Thyssen Edelstahlwerke AG, March 1989",,A
Vegetable Oil,Stainless steels,Martensitic,420,A (Resistant),A (Resistant),,S42000,,,20,68,,253.0,"Chemical Resistance of REMANIT Stainless Steels, Thyssen Edelstahlwerke AG, March 1989",,A
Vegetable Oil,Stainless steels,Martensitic,420,A (Resistant),A (Resistant),,S42000,,,Boiling,Boiling,,253.0,"Chemical Resistance of REMANIT Stainless Steels, Thyssen Edelstahlwerke AG, March 1989",,A
Viscose,Stainless steels,Austenitic,301,D (Poor),D (Poor),,S30100,,Over 100% H2SO4,70,158,,253.0,"Chemical Resistance of REMANIT Stainless Steels, Thyssen Edelstahlwerke AG, March 1989",,D
Viscose,Stainless steels,Austenitic,302,D (Poor),D (Poor),,S30200,,Over 100% H2SO4,70,158,,253.0,"Chemical Resistance of REMANIT Stainless Steels, Thyssen Edelstahlwerke AG, March 1989",,D
Viscose,Stainless steels,Austenitic,303,D (Poor),D (Poor),,S30300,,Over 100% H2SO4,70,158,,253.0,"Chemical Resistance of REMANIT Stainless Steels, Thyssen Edelstahlwerke AG, March 1989",,D
Viscose,Stainless steels,Austenitic,303,D (Poor),D (Poor),,S30300,,Over 100% H2SO4,70,158,,253.0,"Chemical Resistance of REMANIT Stainless Steels, Thyssen Edelstahlwerke AG, March 1989",,D
Viscose,Stainless steels,Austenitic,304,D (Poor),D (Poor),,S30400,,Over 100% H2SO4,70,158,,253.0,"Chemical Resistance of REMANIT Stainless Steels, Thyssen Edelstahlwerke AG, March 1989",,D
Viscose,Stainless steels,Austenitic,316,D (Poor),D (Poor),,S31600,,Over 100% H2SO4,70,158,,253.0,"Chemical Resistance of REMANIT Stainless Steels, Thyssen Edelstahlwerke AG, March 1989",,D
Viscose,Stainless steels,Austenitic,321,D (Poor),D (Poor),,S32100,,Over 100% H2SO4,70,158,,253.0,"Chemical Resistance of REMANIT Stainless Steels, Thyssen Edelstahlwerke AG, March 1989",,D
Viscose,Stainless steels,Austenitic,347,D (Poor),D (Poor),,S34700,,Over 100% H2SO4,70,158,,253.0,"Chemical Resistance of REMANIT Stainless Steels, Thyssen Edelstahlwerke AG, March 1989",,D
Viscose,Stainless steels,Austenitic,304L,D (Poor),D (Poor),,S30403,,Over 100% H2SO4,70,158,,253.0,"Chemical Resistance of REMANIT Stainless Steels, Thyssen Edelstahlwerke AG, March 1989",,D
Viscose,Stainless steels,Austenitic,304LN,D (Poor),D (Poor),,S30453,,Over 100% H2SO4,70,158,,253.0,"Chemical Resistance of REMANIT Stainless Steels, Thyssen Edelstahlwerke AG, March 1989",,D
Viscose,Stainless steels,Austenitic,316F,D (Poor),D (Poor),,S31620,,Over 100% H2SO4,70,158,,253.0,"Chemical Resistance of REMANIT Stainless Steels, Thyssen Edelstahlwerke AG, March 1989",,D
Viscose,Stainless steels,Austenitic,316L,D (Poor),D (Poor),,S31603,,Over 100% H2SO4,70,158,,253.0,"Chemical Resistance of REMANIT Stainless Steels, Thyssen Edelstahlwerke AG, March 1989",,D
Viscose,Stainless steels,Austenitic,316LN,D (Poor),D (Poor),,S31653,,Over 100% H2SO4,70,158,,253.0,"Chemical Resistance of REMANIT Stainless Steels, Thyssen Edelstahlwerke AG, March 1989",,D
Viscose,Stainless steels,Austenitic,316Ti,D (Poor),D (Poor),,S31635,,Over 100% H2SO4,70,158,,253.0,"Chemical Resistance of REMANIT Stainless Steels, Thyssen Edelstahlwerke AG, March 1989",,D
Viscose,Stainless steels,Austenitic,317L,D (Poor),D (Poor),,S31703,,Over 100% H2SO4,70,158,,253.0,"Chemical Resistance of REMANIT Stainless Steels, Thyssen Edelstahlwerke AG, March 1989",,D
Viscose,Stainless steels,Austenitic,317LN,D (Poor),D (Poor),,S31725,,Over 100% H2SO4,70,158,,253.0,"Chemical Resistance of REMANIT Stainless Steels, Thyssen Edelstahlwerke AG, March 1989",,D
Viscose,Stainless steels,Duplex,329,D (Poor),D (Poor),,S32900,,Over 100% H2SO4,70,158,,253.0,"Chemical Resistance of REMANIT Stainless Steels, Thyssen Edelstahlwerke AG, March 1989",,D
Viscose,Stainless steels,Duplex,F51,D (Poor),D (Poor),,S31803,,Over 100% H2SO4,70,158,,253.0,"Chemical Resistance of REMANIT Stainless Steels, Thyssen Edelstahlwerke AG, March 1989",,D
Viscose,Stainless steels,Ferritic,405,D (Poor),D (Poor),,S40500,,Over 100% H2SO4,70,158,,253.0,"Chemical Resistance of REMANIT Stainless Steels, Thyssen Edelstahlwerke AG, March 1989",,D
Viscose,Stainless steels,Ferritic,409,D (Poor),D (Poor),,S40900,,Over 100% H2SO4,70,158,,253.0,"Chemical Resistance of REMANIT Stainless Steels, Thyssen Edelstahlwerke AG, March 1989",,D
Viscose,Stainless steels,Ferritic,430,D (Poor),D (Poor),,S43000,,Over 100% H2SO4,70,158,,253.0,"Chemical Resistance of REMANIT Stainless Steels, Thyssen Edelstahlwerke AG, March 1989",,D
Viscose,Stainless steels,Ferritic,434,D (Poor),D (Poor),,S43400,,Over 100% H2SO4,70,158,,253.0,"Chemical Resistance of REMANIT Stainless Steels, Thyssen Edelstahlwerke AG, March 1989",,D
Viscose,Stainless steels,Martensitic,403,D (Poor),D (Poor),,S40300,,Over 100% H2SO4,70,158,,253.0,"Chemical Resistance of REMANIT Stainless Steels, Thyssen Edelstahlwerke AG, March 1989",,D
Viscose,Stainless steels,Martensitic,410,D (Poor),D (Poor),,S41000,,Over 100% H2SO4,70,158,,253.0,"Chemical Resistance of REMANIT Stainless Steels, Thyssen Edelstahlwerke AG, March 1989",,D
Viscose,Stainless steels,Martensitic,416,D (Poor),D (Poor),,S41600,,Over 100% H2SO4,70,158,,253.0,"Chemical Resistance of REMANIT Stainless Steels, Thyssen Edelstahlwerke AG, March 1989",,D
Viscose,Stainless steels,Martensitic,420,D (Poor),D (Poor),,S42000,,Over 100% H2SO4,70,158,,253.0,"Chemical Resistance of REMANIT Stainless Steels, Thyssen Edelstahlwerke AG, March 1989",,D
Water,Aluminum and alloys,99.0% min Al,Aluminum (>99.5%),A (Resistant),A (Resistant),,A91350,Fresh tap water,,,,,92.0,"F. King, Aluminum and Its Alloys, Ellis Horwood, Chichester, England, 1987, p 282-291",,A
Water,Carbon and alloy steels,Carbon steel,Carbon steel,0.09 max,3.61 max,,G10100,Clean Mississippi water,,,,,179.0,"Allegheny Ludlum Corporation, 1974",0.09,
Water,Carbon and alloy steels,Carbon steel,Carbon steel,0.15 max,6.0 max,,G10100,Polluted Monongahela water,,,,,179.0,"Allegheny Ludlum Corporation, 1974",0.15,
Water,Carbon and alloy steels,Carbon steel,Carbon steel,0.15,6,,G10100,Natural hard water,,,,,179.0,"Allegheny Ludlum Corporation, 1974",0.15,
Water,Carbon and alloy steels,Carbon steel,MF-1 carbon steel,A (Resistant),A (Resistant),,,Natural hard water,,,,,179.0,"Allegheny Ludlum Corporation, 1974",,A
Water,Carbon and alloy steels,Carbon steel,Mild steel,0.027,1.1,,G10100,"Cooling tower water containing 7.4 mM Ca, 7.3 mM M alkalinity, 2.33 mM SiO2, Aerated, pH 9.1",,38,100,,248.0,"B. Yang, D.A. Johnson, and S.H. Shim, Effect of Ozone on Corrosion of Metals Used in Cooling Towers, Corrosion, Vol 49, (No. 6), NACE, June 1993, p 499-513",0.027,
Water,Carbon and alloy steels,Carbon steel,Mild steel,0.018,0.7,,G10100,"Cooling tower water containing 7.4 mM Ca, 7.3 mM M alkalinity, 2.33 mM SiO2, Plus 0.1 mg/L ozone, pH 8.8",,38,100,,248.0,"B. Yang, D.A. Johnson, and S.H. Shim, Effect of Ozone on Corrosion of Metals Used in Cooling Towers, Corrosion, Vol 49, (No. 6), NACE, June 1993, p 499-513",0.018,
Water,Carbon and alloy steels,Carbon steel,Mild steel,0.12,4.5,,G10100,"Cooling tower water containing 7.4 mM Ca, 7.3 mM M alkalinity, 2.33 mM SiO2 Plus 1 mg/L ozone, pH 7.2",,38,100,,248.0,"B. Yang, D.A. Johnson, and S.H. Shim, Effect of Ozone on Corrosion of Metals Used in Cooling Towers, Corrosion, Vol 49, (No. 6), NACE, June 1993, p 499-513",0.12,
Water,Copper and alloys,Aluminum bronze,Aluminum bronze,B (Good),B (Good),,,Carbonated,,,,,93.0,"H. Leidheiser, Jr., The Corrosion of Copper, Tin and Their Alloys, John Wiley & Sons, New York, 1971, p 90-96",,B
Water,Copper and alloys,Aluminum bronze,Aluminum bronze,A (Resistant),A (Resistant),,,Potable,,,,,93.0,"H. Leidheiser, Jr., The Corrosion of Copper, Tin and Their Alloys, John Wiley & Sons, New York, 1971, p 90-96",,A
Water,Copper and alloys,Aluminum bronze,"Ampco 8, aluminum bronze",0.05 max,2 max,,C61300,Fresh,,,,,96.0,"Stock Metals, Ampco Metal Company, 1988",0.05,
Water,Copper and alloys,Aluminum bronze,"Ampco 8, aluminum bronze",0.05 max,2 max,,C61300,Salt,,,,,96.0,"Stock Metals, Ampco Metal Company, 1988",0.05,
Water,Copper and alloys,Brass,Brass,B (Good),B (Good),,,Carbonated,,,,,93.0,"H. Leidheiser, Jr., The Corrosion of Copper, Tin and Their Alloys, John Wiley & Sons, New York, 1971, p 90-96",,B
Water,Copper and alloys,Brass,Brass,A (Resistant),A (Resistant),,,Potable,,,,,93.0,"H. Leidheiser, Jr., The Corrosion of Copper, Tin and Their Alloys, John Wiley & Sons, New York, 1971, p 90-96",,A
Water,Copper and alloys,Brass,Cartridge brass,C (Questionable),C (Questionable),,C26000,Carbonated,,,,,93.0,"H. Leidheiser, Jr., The Corrosion of Copper, Tin and Their Alloys, John Wiley & Sons, New York, 1971, p 90-96",,C
Water,Copper and alloys,Brass,Cartridge brass,C (Questionable),C (Questionable),,C26000,Potable,,,,,93.0,"H. Leidheiser, Jr., The Corrosion of Copper, Tin and Their Alloys, John Wiley & Sons, New York, 1971, p 90-96",,C
Water,Copper and alloys,Brass,Commercial bronze,B (Good),B (Good),,C22000,Carbonated,,,,,93.0,"H. Leidheiser, Jr., The Corrosion of Copper, Tin and Their Alloys, John Wiley & Sons, New York, 1971, p 90-96",,B
Water,Copper and alloys,Brass,Commercial bronze,A (Resistant),A (Resistant),,C22000,Potable,,,,,93.0,"H. Leidheiser, Jr., The Corrosion of Copper, Tin and Their Alloys, John Wiley & Sons, New York, 1971, p 90-96",,A
Water,Copper and alloys,Brass,Muntz metal,C (Questionable),C (Questionable),,C28000,Carbonated,,,,,93.0,"H. Leidheiser, Jr., The Corrosion of Copper, Tin and Their Alloys, John Wiley & Sons, New York, 1971, p 90-96",,C
Water,Copper and alloys,Brass,Muntz metal,C (Questionable),C (Questionable),,C28000,Potable,,,,,93.0,"H. Leidheiser, Jr., The Corrosion of Copper, Tin and Their Alloys, John Wiley & Sons, New York, 1971, p 90-96",,C
Water,Copper and alloys,Brass,Red brass,B (Good),B (Good),,C23000,Carbonated,,,,,93.0,"H. Leidheiser, Jr., The Corrosion of Copper, Tin and Their Alloys, John Wiley & Sons, New York, 1971, p 90-96",,B
Water,Copper and alloys,Brass,Red brass,A (Resistant),A (Resistant),,C23000,Potable,,,,,93.0,"H. Leidheiser, Jr., The Corrosion of Copper, Tin and Their Alloys, John Wiley & Sons, New York, 1971, p 90-96",,A
Water,Copper and alloys,Copper,Electrolytic copper,B (Good),B (Good),,C11000,Carbonated,,,,,93.0,"H. Leidheiser, Jr., The Corrosion of Copper, Tin and Their Alloys, John Wiley & Sons, New York, 1971, p 90-96",,B
Water,Copper and alloys,Copper,Electrolytic copper,A (Resistant),A (Resistant),,C11000,Potable,,,,,93.0,"H. Leidheiser, Jr., The Corrosion of Copper, Tin and Their Alloys, John Wiley & Sons, New York, 1971, p 90-96",,A
Water,Copper and alloys,Copper,Phosphor copper,A (Resistant),A (Resistant),,C12200,Potable,,,,,93.0,"H. Leidheiser, Jr., The Corrosion of Copper, Tin and Their Alloys, John Wiley & Sons, New York, 1971, p 90-96",,A
Water,Copper and alloys,Copper,Phosphor copper,B (Good),B (Good),,C12200,Carbonated,,,,,93.0,"H. Leidheiser, Jr., The Corrosion of Copper, Tin and Their Alloys, John Wiley & Sons, New York, 1971, p 90-96",,B
Water,Copper and alloys,Copper-nickel,70-30 cupronickel,A (Resistant),A (Resistant),,C71500,Potable,,,,,93.0,"H. Leidheiser, Jr., The Corrosion of Copper, Tin and Their Alloys, John Wiley & Sons, New York, 1971, p 90-96",,A
Water,Copper and alloys,Copper-nickel,70-30 cupronickel,B (Good),B (Good),,C71500,Carbonated,,,,,93.0,"H. Leidheiser, Jr., The Corrosion of Copper, Tin and Their Alloys, John Wiley & Sons, New York, 1971, p 90-96",,B
Water,Copper and alloys,Copper-nickel,90-10 cupronickel,B (Good),B (Good),,C70600,Carbonated,,,,,93.0,"H. Leidheiser, Jr., The Corrosion of Copper, Tin and Their Alloys, John Wiley & Sons, New York, 1971, p 90-96",,B
Water,Copper and alloys,Copper-nickel,90-10 cupronickel,A (Resistant),A (Resistant),,C70600,Potable,,,,,93.0,"H. Leidheiser, Jr., The Corrosion of Copper, Tin and Their Alloys, John Wiley & Sons, New York, 1971, p 90-96",,A
Water,Copper and alloys,Leaded brass,Architectural bronze,C (Questionable),C (Questionable),,C38500,Carbonated,,,,,93.0,"H. Leidheiser, Jr., The Corrosion of Copper, Tin and Their Alloys, John Wiley & Sons, New York, 1971, p 90-96",,C
Water,Copper and alloys,Leaded brass,Architectural bronze,C (Questionable),C (Questionable),,C38500,Potable,,,,,93.0,"H. Leidheiser, Jr., The Corrosion of Copper, Tin and Their Alloys, John Wiley & Sons, New York, 1971, p 90-96",,C
Water,Copper and alloys,Leaded brass,Free-cutting brass,C (Questionable),C (Questionable),,C36000,Carbonated,,,,,93.0,"H. Leidheiser, Jr., The Corrosion of Copper, Tin and Their Alloys, John Wiley & Sons, New York, 1971, p 90-96",,C
Water,Copper and alloys,Leaded brass,Free-cutting brass,C (Questionable),C (Questionable),,C36000,Potable,,,,,93.0,"H. Leidheiser, Jr., The Corrosion of Copper, Tin and Their Alloys, John Wiley & Sons, New York, 1971, p 90-96",,C
Water,Copper and alloys,Nickel-silver,Nickel-silver,B (Good),B (Good),,,Carbonated,18,,,,93.0,"H. Leidheiser, Jr., The Corrosion of Copper, Tin and Their Alloys, John Wiley & Sons, New York, 1971, p 90-96",,B
Water,Copper and alloys,Nickel-silver,Nickel-silver,A (Resistant),A (Resistant),,,Potable,18,,,,93.0,"H. Leidheiser, Jr., The Corrosion of Copper, Tin and Their Alloys, John Wiley & Sons, New York, 1971, p 90-96",,A
Water,Copper and alloys,Phosphor bronze,"Phosphor bronze, 5% Sn",B (Good),B (Good),,C51000,Carbonated,,,,,93.0,"H. Leidheiser, Jr., The Corrosion of Copper, Tin and Their Alloys, John Wiley & Sons, New York, 1971, p 90-96",,B
Water,Copper and alloys,Phosphor bronze,"Phosphor bronze, 5% Sn",A (Resistant),A (Resistant),,C51000,Potable,,,,,93.0,"H. Leidheiser, Jr., The Corrosion of Copper, Tin and Their Alloys, John Wiley & Sons, New York, 1971, p 90-96",,A
Water,Copper and alloys,Phosphor bronze,"Phosphor bronze, 8% Sn",B (Good),B (Good),,C52100,Carbonated,,,,,93.0,"H. Leidheiser, Jr., The Corrosion of Copper, Tin and Their Alloys, John Wiley & Sons, New York, 1971, p 90-96",,B
Water,Copper and alloys,Phosphor bronze,"Phosphor bronze, 8% Sn",A (Resistant),A (Resistant),,C52100,Potable,,,,,93.0,"H. Leidheiser, Jr., The Corrosion of Copper, Tin and Their Alloys, John Wiley & Sons, New York, 1971, p 90-96",,A
Water,Copper and alloys,Silicon bronze,"Silicon bronze, high",B (Good),B (Good),,C65500,Carbonated,,,,,93.0,"H. Leidheiser, Jr., The Corrosion of Copper, Tin and Their Alloys, John Wiley & Sons, New York, 1971, p 90-96",,B
Water,Copper and alloys,Silicon bronze,"Silicon bronze, high",A (Resistant),A (Resistant),,C65500,Potable,,,,,93.0,"H. Leidheiser, Jr., The Corrosion of Copper, Tin and Their Alloys, John Wiley & Sons, New York, 1971, p 90-96",,A
Water,Copper and alloys,Silicon bronze,"Silicon bronze, low",B (Good),B (Good),,C65100,Carbonated,,,,,93.0,"H. Leidheiser, Jr., The Corrosion of Copper, Tin and Their Alloys, John Wiley & Sons, New York, 1971, p 90-96",,B
Water,Copper and alloys,Silicon bronze,"Silicon bronze, low",A (Resistant),A (Resistant),,C65100,Potable,,,,,93.0,"H. Leidheiser, Jr., The Corrosion of Copper, Tin and Their Alloys, John Wiley & Sons, New York, 1971, p 90-96",,A
Water,Copper and alloys,Tin brass,Admiralty brass,B (Good),B (Good),,C44300,Carbonated,,,,,93.0,"H. Leidheiser, Jr., The Corrosion of Copper, Tin and Their Alloys, John Wiley & Sons, New York, 1971, p 90-96",,B
Water,Copper and alloys,Tin brass,Admiralty brass,A (Resistant),A (Resistant),,C44300,Potable,,,,,93.0,"H. Leidheiser, Jr., The Corrosion of Copper, Tin and Their Alloys, John Wiley & Sons, New York, 1971, p 90-96",,A
Water,Copper and alloys,Tin brass,Naval brass,C (Questionable),C (Questionable),,C46400,Carbonated,,,,,93.0,"H. Leidheiser, Jr., The Corrosion of Copper, Tin and Their Alloys, John Wiley & Sons, New York, 1971, p 90-96",,C
Water,Copper and alloys,Tin brass,Naval brass,C (Questionable),C (Questionable),,C46400,Potable,,,,,93.0,"H. Leidheiser, Jr., The Corrosion of Copper, Tin and Their Alloys, John Wiley & Sons, New York, 1971, p 90-96",,C
Water,Miscellaneous,Lead and alloys,Chemical lead,0.008,0.3,,L51120,"Mine water: pH 8.3, 110 ppm hardness. Aerated. Slow agitation",,20,68,,13.0,"Metals Handbook, Ninth Edition, Vol 13, Corrosion, ASM International, Metals Park, OH, 1987, p 785",0.008,
Water,Miscellaneous,Lead and alloys,Chemical lead,0.008,0.3,,L51120,Mine water: 160 ppm hardness. Aerated. Slow agitation,,19,67,,13.0,"Metals Handbook, Ninth Edition, Vol 13, Corrosion, ASM International, Metals Park, OH, 1987, p 785",0.008,
Water,Miscellaneous,Lead and alloys,Chemical lead,0.008,0.3,,L51120,Mine water: 110 ppm hardness. Aerated. Slow agitation,,22,72,,13.0,"Metals Handbook, Ninth Edition, Vol 13, Corrosion, ASM International, Metals Park, OH, 1987, p 785",0.008,
Water,Miscellaneous,Lead and alloys,Chemical lead,0.13,5.3,,L51120,"Cooling tower water, oxygenated, from Lake Erie; complete aeration; no agitation",,16-29,60-85,,13.0,"Metals Handbook, Ninth Edition, Vol 13, Corrosion, ASM International, Metals Park, OH, 1987, p 785",0.13,
Water,Miscellaneous,Lead and alloys,Chemical lead,0.01,0.4,,L51120,"Los Angeles aqueduct water, treated with Cl and CuSO4; 150 mm/s (0.5 ft/s) agitation",,Ambient,Ambient,,13.0,"Metals Handbook, Ninth Edition, Vol 13, Corrosion, ASM International, Metals Park, OH, 1987, p 785",0.01,
Water,Miscellaneous,Lead and alloys,Chemical lead,0.01,0.4,,L51120,"Spray cooling water, chromate treated, aerated",,16,60,,13.0,"Metals Handbook, Ninth Edition, Vol 13, Corrosion, ASM International, Metals Park, OH, 1987, p 785",0.01,
Water,Miscellaneous,Lead and alloys,Chemical lead,0.02,0.9,,L51120,Condensed steam. Traces of acid. No aeration. Slow agitation,,21-38,70-100,,178.0,"Lead for Corrosion Resistant Applications: A Guide, Lead Industries Association, Inc. New York, p 52",0.02,
Water,Miscellaneous,Lead and alloys,Chemical lead,0.008,0.3,,L51120,"Mine water: pH 8.3, 110 ppm hardness. Aerated. Slow agitation",,20,68,,178.0,"Lead for Corrosion Resistant Applications: A Guide, Lead Industries Association, Inc. New York, p 52",0.008,
Water,Miscellaneous,Lead and alloys,Chemical lead,0.008,0.3,,L51120,Mine water: 160 ppm hardness. Aerated. Slow agitation,,19,67,,178.0,"Lead for Corrosion Resistant Applications: A Guide, Lead Industries Association, Inc. New York, p 52",0.008,
Water,Miscellaneous,Lead and alloys,Chemical lead,0.008,0.3,,L51120,Mine water: 110 ppm hardness. Aerated. Slow agitation,,22,72,,178.0,"Lead for Corrosion Resistant Applications: A Guide, Lead Industries Association, Inc. New York, p 52",0.008,
Water,Miscellaneous,Lead and alloys,Chemical lead,0.13,5.3,,L51120,"Cooling tower, oxygenated Lake Erie water. Complete aeration. No agitation",,16-29,60-85,,178.0,"Lead for Corrosion Resistant Applications: A Guide, Lead Industries Association, Inc. New York, p 52",0.13,
Water,Miscellaneous,Lead and alloys,Chemical lead,0.01,0.4,,L51120,"Los Angeles aqueduct water, treated with Cl and CuSO4; Agitation, 0.5 ft/s",,Ambient,Ambient,,178.0,"Lead for Corrosion Resistant Applications: A Guide, Lead Industries Association, Inc. New York, p 52",0.01,
Water,Miscellaneous,Lead and alloys,Chemical lead,0.01,0.4,,L51120,"Spray cooling water, chromate treated. Aerated",,16,60,,178.0,"Lead for Corrosion Resistant Applications: A Guide, Lead Industries Association, Inc. New York, p 52",0.01,
Water,Miscellaneous,Lead and alloys,Lead (99.999%),0.57,22.5,,L50001,Distilled water,,75,167,60 d,208.0,"R.O. Cassibba and S. Fernandez, Lead Corrosion Behaviour in Simulated Media of an Underground Repository, J. Nuclear Materials, 161, Elsevier Science Publishers B.V., The Netherlands, 1989, p 93-101",0.57,
