Repository: wfreinhart/matse219

# MATSE 219: Materials Informatics

Auto-generated from the private authoring repo (matse219-instructor). Do not edit here directly -- changes are overwritten on the next publish run.

## Lectures

- [Lecture01](https://colab.research.google.com/github/wfreinhart/matse219/blob/staging/notebooks/Lecture01.ipynb)
- [Lecture02](https://colab.research.google.com/github/wfreinhart/matse219/blob/staging/notebooks/Lecture02.ipynb)
- [Lecture03](https://colab.research.google.com/github/wfreinhart/matse219/blob/staging/notebooks/Lecture03.ipynb)
- [Lecture04](https://colab.research.google.com/github/wfreinhart/matse219/blob/staging/notebooks/Lecture04.ipynb)

File: datasets/corrosion.csv (part 141 of 142)
Environment,Material Group,Material Family,Material,Rate (mm/yr) or Rating,Rate (mils/yr) or Rating,Localized Attack,UNS,Condition/Comment,Concentration (Vol %),Temperature (deg C),Temperature (deg F),Duration,Reference #,Reference,rate_mm_yr_numeric,rate_letter_grade
Water,Miscellaneous,Lead and alloys,Lead (99.999%),0.001,0.04,,L50001,Groundwater,,75,167,60 d,208.0,"R.O. Cassibba and S. Fernandez, Lead Corrosion Behaviour in Simulated Media of an Underground Repository, J. Nuclear Materials, 161, Elsevier Science Publishers B.V., The Netherlands, 1989, p 93-101",0.001,
Water,Miscellaneous,Lead and alloys,Lead (99.999%),0.007,0.28,,L50001,Oxygen saturated groundwater,,75,167,60 d,208.0,"R.O. Cassibba and S. Fernandez, Lead Corrosion Behaviour in Simulated Media of an Underground Repository, J. Nuclear Materials, 161, Elsevier Science Publishers B.V., The Netherlands, 1989, p 93-101",0.007,
Water,Miscellaneous,Lead and alloys,Lead (99.999%),0.003,0.1,,L50001,Synthetic groundwater,,75,167,60 d,208.0,"R.O. Cassibba and S. Fernandez, Lead Corrosion Behaviour in Simulated Media of an Underground Repository, J. Nuclear Materials, 161, Elsevier Science Publishers B.V., The Netherlands, 1989, p 93-101",0.003,
Water,Miscellaneous,Magnesium and alloys,Magnesium,D (Poor),D (Poor),,,,100,Boiling,Boiling,,119.0,"Dow Chemical Co., Midland, MI",,D
Water,Miscellaneous,Magnesium and alloys,Magnesium,A (Resistant),A (Resistant),,,Distilled,100,Room,Room,,119.0,"Dow Chemical Co., Midland, MI",,A
Water,Miscellaneous,Magnesium and alloys,Magnesium,A (Resistant),A (Resistant),,,Rain,100,Room,Room,,119.0,"Dow Chemical Co., Midland, MI",,A
Water,Miscellaneous,Tin and alloys,Tin,A (Resistant),A (Resistant),,,Distilled,,20,68,,94.0,"H. Leidheiser, Jr., The Corrosion of Copper, Tin and Their Alloys, John Wiley & Sons, New York, 1971, p 287-290",,A
Water,Miscellaneous,Tin and alloys,Tin,A (Resistant),A (Resistant),,,Distilled,,60,140,,94.0,"H. Leidheiser, Jr., The Corrosion of Copper, Tin and Their Alloys, John Wiley & Sons, New York, 1971, p 287-290",,A
Water,Miscellaneous,Tin and alloys,Tin,A (Resistant),A (Resistant),,,Distilled,,100,212,,94.0,"H. Leidheiser, Jr., The Corrosion of Copper, Tin and Their Alloys, John Wiley & Sons, New York, 1971, p 287-290",,A
Water,Miscellaneous,Tin and alloys,"Tin, hard",A (Resistant),A (Resistant),,,,,20,68,,94.0,"H. Leidheiser, Jr., The Corrosion of Copper, Tin and Their Alloys, John Wiley & Sons, New York, 1971, p 287-290",,A
Water,Miscellaneous,Tin and alloys,"Tin, hard",A (Resistant),A (Resistant),,,,,60,140,,94.0,"H. Leidheiser, Jr., The Corrosion of Copper, Tin and Their Alloys, John Wiley & Sons, New York, 1971, p 287-290",,A
Water,Miscellaneous,Tin and alloys,"Tin, hard",A (Resistant),A (Resistant),,,,,100,212,,94.0,"H. Leidheiser, Jr., The Corrosion of Copper, Tin and Their Alloys, John Wiley & Sons, New York, 1971, p 287-290",,A
Water,Miscellaneous,Tin and alloys,"Tin, soft",A (Resistant),A (Resistant),,,,,20,68,,94.0,"H. Leidheiser, Jr., The Corrosion of Copper, Tin and Their Alloys, John Wiley & Sons, New York, 1971, p 287-290",,A
Water,Miscellaneous,Tin and alloys,"Tin, soft",A (Resistant),A (Resistant),,,,,60,140,,94.0,"H. Leidheiser, Jr., The Corrosion of Copper, Tin and Their Alloys, John Wiley & Sons, New York, 1971, p 287-290",,A
Water,Miscellaneous,Tin and alloys,"Tin, soft",A (Resistant),A (Resistant),,,,,100,212,,94.0,"H. Leidheiser, Jr., The Corrosion of Copper, Tin and Their Alloys, John Wiley & Sons, New York, 1971, p 287-290",,A
Water,Miscellaneous,Zinc alloys,Zinc,0.02,0.8,,Z13001,"Rolled high-grade Distilled water, aerated by air bubbles",,20,68,15 d,177.0,"C.J. Slunder and W.K. Boyd, Zinc: Its Corrosion Resistance, Second Edition, T.K. Christman and J. Payer, Ed., International Lead Zinc Research Organization, New York, 1983, p 117",0.02,
Water,Miscellaneous,Zinc alloys,Zinc,0.07,2.7,,Z13001,"Rolled high-grade Distilled water, aerated by air bubbles",,50,122,15 d,177.0,"C.J. Slunder and W.K. Boyd, Zinc: Its Corrosion Resistance, Second Edition, T.K. Christman and J. Payer, Ed., International Lead Zinc Research Organization, New York, 1983, p 117",0.07,
Water,Miscellaneous,Zinc alloys,Zinc,0.4,15,,Z13001,"Rolled high-grade Distilled water, aerated by air bubbles",,55,131,15 d,177.0,"C.J. Slunder and W.K. Boyd, Zinc: Its Corrosion Resistance, Second Edition, T.K. Christman and J. Payer, Ed., International Lead Zinc Research Organization, New York, 1983, p 117",0.4,
Water,Miscellaneous,Zinc alloys,Zinc,2.9,115,,Z13001,"Rolled high-grade Distilled water, aerated by air bubbles",,65,149,15 d,177.0,"C.J. Slunder and W.K. Boyd, Zinc: Its Corrosion Resistance, Second Edition, T.K. Christman and J. Payer, Ed., International Lead Zinc Research Organization, New York, 1983, p 117",2.9,
Water,Miscellaneous,Zinc alloys,Zinc,2.3,92,,Z13001,"Rolled high-grade Distilled water, aerated by air bubbles",,75,167,15 d,177.0,"C.J. Slunder and W.K. Boyd, Zinc: Its Corrosion Resistance, Second Edition, T.K. Christman and J. Payer, Ed., International Lead Zinc Research Organization, New York, 1983, p 117",2.3,
Water,Miscellaneous,Zinc alloys,Zinc,0.3,12,,Z13001,"Rolled high-grade Distilled water, aerated by air bubbles",,95,203,15 d,177.0,"C.J. Slunder and W.K. Boyd, Zinc: Its Corrosion Resistance, Second Edition, T.K. Christman and J. Payer, Ed., International Lead Zinc Research Organization, New York, 1983, p 117",0.3,
Water,Miscellaneous,Zinc alloys,Zinc,0.1,4.7,,Z13001,"Rolled high-grade Distilled water, aerated by air bubbles",,100,212,15 d,177.0,"C.J. Slunder and W.K. Boyd, Zinc: Its Corrosion Resistance, Second Edition, T.K. Christman and J. Payer, Ed., International Lead Zinc Research Organization, New York, 1983, p 117",0.1,
Water,Miscellaneous,Zinc alloys,Zinc,0.1,4.8,,Z13001,"Distilled water, quiet",,,,30 d,177.0,"C.J. Slunder and W.K. Boyd, Zinc: Its Corrosion Resistance, Second Edition, T.K. Christman and J. Payer, Ed., International Lead Zinc Research Organization, New York, 1983, p 117",0.1,
Water,Miscellaneous,Zinc alloys,Zinc,0.2,6.4,,Z13001,"Distilled water, specimen rotated",,,,30 d,177.0,"C.J. Slunder and W.K. Boyd, Zinc: Its Corrosion Resistance, Second Edition, T.K. Christman and J. Payer, Ed., International Lead Zinc Research Organization, New York, 1983, p 117",0.2,
Water,Miscellaneous,Zinc alloys,Zinc,0.1,5,,Z13001,"Distilled water, aerated",,,,30 d,177.0,"C.J. Slunder and W.K. Boyd, Zinc: Its Corrosion Resistance, Second Edition, T.K. Christman and J. Payer, Ed., International Lead Zinc Research Organization, New York, 1983, p 117",0.1,
Water,Miscellaneous,Zinc alloys,Zinc,0.1,4.7,,Z13001,"Distilled water, aerated. Specimen rotated 6 rpm",,,,30 d,177.0,"C.J. Slunder and W.K. Boyd, Zinc: Its Corrosion Resistance, Second Edition, T.K. Christman and J. Payer, Ed., International Lead Zinc Research Organization, New York, 1983, p 117",0.1,
Water,Miscellaneous,Zinc alloys,Zinc,0.3,10,,Z13001,"Various grades. 99.99% rolled and cast zinc, also with up to 0.1% lead and galvanized steel. No effect due to composition. Plus 0.6 ppm free CO2. Conductivity water: <0.1x1x 10-6 mho",,,,56 d,177.0,"C.J. Slunder and W.K. Boyd, Zinc: Its Corrosion Resistance, Second Edition, T.K. Christman and J. Payer, Ed., International Lead Zinc Research Organization, New York, 1983, p 117",0.3,
Water,Miscellaneous,Zinc alloys,Zinc,0.3,10,,Z13001,"Various grades. 99.99% rolled and cast zinc, also with up to 0.1% lead and galvanized steel. No effect due to composition. Conductivity water. Plus 0.8 ppm free CO2",,,,56 d,177.0,"C.J. Slunder and W.K. Boyd, Zinc: Its Corrosion Resistance, Second Edition, T.K. Christman and J. Payer, Ed., International Lead Zinc Research Organization, New York, 1983, p 117",0.3,
Water,Miscellaneous,Zinc alloys,Zinc,0.3,12,,Z13001,"Various grades. 99.99% rolled and cast zinc, also with up to 0.1% lead and galvanized steel. No effect due to composition. Conductivity water. Plus 8.0 ppm free CO2",,,,56 d,177.0,"C.J. Slunder and W.K. Boyd, Zinc: Its Corrosion Resistance, Second Edition, T.K. Christman and J. Payer, Ed., International Lead Zinc Research Organization, New York, 1983, p 117",0.3,
Water,Miscellaneous,Zinc alloys,Zinc,0.9,37,,Z13001,Various grades. Electrolytic 99.98% zinc and refined zinc containing 1% lead. Conductivity water. Plus 36 ppm free CO2,,,,56 d,177.0,"C.J. Slunder and W.K. Boyd, Zinc: Its Corrosion Resistance, Second Edition, T.K. Christman and J. Payer, Ed., International Lead Zinc Research Organization, New York, 1983, p 117",0.9,
Water,Miscellaneous,Zinc alloys,Zinc,0.11,4.2,,Z13001,Several grades. Electrolytic 99.98% zinc and refined zinc containing 1% lead. Distilled water,,,,20 d,177.0,"C.J. Slunder and W.K. Boyd, Zinc: Its Corrosion Resistance, Second Edition, T.K. Christman and J. Payer, Ed., International Lead Zinc Research Organization, New York, 1983, p 117",0.11,
Water,Stainless steels,Austenitic,304L,A (Resistant),A (Resistant),,S30403,Tap water,,20,68,,253.0,"Chemical Resistance of REMANIT Stainless Steels, Thyssen Edelstahlwerke AG, March 1989",,A
Water,Miscellaneous,Zinc alloys,Zinc,0.07,2.9,,Z13001,Several grades. Electrolytic 99.98% zinc and refined zinc containing 1% lead. Distilled water,,,,60 d,177.0,"C.J. Slunder and W.K. Boyd, Zinc: Its Corrosion Resistance, Second Edition, T.K. Christman and J. Payer, Ed., International Lead Zinc Research Organization, New York, 1983, p 117",0.07,
Water,Miscellaneous,Zinc alloys,Zinc,0.08,3.2,,Z13001,Several grades. Electrolytic 99.98% zinc and refined zinc containing 1% lead. Distilled water. Plus 0.6 mg/L CO2,,,,10 d,177.0,"C.J. Slunder and W.K. Boyd, Zinc: Its Corrosion Resistance, Second Edition, T.K. Christman and J. Payer, Ed., International Lead Zinc Research Organization, New York, 1983, p 117",0.08,
Water,Miscellaneous,Zinc alloys,Zinc,0.07,2.6,,Z13001,Several grades. Electrolytic 99.98% zinc and refined zinc containing 1% lead. Distilled water. Plus 0.6 mg/L CO2,,,,30 d,177.0,"C.J. Slunder and W.K. Boyd, Zinc: Its Corrosion Resistance, Second Edition, T.K. Christman and J. Payer, Ed., International Lead Zinc Research Organization, New York, 1983, p 117",0.07,
Water,Miscellaneous,Zinc alloys,Zinc,0.04,1.5,,Z13001,Several grades. Electrolytic 99.98% zinc and refined zinc containing 1% lead. Distilled water. Plus 27 mg/L CO2,,,,30 d,177.0,"C.J. Slunder and W.K. Boyd, Zinc: Its Corrosion Resistance, Second Edition, T.K. Christman and J. Payer, Ed., International Lead Zinc Research Organization, New York, 1983, p 117",0.04,
Water,Miscellaneous,Zinc alloys,Zinc,0.02,0.8,,Z13001,Several grades. Electrolytic 99.98% zinc and refined zinc containing 1% lead. Distilled water. Plus 34 mg/L CO2,,,,10 d,177.0,"C.J. Slunder and W.K. Boyd, Zinc: Its Corrosion Resistance, Second Edition, T.K. Christman and J. Payer, Ed., International Lead Zinc Research Organization, New York, 1983, p 117",0.02,
Water,Miscellaneous,Zinc alloys,Zinc,0.01,0.3,,Z13001,Several grades. Electrolytic 99.98% zinc and refined zinc containing 1% lead. Distilled water. Plus 34 mg/L CO2,,,,30 d,177.0,"C.J. Slunder and W.K. Boyd, Zinc: Its Corrosion Resistance, Second Edition, T.K. Christman and J. Payer, Ed., International Lead Zinc Research Organization, New York, 1983, p 117",0.01,
Water,Miscellaneous,Zinc alloys,Zinc,0.03,1,,Z13001,Several grades. Electrolytic 99.98% zinc and refined zinc containing 1% lead. Distilled water. Plus 162 mg/L CO2,,,,10 d,177.0,"C.J. Slunder and W.K. Boyd, Zinc: Its Corrosion Resistance, Second Edition, T.K. Christman and J. Payer, Ed., International Lead Zinc Research Organization, New York, 1983, p 117",0.03,
Water,Miscellaneous,Zinc alloys,Zinc,0.01,0.4,,Z13001,Several grades. Electrolytic 99.98% zinc and refined zinc containing 1% lead. Distilled water. Plus 162 mg/L CO2,,,,30 d,177.0,"C.J. Slunder and W.K. Boyd, Zinc: Its Corrosion Resistance, Second Edition, T.K. Christman and J. Payer, Ed., International Lead Zinc Research Organization, New York, 1983, p 117",0.01,
Water,Miscellaneous,Zinc alloys,"Zinc, 99.97%",0.3,11,,Z13001,"Cast Conductivity 3.8x1x 10-6 mho. Distilled water, quiet",,,,3 d,177.0,"C.J. Slunder and W.K. Boyd, Zinc: Its Corrosion Resistance, Second Edition, T.K. Christman and J. Payer, Ed., International Lead Zinc Research Organization, New York, 1983, p 117",0.3,
Water,Miscellaneous,Zinc alloys,"Zinc, 99.97%",0.4,15,,Z13001,"Cast Conductivity 3.8x1x10-6 mho. Distilled water, quiet",,,,1 d,177.0,"C.J. Slunder and W.K. Boyd, Zinc: Its Corrosion Resistance, Second Edition, T.K. Christman and J. Payer, Ed., International Lead Zinc Research Organization, New York, 1983, p 117",0.4,
Water,Miscellaneous,Zinc alloys,"Zinc, 99.97%",0.9,37,,Z13001,"Cast Conductivity 3.8x1x10-6 mho. Distilled water, air bubbled through",,,,1 d,177.0,"C.J. Slunder and W.K. Boyd, Zinc: Its Corrosion Resistance, Second Edition, T.K. Christman and J. Payer, Ed., International Lead Zinc Research Organization, New York, 1983, p 117",0.9,
Water,Miscellaneous,Zinc alloys,"Zinc, 99.97%",0.7,29,,Z13001,"Cast Distilled water, CO2 bubbled through",,,,1 d,177.0,"C.J. Slunder and W.K. Boyd, Zinc: Its Corrosion Resistance, Second Edition, T.K. Christman and J. Payer, Ed., International Lead Zinc Research Organization, New York, 1983, p 117",0.7,
Water,Miscellaneous,Zinc alloys,"Zinc, 99.97%",0.1,6.6,,Z13001,"Cast Distilled water, air washed in KOH bubbled through",,,,1 d,177.0,"C.J. Slunder and W.K. Boyd, Zinc: Its Corrosion Resistance, Second Edition, T.K. Christman and J. Payer, Ed., International Lead Zinc Research Organization, New York, 1983, p 117",0.1,
Water,Miscellaneous,Zinc alloys,"Zinc, 99.97%",1,39,,Z13001,"Cast Distilled water, solution rotated",,,,1 d,177.0,"C.J. Slunder and W.K. Boyd, Zinc: Its Corrosion Resistance, Second Edition, T.K. Christman and J. Payer, Ed., International Lead Zinc Research Organization, New York, 1983, p 117",1.0,
Water,Miscellaneous,Zinc alloys,"Zinc, 99.97%",0.1,4,,Z13001,Cast Conductivity water atmosphere free from carbon dioxide,,,,1 d,177.0,"C.J. Slunder and W.K. Boyd, Zinc: Its Corrosion Resistance, Second Edition, T.K. Christman and J. Payer, Ed., International Lead Zinc Research Organization, New York, 1983, p 117",0.1,
Water,Refractory metals and alloys,Cobalt and alloys,Cobalt,0.005,0.2,,,Static. Distilled,,25,77,,54.0,"J.S. Pettibone, Other Metals, in Corrosion Resistance of Metals and Alloys, 2nd Edition, F.L. LaQue and H.R. Copson, Ed., Reinhold Publishing, New York, 1963, p 628",0.005,
Water,Refractory metals and alloys,Tantalum and alloys,Tantalum,A (Resistant),A (Resistant),,R05210,Chlorine saturated,,25,76,,42.0,"P.A. Schweitzer, Tantalum, in Corrosion and Corrosion Protection Handbook, P.A. Schweitzer, Ed., Marcel Dekker, New York, 1983, p 182-183",,A
Water,Refractory metals and alloys,Titanium and alloys,"Ti-3Al-2.5V, grade 9",A (Resistant),A (Resistant),,,Seawater,,Boiling,Boiling,,91.0,"Titanium, Teledyne Wah Chang Albany, 1988",,A
Water,Refractory metals and alloys,Titanium and alloys,Titanium,A (Resistant),A (Resistant),,,Seawater,,Boiling,Boiling,,91.0,"Titanium, Teledyne Wah Chang Albany, 1988",,A
Water,Refractory metals and alloys,Titanium and alloys,Titanium,A (Resistant),A (Resistant),,,Degassed,,316,601,,90.0,"N.D. Tomashov and P.M. Altovskii, Corrosion and Protection of Titanium, Government Scientific-Technical Publication of Machine-Building Literature (Russian translation), 1963; L.C. Covington and R.W. Schultz, Corrosion of Resistance of Titanium, TIMET Cor",,A
Water,Refractory metals and alloys,Titanium and alloys,Titanium,A (Resistant),A (Resistant),,,River. Saturated with Cl,,93,200,,90.0,"N.D. Tomashov and P.M. Altovskii, Corrosion and Protection of Titanium, Government Scientific-Technical Publication of Machine-Building Literature (Russian translation), 1963; L.C. Covington and R.W. Schultz, Corrosion of Resistance of Titanium, TIMET Cor",,A
Water,Refractory metals and alloys,Titanium and alloys,Titanium,0.003,0.1,,,Chlorine saturated,,75,165,,27.0,"Corrosion Resistance of Titanium, Technical Handbook, Imperial Metals Industries (Kynoch) Ltd., Birmingham, UK; T.F. Degnan, Materials for Handling Hydrofluoric, Nitric, and Sulfuric Acids, in Process Industries Corrosion, National Association of Corrosio",0.003,
Water,Refractory metals and alloys,Titanium and alloys,Titanium,0.003,0.1,,,Welded Chlorine saturated,,88,190,,27.0,"Corrosion Resistance of Titanium, Technical Handbook, Imperial Metals Industries (Kynoch) Ltd., Birmingham, UK; T.F. Degnan, Materials for Handling Hydrofluoric, Nitric, and Sulfuric Acids, in Process Industries Corrosion, National Association of Corrosio",0.003,
Water,Refractory metals and alloys,Titanium and alloys,Titanium,0.07,2.8,,,Chlorine saturated,,97,207,,27.0,"Corrosion Resistance of Titanium, Technical Handbook, Imperial Metals Industries (Kynoch) Ltd., Birmingham, UK; T.F. Degnan, Materials for Handling Hydrofluoric, Nitric, and Sulfuric Acids, in Process Industries Corrosion, National Association of Corrosio",0.07,
Water,Refractory metals and alloys,Titanium and alloys,Titanium,A (Resistant),A (Resistant),,,Chlorine saturated,Saturated,97,207,,90.0,"N.D. Tomashov and P.M. Altovskii, Corrosion and Protection of Titanium, Government Scientific-Technical Publication of Machine-Building Literature (Russian translation), 1963; L.C. Covington and R.W. Schultz, Corrosion of Resistance of Titanium, TIMET Cor",,A
Water,Stainless steels,Austenitic,301,A (Resistant),A (Resistant),,S30100,Tap water,,20,68,,253.0,"Chemical Resistance of REMANIT Stainless Steels, Thyssen Edelstahlwerke AG, March 1989",,A
Water,Stainless steels,Austenitic,301,A (Resistant),A (Resistant),,S30100,Tap water,,20,68,,253.0,"Chemical Resistance of REMANIT Stainless Steels, Thyssen Edelstahlwerke AG, March 1989",,A
Water,Stainless steels,Austenitic,302,A (Resistant),A (Resistant),,S30200,Tap water,,20,68,,253.0,"Chemical Resistance of REMANIT Stainless Steels, Thyssen Edelstahlwerke AG, March 1989",,A
Water,Stainless steels,Austenitic,302,A (Resistant),A (Resistant),,S30200,Tap water,,20,68,,253.0,"Chemical Resistance of REMANIT Stainless Steels, Thyssen Edelstahlwerke AG, March 1989",,A
Water,Stainless steels,Austenitic,303,A (Resistant),A (Resistant),,S30300,Tap water,,20,68,,253.0,"Chemical Resistance of REMANIT Stainless Steels, Thyssen Edelstahlwerke AG, March 1989",,A
Water,Stainless steels,Austenitic,303,A (Resistant),A (Resistant),,S30300,Tap water,,20,68,,253.0,"Chemical Resistance of REMANIT Stainless Steels, Thyssen Edelstahlwerke AG, March 1989",,A
Water,Stainless steels,Austenitic,303,B (Good),B (Good),,S30300,Tap water,,20,68,,253.0,"Chemical Resistance of REMANIT Stainless Steels, Thyssen Edelstahlwerke AG, March 1989",,B
Water,Stainless steels,Austenitic,303,A (Resistant),A (Resistant),,S30300,Tap water,,20,68,,253.0,"Chemical Resistance of REMANIT Stainless Steels, Thyssen Edelstahlwerke AG, March 1989",,A
Water,Stainless steels,Austenitic,304,A (Resistant),A (Resistant),,S30400,Tap water,,20,68,,253.0,"Chemical Resistance of REMANIT Stainless Steels, Thyssen Edelstahlwerke AG, March 1989",,A
Water,Stainless steels,Austenitic,304,A (Resistant),A (Resistant),,S30400,Tap water,,20,68,,253.0,"Chemical Resistance of REMANIT Stainless Steels, Thyssen Edelstahlwerke AG, March 1989",,A
Water,Stainless steels,Austenitic,316,A (Resistant),A (Resistant),,S31600,Tap water,,20,68,,253.0,"Chemical Resistance of REMANIT Stainless Steels, Thyssen Edelstahlwerke AG, March 1989",,A
Water,Stainless steels,Austenitic,316,A (Resistant),A (Resistant),,S31600,Tap water,,20,68,,253.0,"Chemical Resistance of REMANIT Stainless Steels, Thyssen Edelstahlwerke AG, March 1989",,A
Water,Stainless steels,Austenitic,321,A (Resistant),A (Resistant),,S32100,Tap water,,20,68,,253.0,"Chemical Resistance of REMANIT Stainless Steels, Thyssen Edelstahlwerke AG, March 1989",,A
Water,Stainless steels,Austenitic,321,A (Resistant),A (Resistant),,S32100,Tap water,,20,68,,253.0,"Chemical Resistance of REMANIT Stainless Steels, Thyssen Edelstahlwerke AG, March 1989",,A
Water,Stainless steels,Austenitic,347,A (Resistant),A (Resistant),,S34700,Tap water,,20,68,,253.0,"Chemical Resistance of REMANIT Stainless Steels, Thyssen Edelstahlwerke AG, March 1989",,A
Water,Stainless steels,Austenitic,347,A (Resistant),A (Resistant),,S34700,Tap water,,20,68,,253.0,"Chemical Resistance of REMANIT Stainless Steels, Thyssen Edelstahlwerke AG, March 1989",,A
Water,Stainless steels,Austenitic,304L,A (Resistant),A (Resistant),,S30403,Tap water,,20,68,,253.0,"Chemical Resistance of REMANIT Stainless Steels, Thyssen Edelstahlwerke AG, March 1989",,A
Water,Stainless steels,Austenitic,304LN,A (Resistant),A (Resistant),,S30453,Tap water,,20,68,,253.0,"Chemical Resistance of REMANIT Stainless Steels, Thyssen Edelstahlwerke AG, March 1989",,A
Water,Stainless steels,Austenitic,304LN,A (Resistant),A (Resistant),,S30453,Tap water,,20,68,,253.0,"Chemical Resistance of REMANIT Stainless Steels, Thyssen Edelstahlwerke AG, March 1989",,A
Water,Stainless steels,Austenitic,316F,A (Resistant),A (Resistant),,S31620,Tap water,,20,68,,253.0,"Chemical Resistance of REMANIT Stainless Steels, Thyssen Edelstahlwerke AG, March 1989",,A
Water,Stainless steels,Austenitic,316F,A (Resistant),A (Resistant),,S31620,Tap water,,20,68,,253.0,"Chemical Resistance of REMANIT Stainless Steels, Thyssen Edelstahlwerke AG, March 1989",,A
Water,Stainless steels,Austenitic,316L,A (Resistant),A (Resistant),,S31603,Tap water,,20,68,,253.0,"Chemical Resistance of REMANIT Stainless Steels, Thyssen Edelstahlwerke AG, March 1989",,A
Water,Stainless steels,Austenitic,316L,A (Resistant),A (Resistant),,S31603,Tap water,,20,68,,253.0,"Chemical Resistance of REMANIT Stainless Steels, Thyssen Edelstahlwerke AG, March 1989",,A
Water,Stainless steels,Austenitic,316LN,A (Resistant),A (Resistant),,S31653,Tap water,,20,68,,253.0,"Chemical Resistance of REMANIT Stainless Steels, Thyssen Edelstahlwerke AG, March 1989",,A
Water,Stainless steels,Austenitic,316LN,A (Resistant),A (Resistant),,S31653,Tap water,,20,68,,253.0,"Chemical Resistance of REMANIT Stainless Steels, Thyssen Edelstahlwerke AG, March 1989",,A
Water,Stainless steels,Austenitic,316Ti,A (Resistant),A (Resistant),,S31635,Tap water,,20,68,,253.0,"Chemical Resistance of REMANIT Stainless Steels, Thyssen Edelstahlwerke AG, March 1989",,A
Water,Stainless steels,Austenitic,316Ti,A (Resistant),A (Resistant),,S31635,Tap water,,20,68,,253.0,"Chemical Resistance of REMANIT Stainless Steels, Thyssen Edelstahlwerke AG, March 1989",,A
Water,Stainless steels,Austenitic,317L,A (Resistant),A (Resistant),,S31703,Tap water,,20,68,,253.0,"Chemical Resistance of REMANIT Stainless Steels, Thyssen Edelstahlwerke AG, March 1989",,A
Water,Stainless steels,Austenitic,317L,A (Resistant),A (Resistant),,S31703,Tap water,,20,68,,253.0,"Chemical Resistance of REMANIT Stainless Steels, Thyssen Edelstahlwerke AG, March 1989",,A
Water,Stainless steels,Austenitic,317LN,A (Resistant),A (Resistant),,S31725,Tap water,,20,68,,253.0,"Chemical Resistance of REMANIT Stainless Steels, Thyssen Edelstahlwerke AG, March 1989",,A
Water,Stainless steels,Austenitic,317LN,A (Resistant),A (Resistant),,S31725,Tap water,,20,68,,253.0,"Chemical Resistance of REMANIT Stainless Steels, Thyssen Edelstahlwerke AG, March 1989",,A
Water,Stainless steels,Duplex,329,A (Resistant),A (Resistant),,S32900,Tap water,,20,68,,253.0,"Chemical Resistance of REMANIT Stainless Steels, Thyssen Edelstahlwerke AG, March 1989",,A
Water,Stainless steels,Duplex,329,A (Resistant),A (Resistant),,S32900,Tap water,,20,68,,253.0,"Chemical Resistance of REMANIT Stainless Steels, Thyssen Edelstahlwerke AG, March 1989",,A
Water,Stainless steels,Duplex,F51,A (Resistant),A (Resistant),,S31803,Tap water,,20,68,,253.0,"Chemical Resistance of REMANIT Stainless Steels, Thyssen Edelstahlwerke AG, March 1989",,A
Water,Stainless steels,Duplex,F51,A (Resistant),A (Resistant),,S31803,Tap water,,20,68,,253.0,"Chemical Resistance of REMANIT Stainless Steels, Thyssen Edelstahlwerke AG, March 1989",,A
Water,Stainless steels,Ferritic,405,A (Resistant),A (Resistant),,S40500,Tap water,,20,68,,253.0,"Chemical Resistance of REMANIT Stainless Steels, Thyssen Edelstahlwerke AG, March 1989",,A
Water,Stainless steels,Ferritic,405,B (Good),B (Good),,S40500,Tap water,,20,68,,253.0,"Chemical Resistance of REMANIT Stainless Steels, Thyssen Edelstahlwerke AG, March 1989",,B
Water,Stainless steels,Ferritic,409,A (Resistant),A (Resistant),,S40900,Tap water,,20,68,,253.0,"Chemical Resistance of REMANIT Stainless Steels, Thyssen Edelstahlwerke AG, March 1989",,A
Water,Stainless steels,Ferritic,409,B (Good),B (Good),,S40900,Tap water,,20,68,,253.0,"Chemical Resistance of REMANIT Stainless Steels, Thyssen Edelstahlwerke AG, March 1989",,B
Water,Stainless steels,Ferritic,430,A (Resistant),A (Resistant),,S43000,Tap water,,20,68,,253.0,"Chemical Resistance of REMANIT Stainless Steels, Thyssen Edelstahlwerke AG, March 1989",,A
Water,Stainless steels,Ferritic,430,B (Good),B (Good),,S43000,Tap water,,20,68,,253.0,"Chemical Resistance of REMANIT Stainless Steels, Thyssen Edelstahlwerke AG, March 1989",,B
Water,Stainless steels,Ferritic,434,A (Resistant),A (Resistant),,S43400,Tap water,,20,68,,253.0,"Chemical Resistance of REMANIT Stainless Steels, Thyssen Edelstahlwerke AG, March 1989",,A
Water,Stainless steels,Ferritic,434,A (Resistant),A (Resistant),,S43400,Tap water,,20,68,,253.0,"Chemical Resistance of REMANIT Stainless Steels, Thyssen Edelstahlwerke AG, March 1989",,A
Water,Stainless steels,Martensitic,403,A (Resistant),A (Resistant),,S40300,Tap water,,20,68,,253.0,"Chemical Resistance of REMANIT Stainless Steels, Thyssen Edelstahlwerke AG, March 1989",,A
Water,Stainless steels,Martensitic,403,B (Good),B (Good),,S40300,Tap water,,20,68,,253.0,"Chemical Resistance of REMANIT Stainless Steels, Thyssen Edelstahlwerke AG, March 1989",,B
Water,Stainless steels,Martensitic,410,A (Resistant),A (Resistant),,S41000,Mine water,,Room,Room,,121.0,"Cyclops Corp., Universal-Cyclops Specialty Steel Division",,A
Water,Stainless steels,Martensitic,410,D (Poor),D (Poor),,S41000,Seawater,,Room,Room,,121.0,"Cyclops Corp., Universal-Cyclops Specialty Steel Division",,D
Water,Stainless steels,Martensitic,410,A (Resistant),A (Resistant),,S41000,,,Room,Room,,121.0,"Cyclops Corp., Universal-Cyclops Specialty Steel Division",,A
Water,Stainless steels,Martensitic,410,A (Resistant),A (Resistant),,S41000,Tap water,,20,68,,253.0,"Chemical Resistance of REMANIT Stainless Steels, Thyssen Edelstahlwerke AG, March 1989",,A
Water,Stainless steels,Martensitic,410,B (Good),B (Good),,S41000,Tap water,,20,68,,253.0,"Chemical Resistance of REMANIT Stainless Steels, Thyssen Edelstahlwerke AG, March 1989",,B
Water,Stainless steels,Martensitic,416,A (Resistant),A (Resistant),,S41600,Tap water,,20,68,,253.0,"Chemical Resistance of REMANIT Stainless Steels, Thyssen Edelstahlwerke AG, March 1989",,A
Water,Stainless steels,Martensitic,416,B (Good),B (Good),,S41600,Tap water,,20,68,,253.0,"Chemical Resistance of REMANIT Stainless Steels, Thyssen Edelstahlwerke AG, March 1989",,B
Water,Stainless steels,Martensitic,420,A (Resistant),A (Resistant),,S42000,Tap water,,20,68,,253.0,"Chemical Resistance of REMANIT Stainless Steels, Thyssen Edelstahlwerke AG, March 1989",,A
Water,Stainless steels,Martensitic,420,B (Good),B (Good),,S42000,Tap water,,20,68,,253.0,"Chemical Resistance of REMANIT Stainless Steels, Thyssen Edelstahlwerke AG, March 1989",,B
Xylene,Stainless steels,Austenitic,301,A (Resistant),A (Resistant),,S30100,,,20,68,,253.0,"Chemical Resistance of REMANIT Stainless Steels, Thyssen Edelstahlwerke AG, March 1989",,A
Xylene,Stainless steels,Austenitic,301,A (Resistant),A (Resistant),,S30100,,,Boiling,Boiling,,253.0,"Chemical Resistance of REMANIT Stainless Steels, Thyssen Edelstahlwerke AG, March 1989",,A
Xylene,Stainless steels,Austenitic,302,A (Resistant),A (Resistant),,S30200,,,20,68,,253.0,"Chemical Resistance of REMANIT Stainless Steels, Thyssen Edelstahlwerke AG, March 1989",,A
Xylene,Stainless steels,Austenitic,302,A (Resistant),A (Resistant),,S30200,,,Boiling,Boiling,,253.0,"Chemical Resistance of REMANIT Stainless Steels, Thyssen Edelstahlwerke AG, March 1989",,A
Xylene,Stainless steels,Austenitic,303,A (Resistant),A (Resistant),,S30300,,,20,68,,253.0,"Chemical Resistance of REMANIT Stainless Steels, Thyssen Edelstahlwerke AG, March 1989",,A
Xylene,Stainless steels,Austenitic,303,A (Resistant),A (Resistant),,S30300,,,Boiling,Boiling,,253.0,"Chemical Resistance of REMANIT Stainless Steels, Thyssen Edelstahlwerke AG, March 1989",,A
Xylene,Stainless steels,Austenitic,303,A (Resistant),A (Resistant),,S30300,,,20,68,,253.0,"Chemical Resistance of REMANIT Stainless Steels, Thyssen Edelstahlwerke AG, March 1989",,A
Xylene,Stainless steels,Austenitic,303,A (Resistant),A (Resistant),,S30300,,,Boiling,Boiling,,253.0,"Chemical Resistance of REMANIT Stainless Steels, Thyssen Edelstahlwerke AG, March 1989",,A
Xylene,Stainless steels,Austenitic,304,A (Resistant),A (Resistant),,S30400,,,20,68,,253.0,"Chemical Resistance of REMANIT Stainless Steels, Thyssen Edelstahlwerke AG, March 1989",,A
Xylene,Stainless steels,Austenitic,304,A (Resistant),A (Resistant),,S30400,,,Boiling,Boiling,,253.0,"Chemical Resistance of REMANIT Stainless Steels, Thyssen Edelstahlwerke AG, March 1989",,A
Xylene,Stainless steels,Austenitic,316,A (Resistant),A (Resistant),,S31600,,,20,68,,253.0,"Chemical Resistance of REMANIT Stainless Steels, Thyssen Edelstahlwerke AG, March 1989",,A
Xylene,Stainless steels,Austenitic,316,A (Resistant),A (Resistant),,S31600,,,Boiling,Boiling,,253.0,"Chemical Resistance of REMANIT Stainless Steels, Thyssen Edelstahlwerke AG, March 1989",,A
Xylene,Stainless steels,Austenitic,321,A (Resistant),A (Resistant),,S32100,,,20,68,,253.0,"Chemical Resistance of REMANIT Stainless Steels, Thyssen Edelstahlwerke AG, March 1989",,A
Xylene,Stainless steels,Austenitic,321,A (Resistant),A (Resistant),,S32100,,,Boiling,Boiling,,253.0,"Chemical Resistance of REMANIT Stainless Steels, Thyssen Edelstahlwerke AG, March 1989",,A
Xylene,Stainless steels,Austenitic,347,A (Resistant),A (Resistant),,S34700,,,20,68,,253.0,"Chemical Resistance of REMANIT Stainless Steels, Thyssen Edelstahlwerke AG, March 1989",,A
Xylene,Stainless steels,Austenitic,347,A (Resistant),A (Resistant),,S34700,,,Boiling,Boiling,,253.0,"Chemical Resistance of REMANIT Stainless Steels, Thyssen Edelstahlwerke AG, March 1989",,A
Xylene,Stainless steels,Austenitic,304L,A (Resistant),A (Resistant),,S30403,,,20,68,,253.0,"Chemical Resistance of REMANIT Stainless Steels, Thyssen Edelstahlwerke AG, March 1989",,A
Xylene,Stainless steels,Austenitic,304L,A (Resistant),A (Resistant),,S30403,,,Boiling,Boiling,,253.0,"Chemical Resistance of REMANIT Stainless Steels, Thyssen Edelstahlwerke AG, March 1989",,A
Xylene,Stainless steels,Austenitic,304LN,A (Resistant),A (Resistant),,S30453,,,20,68,,253.0,"Chemical Resistance of REMANIT Stainless Steels, Thyssen Edelstahlwerke AG, March 1989",,A
Xylene,Stainless steels,Austenitic,304LN,A (Resistant),A (Resistant),,S30453,,,Boiling,Boiling,,253.0,"Chemical Resistance of REMANIT Stainless Steels, Thyssen Edelstahlwerke AG, March 1989",,A
Xylene,Stainless steels,Austenitic,316F,A (Resistant),A (Resistant),,S31620,,,20,68,,253.0,"Chemical Resistance of REMANIT Stainless Steels, Thyssen Edelstahlwerke AG, March 1989",,A
Xylene,Stainless steels,Austenitic,316F,A (Resistant),A (Resistant),,S31620,,,Boiling,Boiling,,253.0,"Chemical Resistance of REMANIT Stainless Steels, Thyssen Edelstahlwerke AG, March 1989",,A
Xylene,Stainless steels,Austenitic,316L,A (Resistant),A (Resistant),,S31603,,,20,68,,253.0,"Chemical Resistance of REMANIT Stainless Steels, Thyssen Edelstahlwerke AG, March 1989",,A
Xylene,Stainless steels,Austenitic,316L,A (Resistant),A (Resistant),,S31603,,,Boiling,Boiling,,253.0,"Chemical Resistance of REMANIT Stainless Steels, Thyssen Edelstahlwerke AG, March 1989",,A
Xylene,Stainless steels,Austenitic,316LN,A (Resistant),A (Resistant),,S31653,,,20,68,,253.0,"Chemical Resistance of REMANIT Stainless Steels, Thyssen Edelstahlwerke AG, March 1989",,A
Xylene,Stainless steels,Austenitic,316LN,A (Resistant),A (Resistant),,S31653,,,Boiling,Boiling,,253.0,"Chemical Resistance of REMANIT Stainless Steels, Thyssen Edelstahlwerke AG, March 1989",,A
Xylene,Stainless steels,Austenitic,316Ti,A (Resistant),A (Resistant),,S31635,,,20,68,,253.0,"Chemical Resistance of REMANIT Stainless Steels, Thyssen Edelstahlwerke AG, March 1989",,A
Xylene,Stainless steels,Austenitic,316Ti,A (Resistant),A (Resistant),,S31635,,,Boiling,Boiling,,253.0,"Chemical Resistance of REMANIT Stainless Steels, Thyssen Edelstahlwerke AG, March 1989",,A
Xylene,Stainless steels,Austenitic,317L,A (Resistant),A (Resistant),,S31703,,,20,68,,253.0,"Chemical Resistance of REMANIT Stainless Steels, Thyssen Edelstahlwerke AG, March 1989",,A
Xylene,Stainless steels,Austenitic,317L,A (Resistant),A (Resistant),,S31703,,,Boiling,Boiling,,253.0,"Chemical Resistance of REMANIT Stainless Steels, Thyssen Edelstahlwerke AG, March 1989",,A
Xylene,Stainless steels,Austenitic,317LN,A (Resistant),A (Resistant),,S31725,,,20,68,,253.0,"Chemical Resistance of REMANIT Stainless Steels, Thyssen Edelstahlwerke AG, March 1989",,A
Xylene,Stainless steels,Austenitic,317LN,A (Resistant),A (Resistant),,S31725,,,Boiling,Boiling,,253.0,"Chemical Resistance of REMANIT Stainless Steels, Thyssen Edelstahlwerke AG, March 1989",,A
Xylene,Stainless steels,Duplex,329,A (Resistant),A (Resistant),,S32900,,,20,68,,253.0,"Chemical Resistance of REMANIT Stainless Steels, Thyssen Edelstahlwerke AG, March 1989",,A
Xylene,Stainless steels,Duplex,329,A (Resistant),A (Resistant),,S32900,,,Boiling,Boiling,,253.0,"Chemical Resistance of REMANIT Stainless Steels, Thyssen Edelstahlwerke AG, March 1989",,A
Xylene,Stainless steels,Duplex,F51,A (Resistant),A (Resistant),,S31803,,,20,68,,253.0,"Chemical Resistance of REMANIT Stainless Steels, Thyssen Edelstahlwerke AG, March 1989",,A
Xylene,Stainless steels,Duplex,F51,A (Resistant),A (Resistant),,S31803,,,Boiling,Boiling,,253.0,"Chemical Resistance of REMANIT Stainless Steels, Thyssen Edelstahlwerke AG, March 1989",,A
Xylene,Stainless steels,Ferritic,405,A (Resistant),A (Resistant),,S40500,,,20,68,,253.0,"Chemical Resistance of REMANIT Stainless Steels, Thyssen Edelstahlwerke AG, March 1989",,A
Xylene,Stainless steels,Ferritic,405,A (Resistant),A (Resistant),,S40500,,,Boiling,Boiling,,253.0,"Chemical Resistance of REMANIT Stainless Steels, Thyssen Edelstahlwerke AG, March 1989",,A
Xylene,Stainless steels,Ferritic,409,A (Resistant),A (Resistant),,S40900,,,20,68,,253.0,"Chemical Resistance of REMANIT Stainless Steels, Thyssen Edelstahlwerke AG, March 1989",,A
Xylene,Stainless steels,Ferritic,409,A (Resistant),A (Resistant),,S40900,,,Boiling,Boiling,,253.0,"Chemical Resistance of REMANIT Stainless Steels, Thyssen Edelstahlwerke AG, March 1989",,A
Xylene,Stainless steels,Ferritic,430,A (Resistant),A (Resistant),,S43000,,,20,68,,253.0,"Chemical Resistance of REMANIT Stainless Steels, Thyssen Edelstahlwerke AG, March 1989",,A
Xylene,Stainless steels,Ferritic,430,A (Resistant),A (Resistant),,S43000,,,Boiling,Boiling,,253.0,"Chemical Resistance of REMANIT Stainless Steels, Thyssen Edelstahlwerke AG, March 1989",,A
Xylene,Stainless steels,Ferritic,434,A (Resistant),A (Resistant),,S43400,,,20,68,,253.0,"Chemical Resistance of REMANIT Stainless Steels, Thyssen Edelstahlwerke AG, March 1989",,A
Xylene,Stainless steels,Ferritic,434,A (Resistant),A (Resistant),,S43400,,,Boiling,Boiling,,253.0,"Chemical Resistance of REMANIT Stainless Steels, Thyssen Edelstahlwerke AG, March 1989",,A
Xylene,Stainless steels,Martensitic,403,A (Resistant),A (Resistant),,S40300,,,20,68,,253.0,"Chemical Resistance of REMANIT Stainless Steels, Thyssen Edelstahlwerke AG, March 1989",,A
Xylene,Stainless steels,Martensitic,403,A (Resistant),A (Resistant),,S40300,,,Boiling,Boiling,,253.0,"Chemical Resistance of REMANIT Stainless Steels, Thyssen Edelstahlwerke AG, March 1989",,A
Xylene,Stainless steels,Martensitic,410,A (Resistant),A (Resistant),,S41000,,,20,68,,253.0,"Chemical Resistance of REMANIT Stainless Steels, Thyssen Edelstahlwerke AG, March 1989",,A
Xylene,Stainless steels,Martensitic,410,A (Resistant),A (Resistant),,S41000,,,Boiling,Boiling,,253.0,"Chemical Resistance of REMANIT Stainless Steels, Thyssen Edelstahlwerke AG, March 1989",,A
Xylene,Stainless steels,Martensitic,416,A (Resistant),A (Resistant),,S41600,,,20,68,,253.0,"Chemical Resistance of REMANIT Stainless Steels, Thyssen Edelstahlwerke AG, March 1989",,A
Xylene,Stainless steels,Martensitic,416,A (Resistant),A (Resistant),,S41600,,,Boiling,Boiling,,253.0,"Chemical Resistance of REMANIT Stainless Steels, Thyssen Edelstahlwerke AG, March 1989",,A
Xylene,Stainless steels,Martensitic,420,A (Resistant),A (Resistant),,S42000,,,20,68,,253.0,"Chemical Resistance of REMANIT Stainless Steels, Thyssen Edelstahlwerke AG, March 1989",,A
Xylene,Stainless steels,Martensitic,420,A (Resistant),A (Resistant),,S42000,,,Boiling,Boiling,,253.0,"Chemical Resistance of REMANIT Stainless Steels, Thyssen Edelstahlwerke AG, March 1989",,A
Zinc Chloride,Refractory metals and alloys,Titanium and alloys,"Titanium, grade 12",A (Resistant),A (Resistant),,R53400,Tight crevices pH 3,Saturated,Boiling,Boiling,,215.0,"R.W. Schutz, Understanding and Preventing Crevice Corrosion of Titanium Alloys, Materials Performance, NACE, USA, October 1992, p 57-62",,A
Zinc Chloride,Refractory metals and alloys,Titanium and alloys,"Titanium, grade 16",A (Resistant),A (Resistant),,,Tight crevices pH 3,Saturated,Boiling,Boiling,,215.0,"R.W. Schutz, Understanding and Preventing Crevice Corrosion of Titanium Alloys, Materials Performance, NACE, USA, October 1992, p 57-62",,A
Zinc Chloride,Refractory metals and alloys,Titanium and alloys,"Titanium, grade 18",A (Resistant),A (Resistant),,,Tight crevices pH 3,Saturated,Boiling,Boiling,,215.0,"R.W. Schutz, Understanding and Preventing Crevice Corrosion of Titanium Alloys, Materials Performance, NACE, USA, October 1992, p 57-62",,A
Zinc Chloride,Refractory metals and alloys,Titanium and alloys,"Titanium, grade 2",D (Poor),D (Poor),,R50400,Tight crevices pH 3,Saturated,Boiling,Boiling,,215.0,"R.W. Schutz, Understanding and Preventing Crevice Corrosion of Titanium Alloys, Materials Performance, NACE, USA, October 1992, p 57-62",,D
Zinc Chloride,Refractory metals and alloys,Titanium and alloys,"Titanium, grade 7",A (Resistant),A (Resistant),,R52400,Tight crevices pH 3,Saturated,Boiling,Boiling,,215.0,"R.W. Schutz, Understanding and Preventing Crevice Corrosion of Titanium Alloys, Materials Performance, NACE, USA, October 1992, p 57-62",,A
Zinc Chloride,Stainless steels,Austenitic,301,A (Resistant),A (Resistant),Pitting,S30100,,,20,68,,253.0,"Chemical Resistance of REMANIT Stainless Steels, Thyssen Edelstahlwerke AG, March 1989",,A
Zinc Chloride,Stainless steels,Austenitic,301,C (Questionable),C (Questionable),Pitting,S30100,,,45,113,,253.0,"Chemical Resistance of REMANIT Stainless Steels, Thyssen Edelstahlwerke AG, March 1989",,C
Zinc Chloride,Stainless steels,Austenitic,301,D (Poor),D (Poor),Pitting,S30100,,,Boiling,Boiling,,253.0,"Chemical Resistance of REMANIT Stainless Steels, Thyssen Edelstahlwerke AG, March 1989",,D
Zinc Chloride,Stainless steels,Austenitic,302,A (Resistant),A (Resistant),Pitting,S30200,,,20,68,,253.0,"Chemical Resistance of REMANIT Stainless Steels, Thyssen Edelstahlwerke AG, March 1989",,A
Zinc Chloride,Stainless steels,Austenitic,302,C (Questionable),C (Questionable),Pitting,S30200,,,45,113,,253.0,"Chemical Resistance of REMANIT Stainless Steels, Thyssen Edelstahlwerke AG, March 1989",,C
Zinc Chloride,Stainless steels,Austenitic,302,D (Poor),D (Poor),Pitting,S30200,,,Boiling,Boiling,,253.0,"Chemical Resistance of REMANIT Stainless Steels, Thyssen Edelstahlwerke AG, March 1989",,D
Zinc Chloride,Stainless steels,Austenitic,303,B (Good),B (Good),Pitting,S30300,,,20,68,,253.0,"Chemical Resistance of REMANIT Stainless Steels, Thyssen Edelstahlwerke AG, March 1989",,B
