Repository: wfreinhart/matse219

# MATSE 219: Materials Informatics

Auto-generated from the private authoring repo (matse219-instructor). Do not edit here directly -- changes are overwritten on the next publish run.

## Lectures

- [Lecture01](https://colab.research.google.com/github/wfreinhart/matse219/blob/staging/notebooks/Lecture01.ipynb)
- [Lecture02](https://colab.research.google.com/github/wfreinhart/matse219/blob/staging/notebooks/Lecture02.ipynb)
- [Lecture03](https://colab.research.google.com/github/wfreinhart/matse219/blob/staging/notebooks/Lecture03.ipynb)
- [Lecture04](https://colab.research.google.com/github/wfreinhart/matse219/blob/staging/notebooks/Lecture04.ipynb)

File: datasets/corrosion.csv (part 142 of 142)
Environment,Material Group,Material Family,Material,Rate (mm/yr) or Rating,Rate (mils/yr) or Rating,Localized Attack,UNS,Condition/Comment,Concentration (Vol %),Temperature (deg C),Temperature (deg F),Duration,Reference #,Reference,rate_mm_yr_numeric,rate_letter_grade
Zinc Chloride,Stainless steels,Austenitic,303,A (Resistant),A (Resistant),Pitting,S30300,,,20,68,,253.0,"Chemical Resistance of REMANIT Stainless Steels, Thyssen Edelstahlwerke AG, March 1989",,A
Zinc Chloride,Stainless steels,Austenitic,303,C (Questionable),C (Questionable),Pitting,S30300,,,45,113,,253.0,"Chemical Resistance of REMANIT Stainless Steels, Thyssen Edelstahlwerke AG, March 1989",,C
Zinc Chloride,Stainless steels,Austenitic,303,D (Poor),D (Poor),Pitting,S30300,,,Boiling,Boiling,,253.0,"Chemical Resistance of REMANIT Stainless Steels, Thyssen Edelstahlwerke AG, March 1989",,D
Zinc Chloride,Stainless steels,Austenitic,303,D (Poor),D (Poor),Pitting,S30300,,,Boiling,Boiling,,253.0,"Chemical Resistance of REMANIT Stainless Steels, Thyssen Edelstahlwerke AG, March 1989",,D
Zinc Chloride,Stainless steels,Austenitic,304,A (Resistant),A (Resistant),Pitting,S30400,,,20,68,,253.0,"Chemical Resistance of REMANIT Stainless Steels, Thyssen Edelstahlwerke AG, March 1989",,A
Zinc Chloride,Stainless steels,Austenitic,304,C (Questionable),C (Questionable),Pitting,S30400,,,45,113,,253.0,"Chemical Resistance of REMANIT Stainless Steels, Thyssen Edelstahlwerke AG, March 1989",,C
Zinc Chloride,Stainless steels,Austenitic,304,D (Poor),D (Poor),Pitting,S30400,,,Boiling,Boiling,,253.0,"Chemical Resistance of REMANIT Stainless Steels, Thyssen Edelstahlwerke AG, March 1989",,D
Zinc Chloride,Stainless steels,Austenitic,316,A (Resistant),A (Resistant),Pitting,S31600,,,20,68,,253.0,"Chemical Resistance of REMANIT Stainless Steels, Thyssen Edelstahlwerke AG, March 1989",,A
Zinc Chloride,Stainless steels,Austenitic,316,B (Good),B (Good),Pitting,S31600,,,45,113,,253.0,"Chemical Resistance of REMANIT Stainless Steels, Thyssen Edelstahlwerke AG, March 1989",,B
Zinc Chloride,Stainless steels,Austenitic,316,C (Questionable),C (Questionable),Pitting,S31600,,,Boiling,Boiling,,253.0,"Chemical Resistance of REMANIT Stainless Steels, Thyssen Edelstahlwerke AG, March 1989",,C
Zinc Chloride,Stainless steels,Austenitic,321,A (Resistant),A (Resistant),Pitting,S32100,,,20,68,,253.0,"Chemical Resistance of REMANIT Stainless Steels, Thyssen Edelstahlwerke AG, March 1989",,A
Zinc Chloride,Stainless steels,Austenitic,321,C (Questionable),C (Questionable),Pitting,S32100,,,45,113,,253.0,"Chemical Resistance of REMANIT Stainless Steels, Thyssen Edelstahlwerke AG, March 1989",,C
Zinc Chloride,Stainless steels,Austenitic,321,D (Poor),D (Poor),Pitting,S32100,,,Boiling,Boiling,,253.0,"Chemical Resistance of REMANIT Stainless Steels, Thyssen Edelstahlwerke AG, March 1989",,D
Zinc Chloride,Stainless steels,Austenitic,347,A (Resistant),A (Resistant),Pitting,S34700,,,20,68,,253.0,"Chemical Resistance of REMANIT Stainless Steels, Thyssen Edelstahlwerke AG, March 1989",,A
Zinc Chloride,Stainless steels,Austenitic,347,C (Questionable),C (Questionable),Pitting,S34700,,,45,113,,253.0,"Chemical Resistance of REMANIT Stainless Steels, Thyssen Edelstahlwerke AG, March 1989",,C
Zinc Chloride,Stainless steels,Austenitic,347,D (Poor),D (Poor),Pitting,S34700,,,Boiling,Boiling,,253.0,"Chemical Resistance of REMANIT Stainless Steels, Thyssen Edelstahlwerke AG, March 1989",,D
Zinc Chloride,Stainless steels,Austenitic,304L,A (Resistant),A (Resistant),Pitting,S30403,,,20,68,,253.0,"Chemical Resistance of REMANIT Stainless Steels, Thyssen Edelstahlwerke AG, March 1989",,A
Zinc Chloride,Stainless steels,Austenitic,304L,C (Questionable),C (Questionable),Pitting,S30403,,,45,113,,253.0,"Chemical Resistance of REMANIT Stainless Steels, Thyssen Edelstahlwerke AG, March 1989",,C
Zinc Chloride,Stainless steels,Austenitic,304L,D (Poor),D (Poor),Pitting,S30403,,,Boiling,Boiling,,253.0,"Chemical Resistance of REMANIT Stainless Steels, Thyssen Edelstahlwerke AG, March 1989",,D
Zinc Chloride,Stainless steels,Austenitic,304LN,A (Resistant),A (Resistant),Pitting,S30453,,,20,68,,253.0,"Chemical Resistance of REMANIT Stainless Steels, Thyssen Edelstahlwerke AG, March 1989",,A
Zinc Chloride,Stainless steels,Austenitic,304LN,C (Questionable),C (Questionable),Pitting,S30453,,,45,113,,253.0,"Chemical Resistance of REMANIT Stainless Steels, Thyssen Edelstahlwerke AG, March 1989",,C
Zinc Chloride,Stainless steels,Austenitic,304LN,D (Poor),D (Poor),Pitting,S30453,,,Boiling,Boiling,,253.0,"Chemical Resistance of REMANIT Stainless Steels, Thyssen Edelstahlwerke AG, March 1989",,D
Zinc Chloride,Stainless steels,Austenitic,316F,A (Resistant),A (Resistant),Pitting,S31620,,,20,68,,253.0,"Chemical Resistance of REMANIT Stainless Steels, Thyssen Edelstahlwerke AG, March 1989",,A
Zinc Chloride,Stainless steels,Austenitic,316F,C (Questionable),C (Questionable),Pitting,S31620,,,45,113,,253.0,"Chemical Resistance of REMANIT Stainless Steels, Thyssen Edelstahlwerke AG, March 1989",,C
Zinc Chloride,Stainless steels,Austenitic,316F,D (Poor),D (Poor),Pitting,S31620,,,Boiling,Boiling,,253.0,"Chemical Resistance of REMANIT Stainless Steels, Thyssen Edelstahlwerke AG, March 1989",,D
Zinc Chloride,Stainless steels,Austenitic,316L,A (Resistant),A (Resistant),Pitting,S31603,,,20,68,,253.0,"Chemical Resistance of REMANIT Stainless Steels, Thyssen Edelstahlwerke AG, March 1989",,A
Zinc Chloride,Stainless steels,Austenitic,316L,B (Good),B (Good),Pitting,S31603,,,45,113,,253.0,"Chemical Resistance of REMANIT Stainless Steels, Thyssen Edelstahlwerke AG, March 1989",,B
Zinc Chloride,Stainless steels,Austenitic,316L,C (Questionable),C (Questionable),Pitting,S31603,,,Boiling,Boiling,,253.0,"Chemical Resistance of REMANIT Stainless Steels, Thyssen Edelstahlwerke AG, March 1989",,C
Zinc Chloride,Stainless steels,Austenitic,316LN,A (Resistant),A (Resistant),Pitting,S31653,,,20,68,,253.0,"Chemical Resistance of REMANIT Stainless Steels, Thyssen Edelstahlwerke AG, March 1989",,A
Zinc Chloride,Stainless steels,Austenitic,316LN,B (Good),B (Good),Pitting,S31653,,,45,113,,253.0,"Chemical Resistance of REMANIT Stainless Steels, Thyssen Edelstahlwerke AG, March 1989",,B
Zinc Chloride,Stainless steels,Austenitic,316LN,C (Questionable),C (Questionable),Pitting,S31653,,,Boiling,Boiling,,253.0,"Chemical Resistance of REMANIT Stainless Steels, Thyssen Edelstahlwerke AG, March 1989",,C
Zinc Chloride,Stainless steels,Austenitic,316Ti,A (Resistant),A (Resistant),Pitting,S31635,,,20,68,,253.0,"Chemical Resistance of REMANIT Stainless Steels, Thyssen Edelstahlwerke AG, March 1989",,A
Zinc Chloride,Stainless steels,Austenitic,316Ti,B (Good),B (Good),Pitting,S31635,,,45,113,,253.0,"Chemical Resistance of REMANIT Stainless Steels, Thyssen Edelstahlwerke AG, March 1989",,B
Zinc Chloride,Stainless steels,Austenitic,316Ti,C (Questionable),C (Questionable),Pitting,S31635,,,Boiling,Boiling,,253.0,"Chemical Resistance of REMANIT Stainless Steels, Thyssen Edelstahlwerke AG, March 1989",,C
Zinc Chloride,Stainless steels,Austenitic,317L,A (Resistant),A (Resistant),Pitting,S31703,,,20,68,,253.0,"Chemical Resistance of REMANIT Stainless Steels, Thyssen Edelstahlwerke AG, March 1989",,A
Zinc Chloride,Stainless steels,Austenitic,317L,B (Good),B (Good),Pitting,S31703,,,45,113,,253.0,"Chemical Resistance of REMANIT Stainless Steels, Thyssen Edelstahlwerke AG, March 1989",,B
Zinc Chloride,Stainless steels,Austenitic,317L,C (Questionable),C (Questionable),Pitting,S31703,,,Boiling,Boiling,,253.0,"Chemical Resistance of REMANIT Stainless Steels, Thyssen Edelstahlwerke AG, March 1989",,C
Zinc Chloride,Stainless steels,Austenitic,317LN,A (Resistant),A (Resistant),Pitting,S31725,,,20,68,,253.0,"Chemical Resistance of REMANIT Stainless Steels, Thyssen Edelstahlwerke AG, March 1989",,A
Zinc Chloride,Stainless steels,Austenitic,317LN,B (Good),B (Good),Pitting,S31725,,,45,113,,253.0,"Chemical Resistance of REMANIT Stainless Steels, Thyssen Edelstahlwerke AG, March 1989",,B
Zinc Chloride,Stainless steels,Austenitic,317LN,C (Questionable),C (Questionable),Pitting,S31725,,,Boiling,Boiling,,253.0,"Chemical Resistance of REMANIT Stainless Steels, Thyssen Edelstahlwerke AG, March 1989",,C
Zinc Chloride,Stainless steels,Duplex,329,A (Resistant),A (Resistant),Pitting,S32900,,,20,68,,253.0,"Chemical Resistance of REMANIT Stainless Steels, Thyssen Edelstahlwerke AG, March 1989",,A
Zinc Chloride,Stainless steels,Duplex,329,B (Good),B (Good),Pitting,S32900,,,45,113,,253.0,"Chemical Resistance of REMANIT Stainless Steels, Thyssen Edelstahlwerke AG, March 1989",,B
Zinc Chloride,Stainless steels,Duplex,329,C (Questionable),C (Questionable),Pitting,S32900,,,Boiling,Boiling,,253.0,"Chemical Resistance of REMANIT Stainless Steels, Thyssen Edelstahlwerke AG, March 1989",,C
Zinc Chloride,Stainless steels,Duplex,F51,A (Resistant),A (Resistant),Pitting,S31803,,,20,68,,253.0,"Chemical Resistance of REMANIT Stainless Steels, Thyssen Edelstahlwerke AG, March 1989",,A
Zinc Chloride,Stainless steels,Duplex,F51,B (Good),B (Good),Pitting,S31803,,,45,113,,253.0,"Chemical Resistance of REMANIT Stainless Steels, Thyssen Edelstahlwerke AG, March 1989",,B
Zinc Chloride,Stainless steels,Duplex,F51,C (Questionable),C (Questionable),Pitting,S31803,,,Boiling,Boiling,,253.0,"Chemical Resistance of REMANIT Stainless Steels, Thyssen Edelstahlwerke AG, March 1989",,C
Zinc Chloride,Stainless steels,Ferritic,405,B (Good),B (Good),Pitting,S40500,,,20,68,,253.0,"Chemical Resistance of REMANIT Stainless Steels, Thyssen Edelstahlwerke AG, March 1989",,B
Zinc Chloride,Stainless steels,Ferritic,405,D (Poor),D (Poor),Pitting,S40500,,,Boiling,Boiling,,253.0,"Chemical Resistance of REMANIT Stainless Steels, Thyssen Edelstahlwerke AG, March 1989",,D
Zinc Chloride,Stainless steels,Ferritic,409,B (Good),B (Good),Pitting,S40900,,,20,68,,253.0,"Chemical Resistance of REMANIT Stainless Steels, Thyssen Edelstahlwerke AG, March 1989",,B
Zinc Chloride,Stainless steels,Ferritic,409,D (Poor),D (Poor),Pitting,S40900,,,Boiling,Boiling,,253.0,"Chemical Resistance of REMANIT Stainless Steels, Thyssen Edelstahlwerke AG, March 1989",,D
Zinc Chloride,Stainless steels,Ferritic,430,B (Good),B (Good),Pitting,S43000,,,20,68,,253.0,"Chemical Resistance of REMANIT Stainless Steels, Thyssen Edelstahlwerke AG, March 1989",,B
Zinc Chloride,Stainless steels,Ferritic,430,D (Poor),D (Poor),Pitting,S43000,,,Boiling,Boiling,,253.0,"Chemical Resistance of REMANIT Stainless Steels, Thyssen Edelstahlwerke AG, March 1989",,D
Zinc Chloride,Stainless steels,Ferritic,434,B (Good),B (Good),Pitting,S43400,,,20,68,,253.0,"Chemical Resistance of REMANIT Stainless Steels, Thyssen Edelstahlwerke AG, March 1989",,B
Zinc Chloride,Stainless steels,Ferritic,434,D (Poor),D (Poor),Pitting,S43400,,,Boiling,Boiling,,253.0,"Chemical Resistance of REMANIT Stainless Steels, Thyssen Edelstahlwerke AG, March 1989",,D
Zinc Chloride,Stainless steels,Martensitic,403,B (Good),B (Good),Pitting,S40300,,,20,68,,253.0,"Chemical Resistance of REMANIT Stainless Steels, Thyssen Edelstahlwerke AG, March 1989",,B
Zinc Chloride,Stainless steels,Martensitic,403,D (Poor),D (Poor),Pitting,S40300,,,Boiling,Boiling,,253.0,"Chemical Resistance of REMANIT Stainless Steels, Thyssen Edelstahlwerke AG, March 1989",,D
Zinc Chloride,Stainless steels,Martensitic,410,B (Good),B (Good),Pitting,S41000,,,20,68,,253.0,"Chemical Resistance of REMANIT Stainless Steels, Thyssen Edelstahlwerke AG, March 1989",,B
Zinc Cyanide,Stainless steels,Martensitic,403,B (Good),B (Good),,S40300,Moist,,20,68,,253.0,"Chemical Resistance of REMANIT Stainless Steels, Thyssen Edelstahlwerke AG, March 1989",,B
Zinc Chloride,Stainless steels,Martensitic,410,D (Poor),D (Poor),Pitting,S41000,,,Boiling,Boiling,,253.0,"Chemical Resistance of REMANIT Stainless Steels, Thyssen Edelstahlwerke AG, March 1989",,D
Zinc Chloride,Stainless steels,Martensitic,416,B (Good),B (Good),Pitting,S41600,,,20,68,,253.0,"Chemical Resistance of REMANIT Stainless Steels, Thyssen Edelstahlwerke AG, March 1989",,B
Zinc Chloride,Stainless steels,Martensitic,416,D (Poor),D (Poor),Pitting,S41600,,,Boiling,Boiling,,253.0,"Chemical Resistance of REMANIT Stainless Steels, Thyssen Edelstahlwerke AG, March 1989",,D
Zinc Chloride,Stainless steels,Martensitic,420,B (Good),B (Good),Pitting,S42000,,,20,68,,253.0,"Chemical Resistance of REMANIT Stainless Steels, Thyssen Edelstahlwerke AG, March 1989",,B
Zinc Chloride,Stainless steels,Martensitic,420,D (Poor),D (Poor),Pitting,S42000,,,Boiling,Boiling,,253.0,"Chemical Resistance of REMANIT Stainless Steels, Thyssen Edelstahlwerke AG, March 1989",,D
Zinc Cyanide,Stainless steels,Austenitic,301,A (Resistant),A (Resistant),,S30100,Moist,,20,68,,253.0,"Chemical Resistance of REMANIT Stainless Steels, Thyssen Edelstahlwerke AG, March 1989",,A
Zinc Cyanide,Stainless steels,Austenitic,302,A (Resistant),A (Resistant),,S30200,Moist,,20,68,,253.0,"Chemical Resistance of REMANIT Stainless Steels, Thyssen Edelstahlwerke AG, March 1989",,A
Zinc Cyanide,Stainless steels,Austenitic,303,B (Good),B (Good),,S30300,Moist,,20,68,,253.0,"Chemical Resistance of REMANIT Stainless Steels, Thyssen Edelstahlwerke AG, March 1989",,B
Zinc Cyanide,Stainless steels,Austenitic,303,A (Resistant),A (Resistant),,S30300,Moist,,20,68,,253.0,"Chemical Resistance of REMANIT Stainless Steels, Thyssen Edelstahlwerke AG, March 1989",,A
Zinc Cyanide,Stainless steels,Austenitic,304,A (Resistant),A (Resistant),,S30400,Moist,,20,68,,253.0,"Chemical Resistance of REMANIT Stainless Steels, Thyssen Edelstahlwerke AG, March 1989",,A
Zinc Cyanide,Stainless steels,Austenitic,316,A (Resistant),A (Resistant),,S31600,Moist,,20,68,,253.0,"Chemical Resistance of REMANIT Stainless Steels, Thyssen Edelstahlwerke AG, March 1989",,A
Zinc Cyanide,Stainless steels,Austenitic,321,A (Resistant),A (Resistant),,S32100,Moist,,20,68,,253.0,"Chemical Resistance of REMANIT Stainless Steels, Thyssen Edelstahlwerke AG, March 1989",,A
Zinc Cyanide,Stainless steels,Austenitic,347,A (Resistant),A (Resistant),,S34700,Moist,,20,68,,253.0,"Chemical Resistance of REMANIT Stainless Steels, Thyssen Edelstahlwerke AG, March 1989",,A
Zinc Cyanide,Stainless steels,Austenitic,304L,A (Resistant),A (Resistant),,S30403,Moist,,20,68,,253.0,"Chemical Resistance of REMANIT Stainless Steels, Thyssen Edelstahlwerke AG, March 1989",,A
Zinc Cyanide,Stainless steels,Austenitic,304LN,A (Resistant),A (Resistant),,S30453,Moist,,20,68,,253.0,"Chemical Resistance of REMANIT Stainless Steels, Thyssen Edelstahlwerke AG, March 1989",,A
Zinc Cyanide,Stainless steels,Austenitic,316F,A (Resistant),A (Resistant),,S31620,Moist,,20,68,,253.0,"Chemical Resistance of REMANIT Stainless Steels, Thyssen Edelstahlwerke AG, March 1989",,A
Zinc Cyanide,Stainless steels,Austenitic,316L,A (Resistant),A (Resistant),,S31603,Moist,,20,68,,253.0,"Chemical Resistance of REMANIT Stainless Steels, Thyssen Edelstahlwerke AG, March 1989",,A
Zinc Cyanide,Stainless steels,Austenitic,316LN,A (Resistant),A (Resistant),,S31653,Moist,,20,68,,253.0,"Chemical Resistance of REMANIT Stainless Steels, Thyssen Edelstahlwerke AG, March 1989",,A
Zinc Cyanide,Stainless steels,Austenitic,316Ti,A (Resistant),A (Resistant),,S31635,Moist,,20,68,,253.0,"Chemical Resistance of REMANIT Stainless Steels, Thyssen Edelstahlwerke AG, March 1989",,A
Zinc Cyanide,Stainless steels,Austenitic,317L,A (Resistant),A (Resistant),,S31703,Moist,,20,68,,253.0,"Chemical Resistance of REMANIT Stainless Steels, Thyssen Edelstahlwerke AG, March 1989",,A
Zinc Cyanide,Stainless steels,Austenitic,317LN,A (Resistant),A (Resistant),,S31725,Moist,,20,68,,253.0,"Chemical Resistance of REMANIT Stainless Steels, Thyssen Edelstahlwerke AG, March 1989",,A
Zinc Cyanide,Stainless steels,Duplex,329,A (Resistant),A (Resistant),,S32900,Moist,,20,68,,253.0,"Chemical Resistance of REMANIT Stainless Steels, Thyssen Edelstahlwerke AG, March 1989",,A
Zinc Cyanide,Stainless steels,Duplex,F51,A (Resistant),A (Resistant),,S31803,Moist,,20,68,,253.0,"Chemical Resistance of REMANIT Stainless Steels, Thyssen Edelstahlwerke AG, March 1989",,A
Zinc Cyanide,Stainless steels,Ferritic,405,B (Good),B (Good),,S40500,Moist,,20,68,,253.0,"Chemical Resistance of REMANIT Stainless Steels, Thyssen Edelstahlwerke AG, March 1989",,B
Zinc Cyanide,Stainless steels,Ferritic,409,B (Good),B (Good),,S40900,Moist,,20,68,,253.0,"Chemical Resistance of REMANIT Stainless Steels, Thyssen Edelstahlwerke AG, March 1989",,B
Zinc Cyanide,Stainless steels,Ferritic,430,B (Good),B (Good),,S43000,Moist,,20,68,,253.0,"Chemical Resistance of REMANIT Stainless Steels, Thyssen Edelstahlwerke AG, March 1989",,B
Zinc Cyanide,Stainless steels,Ferritic,434,A (Resistant),A (Resistant),,S43400,Moist,,20,68,,253.0,"Chemical Resistance of REMANIT Stainless Steels, Thyssen Edelstahlwerke AG, March 1989",,A
Zinc Cyanide,Stainless steels,Martensitic,410,B (Good),B (Good),,S41000,Moist,,20,68,,253.0,"Chemical Resistance of REMANIT Stainless Steels, Thyssen Edelstahlwerke AG, March 1989",,B
Zinc Cyanide,Stainless steels,Martensitic,416,B (Good),B (Good),,S41600,Moist,,20,68,,253.0,"Chemical Resistance of REMANIT Stainless Steels, Thyssen Edelstahlwerke AG, March 1989",,B
Zinc Cyanide,Stainless steels,Martensitic,420,B (Good),B (Good),,S42000,Moist,,20,68,,253.0,"Chemical Resistance of REMANIT Stainless Steels, Thyssen Edelstahlwerke AG, March 1989",,B
Zinc Sulfate,Stainless steels,Austenitic,301,A (Resistant),A (Resistant),,S30100,,Saturated,20,68,,253.0,"Chemical Resistance of REMANIT Stainless Steels, Thyssen Edelstahlwerke AG, March 1989",,A
Zinc Sulfate,Stainless steels,Austenitic,301,A (Resistant),A (Resistant),,S30100,,Saturated,Boiling,Boiling,,253.0,"Chemical Resistance of REMANIT Stainless Steels, Thyssen Edelstahlwerke AG, March 1989",,A
Zinc Sulfate,Stainless steels,Austenitic,301,A (Resistant),A (Resistant),,S30100,,Saturated,Boiling,Boiling,,253.0,"Chemical Resistance of REMANIT Stainless Steels, Thyssen Edelstahlwerke AG, March 1989",,A
Zinc Sulfate,Stainless steels,Austenitic,302,A (Resistant),A (Resistant),,S30200,,Saturated,20,68,,253.0,"Chemical Resistance of REMANIT Stainless Steels, Thyssen Edelstahlwerke AG, March 1989",,A
Zinc Sulfate,Stainless steels,Austenitic,302,A (Resistant),A (Resistant),,S30200,,Saturated,Boiling,Boiling,,253.0,"Chemical Resistance of REMANIT Stainless Steels, Thyssen Edelstahlwerke AG, March 1989",,A
Zinc Sulfate,Stainless steels,Austenitic,302,A (Resistant),A (Resistant),,S30200,,Saturated,Boiling,Boiling,,253.0,"Chemical Resistance of REMANIT Stainless Steels, Thyssen Edelstahlwerke AG, March 1989",,A
Zinc Sulfate,Stainless steels,Austenitic,303,A (Resistant),A (Resistant),,S30300,,Saturated,20,68,,253.0,"Chemical Resistance of REMANIT Stainless Steels, Thyssen Edelstahlwerke AG, March 1989",,A
Zinc Sulfate,Stainless steels,Austenitic,303,A (Resistant),A (Resistant),,S30300,,Saturated,Boiling,Boiling,,253.0,"Chemical Resistance of REMANIT Stainless Steels, Thyssen Edelstahlwerke AG, March 1989",,A
Zinc Sulfate,Stainless steels,Austenitic,303,C (Questionable),C (Questionable),,S30300,,Saturated,Boiling,Boiling,,253.0,"Chemical Resistance of REMANIT Stainless Steels, Thyssen Edelstahlwerke AG, March 1989",,C
Zinc Sulfate,Stainless steels,Austenitic,303,A (Resistant),A (Resistant),,S30300,,Saturated,Boiling,Boiling,,253.0,"Chemical Resistance of REMANIT Stainless Steels, Thyssen Edelstahlwerke AG, March 1989",,A
Zinc Sulfate,Stainless steels,Austenitic,304,A (Resistant),A (Resistant),,S30400,,Saturated,20,68,,253.0,"Chemical Resistance of REMANIT Stainless Steels, Thyssen Edelstahlwerke AG, March 1989",,A
Zinc Sulfate,Stainless steels,Austenitic,304,A (Resistant),A (Resistant),,S30400,,Saturated,Boiling,Boiling,,253.0,"Chemical Resistance of REMANIT Stainless Steels, Thyssen Edelstahlwerke AG, March 1989",,A
Zinc Sulfate,Stainless steels,Austenitic,304,A (Resistant),A (Resistant),,S30400,,Saturated,Boiling,Boiling,,253.0,"Chemical Resistance of REMANIT Stainless Steels, Thyssen Edelstahlwerke AG, March 1989",,A
Zinc Sulfate,Stainless steels,Austenitic,316,A (Resistant),A (Resistant),,S31600,,Saturated,20,68,,253.0,"Chemical Resistance of REMANIT Stainless Steels, Thyssen Edelstahlwerke AG, March 1989",,A
Zinc Sulfate,Stainless steels,Austenitic,316,A (Resistant),A (Resistant),,S31600,,Saturated,Boiling,Boiling,,253.0,"Chemical Resistance of REMANIT Stainless Steels, Thyssen Edelstahlwerke AG, March 1989",,A
Zinc Sulfate,Stainless steels,Austenitic,316,A (Resistant),A (Resistant),,S31600,,Saturated,Boiling,Boiling,,253.0,"Chemical Resistance of REMANIT Stainless Steels, Thyssen Edelstahlwerke AG, March 1989",,A
Zinc Sulfate,Stainless steels,Austenitic,321,A (Resistant),A (Resistant),,S32100,,Saturated,20,68,,253.0,"Chemical Resistance of REMANIT Stainless Steels, Thyssen Edelstahlwerke AG, March 1989",,A
Zinc Sulfate,Stainless steels,Austenitic,321,A (Resistant),A (Resistant),,S32100,,Saturated,Boiling,Boiling,,253.0,"Chemical Resistance of REMANIT Stainless Steels, Thyssen Edelstahlwerke AG, March 1989",,A
Zinc Sulfate,Stainless steels,Austenitic,321,A (Resistant),A (Resistant),,S32100,,Saturated,Boiling,Boiling,,253.0,"Chemical Resistance of REMANIT Stainless Steels, Thyssen Edelstahlwerke AG, March 1989",,A
Zinc Sulfate,Stainless steels,Austenitic,347,A (Resistant),A (Resistant),,S34700,,Saturated,20,68,,253.0,"Chemical Resistance of REMANIT Stainless Steels, Thyssen Edelstahlwerke AG, March 1989",,A
Zinc Sulfate,Stainless steels,Austenitic,347,A (Resistant),A (Resistant),,S34700,,Saturated,Boiling,Boiling,,253.0,"Chemical Resistance of REMANIT Stainless Steels, Thyssen Edelstahlwerke AG, March 1989",,A
Zinc Sulfate,Stainless steels,Austenitic,347,A (Resistant),A (Resistant),,S34700,,Saturated,Boiling,Boiling,,253.0,"Chemical Resistance of REMANIT Stainless Steels, Thyssen Edelstahlwerke AG, March 1989",,A
Zinc Sulfate,Stainless steels,Austenitic,304L,A (Resistant),A (Resistant),,S30403,,Saturated,20,68,,253.0,"Chemical Resistance of REMANIT Stainless Steels, Thyssen Edelstahlwerke AG, March 1989",,A
Zinc Sulfate,Stainless steels,Austenitic,304L,A (Resistant),A (Resistant),,S30403,,Saturated,Boiling,Boiling,,253.0,"Chemical Resistance of REMANIT Stainless Steels, Thyssen Edelstahlwerke AG, March 1989",,A
Zinc Sulfate,Stainless steels,Austenitic,304L,A (Resistant),A (Resistant),,S30403,,Saturated,Boiling,Boiling,,253.0,"Chemical Resistance of REMANIT Stainless Steels, Thyssen Edelstahlwerke AG, March 1989",,A
Zinc Sulfate,Stainless steels,Austenitic,304LN,A (Resistant),A (Resistant),,S30453,,Saturated,20,68,,253.0,"Chemical Resistance of REMANIT Stainless Steels, Thyssen Edelstahlwerke AG, March 1989",,A
Zinc Sulfate,Stainless steels,Austenitic,304LN,A (Resistant),A (Resistant),,S30453,,Saturated,Boiling,Boiling,,253.0,"Chemical Resistance of REMANIT Stainless Steels, Thyssen Edelstahlwerke AG, March 1989",,A
Zinc Sulfate,Stainless steels,Austenitic,304LN,A (Resistant),A (Resistant),,S30453,,Saturated,Boiling,Boiling,,253.0,"Chemical Resistance of REMANIT Stainless Steels, Thyssen Edelstahlwerke AG, March 1989",,A
Zinc Sulfate,Stainless steels,Austenitic,316F,A (Resistant),A (Resistant),,S31620,,Saturated,20,68,,253.0,"Chemical Resistance of REMANIT Stainless Steels, Thyssen Edelstahlwerke AG, March 1989",,A
Zinc Sulfate,Stainless steels,Austenitic,316F,A (Resistant),A (Resistant),,S31620,,Saturated,Boiling,Boiling,,253.0,"Chemical Resistance of REMANIT Stainless Steels, Thyssen Edelstahlwerke AG, March 1989",,A
Zinc Sulfate,Stainless steels,Austenitic,316F,A (Resistant),A (Resistant),,S31620,,Saturated,Boiling,Boiling,,253.0,"Chemical Resistance of REMANIT Stainless Steels, Thyssen Edelstahlwerke AG, March 1989",,A
Zinc Sulfate,Stainless steels,Austenitic,316L,A (Resistant),A (Resistant),,S31603,,Saturated,20,68,,253.0,"Chemical Resistance of REMANIT Stainless Steels, Thyssen Edelstahlwerke AG, March 1989",,A
Zinc Sulfate,Stainless steels,Austenitic,316L,A (Resistant),A (Resistant),,S31603,,Saturated,Boiling,Boiling,,253.0,"Chemical Resistance of REMANIT Stainless Steels, Thyssen Edelstahlwerke AG, March 1989",,A
Zinc Sulfate,Stainless steels,Austenitic,316L,A (Resistant),A (Resistant),,S31603,,Saturated,Boiling,Boiling,,253.0,"Chemical Resistance of REMANIT Stainless Steels, Thyssen Edelstahlwerke AG, March 1989",,A
Zinc Sulfate,Stainless steels,Austenitic,316LN,A (Resistant),A (Resistant),,S31653,,Saturated,20,68,,253.0,"Chemical Resistance of REMANIT Stainless Steels, Thyssen Edelstahlwerke AG, March 1989",,A
Zinc Sulfate,Stainless steels,Austenitic,316LN,A (Resistant),A (Resistant),,S31653,,Saturated,Boiling,Boiling,,253.0,"Chemical Resistance of REMANIT Stainless Steels, Thyssen Edelstahlwerke AG, March 1989",,A
Zinc Sulfate,Stainless steels,Austenitic,316LN,A (Resistant),A (Resistant),,S31653,,Saturated,Boiling,Boiling,,253.0,"Chemical Resistance of REMANIT Stainless Steels, Thyssen Edelstahlwerke AG, March 1989",,A
Zinc Sulfate,Stainless steels,Austenitic,316Ti,A (Resistant),A (Resistant),,S31635,,Saturated,20,68,,253.0,"Chemical Resistance of REMANIT Stainless Steels, Thyssen Edelstahlwerke AG, March 1989",,A
Zinc Sulfate,Stainless steels,Austenitic,316Ti,A (Resistant),A (Resistant),,S31635,,Saturated,Boiling,Boiling,,253.0,"Chemical Resistance of REMANIT Stainless Steels, Thyssen Edelstahlwerke AG, March 1989",,A
Zinc Sulfate,Stainless steels,Austenitic,316Ti,A (Resistant),A (Resistant),,S31635,,Saturated,Boiling,Boiling,,253.0,"Chemical Resistance of REMANIT Stainless Steels, Thyssen Edelstahlwerke AG, March 1989",,A
Zinc Sulfate,Stainless steels,Austenitic,317L,A (Resistant),A (Resistant),,S31703,,Saturated,20,68,,253.0,"Chemical Resistance of REMANIT Stainless Steels, Thyssen Edelstahlwerke AG, March 1989",,A
Zinc Sulfate,Stainless steels,Austenitic,317L,A (Resistant),A (Resistant),,S31703,,Saturated,Boiling,Boiling,,253.0,"Chemical Resistance of REMANIT Stainless Steels, Thyssen Edelstahlwerke AG, March 1989",,A
Zinc Sulfate,Stainless steels,Austenitic,317L,A (Resistant),A (Resistant),,S31703,,Saturated,Boiling,Boiling,,253.0,"Chemical Resistance of REMANIT Stainless Steels, Thyssen Edelstahlwerke AG, March 1989",,A
Zinc Sulfate,Stainless steels,Austenitic,317LN,A (Resistant),A (Resistant),,S31725,,Saturated,20,68,,253.0,"Chemical Resistance of REMANIT Stainless Steels, Thyssen Edelstahlwerke AG, March 1989",,A
Zinc Sulfate,Stainless steels,Austenitic,317LN,A (Resistant),A (Resistant),,S31725,,Saturated,Boiling,Boiling,,253.0,"Chemical Resistance of REMANIT Stainless Steels, Thyssen Edelstahlwerke AG, March 1989",,A
Zinc Sulfate,Stainless steels,Austenitic,317LN,A (Resistant),A (Resistant),,S31725,,Saturated,Boiling,Boiling,,253.0,"Chemical Resistance of REMANIT Stainless Steels, Thyssen Edelstahlwerke AG, March 1989",,A
Zinc Sulfate,Stainless steels,Duplex,329,A (Resistant),A (Resistant),,S32900,,Saturated,20,68,,253.0,"Chemical Resistance of REMANIT Stainless Steels, Thyssen Edelstahlwerke AG, March 1989",,A
Zinc Sulfate,Stainless steels,Duplex,329,A (Resistant),A (Resistant),,S32900,,Saturated,Boiling,Boiling,,253.0,"Chemical Resistance of REMANIT Stainless Steels, Thyssen Edelstahlwerke AG, March 1989",,A
Zinc Sulfate,Stainless steels,Duplex,329,A (Resistant),A (Resistant),,S32900,,Saturated,Boiling,Boiling,,253.0,"Chemical Resistance of REMANIT Stainless Steels, Thyssen Edelstahlwerke AG, March 1989",,A
Zinc Sulfate,Stainless steels,Duplex,F51,A (Resistant),A (Resistant),,S31803,,Saturated,20,68,,253.0,"Chemical Resistance of REMANIT Stainless Steels, Thyssen Edelstahlwerke AG, March 1989",,A
Zinc Sulfate,Stainless steels,Duplex,F51,A (Resistant),A (Resistant),,S31803,,Saturated,Boiling,Boiling,,253.0,"Chemical Resistance of REMANIT Stainless Steels, Thyssen Edelstahlwerke AG, March 1989",,A
Zinc Sulfate,Stainless steels,Duplex,F51,A (Resistant),A (Resistant),,S31803,,Saturated,Boiling,Boiling,,253.0,"Chemical Resistance of REMANIT Stainless Steels, Thyssen Edelstahlwerke AG, March 1989",,A
Zinc Sulfate,Stainless steels,Ferritic,405,C (Questionable),C (Questionable),,S40500,,Saturated,Boiling,Boiling,,253.0,"Chemical Resistance of REMANIT Stainless Steels, Thyssen Edelstahlwerke AG, March 1989",,C
Zinc Sulfate,Stainless steels,Ferritic,409,C (Questionable),C (Questionable),,S40900,,Saturated,Boiling,Boiling,,253.0,"Chemical Resistance of REMANIT Stainless Steels, Thyssen Edelstahlwerke AG, March 1989",,C
Zinc Sulfate,Stainless steels,Ferritic,430,C (Questionable),C (Questionable),,S43000,,Saturated,Boiling,Boiling,,253.0,"Chemical Resistance of REMANIT Stainless Steels, Thyssen Edelstahlwerke AG, March 1989",,C
Zinc Sulfate,Stainless steels,Ferritic,434,A (Resistant),A (Resistant),,S43400,,Saturated,Boiling,Boiling,,253.0,"Chemical Resistance of REMANIT Stainless Steels, Thyssen Edelstahlwerke AG, March 1989",,A
Zinc Sulfate,Stainless steels,Martensitic,403,C (Questionable),C (Questionable),,S40300,,Saturated,Boiling,Boiling,,253.0,"Chemical Resistance of REMANIT Stainless Steels, Thyssen Edelstahlwerke AG, March 1989",,C
Zinc Sulfate,Stainless steels,Martensitic,410,C (Questionable),C (Questionable),,S41000,,Saturated,Boiling,Boiling,,253.0,"Chemical Resistance of REMANIT Stainless Steels, Thyssen Edelstahlwerke AG, March 1989",,C
Zinc Sulfate,Stainless steels,Martensitic,416,C (Questionable),C (Questionable),,S41600,,Saturated,Boiling,Boiling,,253.0,"Chemical Resistance of REMANIT Stainless Steels, Thyssen Edelstahlwerke AG, March 1989",,C
Zinc Sulfate,Stainless steels,Martensitic,420,C (Questionable),C (Questionable),,S42000,,Saturated,Boiling,Boiling,,253.0,"Chemical Resistance of REMANIT Stainless Steels, Thyssen Edelstahlwerke AG, March 1989",,C
