Repository: wfreinhart/matse219

# MATSE 219: Materials Informatics

Auto-generated from the private authoring repo (matse219-instructor). Do not edit here directly -- changes are overwritten on the next publish run.

## Lectures

- [Lecture01](https://colab.research.google.com/github/wfreinhart/matse219/blob/staging/notebooks/Lecture01.ipynb)
- [Lecture02](https://colab.research.google.com/github/wfreinhart/matse219/blob/staging/notebooks/Lecture02.ipynb)
- [Lecture03](https://colab.research.google.com/github/wfreinhart/matse219/blob/staging/notebooks/Lecture03.ipynb)
- [Lecture04](https://colab.research.google.com/github/wfreinhart/matse219/blob/staging/notebooks/Lecture04.ipynb)
- [Lecture05](https://colab.research.google.com/github/wfreinhart/matse219/blob/staging/notebooks/Lecture05.ipynb)
- [Lecture06](https://colab.research.google.com/github/wfreinhart/matse219/blob/staging/notebooks/Lecture06.ipynb)
- [Lecture07](https://colab.research.google.com/github/wfreinhart/matse219/blob/staging/notebooks/Lecture07.ipynb)
- [Lecture08](https://colab.research.google.com/github/wfreinhart/matse219/blob/staging/notebooks/Lecture08.ipynb)
- [Lecture09](https://colab.research.google.com/github/wfreinhart/matse219/blob/staging/notebooks/Lecture09.ipynb)
- [Lecture10](https://colab.research.google.com/github/wfreinhart/matse219/blob/staging/notebooks/Lecture10.ipynb)
- [Lecture11](https://colab.research.google.com/github/wfreinhart/matse219/blob/staging/notebooks/Lecture11.ipynb)
- [Lecture12](https://colab.research.google.com/github/wfreinhart/matse219/blob/staging/notebooks/Lecture12.ipynb)
- [Lecture13](https://colab.research.google.com/github/wfreinhart/matse219/blob/staging/notebooks/Lecture13.ipynb)
- [Lecture14](https://colab.research.google.com/github/wfreinhart/matse219/blob/staging/notebooks/Lecture14.ipynb)
- [Lecture15](https://colab.research.google.com/github/wfreinhart/matse219/blob/staging/notebooks/Lecture15.ipynb)
- [Lecture16](https://colab.research.google.com/github/wfreinhart/matse219/blob/staging/notebooks/Lecture16.ipynb)
- [Lecture17](https://colab.research.google.com/github/wfreinhart/matse219/blob/staging/notebooks/Lecture17.ipynb)
- [Lecture18](https://colab.research.google.com/github/wfreinhart/matse219/blob/staging/notebooks/Lecture18.ipynb)
- [Lecture19](https://colab.research.google.com/github/wfreinhart/matse219/blob/staging/notebooks/Lecture19.ipynb)
- [Lecture20](https://colab.research.google.com/github/wfreinhart/matse219/blob/staging/notebooks/Lecture20.ipynb)
- [Lecture21](https://colab.research.google.com/github/wfreinhart/matse219/blob/staging/notebooks/Lecture21.ipynb)
- [Lecture22](https://colab.research.google.com/github/wfreinhart/matse219/blob/staging/notebooks/Lecture22.ipynb)
- [Lecture23](https://colab.research.google.com/github/wfreinhart/matse219/blob/staging/notebooks/Lecture23.ipynb)
- [Lecture24](https://colab.research.google.com/github/wfreinhart/matse219/blob/staging/notebooks/Lecture24.ipynb)
- [Lecture25](https://colab.research.google.com/github/wfreinhart/matse219/blob/staging/notebooks/Lecture25.ipynb)
- [Lecture26](https://colab.research.google.com/github/wfreinhart/matse219/blob/staging/notebooks/Lecture26.ipynb)
- [Lecture27](https://colab.research.google.com/github/wfreinhart/matse219/blob/staging/notebooks/Lecture27.ipynb)
- [Lecture28](https://colab.research.google.com/github/wfreinhart/matse219/blob/staging/notebooks/Lecture28.ipynb)
- [Lecture29](https://colab.research.google.com/github/wfreinhart/matse219/blob/staging/notebooks/Lecture29.ipynb)
- [Lecture30](https://colab.research.google.com/github/wfreinhart/matse219/blob/staging/notebooks/Lecture30.ipynb)
- [Lecture31](https://colab.research.google.com/github/wfreinhart/matse219/blob/staging/notebooks/Lecture31.ipynb)
- [Lecture32](https://colab.research.google.com/github/wfreinhart/matse219/blob/staging/notebooks/Lecture32.ipynb)
- [Lecture33](https://colab.research.google.com/github/wfreinhart/matse219/blob/staging/notebooks/Lecture33.ipynb)
- [Midterm1Readiness](https://colab.research.google.com/github/wfreinhart/matse219/blob/staging/notebooks/Midterm1Readiness.ipynb)
- [Midterm1Review](https://colab.research.google.com/github/wfreinhart/matse219/blob/staging/notebooks/Midterm1Review.ipynb)
- [Midterm2Review](https://colab.research.google.com/github/wfreinhart/matse219/blob/staging/notebooks/Midterm2Review.ipynb)

## Homework

- [Homework01](https://colab.research.google.com/github/wfreinhart/matse219/blob/staging/notebooks/Homework01.ipynb)
- [Homework02](https://colab.research.google.com/github/wfreinhart/matse219/blob/staging/notebooks/Homework02.ipynb)
- [Homework03](https://colab.research.google.com/github/wfreinhart/matse219/blob/staging/notebooks/Homework03.ipynb)
- [Homework04](https://colab.research.google.com/github/wfreinhart/matse219/blob/staging/notebooks/Homework04.ipynb)
- [Homework05](https://colab.research.google.com/github/wfreinhart/matse219/blob/staging/notebooks/Homework05.ipynb)

File: datasets/biomaterials_ti_alloys.csv (part 1 of 3)
eid,Al_frac,Cr_frac,Cu_frac,Fe_frac,Hf_frac,Mn_frac,Mo_frac,Nb_frac,Ni_frac,Sc_frac,Si_frac,Sn_frac,Ta_frac,Ti_frac,V_frac,W_frac,Zr_frac,condition,ph1,ph2,ph3,grain_size_param_1,grain_size_param_2,flag_1,flag_2,flag_3,YM_GPa,YM_err,YS_MPa,YS_err,UTS_MPa,UTS_err,DAR_pct,DAR_err,test_mode,HV,HV_err,Mo_equivalent,Mo_equivalent_class,ref_doi,ref_key,comments
Ti-23Nb-10Zr-2.0Fe,0.0,0.0,0.0,0.0234,0.0,0.0,0.0,0.1358,0.0,0.0,0.0,0.0,0.0,0.7791,0.0,0.0,0.0617,ST-WQ,Ti-beta,,,1860.0,90.0,1,0,0,79.0,1.0,782.0,62.0,,,10.0,1.0,tension,252.0,8.0,12.88,meta,10.1007/s10853-021-06002-0,salvador2021,"Young modulus obtained via tensile tests (Table 3). Grain size not reported, estimated from Fig. 9. "
Ti-27Nb-10Zr-1.5Fe,0.0,0.0,0.0,0.015600000000000001,0.0,0.0,0.0,0.16320000000000004,0.0,0.0,0.0,0.0,0.0,0.7575000000000001,0.0,0.0,0.06370000000000002,ST-WQ,Ti-beta,,,1400.0,60.0,1,1,0,78.0,3.0,735.0,94.0,,,9.0,1.0,tension,229.0,2.0,11.65,meta,10.1007/s10853-021-06002-0,salvador2021,"Young modulus obtained via tensile tests (Table 3). Grain size not reported, estimated from Fig. 9. "
Ti-31Nb-10Zr-1.0Fe,0.0,0.0,0.0,0.0138013801380138,0.0,0.0,0.0,0.18991899189918993,0.0,0.0,0.0,0.0,0.0,0.7298729872987298,0.0,0.0,0.0664066406640664,ST-WQ,Ti-beta,,,1310.0,60.0,1,0,0,77.0,2.0,672.0,99.0,,,15.0,6.0,tension,218.0,5.0,12.08,meta,10.1007/s10853-021-06002-0,salvador2021,"Young modulus obtained via tensile tests (Table 3). Grain size not reported, estimated from Fig. 9. "
Ti-11Nb-7Zr-3.5Fe,0.0,0.0,0.0,0.0349034903490349,0.0,0.0,0.0,0.061806180618061805,0.0,0.0,0.0,0.0,0.0,0.8622862286228622,0.0,0.0,0.041004100410041,ST-WQ,Ti-beta,Ti-omega,,1640.0,100.0,1,1,0,90.0,2.0,1011.0,17.0,,,4.0,1.0,tension,358.0,3.0,13.78,meta,10.1016/j.matdes.2018.10.040,dalbo2018,Young modulus obtained via tensile tests (Table 3)
Ti-19Nb-6Sn-2.5Fe,0.0,0.0,0.0,0.0256,0.0,0.0,0.0,0.11,0.0,0.0,0.0,0.0268,0.0,0.8376,0.0,0.0,0.0,ST-WQ,Ti-beta,Ti-omega,,1280.0,70.0,1,1,0,71.0,2.0,765.0,10.0,,,31.0,5.0,tension,260.0,9.0,12.76,meta,10.1016/j.matdes.2018.10.040,dalbo2018,Young modulus obtained via tensile tests (Table 3)
Ti-19Nb-10Zr-2.5Fe,0.0,0.0,0.0,0.027000000000000003,0.0,0.0,0.0,0.11370000000000001,0.0,0.0,0.0,0.0,0.0,0.7974000000000001,0.0,0.0,0.061900000000000004,ST-WQ,Ti-beta,Ti-omega,,1570.0,70.0,1,1,0,69.0,1.0,1027.0,33.0,,,8.0,2.0,tension,267.0,3.0,13.12,meta,10.1016/j.matdes.2018.10.040,dalbo2018,Young modulus obtained via tensile tests (Table 3)
Ti-31Nb-1.0Fe,0.0,0.0,0.0,0.011,0.0,0.0,0.0,0.1805,0.0,0.0,0.0,0.0,0.0,0.8085,0.0,0.0,0.0,ST-WQ,Ti-beta,Ti-omega,,1400.0,,1,1,0,81.0,3.0,477.0,79.0,,,-32.0,,compression,230.0,11.0,11.55,meta,10.1016/j.jmbbm.2016.09.024,salvador2017,Average grain size not reported. Young modulus obtained via pulse-echo ultrasonic testing. Yield strength obtained via compression tests.
Ti-27Nb-1.5Fe,0.0,0.0,0.0,0.0162,0.0,0.0,0.0,0.1584,0.0,0.0,0.0,0.0,0.0,0.8254,0.0,0.0,0.0,ST-WQ,Ti-beta,Ti-omega,,1300.0,,1,1,0,94.0,2.0,496.0,31.0,,,-33.0,,compression,277.0,16.0,12.23,meta,10.1016/j.jmbbm.2016.09.024,salvador2017,Average grain size not reported. Young modulus obtained via pulse-echo ultrasonic testing. Yield strength obtained via compression tests.
Ti-23Nb-2.0Fe,0.0,0.0,0.0,0.0217,0.0,0.0,0.0,0.1325,0.0,0.0,0.0,0.0,0.0,0.8458,0.0,0.0,0.0,ST-WQ,Ti-beta,Ti-omega,,1300.0,,1,1,0,95.0,5.0,604.0,55.0,,,-34.0,,compression,314.0,6.0,12.89,meta,10.1016/j.jmbbm.2016.09.024,salvador2017,Average grain size not reported. Young modulus obtained via pulse-echo ultrasonic testing. Yield strength obtained via compression tests.
Ti-19Nb-2.5Fe,0.0,0.0,0.0,0.0254,0.0,0.0,0.0,0.1039,0.0,0.0,0.0,0.0,0.0,0.8707,0.0,0.0,0.0,ST-WQ,Ti-beta,Ti-omega,,1600.0,,1,1,0,90.0,3.0,672.0,77.0,,,-32.0,,compression,334.0,4.0,12.92,meta,10.1016/j.jmbbm.2016.09.024,salvador2017,Average grain size not reported. Young modulus obtained via pulse-echo ultrasonic testing. Yield strength obtained via compression tests.
Ti-15Nb-3.0Fe,0.0,0.0,0.0,0.028,0.0,0.0,0.0,0.0825,0.0,0.0,0.0,0.0,0.0,0.8895,0.0,0.0,0.0,ST-WQ,Ti-beta,Ti-omega,,1700.0,,1,1,0,94.0,3.0,695.0,40.0,,,-50.0,,compression,362.0,3.0,12.9,meta,10.1016/j.jmbbm.2016.09.024,salvador2017,Average grain size not reported. Deformation is higher than > 40 (no fracture) and cannot be determined. Young modulus obtained via pulse-echo ultrasonic testing. Yield strength obtained via compression tests. Sample with no apparent fracture in compression - assumed deformation of -50%.
Ti-11Nb-3.5Fe,0.0,0.0,0.0,0.0335,0.0,0.0,0.0,0.0602,0.0,0.0,0.0,0.0,0.0,0.9063,0.0,0.0,0.0,ST-WQ,Ti-beta,Ti-omega,,1800.0,,1,1,0,97.0,1.0,715.0,44.0,,,-50.0,,compression,382.0,3.0,13.75,meta,10.1016/j.jmbbm.2016.09.024,salvador2017,Average grain size not reported. Deformation is higher than > 40 (no fracture) and cannot be determined. Young modulus obtained via pulse-echo ultrasonic testing. Yield strength obtained via compression tests. Sample with no apparent fracture in compression - assumed deformation of -50%.
Ti-30Nb,0.0,0.0,0.0,0.0,0.0,0.0,0.0,0.1816,0.0,0.0,0.0,0.0,0.0,0.8184,0.0,0.0,0.0,ST-WQ,Ti-beta,Ti-omega,,1100.0,350.0,1,1,0,79.0,4.0,348.0,17.0,601.0,15.0,28.5,2.6,tension,202.0,4.0,8.43,near,10.1007/s11661-016-3411-0,lopes2016,Average grain size not reported - estimated from Fig. 10. Young modulus obtained via pulse-echo ultrasonic testing. Mechanical properties extracted from Fig. 18.
Ti-30Nb-1Fe,0.0,0.0,0.0,0.0111,0.0,0.0,0.0,0.1826,0.0,0.0,0.0,0.0,0.0,0.8063,0.0,0.0,0.0,ST-WQ,Ti-beta,Ti-omega,,1700.0,350.0,1,1,0,79.0,4.0,606.0,14.0,633.0,22.0,17.3,2.1,tension,284.0,9.0,11.66,meta,10.1007/s11661-016-3411-0,lopes2016,Average grain size not reported - estimated from Fig. 10. Young modulus obtained via pulse-echo ultrasonic testing. Mechanical properties extracted from Fig. 18.
Ti-30Nb-3Fe,0.0,0.0,0.0,0.0292,0.0,0.0,0.0,0.1796,0.0,0.0,0.0,0.0,0.0,0.7912,0.0,0.0,0.0,ST-WQ,Ti-beta,Ti-omega,,1200.0,350.0,1,1,0,78.0,4.0,625.0,12.0,656.0,13.0,19.0,0.7,tension,255.0,6.0,16.73,meta,10.1007/s11661-016-3411-0,lopes2016,Average grain size not reported - estimated from Fig. 10. Young modulus obtained via pulse-echo ultrasonic testing. Mechanical properties extracted from Fig. 18.
Ti-30Nb-5Fe,0.0,0.0,0.0,0.051394860513948606,0.0,0.0,0.0,0.17678232176782324,0.0,0.0,0.0,0.0,0.0,0.7718228177182282,0.0,0.0,0.0,ST-WQ,Ti-beta,Ti-omega,,1500.0,350.0,1,1,0,79.0,4.0,629.0,15.0,689.0,6.0,16.6,0.7,tension,246.0,6.0,22.98,meta,10.1007/s11661-016-3411-0,lopes2016,Average grain size not reported - estimated from Fig. 10. Young modulus obtained via pulse-echo ultrasonic testing. Mechanical properties extracted from Fig. 18.
Ti-12Nb-5Fe,0.0,0.0,0.0,0.0414,0.0,0.0,0.0,0.0696,0.0,0.0,0.0,0.0,0.0,0.889,0.0,0.0,0.0,ST-WQ,Ti-beta,,,,140.0,0,0,0,90.0,20.0,740.0,20.0,,,-42.0,0.0,compression,293.0,6.0,16.59,meta,10.1016/j.actbio.2015.12.010,biesiekierski2016,Small rods with a height of 10.00 mm and 5.00 mm diameter for mechanical testing (compression)
Ti-7Ta-4Fe,0.0,0.0,0.0,0.0328,0.0,0.0,0.0,0.0,0.0,0.0,0.0,0.0,0.0208,0.9464,0.0,0.0,0.0,ST-WQ,Ti-alpha-dp,Ti-beta,,,140.0,0,0,0,110.0,10.0,1250.0,40.0,,,-7.0,1.0,compression,430.0,10.0,12.06,meta,10.1016/j.actbio.2015.12.010,biesiekierski2016,Small rods with a height of 10.00 mm and 5.00 mm diameter for mechanical testing (compression)
Ti-10Ta-4Fe,0.0,0.0,0.0,0.0343,0.0,0.0,0.0,0.0,0.0,0.0,0.0,0.0,0.0275,0.9382,0.0,0.0,0.0,ST-WQ,Ti-beta,Ti-omega,,,140.0,0,0,0,121.0,2.0,1360.0,20.0,,,-14.0,4.0,compression,410.0,10.0,12.84,meta,10.1016/j.actbio.2015.12.010,biesiekierski2016,Small rods with a height of 10.00 mm and 5.00 mm diameter for mechanical testing (compression)
Ti-13Mo-6Sn,0.0,0.0,0.0,0.0,0.0,0.0,0.0724,0.0,0.0,0.0,0.0,0.0292,0.0,0.8984,0.0,0.0,0.0,ST-WQ,Ti-beta,,,2100.0,,1,0,0,66.0,4.0,650.0,18.0,,,12.0,2.0,tension,314.0,10.0,13.0,meta,10.1016/j.msea.2019.138190,mello2019,Grain size not reported. 
Ti-9Mo,0.0,0.0,0.0,0.0,0.0,0.0,0.0465,0.0,0.0,0.0,0.0,0.0,0.0,0.9535,0.0,0.0,0.0,ST-WQ,Ti-beta,Ti-omega,,1700.0,,1,1,0,91.0,3.0,537.0,11.0,852.0,22.0,22.0,4.0,tension,350.0,9.0,8.9,near,10.1016/j.matchar.2015.10.005,mello2015,Grain size not reported. 
Ti-9Mo-1.5Sn,0.0,0.0,0.0,0.0,0.0,0.0,0.0487,0.0,0.0,0.0,0.0,0.0077,0.0,0.9436,0.0,0.0,0.0,ST-WQ,Ti-beta,Ti-omega,,1600.0,,1,1,0,89.0,2.0,511.0,16.0,847.0,29.0,18.0,3.0,tension,312.0,5.0,9.21,near,10.1016/j.matchar.2015.10.005,mello2015,Grain size not reported. 
Ti-9Mo-6Sn,0.0,0.0,0.0,0.0,0.0,0.0,0.0473,0.0,0.0,0.0,0.0,0.0286,0.0,0.9241,0.0,0.0,0.0,ST-WQ,Ti-beta,Ti-omega,,1700.0,,1,1,0,78.0,2.0,441.0,57.0,803.0,37.0,16.0,1.0,tension,271.0,5.0,8.7,near,10.1016/j.matchar.2015.10.005,mello2015,Grain size not reported. 
Ti-25Zr-24Nb,0.0,0.0,0.0,0.0,0.0,0.0,0.0,0.2445244524452445,0.0,0.0,0.0,0.0,0.0,0.5723572357235723,0.0,0.0,0.18311831183118313,As-cast,Ti-beta,,,,300.0,0,0,0,62.0,3.6,810.0,48.0,,,14.8,1.6,tension,241.3,,9.52,near,10.1016/j.actbio.2015.03.023,ozan2015,Grain size estimated from Figure 2. Mechanical properties from tensile testing.
Ti-32Zr-30Nb,0.0,0.0,0.0,0.0,0.0,0.0,0.0,0.22002200220022003,0.0,0.0,0.0,0.0,0.0,0.540954095409541,0.0,0.0,0.23902390239023902,As-cast,Ti-beta,,,,300.0,0,0,0,65.0,4.2,782.0,18.8,,,13.0,1.8,tension,244.4,,8.4,near,10.1016/j.actbio.2015.03.023,ozan2015,Grain size estimated from Figure 2. Mechanical properties from tensile testing.
Ti-35Zr-28Nb,0.0,0.0,0.0,0.0,0.0,0.0,0.0,0.20727927207279268,0.0,0.0,0.0,0.0,0.0,0.5258474152584741,0.0,0.0,0.2668733126687331,As-cast,Ti-beta,,,,300.0,0,0,0,64.0,4.5,729.0,26.3,,,11.3,1.5,tension,244.0,,7.84,near,10.1016/j.actbio.2015.03.023,ozan2015,Grain size estimated from Figure 2. Mechanical properties from tensile testing.
Ti-41Zr-25Nb,0.0,0.0,0.0,0.0,0.0,0.0,0.0,0.18618138186181382,0.0,0.0,0.0,0.0,0.0,0.5026497350264973,0.0,0.0,0.31116888311168883,As-cast,Ti-beta,,,,300.0,0,0,0,63.0,4.2,682.0,49.5,,,9.9,1.1,tension,235.6,,6.94,near,10.1016/j.actbio.2015.03.023,ozan2015,Grain size estimated from Figure 2. Mechanical properties from tensile testing.
Ti-13Nb-13Zr,0.0,0.0,0.0,0.0,0.0,0.0,0.0,0.0792,0.0,0.0,0.0,0.0,0.0,0.8416,0.0,0.0,0.0792,ST-WQ,Ti-beta,Ti-alpha-dp,,1200.0,,1,0,0,66.0,1.2,501.0,23.0,,,20.3,2.6,tension,220.0,5.0,3.75,rich,10.1016/j.jmbbm.2011.03.023,majumdar2011,Deformation and ST at 800 deg C followed by WQ (Figure 10a). Mechanical properties from tensile tests.  
Ti-28Nb-13Zr-0.5Fe,0.0,0.0,0.0,0.0057,0.0,0.0,0.0,0.1839,0.0,0.0,0.0,0.0,0.0,0.7236,0.0,0.0,0.0868,ST-WQ,Ti-beta,Ti-alpha-dp,,1100.0,100.0,1,1,0,58.0,,780.0,,,,13.0,,tension,,,9.52,near,10.1016/j.msea.2009.08.057,cui2009,"Average grain size from the text in section 3. Cylindrical specimens gauge diameter of 5 mm, length 25 mm."
Ti-19Nb-10Zr-1Fe,0.0,0.0,0.0,0.009999000099990002,0.0,0.0,0.0,0.05989401059894011,0.0,0.0,0.0,0.0,0.0,0.8141185881411859,0.0,0.0,0.11598840115988401,ST-WQ,Ti-beta,Ti-omega,,,0.5,0,1,1,59.0,,553.0,,723.0,,25.0,,tension,,,5.71,near,10.1016/j.msec.2015.02.004,xue2015,Real composition not reported.  ST at 600 deg C for 5 min (which might be below beta-transus) after cold-rolling with a reduction of 75% in thickness.
Ti-32Nb-6Zr-1.5Fe,0.0,0.0,0.0,0.0147014701470147,0.0,0.0,0.0,0.2004200420042004,0.0,0.0,0.0,0.0,0.0,0.7448744874487448,0.0,0.0,0.040004000400040006,ST-WQ,Ti-beta,,,1600.0,50.0,1,0,0,62.0,,1038.0,,1083.0,,9.0,,tension,218.0,6.0,12.93,meta,10.1007/s12613-017-1477-3,nocivin2017,"Sample P4, recrystallization at 800 deg C followed by WQ."
Ti-32Nb-2Sn,0.0,0.0,0.0,0.0,0.0,0.0,0.0,0.1979,0.0,0.0,0.0,0.0097,0.0,0.7924,0.0,0.0,0.0,ST-WQ,Ti-beta,,,,100.0,0,1,0,60.0,2.0,665.0,25.0,,,32.0,2.0,tension,260.0,10.0,8.96,near,10.1016/j.matdes.2017.04.014,bahl2017,Real composition not reported. Grain size estimated from Figure 1. 
Ti-38Ta-22Zr-8Nb,0.0,0.0,0.0,0.0,0.0,0.0,0.0,0.0726,0.0,0.0,0.0,0.0,0.1764,0.5501,0.0,0.0,0.2009,ST-WQ,Ti-beta,Ti-omega,,,250.0,0,1,0,73.0,4.0,1107.0,145.0,,,0.0,,tension,365.0,3.0,10.69,meta,10.1016/j.jmbbm.2017.07.011,ozan2017,Average grain size from Figure 1. Number of specimens tested not reported. Plastic deformation tends to 0 in tensile tests. 
Ti-39Ta-25Zr-5Nb,0.0,0.0,0.0,0.0,0.0,0.0,0.0,0.0451,0.0,0.0,0.0,0.0,0.1803,0.5448,0.0,0.0,0.2298,ST-WQ,Ti-beta,Ti-omega,,,250.0,0,1,0,75.0,2.0,932.0,195.0,,,0.0,,tension,422.0,10.0,9.96,near,10.1016/j.jmbbm.2017.07.011,ozan2017,Average grain size from Figure 1. Number of specimens tested not reported. Plastic deformation tends to 0 in tensile tests. 
Ti-39Ta-28Zr-2.5Nb,0.0,0.0,0.0,0.0,0.0,0.0,0.0,0.0228,0.0,0.0,0.0,0.0,0.1852,0.5316,0.0,0.0,0.2604,ST-WQ,Ti-beta,Ti-omega,,,250.0,0,1,0,77.0,2.0,953.0,121.0,,,0.0,,tension,433.0,8.0,9.39,near,10.1016/j.jmbbm.2017.07.011,ozan2017,Average grain size from Figure 1. Number of specimens tested not reported. Plastic deformation tends to 0 in tensile tests. 
Ti-5Mo-5Fe,0.0,0.0,0.0,0.03979602039796021,0.0,0.0,0.0241975802419758,0.0,0.0,0.0,0.0,0.0,0.0,0.936006399360064,0.0,0.0,0.0,ST-WQ,Ti-beta,Ti-alpha-dp,,,300.0,0,0,0,83.0,3.0,936.0,,,,,,,452.0,,17.76,meta,10.1016/j.matdes.2016.02.110,abd-elrhman2016,Solution treated at 900 deg C followed by WQ (ST900). Average grain size from Figure 5. Yield strength approx. from Fig. 6. Hardness taken from Fig. 7. No TEM image from ST900 condition. 
Ti-26Nb-12Zr-8Mo,0.0,0.0,0.0,0.0,0.0,0.0,0.0514,0.1724,0.0,0.0,0.0,0.0,0.0,0.6951,0.0,0.0,0.0811,ST-WQ,Ti-beta,,,,9.0,0,0,0,66.6,1.4,754.7,7.0,759.0,,8.5,1.2,tension,,,15.28,meta,10.1179/1743284712Y.0000000128,golosova2013,Hardness not reported. No TEM analysis. Oxygen content not reported. Average grain-size of 9 um. 
Ti-30Nb-4Sn-1Mo,0.0,0.0,0.0,0.0,0.0,0.0,0.006000600060006001,0.18721872187218722,0.0,0.0,0.0,0.0195019501950195,0.0,0.7872787278727873,0.0,0.0,0.0,ST-WQ,Ti-beta,Ti-alpha-dp,,,,0,1,1,46.0,,130.0,,380.0,,,,,,,9.39,near,10.1016/j.pnsc.2015.09.008,guo2015,Cold rolled plate annealed at 800 deg C for 1 h then quenched into water (ST specimens). TEM image of such samples are in Fig. 3. UTS extrapolated from Figure 6. 
Ti-29Nb-13Ta-4.6Zr,0.0,0.0,0.0,0.0,0.0,0.0,0.0,0.2014,0.0,0.0,0.0,0.0,0.0464,0.7197,0.0,0.0,0.0325,ST-WQ,Ti-beta,,,,20.0,0,1,0,65.0,,600.0,,650.0,,25.0,,tension,175.0,,10.98,meta,10.1016/S0142-9612(03)00069-3,niinomi2003,"ST at 790 deg C for 1 h, sample ""As-ST"".  "
Ti-18Nb-9Zr-6Sn-5Mo,0.0,0.0,0.0,0.0,0.0,0.0,0.0296,0.118,0.0,0.0,0.0,0.0295,0.0,0.7638,0.0,0.0,0.0591,As-cast,Ti-beta,Ti-alpha-dp,,,,0,1,0,72.0,,499.0,,519.0,,6.4,,tension,,,9.97,near,10.1016/j.msea.2017.01.047,jiang2017,"Copper-mold suction-cast, 10g samples. Alloy #2 from the study. Hardness not reported. Errors bars not reported. "
Ti-14Nb-9Zr-6Sn-5Mo,0.0,0.0,0.0,0.0,0.0,0.0,0.0296,0.0885,0.0,0.0,0.0,0.0293,0.0,0.7936,0.0,0.0,0.059,As-cast,Ti-beta,Ti-alpha-dp,,,,0,1,0,56.0,,566.0,,701.0,,13.6,,tension,,,8.88,near,10.1016/j.msea.2017.01.047,jiang2017,"Copper-mold suction-cast, 10g samples. Alloy #3 from the study. Hardness not reported. Errors bars not reported. "
Ti-15Nb-6Sn-5Zr-5Mo,0.0,0.0,0.0,0.0,0.0,0.0,0.03160316031603161,0.09350935093509351,0.0,0.0,0.0,0.03130313031303131,0.0,0.8122812281228123,0.0,0.0,0.03130313031303131,As-cast,Ti-beta,Ti-alpha-dp,,,,0,1,0,55.0,,533.0,,692.0,,14.2,,tension,,,9.56,near,10.1016/j.msea.2017.01.047,jiang2017,"Copper-mold suction-cast, 10g samples. Alloy #7 from the study. Hardness not reported. Errors bars not reported. "
Ti-32Nb-7Zr-3Sn-0.3O,0.0,0.0,0.0,0.0,0.0,0.0,0.0,0.2109,0.0,0.0,0.0,0.0137,0.0,0.7305,0.0,0.0,0.0449,ST-WQ,Ti-beta,,,3000.0,175.0,1,0,0,66.9,,806.0,,829.0,,15.4,,tension,282.0,,9.1,near,10.1016/j.msea.2017.02.045,lan2017,Grain size in the range of 150-200 um (Section 3.1). Hardness extracted from Fig. 7 (reduction = 0).
Ti-25Nb-2Mo-4Sn,0.0,0.0,0.0,0.0,0.0,0.0,0.0118,0.1524,0.0,0.0,0.0,0.0191,0.0,0.8167,0.0,0.0,0.0,ST-WQ,Ti-beta,Ti-alpha-dp,,,,0,0,1,53.1,,361.0,,511.0,,,,,,,9.0,near,10.1007/s11661-012-1324-0,guo2012,ST at 750 deg C for 1 h followed by quenching into water. Mechanical properties estimated from Fig. 2. YSIM at approx. 164 MPa.
Ti-12Mo-6Zr-2Fe,0.0,0.0,0.0,0.0188981101889811,0.0,0.0,0.0658934106589341,0.0,0.0,0.0,0.0,0.0,0.0,0.8805119488051195,0.0,0.0,0.03469653034696531,ST-AC,Ti-beta,,,2000.0,,1,0,0,79.5,,897.0,,931.5,,12.0,,tension,,,17.81,meta,10.1520/F1813-13.2,astmF1813,"Solution annealed, cooling condition not specified (assumed AC). Errors in composition assumed from Table 1. Elastic modulus taken from 10.1016/j.pmatsci.2008.06.004"
Ti-6Al-4V,0.102,0.0,0.0,0.0,0.0,0.0,0.0,0.0,0.0,0.0,0.0,0.0,0.0,0.862,0.036,0.0,0.0,ST-AC,Ti-beta,Ti-alpha,,1300.0,,1,0,0,110.0,,760.0,,825.0,,8.0,,tension,,,-3.32,other,10.1520/F0136-12A.2,astmF0136,"Solution annealed, cooling condition not specified (assumed AC). Mechanical properties from large samples (distance between parallel sides > 44 mm). Elastic modulus taken from 10.1016/j.pmatsci.2008.06.004"
Ti-6Al-7Nb,0.1051,0.0,0.0,0.0,0.0,0.0,0.0,0.0356,0.0,0.0,0.0,0.0,0.0,0.8593,0.0,0.0,0.0,ST-AC,Ti-beta,Ti-alpha,,2000.0,,1,0,0,110.0,,800.0,,900.0,,10.0,,tension,,,-4.04,other,10.1520/F0562-13.2,astmF0562,"Solution annealed, cooling condition not specified (assumed AC). Elastic modulus taken from 10.1016/j.pmatsci.2008.06.004"
Ti-10Ta,0.0,0.0,0.0,0.0,0.0,0.0,0.0,0.0,0.0,0.0,0.0,0.0,0.0286,0.9714,0.0,0.0,0.0,ST-WQ,Ti-alpha-p,,,750.0,70.0,1,0,0,100.0,,396.0,,504.0,,21.0,,tension,,,2.2,rich,10.1016/j.msea.2003.12.011,zhou2004,Elastic modulus from Fig. 3. Other mechanical properties from Fig. 5. Hardness not reported. Grain size inferred from text in Section 4. 
Ti-30Ta,0.0,0.0,0.0,0.0,0.0,0.0,0.0,0.0,0.0,0.0,0.0,0.0,0.1018,0.8982,0.0,0.0,0.0,ST-WQ,Ti-alpha-dp,,,880.0,70.0,1,0,0,69.0,,441.0,,587.0,,21.0,,tension,,,6.6,near,10.1016/j.msea.2003.12.011,zhou2004,Elastic modulus from Fig. 3. Other mechanical properties from Fig. 5. Hardness not reported. Grain size inferred from text in Section 4. 
Ti-50Ta,0.0,0.0,0.0,0.0,0.0,0.0,0.0,0.0,0.0,0.0,0.0,0.0,0.2092,0.7908,0.0,0.0,0.0,ST-WQ,Ti-alpha-dp,Ti-beta,,710.0,70.0,1,0,0,88.0,,379.0,,530.0,,25.0,,tension,,,11.0,meta,10.1016/j.msea.2003.12.011,zhou2004,Elastic modulus from Fig. 3. Other mechanical properties from Fig. 5. Hardness not reported. Grain size inferred from text in Section 4. 
Ti-70Ta,0.0,0.0,0.0,0.0,0.0,0.0,0.0,0.0,0.0,0.0,0.0,0.0,0.3817,0.6183,0.0,0.0,0.0,ST-WQ,Ti-beta,,,340.0,70.0,1,0,0,67.0,,373.0,,600.0,,16.0,,tension,,,15.4,meta,10.1016/j.msea.2003.12.011,zhou2004,Elastic modulus from Fig. 3. Other mechanical properties from Fig. 5. Hardness not reported. Grain size inferred from text in Section 4. 
Ti-35Nb-4Sn,0.0,0.0,0.0,0.0,0.0,0.0,0.0,0.2236,0.0,0.0,0.0,0.02,0.0,0.7564,0.0,0.0,0.0,ST-WQ,Ti-beta,Ti-alpha-dp,,,120.0,0,0,1,55.0,,376.0,,480.0,,29.0,,tension,,,9.8,near,10.2320/matertrans.46.1070,matsumoto2005,Average grain size reported in section 3.2. Mechanical properties from Fig. 12a.
Ti-35Nb-8Sn,0.0,0.0,0.0,0.0,0.0,0.0,0.0,0.2302,0.0,0.0,0.0,0.0407,0.0,0.7291,0.0,0.0,0.0,ST-WQ,Ti-beta,,,,120.0,0,0,1,61.0,,444.0,,480.0,,19.0,,tension,,,9.8,near,10.2320/matertrans.46.1070,matsumoto2005,Average grain size estimated based on section 3.2. Mechanical properties from Fig. 12a.
Ti-29Nb-13Ta-4.6Zr,0.0,0.0,0.0,0.0,0.0,0.0,0.0,0.2014,0.0,0.0,0.0,0.0,0.0464,0.7197,0.0,0.0,0.0325,ST-WQ,Ti-beta,,,,23.0,0,0,0,55.0,,257.0,,535.0,,41.0,,tension,,,10.98,meta,10.1016/S0921-5093(97)00808-3,kuroda1998,Mechanical properties extracted from Figures 7 and 8.
Ti-16Nb-13Ta-4Mo,0.0,0.0,0.0,0.0,0.0,0.0,0.0247,0.1022,0.0,0.0,0.0,0.0,0.0426,0.8305,0.0,0.0,0.0,ST-WQ,Ti-beta,,,,30.0,0,0,0,50.0,,557.0,,641.0,,50.0,,tension,,,11.33,meta,10.1016/S0921-5093(97)00808-3,kuroda1998,Mechanical properties extracted from Figures 7 and 8. Elongation reported as 65% (replaced with 50%)
Ti-29Nb-13Ta,0.0,0.0,0.0,0.0,0.0,0.0,0.0,0.1956,0.0,0.0,0.0,0.0,0.045,0.7594,0.0,0.0,0.0,ST-WQ,Ti-beta,,,,27.0,0,0,0,66.0,,213.0,,572.0,,31.0,,tension,,,10.98,meta,10.1016/S0921-5093(97)00808-3,kuroda1998,Mechanical properties extracted from Figures 7 and 8. Grain size estimated based on other compositions. 
Ti-29Nb-13Ta-4Mo,0.0,0.0,0.0,0.0,0.0,0.0,0.026802680268026804,0.2009200920092009,0.0,0.0,0.0,0.0,0.0462046204620462,0.7260726072607261,0.0,0.0,0.0,ST-WQ,Ti-beta,,,,26.0,0,0,0,53.0,,599.0,,608.0,,17.0,,tension,,,14.98,meta,10.1016/S0921-5093(97)00808-3,kuroda1998,Mechanical properties extracted from Figures 7 and 8.
Ti-29Nb-13Ta-2Sn,0.0,0.0,0.0,0.0,0.0,0.0,0.0,0.1987198719871987,0.0,0.0,0.0,0.0107010701070107,0.0457045704570457,0.7448744874487448,0.0,0.0,0.0,ST-WQ,Ti-beta,,,,28.0,0,0,0,48.0,,432.0,,497.0,,25.0,,tension,,,10.98,meta,10.1016/S0921-5093(97)00808-3,kuroda1998,Mechanical properties extracted from Figures 7 and 8.
Ti-29Nb-13Ta-4.6Sn,0.0,0.0,0.0,0.0,0.0,0.0,0.0,0.2029,0.0,0.0,0.0,0.0252,0.0467,0.7252,0.0,0.0,0.0,ST-WQ,Ti-beta,,,,27.0,0,0,0,55.0,,367.0,,528.0,,21.0,,tension,,,10.98,meta,10.1016/S0921-5093(97)00808-3,kuroda1998,Mechanical properties extracted from Figures 7 and 8. Grain size estimated based on other compositions. 
Ti-29Nb-13Ta-6Sn,0.0,0.0,0.0,0.0,0.0,0.0,0.0,0.2052205220522052,0.0,0.0,0.0,0.0332033203320332,0.047204720472047206,0.7143714371437144,0.0,0.0,0.0,ST-WQ,Ti-beta,,,,27.0,0,0,0,69.0,,501.0,,523.0,,18.0,,tension,,,10.98,meta,10.1016/S0921-5093(97)00808-3,kuroda1998,Mechanical properties extracted from Figures 7 and 8. Grain size estimated based on other compositions. 
Ti-11Nb-6Fe,0.0,0.0,0.0,0.0548,0.0,0.0,0.0,0.0604,0.0,0.0,0.0,0.0,0.0,0.8848,0.0,0.0,0.0,As-cast,Ti-beta,Ti-alpha-dp,,,,0,0,0,89.0,,1137.0,,,,-36.0,,compression,357.0,,20.47,meta,10.1016/j.matdes.2016.02.094,haghighi2016,Elastic modulus from Table 2. Plastic strain from compression tests (36%). 
Ti-11Nb-9Fe,0.0,0.0,0.0,0.0826,0.0,0.0,0.0,0.0607,0.0,0.0,0.0,0.0,0.0,0.8567,0.0,0.0,0.0,As-cast,Ti-beta,,,,,0,0,0,82.0,,1078.0,,,,-38.0,,compression,334.0,,29.18,meta,10.1016/j.matdes.2016.02.094,haghighi2016,Elastic modulus from Table 2. Plastic strain from compression tests (36%). 
Ti-5Al-5Mo-5V-3Cr,0.1014,0.0224,0.0,0.0008,0.0,0.0,0.0247,0.0,0.0,0.0,0.0,0.0,0.0,0.8062,0.0445,0.0,0.0,ST-WQ,Ti-beta,Ti-omega,,920.0,160.0,1,0,0,115.0,6.0,636.0,20.0,,,13.0,2.0,tension,314.0,16.0,6.67,near,10.1016/j.matdes.2014.04.015,shekhar2014,"Hardness and elastic modulus not reported, data taken from (PT) http://repositorio.unicamp.br/jspui/handle/REPOSIP/263158"
Ti-10Mo,0.0,0.0,0.0,0.0,0.0,0.0,0.0539,0.0,0.0,0.0,0.0,0.0,0.0,0.9461,0.0,0.0,0.0,ST-WQ,Ti-beta,Ti-omega,,1370.0,200.0,1,0,0,93.0,,731.0,,,,47.0,,tension,,,10.25,meta,10.1016/j.matchar.2011.07.010,zhou2011,Average grain size estimated from Fig. 2
Ti-20Mo,0.0,0.0,0.0,0.0,0.0,0.0,0.1076,0.0,0.0,0.0,0.0,0.0,0.0,0.8924,0.0,0.0,0.0,ST-WQ,Ti-beta,,,1300.0,180.0,1,0,0,75.0,,823.0,,,,15.0,,tension,,,19.46,meta,10.1016/j.matchar.2011.07.010,zhou2011,Average grain size estimated from Fig. 2
Ti-10Mo,0.0,0.0,0.0,0.0,0.0,0.0,0.0525,0.0,0.0,0.0,0.0,0.0,0.0,0.9475,0.0,0.0,0.0,PM-FC,Ti-beta,Ti-alpha,,,40.0,0,0,0,77.6,1.3,862.0,,916.0,,14.8,0.3,tension,,,10.0,near,10.1016/j.bioactmat.2020.04.012,xu2020,Powder metallurgy + sintering at 1300-1420 deg C. Relative density > 94%. Yield strength from Figure 5. Variations in composition (after sintering) not reported. Average grain size estimated from Fig. 4.
Ti-10Mo-1Cu,0.0,0.0,0.007999200079992,0.0,0.0,0.0,0.0526947305269473,0.0,0.0,0.0,0.0,0.0,0.0,0.9393060693930607,0.0,0.0,0.0,PM-FC,Ti-beta,Ti-alpha,Ti2Cu,,40.0,0,0,0,73.5,1.6,972.0,,1002.3,,8.2,0.1,tension,,,10.01,meta,10.1016/j.bioactmat.2020.04.012,xu2020,Powder metallurgy + sintering at 1300-1420 deg C. Relative density > 94%. Yield strength from Figure 5. Variations in composition (after sintering) not reported. Average grain size estimated from Fig. 4.
Ti-10Mo-3Cu,0.0,0.0,0.024,0.0,0.0,0.0,0.0529,0.0,0.0,0.0,0.0,0.0,0.0,0.9231,0.0,0.0,0.0,PM-FC,Ti-beta,Ti-alpha,Ti2Cu,,40.0,0,0,0,71.1,0.9,1062.0,,1098.1,,5.2,0.2,tension,,,9.99,near,10.1016/j.bioactmat.2020.04.012,xu2020,Powder metallurgy + sintering at 1300-1420 deg C. Relative density > 94%. Yield strength from Figure 5. Variations in composition (after sintering) not reported. Average grain size estimated from Fig. 4.
Ti-10Mo-5Cu,0.0,0.0,0.0402,0.0,0.0,0.0,0.0532,0.0,0.0,0.0,0.0,0.0,0.0,0.9066,0.0,0.0,0.0,PM-FC,Ti-beta,Ti-alpha,Ti2Cu,,40.0,0,1,0,74.9,1.5,1152.0,,1162.2,,1.97,0.2,tension,,,10.0,near,10.1016/j.bioactmat.2020.04.012,xu2020,Powder metallurgy + sintering at 1300-1420 deg C. Relative density > 94%. Yield strength from Figure 5. Variations in composition (after sintering) not reported. Average grain size estimated from Fig. 4.
Ti-3Cu,0.0,0.0,0.0228,0.0,0.0,0.0,0.0,0.0,0.0,0.0,0.0,0.0,0.0,0.9772,0.0,0.0,0.0,ST-AC,Ti-alpha-p,Ti2Cu,,,,0,0,0,,,535.0,6.0,633.0,,19.0,5.0,tension,243.0,18.0,0.0,rich,10.1016/j.jmst.2019.03.044,wang2019,"Alloys annealed at 910 deg C for 1 h then AC. Based on the morphology presented in Fig. 2, the matrix is alpha-prime martensite (Fig. 1 can be misleading). Elastic modulus not reported."
Ti-5Cu,0.0,0.0,0.0381,0.0,0.0,0.0,0.0,0.0,0.0,0.0,0.0,0.0,0.0,0.9619,0.0,0.0,0.0,ST-AC,Ti-alpha-p,Ti2Cu,,,,0,0,0,,,588.0,5.0,745.0,,8.3,0.7,tension,272.0,29.0,0.0,rich,10.1016/j.jmst.2019.03.044,wang2019,"Alloys annealed at 910 deg C for 1 h then AC. Based on the morphology presented in Fig. 2, the matrix is alpha-prime martensite (Fig. 1 can be misleading). Elastic modulus not reported."
Ti-7Cu,0.0,0.0,0.0537,0.0,0.0,0.0,0.0,0.0,0.0,0.0,0.0,0.0,0.0,0.9463,0.0,0.0,0.0,ST-AC,Ti-alpha-p,Ti2Cu,,,,0,0,0,,,711.0,7.0,877.0,,3.6,1.6,tension,298.0,20.0,0.0,rich,10.1016/j.jmst.2019.03.044,wang2019,"Alloys annealed at 910 deg C for 1 h then AC. Based on the morphology presented in Fig. 2, the matrix is alpha-prime martensite (Fig. 1 can be misleading). Elastic modulus not reported."
Ti-30Zr-5Al-3V,0.0992,0.0,0.0,0.0,0.0,0.0,0.0,0.0,0.0,0.0,0.0,0.0,0.0,0.6933,0.0315,0.0,0.176,ST-AC,Ti-alpha-p,Ti-beta,,,400.0,0,1,0,97.0,,1181.0,,1302.0,,4.28,,tension,400.0,11.0,-2.99,other,10.1016/j.msea.2017.03.027,li2017,"Ingots heated to 1000 deg C and hot rolled, AC to room temperature. Unable to distinct alpha from alpha-p (no composition analysis). Grain size estimated from Fig. 3. Number of samples not informed. Hardness extracted from Fig. 6."
Ti-30Zr-5Al-3V-0.5Fe,0.0993,0.0,0.0,0.0048,0.0,0.0,0.0,0.0,0.0,0.0,0.0,0.0,0.0,0.6882,0.0315,0.0,0.1762,ST-AC,Ti-alpha-p,Ti-beta,,,400.0,0,1,0,92.0,,1299.0,,1420.0,,5.34,,tension,439.0,13.0,-1.54,other,10.1016/j.msea.2017.03.027,li2017,"Ingots heated to 1000 deg C and hot rolled, AC to room temperature. Unable to distinct alpha from alpha-p (no composition analysis). Grain size estimated from Fig. 3. Number of samples not informed. Hardness extracted from Fig. 6."
Ti-30Zr-5Al-3V-1.0Fe,0.0993,0.0,0.0,0.0096,0.0,0.0,0.0,0.0,0.0,0.0,0.0,0.0,0.0,0.6832,0.0316,0.0,0.1763,ST-AC,Ti-alpha-p,Ti-beta,,,400.0,0,1,0,100.0,,1421.0,,1533.0,,2.49,,tension,475.0,11.0,-0.09,other,10.1016/j.msea.2017.03.027,li2017,"Ingots heated to 1000 deg C and hot rolled, AC to room temperature. Unable to distinct alpha from alpha-p (no composition analysis). Grain size estimated from Fig. 3. Number of samples not informed. Hardness extracted from Fig. 6."
Ti-30Zr-5Al-3V-1.5Fe,0.09940994099409942,0.0,0.0,0.0144014401440144,0.0,0.0,0.0,0.0,0.0,0.0,0.0,0.0,0.0,0.6781678167816781,0.03160316031603161,0.0,0.17641764176417643,ST-AC,Ti-beta,Ti-alpha-p,,,350.0,0,1,0,96.0,,1553.0,,1667.0,,2.34,,tension,488.0,11.0,1.36,rich,10.1016/j.msea.2017.03.027,li2017,"Ingots heated to 1000 deg C and hot rolled, AC to room temperature. Unable to distinct alpha from alpha-p (no composition analysis). Grain size estimated from Fig. 3. Number of samples not informed. Hardness extracted from Fig. 6."
Ti-30Zr-5Al-3V-2.0Fe,0.0995,0.0,0.0,0.0192,0.0,0.0,0.0,0.0,0.0,0.0,0.0,0.0,0.0,0.6731,0.0316,0.0,0.1766,ST-AC,Ti-beta,Ti-alpha-p,,,300.0,0,1,0,103.0,,1399.0,,1538.0,,1.9,,tension,484.0,13.0,2.8,rich,10.1016/j.msea.2017.03.027,li2017,"Ingots heated to 1000 deg C and hot rolled, AC to room temperature. Unable to distinct alpha from alpha-p (no composition analysis). Grain size estimated from Fig. 3. Number of samples not informed. Hardness extracted from Fig. 6."
Ti-30Zr-5Al-3V-2.5Fe,0.0996,0.0,0.0,0.0241,0.0,0.0,0.0,0.0,0.0,0.0,0.0,0.0,0.0,0.668,0.0316,0.0,0.1767,ST-AC,Ti-beta,Ti-alpha-p,,,300.0,0,1,0,79.0,,1068.0,,1115.0,,2.0,,tension,403.0,15.0,4.27,rich,10.1016/j.msea.2017.03.027,li2017,"Ingots heated to 1000 deg C and hot rolled, AC to room temperature. Unable to distinct alpha from alpha-p (no composition analysis). Grain size estimated from Fig. 3. Number of samples not informed. Hardness extracted from Fig. 6."
Ti-25Nb-3Zr-3Mo-2Sn,0.0,0.0,0.0,0.0,0.0,0.0,0.0179,0.1538,0.0,0.0,0.0,0.0096,0.0,0.7999,0.0,0.0,0.0188,ST-AC,Ti-beta,,,,25.0,0,0,1,83.0,6.0,499.1,71.4,708.5,,0.7,,tension,,,10.01,meta,10.1016/j.msea.2009.11.059,kent2010,Elastic modulus (incipient) from 1% strain (Fig. 5a). Errors in composition not reported. Average grain size shown in Fig. 6a. Phase composition not detailed for the ST-WQ condition.
Ti-5Hf,0.0,0.0,0.0,0.0,0.0137,0.0,0.0,0.0,0.0,0.0,0.0,0.0,0.0,0.9863,0.0,0.0,0.0,ST-WQ,Ti-alpha-p,,,1030.0,,0,0,0,115.0,,369.0,,455.0,,25.6,,tension,,,0.0,rich,10.2320/matertrans.45.1549,zhou2004b,Composition variations and oxygen content based on Ti-10Hf errors (Table 2). Elastic modulus measured via resonant frequencies (Fig. 3). Phase analisys restricted to conventional XRD. Mechanical properties extracted from Fig. 5.
Ti-10Hf,0.0,0.0,0.0,0.0,0.0284,0.0,0.0,0.0,0.0,0.0,0.0,0.0,0.0,0.9716,0.0,0.0,0.0,ST-WQ,Ti-alpha-p,,,1030.0,,0,0,0,114.0,,406.0,,482.0,,21.2,,tension,,,0.0,rich,10.2320/matertrans.45.1549,zhou2004b,Composition variations and oxygen content based on Ti-10Hf errors (Table 2). Elastic modulus measured via resonant frequencies (Fig. 3). Phase analisys restricted to conventional XRD. Mechanical properties extracted from Fig. 5.
Ti-15Hf,0.0,0.0,0.0,0.0,0.0443,0.0,0.0,0.0,0.0,0.0,0.0,0.0,0.0,0.9557,0.0,0.0,0.0,ST-WQ,Ti-alpha-p,,,1030.0,,0,0,0,113.0,,439.0,,546.0,,19.6,,tension,,,0.0,rich,10.2320/matertrans.45.1549,zhou2004b,Composition variations and oxygen content based on Ti-10Hf errors (Table 2). Elastic modulus measured via resonant frequencies (Fig. 3). Phase analisys restricted to conventional XRD. Mechanical properties extracted from Fig. 5.
Ti-20Hf,0.0,0.0,0.0,0.0,0.0616,0.0,0.0,0.0,0.0,0.0,0.0,0.0,0.0,0.9384,0.0,0.0,0.0,ST-WQ,Ti-alpha-p,,,1030.0,,0,0,0,112.0,,530.0,,634.0,,12.1,,tension,,,0.0,rich,10.2320/matertrans.45.1549,zhou2004b,Composition variations and oxygen content based on Ti-10Hf errors (Table 2). Elastic modulus measured via resonant frequencies (Fig. 3). Phase analisys restricted to conventional XRD. Mechanical properties extracted from Fig. 5.
Ti-30Hf,0.0,0.0,0.0,0.0,0.1009,0.0,0.0,0.0,0.0,0.0,0.0,0.0,0.0,0.8991,0.0,0.0,0.0,ST-WQ,Ti-alpha-p,,,1030.0,,0,0,0,110.0,,551.0,,681.0,,9.1,,tension,,,0.0,rich,10.2320/matertrans.45.1549,zhou2004b,Composition variations and oxygen content based on Ti-10Hf errors (Table 2). Elastic modulus measured via resonant frequencies (Fig. 3). Phase analisys restricted to conventional XRD. Mechanical properties extracted from Fig. 5.
Ti-40Hf,0.0,0.0,0.0,0.0,0.148,0.0,0.0,0.0,0.0,0.0,0.0,0.0,0.0,0.852,0.0,0.0,0.0,ST-WQ,Ti-alpha-p,,,1030.0,,0,0,0,109.0,,964.0,,1106.0,,2.7,,tension,,,0.0,rich,10.2320/matertrans.45.1549,zhou2004b,Composition variations and oxygen content based on Ti-10Hf errors (Table 2). Elastic modulus measured via resonant frequencies (Fig. 3). Phase analisys restricted to conventional XRD. Mechanical properties extracted from Fig. 5.
Ti-25Zr-25Nb,0.0,0.0,0.0,0.001000100010001,0.0,0.0,0.0,0.16641664166416642,0.0,0.0,0.0,0.0,0.0,0.6586658665866586,0.0,0.0,0.17391739173917392,ST-AC,Ti-beta,,,1950.0,263.0,0,0,0,70.0,,480.0,,552.0,,54.0,,tension,220.0,4.0,7.14,near,10.1016/j.msea.2018.09.002,vajpai2018,Oxygen content assumed to be the average of two values reported in Table 1. Cooling condition not clear - assumed AC. Samples ST at 1273K for 1h. Young modulus not confirmed via experiments.
Ti-8Fe,0.0,0.0,0.0,0.0694,0.0,0.0,0.0,0.0,0.0,0.0,0.0,0.0,0.0,0.9306,0.0,0.0,0.0,As-cast,Ti-beta,Ti-alpha-dp,,,100.0,0,0,0,129.0,,1560.0,,,,-11.0,,compression,468.0,9.0,23.21,meta,10.1016/j.matdes.2015.03.028,haghighi2015,Cold crucible leviation casting. Average grain size estimated from Fig. 2. Modulus and hardness from Fig. 4. Plastic strength and yield stress approx. from Fig. 8. Mechanical assessment conducted under compression. Oxygen content not reported.
Ti-8Fe-5Ta,0.0,0.0,0.0,0.072,0.0,0.0,0.0,0.0,0.0,0.0,0.0,0.0,0.0139,0.9141,0.0,0.0,0.0,As-cast,Ti-beta,Ti-alpha-dp,,,100.0,0,0,0,120.0,,1103.0,,,,-31.0,,compression,389.0,5.0,24.29,meta,10.1016/j.matdes.2015.03.028,haghighi2015,Cold crucible leviation casting. Average grain size estimated from Fig. 2. Modulus and hardness from Fig. 4. Plastic strength and yield stress approx. from Fig. 8. Mechanical assessment conducted under compression. Oxygen content not reported.
Ti-8Fe-8Ta,0.0,0.0,0.0,0.07379262073792621,0.0,0.0,0.0,0.0,0.0,0.0,0.0,0.0,0.022797720227977204,0.9034096590340965,0.0,0.0,0.0,As-cast,Ti-beta,Ti-alpha-dp,,,100.0,0,0,0,106.0,,1050.0,,,,-31.5,,compression,379.0,5.0,24.97,meta,10.1016/j.matdes.2015.03.028,haghighi2015,Cold crucible leviation casting. Average grain size estimated from Fig. 2. Modulus and hardness from Fig. 4. Plastic strength and yield stress approx. from Fig. 8. Mechanical assessment conducted under compression. Oxygen content not reported.
Ti-9Fe-2Ta,0.0,0.0,0.0,0.07930793079307931,0.0,0.0,0.0,0.0,0.0,0.0,0.0,0.0,0.0054005400540054005,0.9152915291529153,0.0,0.0,0.0,As-cast,Ti-beta,Ti-alpha-dp,,,100.0,0,0,0,110.0,2.0,1143.0,,,,-29.9,,compression,390.0,5.0,26.53,meta,10.1016/j.matdes.2015.03.028,haghighi2015,Cold crucible leviation casting. Average grain size estimated from Fig. 2. Modulus and hardness from Fig. 4. Plastic strength and yield stress approx. from Fig. 8. Mechanical assessment conducted under compression. Oxygen content not reported.
Ti-9Fe-5Ta,0.0,0.0,0.0,0.0812,0.0,0.0,0.0,0.0,0.0,0.0,0.0,0.0,0.0139,0.9049,0.0,0.0,0.0,As-cast,Ti-beta,Ti-alpha-dp,,,100.0,0,0,0,103.0,,1079.0,,,,-33.8,,compression,370.0,5.0,27.21,meta,10.1016/j.matdes.2015.03.028,haghighi2015,Cold crucible leviation casting. Average grain size estimated from Fig. 2. Modulus and hardness from Fig. 4. Plastic strength and yield stress approx. from Fig. 8. Mechanical assessment conducted under compression. Oxygen content not reported.
Ti-9Fe-9Ta,0.0,0.0,0.0,0.0837916208379162,0.0,0.0,0.0,0.0,0.0,0.0,0.0,0.0,0.025897410258974102,0.8903109689031097,0.0,0.0,0.0,As-cast,Ti-beta,Ti-alpha-dp,,,100.0,0,0,0,99.0,,1016.0,,,,-34.7,,compression,351.0,5.0,28.09,meta,10.1016/j.matdes.2015.03.028,haghighi2015,Cold crucible leviation casting. Average grain size estimated from Fig. 2. Modulus and hardness from Fig. 4. Plastic strength and yield stress approx. from Fig. 8. Mechanical assessment conducted under compression. Oxygen content not reported.
Ti-10Fe10Ta,0.0,0.0,0.0,0.094,0.0,0.0,0.0,0.0,0.0,0.0,0.0,0.0,0.029,0.877,0.0,0.0,0.0,As-cast,Ti-beta,Ti-alpha-dp,,,100.0,0,0,0,92.0,,1008.0,,,,-35.4,,compression,343.0,5.0,31.21,stable,10.1016/j.matdes.2015.03.028,haghighi2015,Cold crucible leviation casting. Average grain size estimated from Fig. 2. Modulus and hardness from Fig. 4. Plastic strength and yield stress approx. from Fig. 8. Mechanical assessment conducted under compression. Oxygen content not reported.
Ti-7Mo-4Al-3V-3Cr,0.0697069706970697,0.0269026902690269,0.0,0.0,0.0,0.0,0.034203420342034205,0.0,0.0,0.0,0.0,0.0,0.0,0.8407840784078408,0.028402840284028404,0.0,0.0,ST-WQ,Ti-beta,,,,148.0,0,0,0,,,829.0,12.0,884.0,,17.0,1.0,tension,,,9.55,near,10.1016/j.matdes.2017.02.043,sadeghpour2017,"ST at 910 deg C for 30 min, then water-quenched. Properties extracted from Fig. 9. Hardness and modulus not reported. TEM investigation not reported. "
Ti-5Al-5Mo-5V-3Cr,0.09120000000000002,0.026400000000000003,0.0,0.0,0.0,0.0,0.023700000000000002,0.0,0.0,0.0,0.0,0.0,0.0,0.8150000000000001,0.04370000000000001,0.0,0.0,ST-WQ,Ti-beta,,,,135.0,0,0,0,,,804.0,11.0,836.0,,12.0,1.0,tension,,,7.39,near,10.1016/j.matdes.2017.02.043,sadeghpour2017,"ST at 910 deg C for 30 min, then water-quenched. Properties extracted from Fig. 9. Hardness and modulus not reported. TEM investigation not reported. "
Ti-7V-5Mo-3Al-3Cr,0.05369463053694631,0.027897210278972105,0.0,0.0,0.0,0.0,0.025197480251974803,0.0,0.0,0.0,0.0,0.0,0.0,0.8269173082691731,0.0662933706629337,0.0,0.0,ST-WQ,Ti-beta,Ti-omega,,,64.0,0,1,0,,,750.0,,1100.0,,19.0,,tension,,,11.5,meta,10.1016/j.scriptamat.2017.10.017,sadeghpour2018,"ST at 900 deg C for 5 min, then WQ. Average grain size from page 2. "
TiZr-5Al,0.1091,0.0,0.0,0.0,0.0,0.0,0.0,0.0,0.0,0.0,0.0,0.0,0.0,0.5843,0.0,0.0,0.3066,ST-WQ,Ti-alpha-p,,,,107.0,0,1,0,100.0,5.0,1710.0,140.0,1665.0,165.0,0.82,0.07,tension,,,-5.0,other,10.1016/j.jallcom.2015.12.199,liang2016,WQ just after hot-rolling (850 deg C). Grain size assumed to be an average of parent (200 um) and dynamic rycrystallizatiion grains (15 um). Mechanical properties extracted from Table 2.
TiZr-5Al-1V,0.1089,0.0,0.0,0.0,0.0,0.0,0.0,0.0,0.0,0.0,0.0,0.0,0.0,0.5769,0.0115,0.0,0.3027,ST-WQ,Ti-alpha-p,Ti-alpha-dp,Ti-beta,,107.0,0,1,0,72.0,3.0,740.0,70.0,1255.0,125.0,5.75,0.45,tension,,,-4.33,other,10.1016/j.jallcom.2015.12.199,liang2016,WQ just after hot-rolling (850 deg C). Grain size assumed to be an average of parent (200 um) and dynamic rycrystallizatiion grains (15 um). Mechanical properties extracted from Table 2.
TiZr-5Al-3V,0.10838916108389161,0.0,0.0,0.0,0.0,0.0,0.0,0.0,0.0,0.0,0.0,0.0,0.0,0.5621437856214379,0.03449655034496551,0.0,0.294970502949705,ST-WQ,Ti-alpha-dp,Ti-beta,,,107.0,0,1,0,68.0,3.0,690.0,70.0,1355.0,135.0,12.4,1.4,tension,,,-2.99,other,10.1016/j.jallcom.2015.12.199,liang2016,WQ just after hot-rolling (850 deg C). Grain size assumed to be an average of parent (200 um) and dynamic rycrystallizatiion grains (15 um). Mechanical properties extracted from Table 2.
TiZr-5Al-5V,0.1079,0.0,0.0,0.0,0.0,0.0,0.0,0.0,0.0,0.0,0.0,0.0,0.0,0.5476,0.0572,0.0,0.2873,ST-WQ,Ti-beta,Ti-alpha-dp,,,107.0,0,1,0,73.0,4.0,955.0,95.0,1055.0,105.0,8.95,0.85,tension,,,-1.65,other,10.1016/j.jallcom.2015.12.199,liang2016,WQ just after hot-rolling (850 deg C). Grain size assumed to be an average of parent (200 um) and dynamic rycrystallizatiion grains (15 um). Mechanical properties extracted from Table 2.
TiZr-5Al-7V,0.1075,0.0,0.0,0.0,0.0,0.0,0.0,0.0,0.0,0.0,0.0,0.0,0.0,0.5331,0.0797,0.0,0.2797,ST-WQ,Ti-beta,,,,107.0,0,1,0,81.0,4.0,1065.0,95.0,1185.0,115.0,9.35,0.85,tension,,,-0.31,other,10.1016/j.jallcom.2015.12.199,liang2016,WQ just after hot-rolling (850 deg C). Grain size assumed to be an average of parent (200 um) and dynamic rycrystallizatiion grains (15 um). Mechanical properties extracted from Table 2.
Ti-38Nb-0.13O,0.0,0.0,0.0,0.0,0.0,0.0,0.0,0.24,0.0,0.0,0.0,0.0,0.0,0.76,0.0,0.0,0.0,ST-WQ,Ti-alpha-dp,Ti-beta,,1300.0,200.0,1,0,1,56.0,1.5,203.0,10.0,481.0,,36.0,1.5,tension,,,10.64,meta,10.2320/matertrans.M2018021,li2018,Average grain size ~ 200 um (Fig. 2). Hardness not reported. Mechanical properties taken from Fig. 3
Ti-38Nb-0.24O,0.0,0.0,0.0,0.0,0.0,0.0,0.0,0.24,0.0,0.0,0.0,0.0,0.0,0.76,0.0,0.0,0.0,ST-WQ,Ti-beta,,,2400.0,200.0,1,0,1,58.0,1.8,301.0,25.0,578.0,,37.7,0.5,tension,,,10.64,meta,10.2320/matertrans.M2018021,li2018,Average grain size ~ 200 um (Fig. 2). Hardness not reported. Mechanical properties taken from Fig. 3
Ti-38Nb-0.46O,0.0,0.0,0.0,0.0,0.0,0.0,0.0,0.24,0.0,0.0,0.0,0.0,0.0,0.76,0.0,0.0,0.0,ST-WQ,Ti-beta,,,4600.0,200.0,1,0,1,62.0,2.0,575.0,5.0,780.0,,25.0,2.5,tension,,,10.64,meta,10.2320/matertrans.M2018021,li2018,Average grain size ~ 200 um (Fig. 2). Hardness not reported. Mechanical properties taken from Fig. 3
Ti-12Mo-5Zr,0.0,0.0,0.0,0.0,0.0,0.0,0.0654,0.0,0.0,0.0,0.0,0.0,0.0,0.906,0.0,0.0,0.0286,ST-WQ,Ti-beta,Ti-alpha-dp,,800.0,90.0,1,0,0,64.5,0.3,509.0,16.0,628.0,32.0,4.7,0.3,tension,442.0,8.0,12.01,meta,10.1016/j.jallcom.2011.05.090,zhao2011,Annealed at 1133K for 1h followed by a rapid water quenching. Errors in composition not reported. Grain size informed in the text could be misleading (see Fig. 1).
