Repository: wfreinhart/matse219

# MATSE 219: Materials Informatics

Auto-generated from the private authoring repo (matse219-instructor). Do not edit here directly -- changes are overwritten on the next publish run.

## Lectures

- [Lecture01](https://colab.research.google.com/github/wfreinhart/matse219/blob/staging/notebooks/Lecture01.ipynb)
- [Lecture02](https://colab.research.google.com/github/wfreinhart/matse219/blob/staging/notebooks/Lecture02.ipynb)
- [Lecture03](https://colab.research.google.com/github/wfreinhart/matse219/blob/staging/notebooks/Lecture03.ipynb)
- [Lecture04](https://colab.research.google.com/github/wfreinhart/matse219/blob/staging/notebooks/Lecture04.ipynb)

File: datasets/fatigue_42crmo4.csv (part 2 of 2)
curve_id,specimen_mark,specimen_type,surface_treatment,load_mode,fully_reversed,stress_amplitude_MPa,cycles,is_runout,point_comment
72,A35-15B,"hollow bar, unnotched",as heat-treated (no additional finishing),torsion,True,456.1067126598044,23115,False,
72,A35-16,"hollow bar, unnotched",as heat-treated (no additional finishing),torsion,True,415.69219381653056,115048,False,
72,A35-17,"hollow bar, unnotched",as heat-treated (no additional finishing),torsion,True,409.91869112463434,70791,False,
72,A35-18,"hollow bar, unnotched",as heat-treated (no additional finishing),torsion,True,404.14518843273805,2902278,True,
72,A35-18B,"hollow bar, unnotched",as heat-treated (no additional finishing),torsion,True,447.44645862196,96116,False,
72,A35-19,"hollow bar, unnotched",as heat-treated (no additional finishing),torsion,True,433.01270189221935,54323,False,
72,A35-20,"hollow bar, unnotched",as heat-treated (no additional finishing),torsion,True,470.540469389545,9484,False,
74,A35-21,"hollow bar, unnotched",as heat-treated (no additional finishing),push-pull,True,326.6,7116,False,
74,A35-22,"hollow bar, unnotched",as heat-treated (no additional finishing),push-pull,True,306.2,31203,False,
74,A35-23,"hollow bar, unnotched",as heat-treated (no additional finishing),push-pull,True,285.8,106446,False,
74,A35-24,"hollow bar, unnotched",as heat-treated (no additional finishing),push-pull,True,275.6,147293,False,
74,A35-25,"hollow bar, unnotched",as heat-treated (no additional finishing),push-pull,True,265.4,401011,False,
74,A35-26,"hollow bar, unnotched",as heat-treated (no additional finishing),push-pull,True,259.2,1148966,False,
74,A35-27,"hollow bar, unnotched",as heat-treated (no additional finishing),push-pull,True,244.1,433352,False,
74,A35-28,"hollow bar, unnotched",as heat-treated (no additional finishing),push-pull,True,249.0,351343,False,
74,A35-29,"hollow bar, unnotched",as heat-treated (no additional finishing),push-pull,True,255.1,285103,False,
74,A35-30,"hollow bar, unnotched",as heat-treated (no additional finishing),push-pull,True,238.8,5391695,True,
74,A35-30B,"hollow bar, unnotched",as heat-treated (no additional finishing),push-pull,True,316.4,10045,False,
75,A35-31,"hollow bar, unnotched",as heat-treated (no additional finishing),push-pull,True,306.2,30655,False,
75,A35-32,"hollow bar, unnotched",as heat-treated (no additional finishing),push-pull,True,326.6,24249,False,
75,A35-33,"hollow bar, unnotched",as heat-treated (no additional finishing),push-pull,True,285.8,113352,False,
75,A35-34,"hollow bar, unnotched",as heat-treated (no additional finishing),push-pull,True,275.6,131511,False,
75,A35-35,"hollow bar, unnotched",as heat-treated (no additional finishing),push-pull,True,265.4,350633,False,
75,A35-36,"hollow bar, unnotched",as heat-treated (no additional finishing),push-pull,True,259.2,145289,False,
75,A35-37,"hollow bar, unnotched",as heat-treated (no additional finishing),push-pull,True,255.2,130486,False,
75,A35-38,"hollow bar, unnotched",as heat-treated (no additional finishing),push-pull,True,249.0,4365047,True,
75,A35-38B,"hollow bar, unnotched",as heat-treated (no additional finishing),push-pull,True,300.1,72652,False,
75,A35-39,"hollow bar, unnotched",as heat-treated (no additional finishing),push-pull,True,253.1,191774,False,
75,A35-40,"hollow bar, unnotched",as heat-treated (no additional finishing),push-pull,True,251.1,2383728,True,failed at the gripping section due to fretting
81,10,"solid bar, circular, unnotched",turned,push-pull,True,535.0,1829679,False,
81,11,"solid bar, circular, unnotched",turned,push-pull,True,520.0,22600000,True,
81,11A,"solid bar, circular, unnotched",turned,push-pull,True,700.0,13510,False,220degC
81,12,"solid bar, circular, unnotched",turned,push-pull,True,530.0,1349358,False,
81,3,"solid bar, circular, unnotched",turned,push-pull,True,600.0,155519,False,
81,4,"solid bar, circular, unnotched",turned,push-pull,True,520.0,1157707,False,
81,5,"solid bar, circular, unnotched",turned,push-pull,True,550.0,387270,False,
81,6,"solid bar, circular, unnotched",turned,push-pull,True,510.0,15041627,True,
81,6A,"solid bar, circular, unnotched",turned,push-pull,True,700.0,13045,False,214degC
81,7,"solid bar, circular, unnotched",turned,push-pull,True,630.0,120371,False,
81,8,"solid bar, circular, unnotched",turned,push-pull,True,660.0,42502,False,150degC
81,9,"solid bar, circular, unnotched",turned,push-pull,True,575.0,276832,False,
82,10,"solid bar, circular, unnotched",turned,push-pull,True,515.0,15545352,True,
82,10A,"solid bar, circular, unnotched",turned,push-pull,True,650.0,17117,False,525degC
82,11,"solid bar, circular, unnotched",turned,push-pull,True,600.0,76749,False,
82,12,"solid bar, circular, unnotched",turned,push-pull,True,530.0,525076,False,
82,13,"solid bar, circular, unnotched",turned,push-pull,True,515.0,1023419,False,
82,3,"solid bar, circular, unnotched",turned,push-pull,True,600.0,46844,False,450degC
82,4,"solid bar, circular, unnotched",turned,push-pull,True,550.0,178877,False,105degC
82,5,"solid bar, circular, unnotched",turned,push-pull,True,530.0,552107,False,
82,6,"solid bar, circular, unnotched",turned,push-pull,True,575.0,140333,False,
82,7,"solid bar, circular, unnotched",turned,push-pull,True,650.0,9436,False,520degC
82,8,"solid bar, circular, unnotched",turned,push-pull,True,515.0,445994,False,
82,9,"solid bar, circular, unnotched",turned,push-pull,True,500.0,21018136,True,
82,9A,"solid bar, circular, unnotched",turned,push-pull,True,625.0,52210,False,350degC
90,1,"solid bar, circular, unnotched",turned,push-pull,False,416.25,854459,False,
90,2,"solid bar, circular, unnotched",turned,push-pull,False,393.75,6300247,False,
90,3,"solid bar, circular, unnotched",turned,push-pull,False,405.0,236076,False,
90,4,"solid bar, circular, unnotched",turned,push-pull,False,427.5,307283,False,
90,5,"solid bar, circular, unnotched",turned,push-pull,False,416.25,384179,False,
90,6,"solid bar, circular, unnotched",turned,push-pull,False,405.0,244063,False,
90,7,"solid bar, circular, unnotched",turned,push-pull,False,427.5,191383,False,
90,8,"solid bar, circular, unnotched",turned,push-pull,False,393.75,5000010,True,
91,1,"solid bar, circular, unnotched",turned,push-pull,False,427.5,212277,False,
91,2,"solid bar, circular, unnotched",turned,push-pull,False,427.5,156909,False,
91,3,"solid bar, circular, unnotched",turned,push-pull,False,410.625,215012,False,
91,4,"solid bar, circular, unnotched",turned,push-pull,False,427.5,130602,False,
91,5,"solid bar, circular, unnotched",turned,push-pull,False,416.25,328183,False,
91,6,"solid bar, circular, unnotched",turned,push-pull,False,416.25,5000005,True,
91,7,"solid bar, circular, unnotched",turned,push-pull,False,427.5,252691,False,
92,1,"solid bar, circular, unnotched",turned,push-pull,False,405.0,226726,False,
92,2,"solid bar, circular, unnotched",turned,push-pull,False,427.5,120249,False,
92,3,"solid bar, circular, unnotched",turned,push-pull,False,416.25,156709,False,
92,4,"solid bar, circular, unnotched",turned,push-pull,False,393.75,96053,False,
92,5,"solid bar, circular, unnotched",turned,push-pull,False,382.5,584121,False,
92,6,"solid bar, circular, unnotched",turned,push-pull,False,371.25,2056626,False,
92,7,"solid bar, circular, unnotched",turned,push-pull,False,393.75,910352,False,
92,8,"solid bar, circular, unnotched",turned,push-pull,False,427.5,84755,False,
92,9,"solid bar, circular, unnotched",turned,push-pull,False,382.5,538364,False,
93,1,"solid bar, circular, unnotched",turned,push-pull,False,405.0,257924,False,
93,2,"solid bar, circular, unnotched",turned,push-pull,False,405.0,117151,False,
93,3,"solid bar, circular, unnotched",turned,push-pull,False,393.75,10000007,True,
93,4,"solid bar, circular, unnotched",turned,push-pull,False,427.5,122329,False,
93,5,"solid bar, circular, unnotched",turned,push-pull,False,416.25,141369,False,
93,6,"solid bar, circular, unnotched",turned,push-pull,False,393.75,732566,False,
93,7,"solid bar, circular, unnotched",turned,push-pull,False,416.25,175654,False,
101,1,not classed (see source figure),as heat-treated (no additional finishing),push-pull,True,219.3,280609,False,
101,11,not classed (see source figure),as heat-treated (no additional finishing),push-pull,True,197.4,446857,False,
101,12,not classed (see source figure),as heat-treated (no additional finishing),push-pull,True,252.2,159146,False,
101,13,not classed (see source figure),as heat-treated (no additional finishing),push-pull,True,383.8,42011,False,
101,2,not classed (see source figure),as heat-treated (no additional finishing),push-pull,True,175.4,743374,False,
101,3,not classed (see source figure),as heat-treated (no additional finishing),push-pull,True,131.6,10000000,True,
101,4,not classed (see source figure),as heat-treated (no additional finishing),push-pull,True,153.5,1476412,False,
101,5,not classed (see source figure),as heat-treated (no additional finishing),push-pull,True,328.9,63474,False,
101,6,not classed (see source figure),as heat-treated (no additional finishing),push-pull,True,142.5,7713649,False,
101,7,not classed (see source figure),as heat-treated (no additional finishing),push-pull,True,285.1,137008,False,
101,8,not classed (see source figure),as heat-treated (no additional finishing),push-pull,True,142.5,3307445,False,
101,9,not classed (see source figure),as heat-treated (no additional finishing),push-pull,True,438.6,25274,False,
102,1,not classed (see source figure),as heat-treated (no additional finishing),push-pull,True,219.3,178792,False,
102,10,not classed (see source figure),as heat-treated (no additional finishing),push-pull,True,137.1,2802257,False,
102,11,not classed (see source figure),as heat-treated (no additional finishing),push-pull,True,197.4,372234,False,
102,12,not classed (see source figure),as heat-treated (no additional finishing),push-pull,True,252.2,123570,False,
102,13,not classed (see source figure),as heat-treated (no additional finishing),push-pull,True,383.8,38162,False,
102,15,not classed (see source figure),as heat-treated (no additional finishing),push-pull,True,126.1,10000000,True,
102,2,not classed (see source figure),as heat-treated (no additional finishing),push-pull,True,175.4,475967,False,
102,3,not classed (see source figure),as heat-treated (no additional finishing),push-pull,True,131.6,2106572,False,
102,4,not classed (see source figure),as heat-treated (no additional finishing),push-pull,True,153.5,1000666,False,
102,5,not classed (see source figure),as heat-treated (no additional finishing),push-pull,True,328.9,53281,False,
102,6,not classed (see source figure),as heat-treated (no additional finishing),push-pull,True,142.5,1185236,False,
102,7,not classed (see source figure),as heat-treated (no additional finishing),push-pull,True,285.1,99159,False,
102,8,not classed (see source figure),as heat-treated (no additional finishing),push-pull,True,142.5,2429864,False,
102,9,not classed (see source figure),as heat-treated (no additional finishing),push-pull,True,438.6,22243,False,
103,1,not classed (see source figure),as heat-treated (no additional finishing),push-pull,True,219.29824561403507,187113,False,
103,11,not classed (see source figure),as heat-treated (no additional finishing),push-pull,True,197.36842105263156,277067,False,
103,12,not classed (see source figure),as heat-treated (no additional finishing),push-pull,True,252.19298245614036,147705,False,
103,13,not classed (see source figure),as heat-treated (no additional finishing),push-pull,True,383.77192982456137,35398,False,
103,14,not classed (see source figure),as heat-treated (no additional finishing),push-pull,True,120.6140350877193,10000000,True,
103,15,not classed (see source figure),as heat-treated (no additional finishing),push-pull,True,126.09649122807018,12133153,True,
103,15B,not classed (see source figure),as heat-treated (no additional finishing),push-pull,True,274.12280701754383,114956,False,
103,2,not classed (see source figure),as heat-treated (no additional finishing),push-pull,True,175.43859649122805,341196,False,
103,3,not classed (see source figure),as heat-treated (no additional finishing),push-pull,True,131.57894736842104,1278783,False,
103,4,not classed (see source figure),as heat-treated (no additional finishing),push-pull,True,153.50877192982455,1064519,False,
103,5,not classed (see source figure),as heat-treated (no additional finishing),push-pull,True,328.9473684210526,51999,False,
103,6,not classed (see source figure),as heat-treated (no additional finishing),push-pull,True,142.5438596491228,1054451,False,
103,7,not classed (see source figure),as heat-treated (no additional finishing),push-pull,True,285.0877192982456,70477,False,
103,9,not classed (see source figure),as heat-treated (no additional finishing),push-pull,True,438.59649122807014,23337,False,
104,1,not classed (see source figure),as heat-treated (no additional finishing),push-pull,True,219.29824561403507,253107,False,
104,10,not classed (see source figure),as heat-treated (no additional finishing),push-pull,True,137.06140350877192,20000000,True,
104,11,not classed (see source figure),as heat-treated (no additional finishing),push-pull,True,197.36842105263156,331644,False,
104,12,not classed (see source figure),as heat-treated (no additional finishing),push-pull,True,252.19298245614036,155435,False,
104,13,not classed (see source figure),as heat-treated (no additional finishing),push-pull,True,383.77192982456137,46426,False,
104,16,not classed (see source figure),as heat-treated (no additional finishing),push-pull,True,328.9473684210526,97077,False,
104,2,not classed (see source figure),as heat-treated (no additional finishing),push-pull,True,175.43859649122805,480974,False,
104,3,not classed (see source figure),as heat-treated (no additional finishing),push-pull,True,131.57894736842104,10000000,True,
104,4,not classed (see source figure),as heat-treated (no additional finishing),push-pull,True,153.50877192982455,1062238,False,
104,5,not classed (see source figure),as heat-treated (no additional finishing),push-pull,True,328.9473684210526,93478,False,
104,6,not classed (see source figure),as heat-treated (no additional finishing),push-pull,True,142.5438596491228,790457,False,
104,7,not classed (see source figure),as heat-treated (no additional finishing),push-pull,True,285.0877192982456,140014,False,
104,8,not classed (see source figure),as heat-treated (no additional finishing),push-pull,True,142.5438596491228,1125090,False,
104,9,not classed (see source figure),as heat-treated (no additional finishing),push-pull,True,438.59649122807014,27527,False,
105,1,not classed (see source figure),as heat-treated (no additional finishing),push-pull,True,219.29824561403507,2316325,False,
105,12,not classed (see source figure),as heat-treated (no additional finishing),push-pull,True,252.19298245614036,449068,False,
105,13,not classed (see source figure),as heat-treated (no additional finishing),push-pull,True,383.7719298245613,82247,False,
105,16,not classed (see source figure),as heat-treated (no additional finishing),push-pull,True,328.9473684210526,122469,False,
105,17,not classed (see source figure),as heat-treated (no additional finishing),push-pull,True,231.11111111111111,914600,False,
105,18,not classed (see source figure),as heat-treated (no additional finishing),push-pull,True,213.3,10000000,True,
105,19,not classed (see source figure),as heat-treated (no additional finishing),push-pull,True,480.0,39355,False,
105,20,not classed (see source figure),as heat-treated (no additional finishing),push-pull,True,296.88888888888886,232141,False,
105,21,not classed (see source figure),as heat-treated (no additional finishing),push-pull,True,266.7,318096,False,
105,22,not classed (see source figure),as heat-treated (no additional finishing),push-pull,True,224.0,1108504,False,
105,5,not classed (see source figure),as heat-treated (no additional finishing),push-pull,True,328.9473684210526,139277,False,
105,7,not classed (see source figure),as heat-treated (no additional finishing),push-pull,True,285.0877192982456,274478,False,
105,9,not classed (see source figure),as heat-treated (no additional finishing),push-pull,True,438.59649122807014,53696,False,
106,1,not classed (see source figure),as heat-treated (no additional finishing),push-pull,True,219.29824561403507,279744,False,
106,11,not classed (see source figure),as heat-treated (no additional finishing),push-pull,True,197.36842105263162,260878,False,
106,12,not classed (see source figure),as heat-treated (no additional finishing),push-pull,True,252.19298245614036,92798,False,
106,13,not classed (see source figure),as heat-treated (no additional finishing),push-pull,True,383.7719298245613,37620,False,
106,17,not classed (see source figure),as heat-treated (no additional finishing),push-pull,True,231.11111111111111,189957,False,
106,2,not classed (see source figure),as heat-treated (no additional finishing),push-pull,True,175.43859649122805,871001,False,
106,25,not classed (see source figure),as heat-treated (no additional finishing),push-pull,True,164.4,10000000,True,
106,26,not classed (see source figure),as heat-treated (no additional finishing),push-pull,True,355.55555555555554,38632,False,
106,27,not classed (see source figure),as heat-treated (no additional finishing),push-pull,True,160.0,9232780,False,
106,29,not classed (see source figure),as heat-treated (no additional finishing),push-pull,True,188.44444444444443,366546,False,
106,30,not classed (see source figure),as heat-treated (no additional finishing),push-pull,True,177.77777777777777,803735,False,
106,4,not classed (see source figure),as heat-treated (no additional finishing),push-pull,True,153.50877192982458,10000000,True,
106,5,not classed (see source figure),as heat-treated (no additional finishing),push-pull,True,328.9473684210526,90257,False,
106,7,not classed (see source figure),as heat-treated (no additional finishing),push-pull,True,285.0877192982456,85817,False,
107,1,not classed (see source figure),as heat-treated (no additional finishing),push-pull,False,219.29824561403507,77997,False,
107,12,not classed (see source figure),as heat-treated (no additional finishing),push-pull,False,252.19298245614036,40269,False,
107,15,not classed (see source figure),as heat-treated (no additional finishing),push-pull,False,126.09649122807018,10000000,True,
107,2,not classed (see source figure),as heat-treated (no additional finishing),push-pull,False,175.43859649122805,153443,False,
107,20,not classed (see source figure),as heat-treated (no additional finishing),push-pull,False,296.88888888888886,27392,False,
107,3,not classed (see source figure),as heat-treated (no additional finishing),push-pull,False,131.57894736842104,692990,False,
107,31,not classed (see source figure),as heat-treated (no additional finishing),push-pull,False,115.55555555555556,10000000,True,
107,32,not classed (see source figure),as heat-treated (no additional finishing),push-pull,False,129.77777777777777,765373,False,
107,4,not classed (see source figure),as heat-treated (no additional finishing),push-pull,False,153.50877192982458,603223,False,
107,5,not classed (see source figure),as heat-treated (no additional finishing),push-pull,False,328.9473684210526,18878,False,
107,6,not classed (see source figure),as heat-treated (no additional finishing),push-pull,False,142.5438596491228,637872,False,
107,7,not classed (see source figure),as heat-treated (no additional finishing),push-pull,False,285.0877192982456,58982,False,
108,1,not classed (see source figure),as heat-treated (no additional finishing),push-pull,False,219.29824561403507,279783,False,
108,11,not classed (see source figure),as heat-treated (no additional finishing),push-pull,False,197.36842105263162,418194,False,
108,12,not classed (see source figure),as heat-treated (no additional finishing),push-pull,False,252.19298245614036,150088,False,
108,13,not classed (see source figure),as heat-treated (no additional finishing),push-pull,False,383.7719298245613,34819,False,
108,17,not classed (see source figure),as heat-treated (no additional finishing),push-pull,False,231.11111111111111,258525,False,
108,26,not classed (see source figure),as heat-treated (no additional finishing),push-pull,False,355.55555555555554,50818,False,
108,27,not classed (see source figure),as heat-treated (no additional finishing),push-pull,False,164.44444444444446,10000000,True,
108,29,not classed (see source figure),as heat-treated (no additional finishing),push-pull,False,188.44444444444443,577783,False,
108,30,not classed (see source figure),as heat-treated (no additional finishing),push-pull,False,177.77777777777777,10000000,True,
108,4,not classed (see source figure),as heat-treated (no additional finishing),push-pull,False,153.50877192982458,10000000,True,
108,5,not classed (see source figure),as heat-treated (no additional finishing),push-pull,False,328.9473684210526,74416,False,
108,7,not classed (see source figure),as heat-treated (no additional finishing),push-pull,False,285.0877192982456,116594,False,
110,1,"solid bar, circular, unnotched",as heat-treated (no additional finishing),push-pull,True,650.0,55650,False,
110,11,"solid bar, circular, unnotched",as heat-treated (no additional finishing),push-pull,True,550.0,158633,False,
110,12,"solid bar, circular, unnotched",as heat-treated (no additional finishing),push-pull,True,750.0,10068,False,
110,24,"solid bar, circular, unnotched",as heat-treated (no additional finishing),push-pull,True,550.0,2534353,True,
110,24B,"solid bar, circular, unnotched",as heat-treated (no additional finishing),push-pull,True,700.0,41324,False,
110,27,"solid bar, circular, unnotched",as heat-treated (no additional finishing),push-pull,True,700.0,30644,False,
110,28,"solid bar, circular, unnotched",as heat-treated (no additional finishing),push-pull,True,750.0,10146,False,
110,33,"solid bar, circular, unnotched",as heat-treated (no additional finishing),push-pull,True,450.0,3483768,True,
110,33B,"solid bar, circular, unnotched",as heat-treated (no additional finishing),push-pull,True,500.0,2551413,True,
110,33C,"solid bar, circular, unnotched",as heat-treated (no additional finishing),push-pull,True,512.0,753473,False,
110,36,"solid bar, circular, unnotched",as heat-treated (no additional finishing),push-pull,True,560.0,185610,False,
110,39,"solid bar, circular, unnotched",as heat-treated (no additional finishing),push-pull,True,600.0,60172,False,
110,4,"solid bar, circular, unnotched",as heat-treated (no additional finishing),push-pull,True,525.0,217739,False,
110,41,"solid bar, circular, unnotched",as heat-treated (no additional finishing),push-pull,True,600.0,65432,False,
110,47,"solid bar, circular, unnotched",as heat-treated (no additional finishing),push-pull,True,550.0,114589,False,
110,52,"solid bar, circular, unnotched",as heat-treated (no additional finishing),push-pull,True,575.0,100400,False,
111,10,"solid bar, circular, unnotched",as heat-treated (no additional finishing),push-pull,False,515.0,38160,False,
111,18,"solid bar, circular, unnotched",as heat-treated (no additional finishing),push-pull,False,500.0,42930,False,
111,2,"solid bar, circular, unnotched",as heat-treated (no additional finishing),push-pull,False,600.0,19,False,mistake :-(
111,20,"solid bar, circular, unnotched",as heat-treated (no additional finishing),push-pull,False,419.6115141021885,1964523,True,
111,29,"solid bar, circular, unnotched",as heat-treated (no additional finishing),push-pull,False,450.0,138328,False,
111,30,"solid bar, circular, unnotched",as heat-treated (no additional finishing),push-pull,False,440.0,171573,False,
111,34,"solid bar, circular, unnotched",as heat-treated (no additional finishing),push-pull,False,500.0,42203,False,
111,35,"solid bar, circular, unnotched",as heat-treated (no additional finishing),push-pull,False,485.0,102511,False,
111,42,"solid bar, circular, unnotched",as heat-treated (no additional finishing),push-pull,False,475.0,141603,False,
111,45,"solid bar, circular, unnotched",as heat-treated (no additional finishing),push-pull,False,475.0,173808,False,
111,49,"solid bar, circular, unnotched",as heat-treated (no additional finishing),push-pull,False,450.0,2175861,True,
111,51,"solid bar, circular, unnotched",as heat-treated (no additional finishing),push-pull,False,485.0,61777,False,
111,56,"solid bar, circular, unnotched",as heat-treated (no additional finishing),push-pull,False,425.0,7137087,True,
112,13,"solid bar, circular, unnotched",as heat-treated (no additional finishing),push-pull,False,346.0,5657738,True,
112,17,"solid bar, circular, unnotched",as heat-treated (no additional finishing),push-pull,False,345.0,4273063,False,
112,19,"solid bar, circular, unnotched",as heat-treated (no additional finishing),push-pull,False,340.0,1502308,False,
112,38,"solid bar, circular, unnotched",as heat-treated (no additional finishing),push-pull,False,350.0,788823,False,
112,40,"solid bar, circular, unnotched",as heat-treated (no additional finishing),push-pull,False,360.0,3156184,False,
112,46,"solid bar, circular, unnotched",as heat-treated (no additional finishing),push-pull,False,354.0,223770,False,
112,54,"solid bar, circular, unnotched",as heat-treated (no additional finishing),push-pull,False,354.0,1839930,False,
112,6,"solid bar, circular, unnotched",as heat-treated (no additional finishing),push-pull,False,360.0,257656,False,
112,7,"solid bar, circular, unnotched",as heat-treated (no additional finishing),push-pull,False,360.0,156149,False,
113,15,"solid bar, circular, unnotched",as heat-treated (no additional finishing),push-pull,False,665.0,52184,False,
113,21,"solid bar, circular, unnotched",as heat-treated (no additional finishing),push-pull,False,725.0,21443,False,
113,26,"solid bar, circular, unnotched",as heat-treated (no additional finishing),push-pull,False,550.0,856904,False,
113,3,"solid bar, circular, unnotched",as heat-treated (no additional finishing),push-pull,False,600.0,93913,False,
113,32,"solid bar, circular, unnotched",as heat-treated (no additional finishing),push-pull,False,600.0,94019,False,
113,37,"solid bar, circular, unnotched",as heat-treated (no additional finishing),push-pull,False,690.0,28392,False,
113,43,"solid bar, circular, unnotched",as heat-treated (no additional finishing),push-pull,False,690.0,36481,False,
113,44,"solid bar, circular, unnotched",as heat-treated (no additional finishing),push-pull,False,650.0,74415,False,
113,53,"solid bar, circular, unnotched",as heat-treated (no additional finishing),push-pull,False,550.0,164221,False,
113,8,"solid bar, circular, unnotched",as heat-treated (no additional finishing),push-pull,False,555.0,220183,False,
114,14,"solid bar, circular, unnotched",as heat-treated (no additional finishing),push-pull,False,625.0,291838,False,
114,16,"solid bar, circular, unnotched",as heat-treated (no additional finishing),push-pull,False,600.0,293691,False,
114,22,"solid bar, circular, unnotched",as heat-treated (no additional finishing),push-pull,False,675.0,62142,False,
114,23,"solid bar, circular, unnotched",as heat-treated (no additional finishing),push-pull,False,585.0,425498,False,
114,25,"solid bar, circular, unnotched",as heat-treated (no additional finishing),push-pull,False,570.0,5007147,True,
114,31,"solid bar, circular, unnotched",as heat-treated (no additional finishing),push-pull,False,585.0,365677,False,
114,48,"solid bar, circular, unnotched",as heat-treated (no additional finishing),push-pull,False,600.0,249638,False,
114,5,"solid bar, circular, unnotched",as heat-treated (no additional finishing),push-pull,False,675.0,29772,False,buckling?
114,50,"solid bar, circular, unnotched",as heat-treated (no additional finishing),push-pull,False,705.0,12647,False,buckling?
114,55,"solid bar, circular, unnotched",as heat-treated (no additional finishing),push-pull,False,625.0,164923,False,
114,9,"solid bar, circular, unnotched",as heat-treated (no additional finishing),push-pull,False,705.0,11421,False,buckling?
