Repository: wfreinhart/matse219

# MATSE 219: Materials Informatics

Auto-generated from the private authoring repo (matse219-instructor). Do not edit here directly -- changes are overwritten on the next publish run.

## Lectures

- [Lecture01](https://colab.research.google.com/github/wfreinhart/matse219/blob/staging/notebooks/Lecture01.ipynb)
- [Lecture02](https://colab.research.google.com/github/wfreinhart/matse219/blob/staging/notebooks/Lecture02.ipynb)
- [Lecture03](https://colab.research.google.com/github/wfreinhart/matse219/blob/staging/notebooks/Lecture03.ipynb)
- [Lecture04](https://colab.research.google.com/github/wfreinhart/matse219/blob/staging/notebooks/Lecture04.ipynb)

File: datasets/biomaterials_ti_alloys.csv (part 3 of 3)
Ti-30Nb-5Fe,0.0,0.0,0.0,0.051394860513948606,0.0,0.0,0.0,0.17678232176782324,0.0,0.0,0.0,0.0,0.0,0.7718228177182282,0.0,0.0,0.0,ST-WQ,Ti-beta,Ti-omega,,1500.0,350.0,1,1,0,79.0,4.0,629.0,15.0,689.0,6.0,16.6,0.7,tension,246.0,6.0,22.98,meta,10.1007/s11661-016-3411-0,lopes2016,Average grain size not reported - estimated from Fig. 10. Young modulus obtained via pulse-echo ultrasonic testing. Mechanical properties extracted from Fig. 18.
Ti-12Nb-5Fe,0.0,0.0,0.0,0.0414,0.0,0.0,0.0,0.0696,0.0,0.0,0.0,0.0,0.0,0.889,0.0,0.0,0.0,ST-WQ,Ti-beta,,,,140.0,0,0,0,90.0,20.0,740.0,20.0,,,-42.0,0.0,compression,293.0,6.0,16.59,meta,10.1016/j.actbio.2015.12.010,biesiekierski2016,Small rods with a height of 10.00 mm and 5.00 mm diameter for mechanical testing (compression)
Ti-7Ta-4Fe,0.0,0.0,0.0,0.0328,0.0,0.0,0.0,0.0,0.0,0.0,0.0,0.0,0.0208,0.9464,0.0,0.0,0.0,ST-WQ,Ti-alpha-dp,Ti-beta,,,140.0,0,0,0,110.0,10.0,1250.0,40.0,,,-7.0,1.0,compression,430.0,10.0,12.06,meta,10.1016/j.actbio.2015.12.010,biesiekierski2016,Small rods with a height of 10.00 mm and 5.00 mm diameter for mechanical testing (compression)
Ti-10Ta-4Fe,0.0,0.0,0.0,0.0343,0.0,0.0,0.0,0.0,0.0,0.0,0.0,0.0,0.0275,0.9382,0.0,0.0,0.0,ST-WQ,Ti-beta,Ti-omega,,,140.0,0,0,0,121.0,2.0,1360.0,20.0,,,-14.0,4.0,compression,410.0,10.0,12.84,meta,10.1016/j.actbio.2015.12.010,biesiekierski2016,Small rods with a height of 10.00 mm and 5.00 mm diameter for mechanical testing (compression)
at_Ti-22Nb-1Mo,0.0,0.0,0.0,0.0,0.0,0.0,0.01,0.22,0.0,0.0,0.0,0.0,0.0,0.77,0.0,0.0,0.0,ST-WQ,Ti-beta,Ti-alpha-dp,,,20.0,0,0,1,87.0,2.0,452.0,,763.0,,35.0,,tension,190.0,7.0,11.47,meta,10.1016/j.msea.2012.09.012,zhang2013,ST at 800 deg C for 30 min followed by quenching into water at RT. Grain size roughly estimated from Fig. 3. UTS extracted from Fig. 5. Mechanical properties extracted from Fig. 6. Elastic modulus from Fig. 7. TSIM = 295 MPa
at_Ti-22Nb-1Zr,0.0,0.0,0.0,0.0,0.0,0.0,0.0,0.22,0.0,0.0,0.0,0.0,0.0,0.77,0.0,0.0,0.01,ST-WQ,Ti-beta,Ti-alpha-dp,,,20.0,0,0,1,68.0,4.0,370.0,,629.0,,35.0,,tension,184.0,2.0,9.83,near,10.1016/j.msea.2012.09.012,zhang2013,ST at 800 deg C for 30 min followed by quenching into water at RT. Grain size roughly estimated from Fig. 3. UTS extracted from Fig. 5. Mechanical properties extracted from Fig. 6. Elastic modulus from Fig. 7. TSIM = 259 MPa
at_Ti-22Nb-1Ta,0.0,0.0,0.0,0.0,0.0,0.0,0.0,0.22,0.0,0.0,0.0,0.0,0.01,0.77,0.0,0.0,0.0,ST-WQ,Ti-beta,Ti-alpha-dp,,,30.0,0,0,1,72.0,4.0,401.0,,617.0,,28.0,,tension,189.0,4.0,10.36,meta,10.1016/j.msea.2012.09.012,zhang2013,ST at 800 deg C for 30 min followed by quenching into water at RT. Grain size roughly estimated from Fig. 3. UTS extracted from Fig. 5. Mechanical properties extracted from Fig. 6. Elastic modulus from Fig. 7. TSIM = 286 MPa
at_Ti-22Nb-1Sn,0.0,0.0,0.0,0.0,0.0,0.0,0.0,0.22,0.0,0.0,0.0,0.01,0.0,0.77,0.0,0.0,0.0,ST-WQ,Ti-beta,Ti-alpha-dp,,,50.0,0,0,1,65.0,3.0,503.0,,633.0,,27.0,,tension,203.0,4.0,9.79,near,10.1016/j.msea.2012.09.012,zhang2013,ST at 800 deg C for 30 min followed by quenching into water at RT. Grain size roughly estimated from Fig. 3. UTS extracted from Fig. 5. Mechanical properties extracted from Fig. 6. Elastic modulus from Fig. 7. TSIM = 328 MPa
at_Ti-22Nb-1Si,0.0,0.0,0.0,0.0,0.0,0.0,0.0,0.22,0.0,0.0,0.01,0.0,0.0,0.77,0.0,0.0,0.0,ST-WQ,Ti-beta,Ti-alpha-dp,,,50.0,0,0,1,69.0,2.0,540.0,,634.0,,21.0,,tension,204.0,5.0,9.94,near,10.1016/j.msea.2012.09.012,zhang2013,ST at 800 deg C for 30 min followed by quenching into water at RT. Grain size roughly estimated from Fig. 3. UTS extracted from Fig. 5. Mechanical properties extracted from Fig. 6. Elastic modulus from Fig. 7. TSIM = 345 MPa
at_Ti-22Nb-1Fe,0.0,0.0,0.0,0.01,0.0,0.0,0.0,0.22,0.0,0.0,0.0,0.0,0.0,0.77,0.0,0.0,0.0,ST-WQ,Ti-beta,Ti-alpha-dp,,,40.0,0,0,1,79.0,2.0,600.0,,820.0,,24.0,,tension,250.0,5.0,12.69,meta,10.1016/j.msea.2012.09.012,zhang2013,ST at 800 deg C for 30 min followed by quenching into water at RT. Grain size roughly estimated from Fig. 3. UTS extracted from Fig. 5. Mechanical properties extracted from Fig. 6. Elastic modulus from Fig. 7. TSIM = 346 MPa
at_Ti-24Nb,0.0,0.0,0.0,0.0,0.0,0.0,0.0,0.24,0.0,0.0,0.0,0.0,0.0,0.76,0.0,0.0,0.0,ST-WQ,Ti-beta,Ti-alpha-dp,,,30.0,0,0,1,56.0,,202.0,,409.0,,27.0,,tension,,,10.64,meta,10.1016/j.msea.2011.12.103,li2012,"ST at 1073K for 3600s followed by quenching into water. Average grain size approx. 30 um (Fig. 1). YS, UTS and elongation obtained from Fig. 11. SIMT (and possibly superelasticity) occurs in this alloy. "
at_Ti-24Nb-2Zr,0.0,0.0,0.0,0.0,0.0,0.0,0.0,0.24,0.0,0.0,0.0,0.0,0.0,0.74,0.0,0.0,0.02,ST-WQ,Ti-beta,,,,30.0,0,0,1,59.0,,249.0,,487.0,,23.0,,tension,,,10.49,meta,10.1016/j.msea.2011.12.103,li2012,"ST at 1073K for 3600s followed by quenching into water. Average grain size approx. 30 um (Fig. 1). YS, UTS and elongation obtained from Fig. 11. SIMT (and possibly superelasticity) occurs in this alloy. "
at_Ti-24Nb-4Zr,0.0,0.0,0.0,0.0,0.0,0.0,0.0,0.24,0.0,0.0,0.0,0.0,0.0,0.72,0.0,0.0,0.04,ST-WQ,Ti-beta,,,,30.0,0,0,1,60.0,,417.0,,542.0,,22.0,,tension,,,10.33,meta,10.1016/j.msea.2011.12.103,li2012,"ST at 1073K for 3600s followed by quenching into water. Average grain size approx. 30 um (Fig. 1). YS, UTS and elongation obtained from Fig. 11. SIMT (and possibly superelasticity) occurs in this alloy. "
at_Ti-23Nb-2Zr-0.7Ta,0.0,0.0,0.0,0.0,0.0,0.0,0.0,0.23,0.0,0.0,0.0,0.0,0.006999999999999999,0.743,0.0,0.0,0.02,ST-WQ,Ti-beta,Ti-alpha-dp,,,50.0,1,0,1,55.0,,280.0,,400.0,,33.0,,tension,,,10.43,meta,10.1016/j.actamat.2011.06.006,besse2011,ST at 850 deg C for 0.5 h in the beta-phase field and quenched in water. Average grain size roughly estimated from Fig. 1.
at_Ti-23Nb-2Zr-0.7Ta-1.2O,0.0,0.0,0.0,0.0,0.0,0.0,0.0,0.23,0.0,0.0,0.0,0.0,0.006999999999999999,0.743,0.0,0.0,0.02,ST-WQ,Ti-beta,,,3219.0,30.0,1,0,1,60.0,,830.0,,880.0,,14.0,,tension,,,10.43,meta,10.1016/j.actamat.2011.06.006,besse2011,ST at 850 deg C for 0.5 h in the beta-phase field and quenched in water. Average grain size roughly estimated from Fig. 1.
at_Ti-12Ta-9Nb-6Zr-3V,0.0,0.0,0.0,0.0,0.0,0.0,0.0,0.09,0.0,0.0,0.0,0.0,0.12,0.7,0.03,0.0,0.06,ST-WQ,Ti-beta,,,3500.0,,1,1,1,71.2,,849.0,,,,19.1,,tension,,,11.54,meta,10.1126/science.1081957,saito2003,Data extracted from Figure 1a
Ti-2Mo-2Al-2Fe,0.042699999999999995,0.0,0.0,0.0175,0.0,0.0,0.0481,0.0,0.0,0.0,0.0,0.0,0.0,0.8917,0.0,0.0,0.0,ST-WQ,Ti-beta,Ti-omega,,540.0,75.0,1,1,0,,,670.0,,,,,,,300.0,,12.74,meta,10.1016/j.msea.2015.08.028,li2015,"ST at 850 deg C for 1 h. Grain size from the text (ref. Fig. 2). Cylindrical tensile specimens 6 x 30 mm, 5.10E-4 (s-1) strain rate. Stress-strain curves not reported, thus, it is impossible to infer Young or UTS."
Ti-6Cr-3Sn,0.0,0.0565,0.0,0.0,0.0,0.0,0.0,0.0,0.0,0.0,0.0,0.0124,0.0,0.9311,0.0,0.0,0.0,ST-WQ,Ti-beta,,,,300.0,0,0,1,,,294.0,,585.0,,41.0,,tension,260.0,4.0,9.6,near,10.2320/matertrans.M2011153,wadood2011,Elastic modulus not reported. Deformation from Fig. 3. Grain size not reported (Fig. 2 shows grains > 200 um). YS and UTS extracted from Fig. 4. Hardness from Fig. 9.
Ti-7Cr-3Sn,0.0,0.066,0.0,0.0,0.0,0.0,0.0,0.0,0.0,0.0,0.0,0.0124,0.0,0.9216,0.0,0.0,0.0,ST-WQ,Ti-beta,,,,300.0,0,0,1,,,390.0,,639.0,,16.0,,tension,270.0,3.0,11.2,meta,10.2320/matertrans.M2011153,wadood2011,Elastic modulus not reported. Deformation from Fig. 3. Grain size not reported (Fig. 2 shows grains > 200 um). YS and UTS extracted from Fig. 4. Hardness from Fig. 9.
Ti-8Cr-3Sn,0.0,0.0755,0.0,0.0,0.0,0.0,0.0,0.0,0.0,0.0,0.0,0.0124,0.0,0.9120999999999999,0.0,0.0,0.0,ST-WQ,Ti-beta,,,,300.0,0,0,1,,,439.0,,620.0,,11.0,,tension,272.0,5.0,12.8,meta,10.2320/matertrans.M2011153,wadood2011,Elastic modulus not reported. Deformation from Fig. 3. Grain size not reported (Fig. 2 shows grains > 200 um). YS and UTS extracted from Fig. 4. Hardness from Fig. 9.
Ti-9Cr-3Sn,0.0,0.085,0.0,0.0,0.0,0.0,0.0,0.0,0.0,0.0,0.0,0.0124,0.0,0.9026000000000001,0.0,0.0,0.0,ST-WQ,Ti-beta,,,,300.0,0,0,1,,,420.0,,622.0,,13.0,,tension,275.0,9.0,14.4,meta,10.2320/matertrans.M2011153,wadood2011,Elastic modulus not reported. Deformation from Fig. 3. Grain size not reported (Fig. 2 shows grains > 200 um). YS and UTS extracted from Fig. 4. Hardness from Fig. 9.
Ti-7Mo-3Cr,0.0,0.0287,0.0,0.0,0.0,0.0,0.0363,0.0,0.0,0.0,0.0,0.0,0.0,0.935,0.0,0.0,0.0,ST-WQ,Ti-beta,Ti-omega,,,,0,1,0,,,563.0,,887.0,,46.0,,tension,,,11.8,meta,10.1016/j.scriptamat.2018.10.043,gao2018,Mechanical properties roughly estimated from Fig. 3
Ti-7Mo-3Cr,0.0,0.0287,0.0,0.0,0.0,0.0,0.0363,0.0,0.0,0.0,0.0,0.0,0.0,0.935,0.0,0.0,0.0,ST-AC,Ti-beta,Ti-omega,,,,0,1,0,,,961.0,,961.0,,0.0,,tension,,,11.8,meta,10.1016/j.scriptamat.2018.10.043,gao2018,Mechanical properties roughly estimated from Fig. 3
Ti-7Mo-3Cr-1Fe,0.0,0.028399999999999998,0.0,0.0088,0.0,0.0,0.036000000000000004,0.0,0.0,0.0,0.0,0.0,0.0,0.9268000000000001,0.0,0.0,0.0,ST-WQ,Ti-beta,Ti-omega,,,50.0,0,1,0,,,648.0,,924.0,,25.0,,tension,,,14.55,meta,10.1016/j.scriptamat.2018.10.043,gao2018,Average grain size roughly estimated from Fig. S1.
Ti-7Mo-3Cr-1Fe,0.0,0.028399999999999998,0.0,0.0088,0.0,0.0,0.036000000000000004,0.0,0.0,0.0,0.0,0.0,0.0,0.9268000000000001,0.0,0.0,0.0,ST-AC,Ti-beta,Ti-omega,,,50.0,0,1,0,,,1210.0,,1245.0,,15.0,,tension,,,14.55,meta,10.1016/j.scriptamat.2018.10.043,gao2018,Average grain size roughly estimated from Fig. S1.
Ti-34Nb-8Zr-1Fe,0.0,0.0,0.0,0.0097,0.0,0.0,0.0,0.221,0.0,0.0,0.0,0.0,0.0,0.7193,0.0,0.0,0.05,ST-WQ,Ti-beta,,,1600.0,87.0,1,1,0,49.0,2.0,552.0,11.0,760.0,13.0,21.0,,tension,,,12.19,meta,10.3390/ma14133467,nocivin2021,Data from the homogenized sample - ST at 950 deg C for 20 min then WQ. Hardness not reported. Grain size roughly estimated from Fig. 4
Ti-12Mo,0.0,0.0,0.0,0.0002,0.0,0.0,0.0637,0.0,0.0,0.0,0.0,0.0,0.0,0.9361,0.0,0.0,0.0,ST-WQ,Ti-beta,Ti-omega,,600.0,39.0,1,1,0,84.0,3.0,480.0,,974.0,,40.0,,tension,,,12.06,meta,10.1080/21663831.2017.1350211,sun2017,Elastic modulus from the tensile tests (rectangular samples 4 x 0.5 mm). UTS estimated from Fig. 3. Average grain size roughly estimated from Fig. 4. Hardness not reported. 
Ti-37Ta-26Hf-13Zr,0.0,0.0,0.0,0.0,0.1465,0.0,0.0,0.0,0.0,0.0,0.0,0.0,0.2057,0.5044,0.0,0.0,0.1434,As-cast,Ti-beta,Ti-omega,,,355.0,0,0,0,79.0,3.0,1001.0,108.0,1001.0,108.0,1.6,,tension,381.0,8.0,8.14,near,10.1038/srep37901,lin2016,Phases inferred from the analysis of  alloy id-232. Deformation from Figure S3.
Ti-40Ta-22Hf-12Zr,0.0,0.0,0.0,0.0,0.12060000000000003,0.0,0.0,0.0,0.0,0.0,0.0,0.0,0.21630000000000002,0.5376000000000001,0.0,0.0,0.12550000000000003,As-cast,Ti-beta,Ti-omega,,,335.0,0,0,0,72.0,2.0,1132.0,29.0,1160.0,28.0,2.8,,tension,375.0,6.0,8.8,near,10.1038/srep37901,lin2016,Phases inferred from the analysis of  alloy id-232. Deformation from Figure S3.
Ti-45Ta-18Hf-10Zr,0.0,0.0,0.0,0.0,0.10138986101389862,0.0,0.0,0.0,0.0,0.0,0.0,0.0,0.2444755524447555,0.5463453654634536,0.0,0.0,0.1077892210778922,As-cast,Ti-beta,Ti-omega,,,341.0,0,1,0,77.0,3.0,1114.0,61.0,1173.0,45.0,2.4,,tension,360.0,6.0,9.9,near,10.1038/srep37901,lin2016,Deformation from Figure S3.
Ti-10V-2Fe-3Al,0.05249475052494751,0.0,0.0,0.016098390160983904,0.0,0.0,0.0,0.0,0.0,0.0,0.0,0.0,0.0,0.8406159384061594,0.09079092090790922,0.0,0.0,ST-AC,Ti-beta,Ti-alpha-p,Ti-alpha-dp,1100.0,300.0,1,0,1,,,1050.0,,1300.0,,-33.0,,compression,,,9.09,near,10.1179/174328408X385773,neelakantan2009,ST at 900 deg C for 60 min then He gas quenched at 10 deg C/min (Sample A). YS = second yield from Fig. 4. Sample evaluated in compression
Ti-9Mo-6W,0.0,0.0,0.0,0.0,0.0,0.0,0.0493,0.0,0.0,0.0,0.0,0.0,0.0,0.9335,0.0,0.0172,0.0,ST-WQ,Ti-beta,Ti-omega,,,3.5,0,1,0,,,692.0,,1115.0,,33.5,,tension,,,11.64,meta,10.1038/s41598-018-25899-3,gao2018b,"Sample 820-5M (ST at 820 deg C for 5 min, WQ). Grain size assumed to be an average between 1-6 um. Tensile samples with a gauge dimension of 3 mm x 12.5 mm x 1.5 mm"
Ti-12Mo,0.0,0.0,0.0,0.0,0.0,0.0,0.0637,0.0,0.0,0.0,0.0,0.0,0.0,0.9362999999999999,0.0,0.0,0.0,ST-WQ,Ti-beta,Ti-omega,,,,0,1,0,,,400.0,,550.0,,35.0,,tension,,,12.0,meta,10.1038/s41598-018-37865-0,mantri2019,"ST at 900 deg C for 30 min then WQ. Grain size not reported.Dog-bone shaped tensile specimens of gage length ~5 mm, width ~1 mm and thickness ~0.8 mm were used for the mechanical testing,"
Ti-5Cu,0.0,0.0,0.0381,0.0,0.0,0.0,0.0,0.0,0.0,0.0,0.0,0.0,0.0,0.9619,0.0,0.0,0.0,As-cast,Ti-alpha,Ti2Cu,,,,0,1,0,115.0,,791.0,32.0,890.0,13.0,1.4,0.2,tension,318.0,21.0,0.0,rich,10.1016/j.matdes.2013.10.050,hayama2014,Copper mold rotating arm. Vickers hardness from Fig. 10. Elastic modulus (ultrasonic method) from Fig. 13. 
Ti-5Cu,0.0,0.0,0.0381,0.0,0.0,0.0,0.0,0.0,0.0,0.0,0.0,0.0,0.0,0.9619,0.0,0.0,0.0,ST-FC,Ti-alpha,Ti2Cu,,,,0,1,0,120.0,,592.0,8.0,648.0,45.0,3.8,2.6,tension,239.0,21.0,0.0,rich,10.1016/j.matdes.2013.10.050,hayama2014,ST at 900 deg C for 2 h then FC. Vickers hardness from Fig. 10. Elastic modulus (ultrasonic method) from Fig. 13. 
Ti-7Cu,0.0,0.0,0.054400000000000004,0.0,0.0,0.0,0.0,0.0,0.0,0.0,0.0,0.0,0.0,0.9456,0.0,0.0,0.0,As-cast,Ti-alpha,Ti2Cu,,,,0,1,0,118.0,,863.0,57.0,895.0,68.0,0.1,0.1,tension,333.0,12.0,0.0,rich,10.1016/j.matdes.2013.10.050,hayama2014,Copper mold rotating arm. Vickers hardness from Fig. 10. Elastic modulus (ultrasonic method) from Fig. 13. 
Ti-7Cu,0.0,0.0,0.054400000000000004,0.0,0.0,0.0,0.0,0.0,0.0,0.0,0.0,0.0,0.0,0.9456,0.0,0.0,0.0,ST-FC,Ti-alpha,Ti2Cu,,,,0,1,0,112.0,,522.0,46.0,660.0,52.0,3.5,0.8,tension,224.0,16.0,0.0,rich,10.1016/j.matdes.2013.10.050,hayama2014,ST at 900 deg C for 2 h then FC. Vickers hardness from Fig. 10. Elastic modulus (ultrasonic method) from Fig. 13. 
Ti-15Cu,0.0,0.0,0.1173,0.0,0.0,0.0,0.0,0.0,0.0,0.0,0.0,0.0,0.0,0.8826999999999999,0.0,0.0,0.0,As-cast,Ti-alpha,Ti2Cu,,,,0,1,0,120.0,,666.0,97.0,666.0,97.0,0.0,0.0,tension,382.0,29.0,0.0,rich,10.1016/j.matdes.2013.10.050,hayama2014,Copper mold rotating arm. Vickers hardness from Fig. 10. Elastic modulus (ultrasonic method) from Fig. 13. 
Ti-15Cu,0.0,0.0,0.1173,0.0,0.0,0.0,0.0,0.0,0.0,0.0,0.0,0.0,0.0,0.8826999999999999,0.0,0.0,0.0,ST-FC,Ti-alpha,Ti2Cu,,,,0,1,0,121.0,,541.0,57.0,676.0,39.0,2.9,0.4,tension,224.0,9.0,0.0,rich,10.1016/j.matdes.2013.10.050,hayama2014,ST at 900 deg C for 2 h then FC. Vickers hardness from Fig. 10. Elastic modulus (ultrasonic method) from Fig. 13. 
Ti-15Mo,0.0,0.0,0.0,0.0,0.0,0.0,0.083,0.0,0.0,0.0,0.0,0.0,0.0,0.917,0.0,0.0,0.0,ST-WQ,Ti-beta,Ti-omega,,1050.0,130.0,1,1,0,,,439.0,,714.0,,49.0,,tension,,,15.36,meta,10.1016/j.msea.2009.12.050,min2010,St at 900 deg C for 1 g then WQ. Oxygen content from Table 1. 
Ti-15Mo-1Fe,0.0,0.0,0.0,0.010594059405940595,0.0,0.0,0.08217821782178218,0.0,0.0,0.0,0.0,0.0,0.0,0.9072277227722771,0.0,0.0,0.0,ST-WQ,Ti-beta,Ti-omega,,920.0,130.0,1,1,0,,,837.0,,837.0,,19.0,,tension,,,18.5,meta,10.1016/j.msea.2009.12.050,min2010,St at 900 deg C for 1 g then WQ. Oxygen content from Table 1. 
Ti-6Cr-5Mo-5V-4Al,0.06982443855349373,0.052518381433501723,0.0,0.000700245085780023,0.0,0.0,0.023508227879757915,0.0,0.0,0.0,5.00175061271445e-05,0.0,0.0,0.8081828640024009,0.045215825538938624,0.0,0.0,ST-AC,Ti-beta,,,890.0,50.0,1,0,0,,,873.0,,875.0,,22.0,,tension,,,13.36,meta,10.1016/j.jallcom.2012.09.140,li2013,ST at 800 deg C for 30 min and AC.
Ti-30Nb-13Ta-5Zr,0.0,0.0,0.0,0.0,0.0,0.0,0.0,0.21420000000000003,0.0,0.0,0.0,0.0,0.046900000000000004,0.7045,0.0,0.0,0.0344,ST-WQ,Ti-beta,,,780.0,15.0,1,1,0,61.0,2.0,521.0,3.0,554.0,3.0,27.0,2.0,tension,175.0,2.0,11.4,meta,10.1016/j.jmbbm.2012.01.011,narita2012,"As-ST sample, ST at 740 deg C for 1 h then WQ. Grain size reported in section 3.1. Hardness from Fig. 7. Young modulus from Fig. 8. Other mechanical properties from Fig. 9. "
Ti-24Nb-2Zr-1Sn,0.0,0.0,0.0,0.0,0.0,0.0,0.0,0.14039999999999997,0.0,0.0,0.0,0.006099999999999999,0.0,0.8383999999999999,0.0,0.0,0.015099999999999997,ST-WQ,Ti-alpha-dp,Ti-beta,,,275.0,0,0,0,75.0,4.0,499.0,5.0,646.0,5.0,2.0,,tension,,,6.61,near,10.1016/j.jmbbm.2013.07.007,kent2013,Alloy A. Mechanical properties estimated based on Fig. 5. Strength errors assumed to be near 5 MPa. Elongation from the hot rolled specimens.
Ti-24Nb-3Zr-2Sn-3Mo,0.0,0.0,0.0,0.0,0.0,0.0,0.0178,0.1493,0.0,0.0,0.0,0.0091,0.0,0.8064,0.0,0.0,0.0174,ST-WQ,Ti-beta,,,,175.0,0,0,0,72.0,3.0,534.0,5.0,673.0,5.0,5.0,,tension,,,9.84,near,10.1016/j.jmbbm.2013.07.007,kent2013,Alloy B. Mechanical properties estimated based on Fig. 5. Strength errors assumed to be near 5 MPa. Elongation from the hot rolled specimens.
Ti-25Nb-3Zr-2Sn-5Mo,0.0,0.0,0.0,0.0,0.0,0.0,0.0332,0.1533,0.0,0.0,0.0,0.0098,0.0,0.784,0.0,0.0,0.0197,ST-WQ,Ti-beta,,,,175.0,0,0,0,68.0,3.0,491.0,5.0,618.0,5.0,7.0,,tension,,,12.39,meta,10.1016/j.jmbbm.2013.07.007,kent2013,Alloy C. Mechanical properties estimated based on Fig. 5. Strength errors assumed to be near 5 MPa. Elongation from the hot rolled specimens.
Ti-10Nb-3Fe,0.0,0.0,0.0,0.0271,0.0,0.0,0.0,0.054400000000000004,0.0,0.0,0.0,0.0,0.0,0.9185,0.0,0.0,0.0,As-cast,Ti-beta,Ti-omega,,1520.0,,1,1,0,77.0,6.0,,,,,,,,479.0,4.0,11.49,meta,10.1016/j.jmbbm.2015.02.030,chaves2015,Dynamic modulus characterization. 
Ti-15Nb-3Fe,0.0,0.0,0.0,0.0279,0.0,0.0,0.0,0.0837,0.0,0.0,0.0,0.0,0.0,0.8884000000000001,0.0,0.0,0.0,As-cast,Ti-beta,Ti-omega,,1960.0,,1,0,0,71.0,4.0,,,,,,,,411.0,5.0,12.91,meta,10.1016/j.jmbbm.2015.02.030,chaves2015,Dynamic modulus characterization. Omega-phase presence inferred from other compositions of the same study. 
Ti-20Nb-3Fe,0.0,0.0,0.0,0.0286,0.0,0.0,0.0,0.11470000000000001,0.0,0.0,0.0,0.0,0.0,0.8567,0.0,0.0,0.0,As-cast,Ti-beta,Ti-omega,,1600.0,,1,0,0,67.0,5.0,,,,,,,,326.0,3.0,14.3,meta,10.1016/j.jmbbm.2015.02.030,chaves2015,Dynamic modulus characterization. Omega-phase presence inferred from other compositions of the same study. 
Ti-25Nb-3Fe,0.0,0.0,0.0,0.0294,0.0,0.0,0.0,0.14730000000000001,0.0,0.0,0.0,0.0,0.0,0.8233,0.0,0.0,0.0,As-cast,Ti-beta,Ti-omega,,1820.0,,1,1,0,65.0,6.0,,,,,,,,289.0,3.0,15.7,meta,10.1016/j.jmbbm.2015.02.030,chaves2015,Dynamic modulus characterization. 
Ti-7Mo-1Fe,0.0,0.0,0.0,0.0089008900890089,0.0,0.0,0.03890389038903891,0.0,0.0,0.0,0.0,0.0,0.0,0.9521952195219522,0.0,0.0,0.0,As-cast,Ti-beta,Ti-omega,,,47.0,0,1,0,111.0,,,,1902.0,,,,,435.0,,10.39,meta,10.1016/S0142-9612(01)00233-2,lin2002,"Vacuum-pressure type casting system, U-shaped copper hearth. 3-point bending tests at 0.5 mm/s with 36 x 5 x 1 mm specimens. "
Ti-7Mo-3Fe,0.0,0.0,0.0,0.0268,0.0,0.0,0.0391,0.0,0.0,0.0,0.0,0.0,0.0,0.9340999999999999,0.0,0.0,0.0,As-cast,Ti-beta,Ti-omega,,,23.0,0,1,0,85.0,,,,2201.0,,,,,382.0,,16.2,meta,10.1016/S0142-9612(01)00233-2,lin2002,"Vacuum-pressure type casting system, U-shaped copper hearth. 3-point bending tests at 0.5 mm/s with 36 x 5 x 1 mm specimens. "
Ti-7Mo-5Fe,0.0,0.0,0.0,0.04489551044895511,0.0,0.0,0.039196080391960805,0.0,0.0,0.0,0.0,0.0,0.0,0.9159084091590841,0.0,0.0,0.0,As-cast,Ti-beta,Ti-omega,,,19.0,0,0,0,89.0,,,,1994.0,,,,,347.0,,22.01,meta,10.1016/S0142-9612(01)00233-2,lin2002,"Vacuum-pressure type casting system, U-shaped copper hearth. 3-point bending tests at 0.5 mm/s with 36 x 5 x 1 mm specimens. Omega-phase inferred from other compositions in the same study."
Ti-7Mo-7Fe,0.0,0.0,0.0,0.063,0.0,0.0,0.0393,0.0,0.0,0.0,0.0,0.0,0.0,0.8976999999999999,0.0,0.0,0.0,As-cast,Ti-beta,Ti-omega,,,14.0,0,0,0,98.0,,,,1851.0,,,,,367.0,,27.8,meta,10.1016/S0142-9612(01)00233-2,lin2002,"Vacuum-pressure type casting system, U-shaped copper hearth. 3-point bending tests at 0.5 mm/s with 36 x 5 x 1 mm specimens. Omega-phase inferred from other compositions in the same study."
Ti-8Fe-8Ta,0.0,0.0,0.0,0.0730926907309269,0.0,0.0,0.0,0.0,0.0,0.0,0.0,0.0,0.022997700229977,0.9038096190380962,0.0,0.0,9.99900009999e-05,ST-WQ,Ti-beta,,,690.0,,1,0,0,,,914.0,10.0,1058.0,10.0,10.0,,tension,327.0,,24.76,meta,10.1016/j.msec.2005.04.004,kuroda2005,ST at beta-transus + 50 degC for 1 h then WQ. Hardness from Fig. 5. Tensile properties from Fig. 7. Elongation reported in the abstract. 
Ti-8Fe-8Ta-4Zr,0.0,0.0,0.0,0.0736,0.0,0.0,0.0,0.0,0.0,0.0,0.0,0.0,0.0232,0.8841,0.0,0.0,0.0191,ST-WQ,Ti-beta,,,370.0,,1,0,0,,,934.0,10.0,1054.0,10.0,10.0,,tension,331.0,,24.52,meta,10.1016/j.msec.2005.04.004,kuroda2005,ST at beta-transus + 50 degC for 1 h then WQ. Hardness from Fig. 5. Tensile properties from Fig. 7. Elongation reported in the abstract. 
Ti-10Fe-10Ta-4Zr,0.0,0.0,0.0,0.0957904209579042,0.0,0.0,0.0,0.0,0.0,0.0,0.0,0.0,0.029897010298970104,0.8535146485351465,0.0,0.0,0.0207979202079792,ST-WQ,Ti-beta,,,450.0,,1,0,0,,,966.0,10.0,1086.0,10.0,6.0,,tension,338.0,,31.21,stable,10.1016/j.msec.2005.04.004,kuroda2005,ST at beta-transus + 50 degC for 1 h then WQ. Hardness from Fig. 5. Tensile properties from Fig. 7. Elongation reported in the abstract. 
Ti-25Nb-5Mo-3Sn-2Fe-0.2O,0.0,0.0,0.0,0.02000200020002,0.0,0.0,0.0296029602960296,0.1534153415341534,0.0,0.0,0.0,0.013801380138013799,0.0,0.7831783178317832,0.0,0.0,0.0,PM-FC,Ti-beta,Ti-alpha,,2800.0,32.0,1,0,0,72.0,,,,621.0,,3.8,,tension,,,17.56,meta,10.1002/adem.201901229,manshadi2020,PM with hydride de-hydide (HDH) Ti and gas atomized (GA) solutes. Sintering at 1350 deg C followed by FC. Grain size roughly estimated from Fig. 1. Density > 90%. 
Ti-25Nb-5Mo-3Sn-2Fe-0.3O,0.0,0.0,0.0,0.020302030203020297,0.0,0.0,0.0292029202920292,0.1526152615261526,0.0,0.0,0.0,0.013901390139013899,0.0,0.783978397839784,0.0,0.0,0.0,PM-FC,Ti-beta,Ti-alpha,,3600.0,50.0,1,0,0,75.0,,,,682.0,,7.2,,tension,,,17.56,meta,10.1002/adem.201901229,manshadi2020,PM with hydride de-hydide (HDH) Ti and gas atomized (GA) solutes. Sintering at 1350 deg C followed by FC. Grain size roughly estimated from Fig. 1. Density > 90%. 
Ti-25Nb-5Mo-3Sn-2Fe-0.6O,0.0,0.0,0.0,0.0204,0.0,0.0,0.0286,0.1537,0.0,0.0,0.0,0.013500000000000002,0.0,0.7837999999999999,0.0,0.0,0.0,PM-FC,Ti-beta,Ti-alpha,,5700.0,38.0,1,0,0,74.0,,,,610.0,,0.0,,tension,,,17.54,meta,10.1002/adem.201901229,manshadi2020,PM with hydride de-hydide (HDH) Ti and gas atomized (GA) solutes. Sintering at 1350 deg C followed by FC. Grain size roughly estimated from Fig. 1. Density > 90%. UTS roughly estimated from Fig. 3. Sample showed no ductility. 
Ti-15Mo-3Al-1O,0.05610561056105611,0.0,0.0,0.0,0.0,0.0,0.07890789078907891,0.0,0.0,0.0,0.0,0.0,0.0,0.864986498649865,0.0,0.0,0.0,ST-AC,Ti-beta,,,10000.0,300.0,1,0,0,,,1203.0,88.0,,,-43.0,,compression,376.0,5.0,12.0,meta,10.1088/2053-1591/abcb3e,xu2020,"ST at 1200 deg C for 2 h, cooling not specified (assumed AC). Compression tests in speciments with D = 4 mm x 6 mm.  Grain size roughly esitmated based on Fig. 4b. Hardness from Fig. 7. "
Ti-29Nb-2Mo-6Zr,0.0,0.0,0.0,0.0,0.0,0.0,0.0068993100689931,0.10568943105689431,0.0,0.0,0.0,0.0,0.0,0.8647135286471352,0.0,0.0,0.0226977302269773,ST-WQ,Ti-beta,Ti-alpha-dp,,,315.0,0,0,0,79.0,1.0,,,,,,,,297.0,3.0,6.32,near,10.1016/j.jallcom.2019.153078,nunes2020,"Cold rolled 90%, ST at 950 deg C for 1 h then WQ. Grain size from Fig. 3d. Alpha-dp presence disputed. "
Ti-12Mo-3Nb,0.0,0.0,0.0,0.0,0.0,0.0,0.0647,0.0167,0.0,0.0,0.0,0.0,0.0,0.9186,0.0,0.0,0.0,ST-WQ,Ti-beta,,,,112.0,0,0,0,105.0,,449.0,2.0,747.0,10.0,42.0,1.0,tension,,,12.84,meta,10.1016/j.jallcom.2011.11.035,gabriel2012,ST at 950 deg C for 1 h then quenched in water. Grain size roughly estimated from Fig. 2. Mechanical properties extracted from Fig. 3. 
Ti-35Nb-7Zr-5Ta-0.1O,0.0,0.0,0.0,0.0,0.0,0.0,0.0,0.23969999999999994,0.0,0.0,0.0,0.0,0.017099999999999997,0.6933999999999999,0.0,0.0,0.0498,ST-WQ,Ti-beta,,,600.0,60.0,1,0,0,,,530.0,,590.0,,21.0,,tension,,,10.96,meta,10.1007/s11837-004-0253-9,qazi2004,ST at 850 deg C for 1 h then WQ
Ti-35Nb-7Zr-5Ta-0.5O,0.0,0.0,0.0,0.0,0.0,0.0,0.0,0.2357,0.0,0.0,0.0,0.0,0.0196,0.6940999999999999,0.0,0.0,0.0506,ST-WQ,Ti-beta,,,4600.0,23.0,1,0,0,,,937.0,,1014.0,,19.0,,tension,,,10.92,meta,10.1007/s11837-004-0253-9,qazi2004,ST at 840 deg C for 1 h then WQ
Ti-35Nb-7Zr-5Ta-0.7O,0.0,0.0,0.0,0.0,0.0,0.0,0.0,0.2353764623537646,0.0,0.0,0.0,0.0,0.0195980401959804,0.6958304169583042,0.0,0.0,0.0491950804919508,ST-WQ,Ti-beta,,,6800.0,28.0,1,0,0,,,1081.0,,1097.0,,21.0,,tension,,,10.92,meta,10.1007/s11837-004-0253-9,qazi2004,ST at 900 deg C for 1 h then WQ
Ti-30Zr-5Mo,0.0,0.0,0.0,0.0,0.0,0.0,0.0323,0.0,0.0,0.0,0.0,0.0,0.0,0.7787000000000001,0.0,0.0,0.18899999999999997,ST-WQ,Ti-beta,,,870.0,280.0,1,0,0,75.0,4.0,383.0,28.0,762.0,25.0,18.0,3.0,tension,,,5.38,near,10.1016/j.jmbbm.2011.06.020,zhao2011b,"ST at 850 deg C for 1 h then WQ. Tensile tests with specimens with a cross section of 10 x 1.5 mm, 40 mm length. Grain size roughly estimated based on Fig. 2. Young modulus from Fig. 6. Tensile properties from Fig. 7. "
Ti-30Zr-6Mo,0.0,0.0,0.0,0.0,0.0,0.0,0.0387,0.0,0.0,0.0,0.0,0.0,0.0,0.7715,0.0,0.0,0.18979999999999997,ST-WQ,Ti-beta,,,1340.0,160.0,1,0,0,63.0,5.0,459.0,63.0,723.0,7.0,33.0,5.0,tension,,,6.41,near,10.1016/j.jmbbm.2011.06.020,zhao2011b,"ST at 850 deg C for 1 h then WQ. Tensile tests with specimens with a cross section of 10 x 1.5 mm, 40 mm length. Grain size roughly estimated based on Fig. 2. Young modulus from Fig. 6. Tensile properties from Fig. 7. "
Ti-30Zr-7Mo,0.0,0.0,0.0,0.0,0.0,0.0,0.042800000000000005,0.0,0.0,0.0,0.0,0.0,0.0,0.7643000000000001,0.0,0.0,0.1929,ST-WQ,Ti-beta,,,1260.0,120.0,1,0,0,66.0,3.0,674.0,13.0,784.0,17.0,19.0,1.0,tension,,,7.04,near,10.1016/j.jmbbm.2011.06.020,zhao2011b,"ST at 850 deg C for 1 h then WQ. Tensile tests with specimens with a cross section of 10 x 1.5 mm, 40 mm length. Grain size roughly estimated based on Fig. 2. Young modulus from Fig. 6. Tensile properties from Fig. 7. "
at_Ti-26Nb,0.0,0.0,0.0,0.0,0.0,0.0,0.0,0.26,0.0,0.0,0.0,0.0,0.0,0.74,0.0,0.0,0.0,As-cast,Ti-beta,Ti-alpha-dp,,,575.0,0,0,1,75.0,,447.0,,,,,,,227.0,,11.35,meta,10.1016/j.jallcom.2019.152412,li2020,Compression tests. Mechanical properties from Table 1 (Y0.2). Grain size roughly estimated from Fig. 2
at_Ti-26Nb-2Mo,0.0,0.0,0.0,0.0,0.0,0.0,0.02,0.26,0.0,0.0,0.0,0.0,0.0,0.72,0.0,0.0,0.0,As-cast,Ti-beta,,,,521.0,0,0,1,67.0,,535.0,,,,,,,189.0,,14.34,meta,10.1016/j.jallcom.2019.152412,li2020,Compression tests. Mechanical properties from Table 1 (Y0.2). Grain size roughly estimated from Fig. 2
at_Ti-26Nb-4Mo,0.0,0.0,0.0,0.0,0.0,0.0,0.04,0.26,0.0,0.0,0.0,0.0,0.0,0.7,0.0,0.0,0.0,As-cast,Ti-beta,,,,496.0,0,0,1,64.0,,621.0,,,,,,,211.0,,17.24,meta,10.1016/j.jallcom.2019.152412,li2020,Compression tests. Mechanical properties from Table 1 (Y0.2). Grain size roughly estimated from Fig. 2
at_Ti-26Nb-6Mo,0.0,0.0,0.0,0.0,0.0,0.0,0.06,0.26,0.0,0.0,0.0,0.0,0.0,0.68,0.0,0.0,0.0,As-cast,Ti-beta,,,,584.0,0,0,1,56.0,,634.0,,,,,,,218.0,,20.04,meta,10.1016/j.jallcom.2019.152412,li2020,Compression tests. Mechanical properties from Table 1 (Y0.2). Grain size roughly estimated from Fig. 2
at_Ti-26Nb-8Mo,0.0,0.0,0.0,0.0,0.0,0.0,0.08,0.26,0.0,0.0,0.0,0.0,0.0,0.66,0.0,0.0,0.0,As-cast,Ti-beta,,,,478.0,0,0,1,55.0,,663.0,,,,,,,242.0,,22.77,meta,10.1016/j.jallcom.2019.152412,li2020,Compression tests. Mechanical properties from Table 1 (Y0.2). Grain size roughly estimated from Fig. 2
at_AlNbTiV,0.266,0.0,0.0,0.0,0.0,0.0,0.0,0.23800000000000002,0.0,0.0,0.0,0.0,0.0,0.251,0.245,0.0,0.0,ST-FC,Ti-beta,,,,240.0,0,0,0,,,1020.0,,1318.0,,-5.0,,compression,448.0,12.0,13.71,meta,10.1016/j.matlet.2014.11.162,stepanov2015,"Samples homogenized at 1200 deg C for 24 h in vacuum. Cooling not specified (assumed FC). Compression tests at RT (22 deg C), rectangular specimens 7 x 5 x 5 mm3. Hardness measurements converted from 4394 (118) [MPa]"
at_HfNbTiZr,0.0,0.0,0.0,0.0,0.25,0.0,0.0,0.25,0.0,0.0,0.0,0.0,0.0,0.25,0.0,0.0,0.25,ST-FC,Ti-beta,,,,1150.0,0,0,0,,,879.0,,969.0,,15.0,,tension,,,6.34,near,10.1016/j.matlet.2014.05.134,wu2014,Samples homogenized at 1300 deg C for 6 h. Tensile tests performed at RT with dog-bone shape specimens with gauge geometry 1 x 5 x 10 mm. Real composition not measured/reported. Conclusion text conflicts with discussion (tensile tests could be performed with as-cast samples)
at_TiNbZrTaHf,0.0,0.0,0.0,0.0,0.2046,0.0,0.0,0.1893,0.0,0.0,0.0,0.0,0.1968,0.19699999999999998,0.0,0.0,0.21230000000000002,ST-FC,Ti-beta,,,,150.0,0,0,0,,,929.0,15.0,,,-50.0,,compression,390.0,,10.77,meta,10.1016/j.jallcom.2011.02.171,senkov2011,Samples HIPed at 1200 deg C (207 MPa) for 3 h. Compression tests with cylindrical specimens 3.7 x 5.6 mm at RT. Sample did not fracture (elongation set to -50%). 
at_Ti-20Fe,0.0,0.0,0.0,0.2,0.0,0.0,0.0,0.0,0.0,0.0,0.0,0.0,0.0,0.8,0.0,0.0,0.0,As-cast,Ti-beta,Ti-alpha,,,,0,1,1,,,1389.0,,1566.0,,-7.8,,compression,484.0,,65.48,stable,10.1016/j.jallcom.2019.01.346,li2019,Compression tests in cylindrical samples with a diameter of 3 mm and a height of aprox. 5 mm. Hardness and elastic modulus measured by nanoidentation. Reduced elastic modulus of 44.9 GPa
at_Ti-20Fe-1Sn,0.0,0.0,0.0,0.2,0.0,0.0,0.0,0.0,0.0,0.0,0.0,0.01,0.0,0.79,0.0,0.0,0.0,As-cast,Ti-beta,Ti-alpha,,,,0,1,1,,,1531.0,,1679.0,,-8.6,,compression,495.0,,64.56,stable,10.1016/j.jallcom.2019.01.346,li2019,Compression tests in cylindrical samples with a diameter of 3 mm and a height of aprox. 5 mm. Hardness and elastic modulus measured by nanoidentation. Reduced elastic modulus of 49.4 GPa
at_Ti-20Fe-3Sn,0.0,0.0,0.0,0.2,0.0,0.0,0.0,0.0,0.0,0.0,0.0,0.03,0.0,0.77,0.0,0.0,0.0,As-cast,Ti-beta,Ti-alpha,TiFe,,,0,1,1,,,1574.0,,1732.0,,-3.5,,compression,513.0,,62.79,stable,10.1016/j.jallcom.2019.01.346,li2019,Compression tests in cylindrical samples with a diameter of 3 mm and a height of aprox. 5 mm. Hardness and elastic modulus measured by nanoidentation. Reduced elastic modulus of 36.4
at_Ti-20Fe-5Sn,0.0,0.0,0.0,0.2,0.0,0.0,0.0,0.0,0.0,0.0,0.0,0.05,0.0,0.75,0.0,0.0,0.0,As-cast,Ti-alpha,Ti-beta,TiFe,,,0,1,1,,,1700.0,,2332.0,,-10.4,,compression,558.0,,61.11,stable,10.1016/j.jallcom.2019.01.346,li2019,Compression tests in cylindrical samples with a diameter of 3 mm and a height of aprox. 5 mm. Hardness and elastic modulus measured by nanoidentation. Reduced elastic modulus of 33.6
at_Ti-10Fe-3Sn-3Nb,0.0,0.0,0.0,0.1,0.0,0.0,0.0,0.03,0.0,0.0,0.0,0.03,0.0,0.84,0.0,0.0,0.0,As-cast,Ti-beta,Ti-alpha-dp,,,98.0,0,1,0,,,1470.0,,1950.0,,-50.0,,compression,,,32.56,stable,10.1016/j.msea.2017.08.060,zhao2017,Alpha-dp presence disputable. Reported elongation of -64% (replaced with -50%).
at_Ti-12Fe-3Sn-3Nb,0.0,0.0,0.0,0.12,0.0,0.0,0.0,0.03,0.0,0.0,0.0,0.03,0.0,0.82,0.0,0.0,0.0,As-cast,Ti-beta,,,,100.0,0,0,0,,,1600.0,,2080.0,,-50.0,,compression,,,38.65,stable,10.1016/j.msea.2017.08.060,zhao2017,Additional phases were not characterized. Reported elongation of -52% (replaced with -50%).
at_Ti-14Fe-3Sn-3Nb,0.0,0.0,0.0,0.14,0.0,0.0,0.0,0.03,0.0,0.0,0.0,0.03,0.0,0.8,0.0,0.0,0.0,As-cast,Ti-beta,,,,106.0,0,0,0,,,1880.0,,2400.0,,-32.0,,compression,,,44.71,stable,10.1016/j.msea.2017.08.060,zhao2017,Additional phases were not characterized. Sample with no apparent fracture in compression - deformation set to -50%.
